Repository: anandvc/allindianpatents

File: patents/225664-a-fuel-cell-power-system.html (part 1 of 2)
Indian Patents. 225664:A FUEL CELL POWER SYSTEM

Indian Patents

Recently Granted Patents

  Recently Published Patents

Title of Invention	A FUEL CELL POWER SYSTEM

Abstract	Fuel cell power systems (10) and methods of controlling a fuel cell power system are provided. According to one aspect, a fuel cell power system includes a plurality of fuel cells (14) electrically coupled with plural terminals and individually configured to convert chemical energy into electricity; and a digital control system (30) configured to at least one of control and monitor an operation of the fuel cells. Another aspect provides a method of controlling a fuel cell power system including providing a plurality of fuel cells individually configured to convert chemical energy into electricity ; electrically coupling the plurality of fuel cells; providing first and second terminals coupled with the fuel cells and coupling a digital control system with the fuel cells to at least one of monitor and control an operation of the fuel cells.	

Full Text	A FUEL CELL POWER SYSTEM

Technical Field.

The present invention relates to a fuel cell power system and methods of

controlling a fuel cell power system.

Background Art

Fuel cells are known in the art. The fuel cell is an

electrochemical device which reacts hydrogen, and oxygen, which is

usually supplied from the ambient air, to produce electricity and water.

The basic process is highly efficient and fuel cells fueled directly by

hydrogen are substantially pollution free. Further, since fuel cells can

be assembled into stacks of various sizes, power systems have been

developed to produce a wide range of electrical power output levels

and thus can be employed in numerous industrial applications.

Although the fundamental electrochemical processes involved in all

fuel cells are well understood, engineering solutions have proved elusive

for making certain fuel cell types reliable, and for others economical.

In the case of polymer electrolyte membrane (PEM) fuel cell power

systems reliability has not been the driving concern to date, but rather

the installed cost per watt of generation capacity has. In order to

further lower the PEM fuel cell cost per watt, much attention has been

directed to increasing the power output of same. Historically, this has

resulted in additional sophisticated balance-of-plant systems which are

necessary to optimize and maintain high PEM fuel cell power output.

A consequence of highly complex balance-of-plant systems is that they

do not readily scale down to low capacity applications. Consequently,

cost, efficiency, reliability and maintenance expenses are all adversely

effected in low generation applications.

It is well known that single PEM fuel cells produce a useful

voltage of only about 0.45 to about 0.7 volts D.C. per cell under a

load. Practical PEM fuel cell plants have been built from multiple

cells stacked together such that they are electrically connected in series.

It is further well known that PEM fuel cells can operate at higher

power output levels when supplemental humidification is made available

to the proton exchange membrane (electrolyte). In this regard,

humidification lowers the resistance of proton exchange membranes to

proton flow. To achieve this increased humidification, supplemental

water can be introduced into the hydrogen or oxygen streams by various

methods, or more directly to the proton exchange membrane by means

of the physical phenomenon known as of wicking, for example. The

focus of investigations, however, in recent years has been to develop

membrane electrode assemblies (MEA) with increasingly improved power

output when running without supplemental humidification. Being able

to run an MEA when it is self-humidified is advantageous because it

decreases the complexity of the balance-of-plant with its associated costs.

However, self-humidification heretofore has resulted in fuel cells running

at lower current densities and thus, in turn, has resulted in more of

these assemblies being required in order to generate a given amount

of power.

While PEM fuel cells of various designs have operated with

varying degrees of success, they have also had shortcomings which have

detracted from their usefulness. For example, PEM fuel cell power

systems typically have a number of individual fuel cells which are

serially electrically connected (stacked) together so that the power

system can have a increased output voltage. In this arrangement, if

one of the fuel cells in the stack fails, it no longer contributes voltage

and power. One of the more common failures of such PEM fuel cell

power systems is where a membrane electrode assembly (MEA) becomes

less hydrated than other MEAs in the same fuel cell stack. This loss

of membrane hydration increases the electrical resistance of the effected

fuel cell, and thus results in more waste heat being generated. In

turn, this additional heat drys out the membrane electrode assembly.

This situation creates a negative hydration spiral. The continual

overheating of the fuel cell can eventually cause the polarity of the

effected fuel cell to reverse such that it now begins to dissipate

electrical power from the rest of the fuel cells in the stack. If this

condition is not rectified, excessive heat generated by the failing fuel

cell may cause the membrane electrode assembly to perforate and

thereby leak hydrogen. When this perforation occurs the fuel cell stack

must be completely disassembled and repaired. Depending upon the

design of fuel cell stack being employed, this repair or replacement may

be a costly, and time consuming endeavor.

Further, designers have long sought after a means by which

current densities in self-humidified PEM fuel cells can be enhanced

while simultaneously not increasing the balance-of-plant requirements for

these same devices.

Accordingly, the present invention provides:

a fuel cell power system, comprising:

a housing defining a cavity;

a plurality of terminals borne by the housing and electrically coupled with a load

which has a voltage demand;

a plurality of fuel cells received in the cavity of the housing and electrically

coupled to the plurality of terminals, and wherein the plurality of fuel cells convert

chemical energy into electricity which is supplied to the terminals to meet, at least in part,

the electrical current demand of the load, and wherein the fuel cells are configured to be

individually selectively deactivated, and can be physically removed, by hand, from the

housing while the remaining ones of the fuel cells continue to operate and supply

electricity to the terminals; and

a digital control system which is electrically coupled with the plurality of fuel

cells and is configured to control and monitor an operation of the plurality of fuel cells

and the fuel cell power system.

BRIEF DESCRIPTION OF THE ACCOMPANYING DRAWINGS

Preferred embodiments of the invention are described below with

reference to the following accompanying drawings.

Fig. 1 is a prospective view of one embodiment of a fuel cell

power system according to the present invention.

Fig. 2 is an illustrative representation of a control system coupled

with components of the fuel cell power system.

Fig. 3 is an exploded perspective view of one configuration of a

fuel cell cartridge of the fuel cell power system.

Fig. 4 is. a schematic representation of one embodiment of

circuitry coupled with plural fuel cells of the fuel cell cartridge.

Fig. 5 is a functional block diagram of one configuration of the

control system for the fuel cell power system.

Fig. 6 is a functional block diagram of a cartridge analysis slave

controller of the control system coupled with associated circuitry and

components.

Fig. 7 is a functional block diagram of an auxiliary valve slave

controller of the control system coupled with associated circuitry and

components.

Fig. 8 is a anotional block diagram of a fan slave controller of

the control system coupled with associated circuitry and components.

Fig. 9 is a functional block diagram of an interface slave

controller of the control system coupled with associated circuitry and

components.

Fig. 10 is a functional block diagram of an external port slave

controller of the control system coupled with associated circuitry and

components.

Fig. 11 is a functional block diagram of a system analysis slave

controller of the control system coupled with associated circuitry and

components.

Fig. 12 is a functional block diagram of a sensor slave controller

of the control system coupled with associated circuitry and components.

Fig. 13 is a functional block diagram of an air temperature slave

controller of the control system coupled with associated circuitry and

components.

Fig. 14 is a functional block diagram of a shunt slave controller

of the control system coupled with associated circuitry and components.

Fig. 15 is a functional block diagram of a switch slave controller

of the control system coupled with associated circuitry and components.

Figs. 16-16A are a flow chart illustrating exemplary operations of

a master controller of the control system.

Fig. 17 is a flow chart illustrating an exemplary start-up operation

of the master controller.

Figs. 18-18A are a flow chart illustrating exemplary error

operations of the master controller.

Figs. 19-19B are a flow chart of exemplary operations of the

cartridge analysis slave controller.

Figs. 20-20A are a flow chart illustrating exemplary operations of

the auxiliary valve slave controller of the control system.

Figs. 21-21A are a flow chart illustrating exemplary operations of

the fan slave controller of the control system.

Fig. 22 is a flow chart illustrating exemplary operations of the

interface slave controller of the control system.

Fig. 23 is a flow chart illustrating exemplary operations of the

external port slave controller of the control system.

Figs. 24-24A are a flow chart illustrating exemplary operations of

the system analysis slave controller of the control system.

Fig. 25 is a flow chart illustrating exemplary operations of the

sensor slave controller of the control system.

Fig. 26 is a flow chart illustrating exemplary operations of the air

temperature slave controller of the control system.

Fig. 27 is a flow chart illustrating exemplary operations of the

shunt slave controller of the control system.

Fig. 28 is a flow chart illustrating exemplary operations of the

switch slave controller of the control system.

Best Modes for Carrying Out the Invention and Disclosure of Invention

This disclosure of the invention is submitted in furtherance of the

constitutional purposes of the U.S. Patent Laws "to promote the

progress of science and useful arts" (Article 1, Section 8).

Referring to Fig. 1, one configuration of a fuel cell power

system 10 is illustrated. The depicted configuration of fuel cell power

system 10 is exemplary and other configurations are possible. As

shown, fuel cell power system 10 includes a housing 12 provided about

a plurality of fuel cell cartridges 14. Housing 12 defines a subrack

assembly in the described embodiment.

Fuel cell power system 10 is configured to utilize one or more

of fuel cell cartridges 14. Twelve such fuel cell cartridges 14 are

utilized in the embodiment of fuel cell power 10 described herein. As

described below, individual fuel cell cartridges 14 include a plurality of

fuel cells. In the described configuration, individual fuel cell

cartridges 14 include four fuel cells.

Such fuel cells can comprise polymer electrolyte membrane (PEM)

fuel cells. In the described embodiment, the fuel cells can comprise

membrane electrode assembly (MEA) fuel cells or membrane electrode

diffusion assembly (MEDA) fuel cells. Further details of one

configuration of fuel cells and fuel cell cartridges 14 are described in

a co-pending U.S. Patent Application Serial No. 08/979,853, entitled "A

Proton Exchange Membrane Fuel Cell Power System", filed

November 20, 1997, naming William A. Fuglevand, Dr. Shiblihanna I.

Bayyuk, Ph.D., Greg A. Lloyd, Peter D. Devries, David R. Lott,

John P. Scartozzi, Gregory M. Somers and Ronald G. Stokes as

inventors, assigned to the assignee hereof, having attorney docket

number WA23-002, and incorporated herein by reference.

Housing 12 additionally includes an operator interface 16. In the

present embodiment, operator interface 16 includes a display 18 and

interface switches 20. Operator interface 16 is configured to indicate

operation of fuel cell power system 10 and also enable an operator to

control various functions of fuel cell power system 10.

Display 18 of operator interface 16 is configured to emit a

human perceptible signal, such as visible signals, to indicate operation

of fuel cell power system 10. In the depicted embodiment, display 18

comprises a plurality of light emitting diode (LED) bar graph arrays to

indicate operational conditions of respective fuel cell cartridges 14. In

one configuration, individual bar graph arrays of display 18 indicate high

and low voltages of fuel cells within the corresponding fuel cell

cartridge 14.

Interface switches 20 permit a user to control operations of fuel

cell power system 10. For example, one interface switch 20 can be

provided to enable a user to turn on fuel cell power system 10. In

addition, another interface switch 20 can include a load enable switch

which permits a user to selectively apply power from fuel cell power

system 10 to a load 22 coupled with the fuel cell power system 10.

Another interface switch 20 can control a cartridge reset function

described below.

Referring to Fig. 2, some components of fuel cell power

system 10 are shown. The components are internal and external of

housing 12 of fuel cell power system 10. Internally, only three fuel

cell cartridges 14 are shown for purposes of discussion herein. More

fuel cell cartridges 14 are provided in typical configurations.

Fuel cell power system 10 is shown coupled with a remote

device 24. Fuel cell power system 10 is preferably configured to

communicate with remote device 24. An exemplary remote device 24

comprises an off-site control and monitoring station. Fuel cell power

system 10 receives communications from remote device 24 which may

comprise data and commands. Fuel cell power system 10 is also

configured to output data, requests, etc. to remote device 24.

The depicted components include the plural fuel cell cartridges 14

and operator interface 16 discussed above. In addition, fuel cell power

system 10 includes a control system 30. One configuration of control

system 30 is described below in detail. The illustrated control

system 30 is coupled with a power supply sensor 31 associated with a

power supply 32, and charge circuitry 34. Control system 30 is

additionally coupled with fuel cell cartridges 14 and operator

interface 16. Further, control system 30 is coupled with a

communication port 36, switching device 38 and current sensor 40.

Control system 30 is additionally coupled with a bleed solenoid 42

associated with a bleed valve 43.

The depicted fuel cell power system 10 includes a fuel delivery

system 28. Fuel delivery system 28 couples with a fuel supply 23 to

supply fuel to fuel cell cartridges 14. Exemplary fuel comprises

hydrogen gas in the described embodiment. Other fuels may be

possible.

The depicted fuel delivery system 28 includes a main valve 47

and plural auxiliary valves 45 associated with respective fuel cell

cartridges 14. Main valve 47 controls the flow of fuel from fuel

supply 23 into fuel cell power system 10. Auxiliary valves 45 control

the flow of fuel to respective fuel cell cartridges 14. Control

system 30 is coupled with plural auxiliary solenoids 44 of associated

auxiliary valves 45. Control system 30 is further coupled with a main

solenoid 46 of associated main valve 47.

The depicted fuel cell power system 10 includes an air

temperature control assembly 50. The illustrated air temperature

control assembly 50 includes a plenum 51 having associated ports 52

corresponding to fuel cell cartridges 14. Within plenum 51 of air

temperature control assembly 50, a temperature modifying element 53,

fan 54, temperature sensor 55 and fuel sensor 61 are provided.

A controllable air flow device or air passage 56 couples

plenum 51 to exterior ambient air outside of housing 12. Air

passage 56 can permit the intake of air into plenum 51 as well as the

exhaustion of air from plenum 51. Control system 30 is coupled with

control circuitry 51 of modifying element 53, control circuitry 48 and

monitoring circuitry 49 of fan 54, temperature circuitry 68 associated

with temperature sensor 55, control circuitry 57 of air passage 56, and

heater 75 of fuel sensor 61.

A first fuel sensor 58 is provided within housing 12 and outside

of plenum 51 as shown. First fuel sensor 58 is operable to monitor

for the presence of fuel within housing 12. A second fuel sensor 61

is provided within plenum 51 to monitor for the presence of fuel within

plenum 51. Control system 30 is configured to couple with fuel

detection circuitry 64 associated with fuel sensors 58, 61. Fuel

detection circuitry 64 can condition measurements obtained from

sensors 58, 61.

Heaters 74, 75 are coupled with respective fuel sensors 58, 61 to

provide selective heating of fuel sensors 58, 61 responsive to control

from control system 30. Heaters 74, 75 are integral of fuel

sensors 58, 61 in some configurations. An exemplary fuel sensor

configuration with an integral heater has designation TGS 813 available

from Figaro Engineering, Inc. Such heaters are preferably provided in

a predefined temperature range to assure proper operation. Other

configurations of sensors 58, 61 are possible.

An external temperature sensor 59 is provided outside of

housing 12 in one embodiment. Control system 30 is also coupled with

temperature circuitry 67 associated with temperature sensor 59 to

monitor the exterior temperature. Temperature circuitry 67 conditions

signals received from temperature sensor 59.

Control system 30 is configured to at least one of control and

monitor at least one operation of fuel cell power system 10. During

operation, fuel from fuel supply 23 is applied to main valve 47. Main

valve 47 is coupled with auxiliary valves 45 as shown. Responsive to

control from control system 30, main valve 47 and auxiliary valves 45

apply fuel to respective fuel cell cartridges 14. Responsive to the

supply of fuel, and in the presence of oxygen, fuel cell cartridges 14

produce electrical power.

A power bus 60 couples the fuel cell cartridges 14 in series.

Power bus 60 is coupled with external terminals 62, 63 which may be

connected with an external load 22 (shown in Fig. 1). Terminal 62

provides a positive terminal and terminal 63 provides a negative

terminal of fuel cell power system 10.

Air temperature control assembly 50 applies oxygen to the

respective fuel cell cartridges 14 via ports 52. Fuel cell cartridges 14

are individually operable to convert chemical energy into electricity. As

described below, fuel cartridges 14 individually contain plural fuel cells

individually having an anode side and a cathode side. Auxiliary

valves 45 apply fuel to the anode sides of the fuel cells. Plenum 51

directs air within the cathode sides of the fuel cells.

Air temperature control assembly 50 preferably provides circulated

air within a predetermined temperature range. Such circulated air can

be exterior air and/or recirculated air. In the preferred embodiment,

air temperature control assembly 50 provides air within plenum 51

within an approximate temperature range of 25 °Celsius to 80 °Celsius.

Upon start-up conditions of fuel cell power system 10, modifying

element 53 may be controlled via control system 30 using element

control circuitry 41 to either increase or decrease the temperature of

air present within plenum 51. Fan 54 operates to circulate the air

within plenum 51 to respective fuel cell cartridges 14. Fan control

circuitry 48 and fan monitor circuitry 49 are shown coupled with fan

54. Responsive to control from control system 30, fan control circuitry

48 operates to control air flow rates (e.g., speed of rotation) of fan 54.

Fan monitor circuitry 49 operates to monitor the actual air flow rates

induced by fan 54 (e.g., circuitry 49 can comprise a tachometer for

rotational fan configurations).

Control system 30 monitors the temperature of the air within

plenum 51 using temperature sensor 55. During operation, heat is

generated and emitted from fuel cell cartridges 14. Thus, it may be

necessary to decrease the temperature of air within plenum 51 to

provide efficient operation of fuel cell power system 10. Responsive

to control from control system 30, air passage 56 can be utilized to

introduce exterior air into plenum 51 and exhaust air from plenum 51

to ambient.

Control system 30 communicates with control circuitry 57 to

control air passage 56. In one embodiment, air passage 56 includes a

plurality of vanes and control circuitry 57 operates to control the

position of the vanes of air passage 56 to selectively introduce exterior

air into plenum 51. The vanes of air passage 56 can preferably be

provided in a plurality of orientations between an open position and a

closed position to vary the amount of exterior fresh air introduced into

plenum 51 or the amount of air exhausted from plenum 51 responsive

to control from control system 30. Air circulated within plenum 51 can

comprise recirculated and/or fresh ambient air.

Utilizing temperature sensor 59, control system 30 can also

monitor the temperature of ambient air about housing 12. Control

system 30 can utilize such exterior temperature information from

temperature sensor 59 to control the operation of air passage 56.

Temperature sensor 59 is located adjacent air passage 56 in a preferred

embodiment.

As described in further detail below, control system 30 controls

air flow rates of fan 54 using fan control circuitry 48. Fan monitor

circuitry 49 provides air flow rate information to control system 30.

Control system 30 can monitor the total system voltage being delivered

via power bus 60 by summing the individual cell voltages. Control

system 30 can also monitor the electrical load being delivered via power

bus 60 using current sensor 40. With knowledge of the system bus

voltage and load, control system 30 can calculate waste thermal power

and provide a desired cooling air flow.

More specifically, the efficiency of one or more fuel cells may be

determined by dividing the respective fuel cell voltage by 1.23 (a

theoretical maximum voltage of a single fuel cell). An average

efficiency can be determined for all fuel cells 90 of fuel cell power

system 10. The remaining energy (energy not associated to electricity)

as determined from the efficiency calculation is waste thermal power.

The determined waste thermal power may be utilized to provide a

desired cooling air flow. Control system 30 controls the air flow rates

of fan 54 depending upon the waste thermal power in accordance with

one aspect of the described fuel cell power system 10.

During operation of fuel cell cartridges 14, non-fuel diluents such

as cathode-side water and atmospheric constituents can diffuse from the

cathode side of the fuel cell through a membrane electrode assembly

of the fuel cell and accumulate in the anode side of the fuel cell. In

addition, impurities in the fuel supply delivered directly to the anode

side of the fuel cell also accumulate. Without intervention, these

diluents can dilute the fuel sufficiently enough to degrade performance.

Accordingly, the anode side of the individual fuel cells is connected to

a bleed manifold 65. Bleed manifold 65 is additionally coupled with

bleed valve 43.

Control system 30 selectively operates bleed solenoid 42 to

selectively open and close bleed valve 43 permitting exhaustion of

matter such as entrained diluents and perhaps some fuel via a bleed

exhaust 66 within housing 12. Control system 30 can operate to open

and close bleed valve 43 on a periodic basis. The frequency of

openings and closings of bleed valve 43 can be determined by a

number of factors, such as electrical load coupled with terminals 62, 63,

etc. Although not shown, a fuel recovery system may be coupled with

bleed exhaust 66 to retrieve unused fuel for recirculation or other uses.

Following a start-up condition either inputted via interface or

from remote device 24, control system 30 selectively controls switching

device 38 to couple power bus 60 with positive terminal 62. Switching

device 38 can comprise parallel MOSFET switches to selectively couple

power bus 60 with an external load 22.

For example, control system 30 may verify when an appropriate

operational temperature within plenum 51 has been reached utilizing

temperature sensor 55. In addition, control system 30 can verify that

at least one electrical characteristic, such as voltage and/or current, of

respective fuel cell cartridges 14 has been reached before closing

switching device 38 to couple power bus 60 with an associated load 22.

Such provides proper operation of fuel cell power system 10 before

coupling bus 60 with an external load 22.

Power supply 32 includes power supplies having different voltage

potentials in the described embodiment. For example, power supply 32

can provide a 5-volt supply voltage for operating the digital circuitry of

fuel cell power system 10, such as control system 30. Power supply 32

can also provide higher voltage potentials, such as +/- 12 volts for

operation of components such as fan 54 within fuel cell power

system 10.

Further, power supply 32 can include a battery powering

components during start-up procedures. Following start-up procedures,

power supply 32 can be coupled with power bus 60 and internal power

utilized by fuel cell power system 10 can be derived from electrical

power generated from fuel cell cartridges 14. Charge circuitry 34 is

provided to selectively charge batteries of power supply 32 utilizing

power from power bus 60. Control system 30 is configured to monitor

electrical conditions of the batteries and the supplied voltages of power

supply 32 using power supply sensors 31. Control system 30 can

operate charge circuitry 34 to charge batteries of power supply 32

depending upon such monitoring operations.

Control system 30 is also coupled with communication port 36

providing communications to an external device such as a remote

device 24. An exemplary remote device 24 comprises an external

control system or monitoring system off-site from fuel cell power

system 10. Control system 30 can output data including requests,

commands, operational conditions, etc., of fuel cell power system 10

using communication port 36. In addition, control system 30 can

receive data including commands, requests, etc., from remote device 24

using communication port 36.

Referring to Fig. 3, an exemplary fuel cell cartridge 14 is shown.

Further details of fuel cell cartridge 14 are disclosed in detail in U.S.

Patent Application Serial No. 08/979,853 incorporated by reference

above. The depicted fuel cell cartridge 14 includes a fuel distribution

frame 70 and a force application assembly which includes plural cathode

covers 71 which partially occlude respective cavities housing membrane

electrode assemblies (MEA) or membrane electrode diffusion assemblies

(MEDA) within fuel distribution frame 70. The depicted fuel cell

cartridge 14 includes four fuel cells (individually shown as reference

numeral 90 in Fig. 4). Other configurations are possible.

The respective cathode covers 71 individually cooperate or

otherwise mate with each other, and with the fuel distribution frame 70.

Individual apertures 72 which are defined by the cathode cover, define

passageways 73 which permit air from plenum 51 to circulate to the

cathode side of the membrane electrode diffusion assembly contained

within fuel distribution frame 70. The circulation of air through the

fuel cell cartridge 14 is discussed in significant detail in U.S. patent

application Serial No. 08/979,853 incorporated by reference above.

Conductive members 63 extend outwardly from a main body of

individual fuel cells within fuel cell cartridge 14. Conductive

members 63 are designed to extend through respective gaps or openings

which are provided in fuel distribution frame 70. Each conductive

member 63 is received between and thereafter electrically coupled with

pairs of conductive contacts which are mounted on a rear wall of a

subrack described in greater detail below.

Fuel cell cartridge 14 is operable to be serially electrically

coupled with a plurality of other fuel cell cartridges 14 by way of a

subrack which is generally indicated by the numeral 76. Subrack 76

has a main body 77 having top and bottom portions 78, 79,

respectively. The top and bottom portions are joined together by a

rear wall 80. Elongated channels 81 are individually formed in top and

bottom portions 78, 79 and are operable to slidably receive individual

spines 74 which are formed on fuel distribution frame 70.

Subrack 76 is made of a number of mirror image portions 85,

which when joined together, form the main body 77 of subrack 76.

These mirror image portions 85 are fabricated from a moldable

dielectric substrate. Power bus 60 is affixed on rear wall 80 of the

subrack 90. A repeating pattern of eight pairs of conductive

contacts 84 are attached on rear wall 80 and are coupled with power

bus 60. Electrical coupling of fuel cells within fuel cell cartridge 14

with power bus 60 is implemented using contacts 84 in the described

embodiment.

First and second conduits 86, 87 are also attached to rear

wall 80 and are operable to matingly couple in fluid flowing relation

to the fuel distribution frame 70. The respective first and second

conduits 86, 87 extend through rear wall 80 and connect with suitable

external conduits (not shown). First conduit 86 is coupled in fluid

flowing relation with fuel supply 23 (Fig. 1) and with anode sides of

internal fuel cells. Further, second conduit 87 exhausts from the anode

sides of the fuel cells to bleed manifold 65 (Fig. 2).

Individual fuel cell cartridges 14 may be selectively deactivated.

For example, fuel cell cartridges 14 are individually physically removable

from fuel cell power system 10. Removal of one or more fuel cell

cartridges 14 may be desired for maintenance, replacement, etc. of the

fuel cell cartridges 14. The remaining fuel cell cartridges 14 and

internal fuel cells thereof may continue to supply power to an

associated load 22 with one or more of the fuel cell cartridges 14

deactivated.

 Individual contacts 84 may be configured to maintain electrical

continuity of bus 60 upon physical removal of a fuel cell cartridge 14

from an associated subrack 76. As shown, individual contacts 84

comprise make before break contacts which individually include plural

conductive members configured to receive an associated contact 69 of

 a fuel cell cartridge 14. Individual contacts 69 can comprise a tang or

knife. Upon physical removal of fuel cell cartridge 14 and the

corresponding terminals 69, conductive members of contacts 84 are

mechanically coupled together to maintain a closed circuit within bus 60

intermediate terminals 62, 63. Such maintains a supply of electrical

 power to load 22 coupled with terminals 62, 63 during removal of one

or more fuel cell cartridges 14 from fuel cell power system 10.

Referring to Fig. 4, a schematic representation of four fuel

cells 90 of a fuel cell cartridge 14 is shown. Individual fuel cells 90

have plural contacts 84 as described above. Fuel cells 90 are typically

coupled in series using power bus 60. Control system 30 is configured

to monitor at least one electrical characteristic of individual fuel

cells 90 using analysis circuitry 91 in the described embodiment.

More specifically, analysis circuitry 91 includes a voltage sensor

92 which may be provided electrically coupled with contacts 84 as

shown. Such coupling enables voltage sensor 92 to monitor the voltages

of the individual respective fuel cells 90. Fuel cells 90 have been

observed to typically produce a useful voltage of about 0.45 to about

0.7 volts DC under a typical load.

An exemplary configuration of voltage sensor 92 is implemented

as a differential amplifier for monitoring voltages. Voltage sensor 92

is preferably configured to monitor voltage magnitude across individual

fuel cells 90 as well as polarity of individual fuel cells 90.

Analysis circuitry 91 can additionally include plural current

sensors 94, 97. Individual current sensors may be coupled with

contacts 84 of individual fuel cells 90 to monitor current flowing

through respective individual fuel cells 90 in an alternative arrangement

(not shown). Control system 30 is coupled with current sensors 94, 97

and is configured to monitor corresponding respective currents through

fuel cells 90 and outputted to load 22 via bus 60.

Current sensor 94 is coupled intermediate one of fuel cells 90

and a coupling with internal power supply 93. Current sensor 94 is

coupled intermediate the coupling with internal power supply 93 and

external terminal 62 coupled with an associated load.

Following start-up operations, power for internal use within fuel

cell power system 10 (e.g., power provided to the circuitry of control

system 30) is provided from fuel cell cartridges 14. Internal power

supply 93 extracts current from bus 60 as shown to provide internal

power to fuel cell power system 10.

Accordingly, current sensor 94 provides information regarding

current flow through serially coupled fuel cell cartridges 14. Current

sensor 97 provides information regarding current flow to a load coupled

with terminal 62 (i.e., load 22 shown in Fig. 1).

Plural switching devices 96 are also provided which correspond to

respective fuel cells 90. Switching devices 96 can be individually

provided intermediate contacts 84 of respective fuel cells 90 as

illustrated. In the depicted configuration, switching devices 96 can

comprise MOSFET devices. Gate electrodes of switching devices 96 are

coupled with control system 30.

Control system 30 is operable to selectively shunt electrodes 84

using switching devices 96 corresponding to a desired one or more of

fuel cells 90 to electrically bypass or deactivate such fuel cells 90. For

example, if control system 30 observes that an electrical characteristic

(e.g., voltage) of a fuel cell 90 as sensed via sensors 92, 94 is below

a desired range, control system 30 can instruct a respective switching

device 96 to turn on and shunt the respective fuel cell 90. In

addition, individual fuel cells 90 can be selectively shunted using

respective switching devices 96 to enhance the performance of fuel

cells 90.

In one configuration, fuel cells 90 can be shunted according to

a duty cycle. The duty cycle may be adjusted by control system 30

depending upon operation of fuel cell cartridges 14 and fuel cell power

system 10. Fuel cells 90 can be shunted by sequential order as

determined by control system 30. Shunting is also helpful during start-

up operations to generate heat within housing 12 to bring fuel power

system 10 up to operating temperature in an expedient manner.

Alternatively, individual fuel cells 90 may be shunted for extended

periods of time if control system 30 observes such fuel cells are

operating below desired ranges (e.g., low voltage conditions, reverse

polarity conditions). Shunting operations are discussed in co-pending

U.S. Patent Application Serial No. 09/108,667, entitled Improved Fuel

Cell and Method for Controlling Same", filed on July 1, 1998, naming

William A. Fuglevand, Peter D. Devries, Greg A. Lloyd, David R. Lott,

and John P. Scartozzi as inventors, assigned to the assignee hereof,

having attorney docket number WA23-005, and incorporated herein by

reference.

Referring to Fig. 5, one configuration of control system 30 is

illustrated. In the depicted arrangement, control system 30 includes a

distributed control system including a plurality of controllers 100-120.

Individual controllers 100-120 comprise programmable microcontrollers in

the described embodiment. Exemplary microcontrollers have trade

designation MC68HC705P6A available from Motorola, Inc. In the

described embodiment, controllers 100-120 individually comprise a

controller configured to execute instructions provided within executable

code. In an alternative configuration, the steps described with reference

to Figs. 16-28 below are implemented within hardware.

Individual controllers can include random access memory (RAM),

read only memory (ROM), analog-to-digital (A/D) converters, serial

input/output port (SIOP) communications, timers, digital input/

output (I/O), timer interrupts and external interrupts. Individual

controllers 102-120 have internal digital processing circuitry configured

to execute a set of software or firmware instructions. Such instructions

can be stored within the internal read only memory of the respective

controllers 100-120. Other configurations of control system 30 are

possible.

Among other functions, master controller 100 functions as a

communication router to implement communications intermediate master

controller 100 and individual slave controllers 102-120. In the described

embodiment, communications are implemented in a limited full-duplex

mode. Other communication protocols may be utilized.

Master controller 100 outputs messages to slave

controllers 102-120. Outputted messages are seen by all slave

controllers 102-120. Individual slaves 102-120 identified by the outgoing

message process the corresponding message. Thereafter, receiving slave

controllers 102-120 can output a message to master controller 100. In

addition, master controller 100 can sequentially poll slave

controllers 102-120 to determine whether such slave controllers 102-120

have communications for master controller 100. Master controller 100

can also supply clock information to slave controllers 102-120 to

establish a common timing reference within control system 30.

Individual slave controllers 102-120 perform specific tasks in

control system 30 including a plurality of distributed controllers.

Individual slave controllers 102-120 can monitor specified functions of

fuel cell power system 10 and report to master controller 100. Further,

master controller 100 can direct operations of individual slave

controllers 102-120.

Referring to Fig. 6, cartridge analysis slave controller 102 is

coupled with master controller 100 and associated circuitry. In

particular, cartridge analysis slave controller 102 is coupled with analysis

circuitry 91 which is in turn coupled with fuel cells 90 and power

bus 60 as previously described. Utilizing voltage sensor 92 and current

sensor 94 of analysis circuitry 91, cartridge analysis slave controller 102

can monitor electrical characteristics such as the voltage of individual

fuel cells 90 as well as the current through fuel cells 90. Further,

cartridge analysis slave controller 102 can monitor current flowing

through power bus 60 to load 22 using current sensor 97 of analysis

circuitry 91. As described below, cartridge analysis slave controller 102

can communicate such electrical characteristics to master controller 100.

Referring to Fig. 7, auxiliary valve slave controller 104 is shown
