Repository: anandvc/allindianpatents

File: patents/225724-an-improved-vacuum-glass-coating-unit.html
Indian Patents. 225724:"AN IMPROVED VACUUM GLASS COATING UNIT"

Indian Patents

Recently Granted Patents

  Recently Published Patents

Title of Invention	"AN IMPROVED VACUUM GLASS COATING UNIT"

Abstract	An improved vacuum glass coating unit, especially for continuous coating of passing substrates with t least tow adjacently disposed chambers (20, 30) or chamber areas (21, 22, 31, 32,33) which, by means of one or various chamber-(23,34,35) and/or separating walls (24,36,37) reciprocally separated, and by means of openings (4) in said chamber-and/or separating walls for passage of substrates, are interconnected, and at least one opening may be closed by a valve unit for vacuum tight separation of chambers and/or chamber areas, wherein said valve unit is separably attached inside said chamber, especially on the inside of chamber-and/or separating wall, in such a way that the installation or removal of the valve device does not necessitate any alteration to the position of chambers relative to each other.	

Full Text	The present invention relates to an improved vacuum glass coating unit. .

Vacuum processing plants, especially glass coating plants in the  present case, in which the glass substrates to be coated 'are being continuously conducted through a variety of adjacently disposed chambers or chamber areas (compartments),

where- they are subject to different processes, are widely

used.  

In :order to avoid reciprocal interference amongst the

processes accomplished in the different chamber areas (com-partments) , said compartments or areas are usually recipro¬cally separated in vacuum-tight fashion with different com-

partmenits and being pumped out separately, and only so called

slotted1 ' locks are integrated between the compartments, i.e.

chamber's, in order to be able to move said substrates to be  coated from one compartment into another. With these slotted

locks, which are essentially built in the form of a slotlike opening between said 'compartments, i.e. chambers, it becomes possible, on one side, to continuously move said glass sub- . strates,  in the form of panes,  on- corresponding conveyor

such as for example roller conveyors, without any additional activation of valves or locks, and, on the other side, an undesired exchange of atmosphere between adjacent compartments is avoided.

Nevertheless, usually between certain compartments or chambers, additional separating valves are being integrated, which render possible a total gas-tight or vacuum-tight separation of said compartments or chambers, in order that at the occasion of maintenance activities or exchange of feeder cathodes, the entire coating unit does not have to be aerated, but only the section affected with maintenance or exchange work.

Based on the required vacuum-tight disposition of said separating valves and the required adjustment with process or measuring tools, contained in said compartments, the space and disposition of separating valves is predetermined and fixed during the construction of a glass coating unit, so that it is precisely defined, which areas may sequentially be reciprocally locked through the separating valves.

The object of the present invention consists in providing a vacuum coating unit and especially a continuously operating glass coating unit, which renders possible an effective and varied utilization of said glass coating unit, as well as its production.This task is solved with a vacuum treatment unit with the features of claim 1, and advantageous embodiments being an object of dependent claims.

The inventors recognized that glass coating units, where separating valves are firmly and fixedly integrated during the construction of said glass coating unit, present considerable disadvantages concerning a variable and effective utilization, as during a change of the coating processes, for example as a result of a modification in the layer sequence, possibly a varied occupation of compartments with variable coating or process tools has to take place and, consequently, the predetermined disposition of said separating valves is no longer adequate for the maintenance tasks that are adequate vis-a-vis the changed coating process.

In accordance with the invention, this problem may be solved due to the fact that said separating valves are being separately attached inside the different chambers or chamber areas, so that, in case of need, said separating valves may, at any time, be displaced or changed in their disposition, in order to create other separable areas in the glass coating unit or vacuum treatment unit.

It is especially not required to integrate said separating valves, i.e. valve units, into separate housings between adjacent chambers, which additionally requires considerable space, but the valve units are preferably being attached on the inside of said chambers and/or separating walls, so that a distanced disposition of adjacent chambers, due to integration of intermediate separating valves, is being effectively avoided.

Advantageously, both the valve unit as well as the chambers are built in such a fashion, that without undergoing essential changes on the chamber- and/or separating walls, where they are attached, the valve unit may be mounted in said sections or from which they may again be removed.

It is also advantageous when said valve unit, on one side, and the chamber with the process tools and transportation units for the substrates therein integrated, on the other side, are in such fashion reciprocally synchronized that said valve unit may be mounted independently from process tools and transportation units inside the chamber, i.e. at the chamber- or separating walls. This will be especially attained when separating valve, i.e. said valve unit, features especially small dimensions and is built in a special plane fashion, so as to avoid collisions with process tools and/or transportation units.

Due to the moveably attached disposition of valve unit (separating valve) inside chamber, assembly or removal of a separating valve thus essentially implies in no change of chamber or in disposition of process tools and transportation unit inside chamber, at least after assembly or removal, as well as in a change in the reciprocal position of chambers, which normally cannot be accomplished altogether. Also the additional integration of individual separating valve housings between said chambers is thus being eliminated.

Preferably,  said valve unit features a housing,  with which valve unit may be integrated in a vacuum-i.e. gas-tight fashion inside the chamber, i.e. at chamber- or compartment wall. Vacuum-tight means, in this case, that especially in a radial direction, starting from the passage opening for said substrates, seals are provided at the connections, in order to insure - with closed valve lid -  a vacuum-tight, i.e. gas-tight separation of compartment, i.e. of chamber area, thus insuring tightness of separating- or chamber wall also alongside the valve housing.

Preferably, said valve unit i.e. separating valve with its housing, is disposed through a mounting support in the area of said slotted locks at the chamber, i.e. separating walls, with said mounting support, preferably in the form of a clamp, embracing said adjacent chamber wall or separating wall around passage opening. This insures an especially simple attachment without extensive changes at the chambers or compartments.

Preferably, said mounting support and separating i.e. chamber walls feature complementary intermeshing steps, in order to create a specially tight connection at this point.Preferably, said separating valve, which may be foreseen as a slide or flap valve, may also feature a valve flap with rotative- or translatory movement during the closing step, and may also be built as a slide valve, which may close said opening in both directions, so that the valve unit may be mounted on one or on the other side under vacuum or atmospheric conditions. In corresponding fashion, seen in the transport direction, valve unit variably may also be mounted in front or behind a chamber- or separating wall.

Further details and advantages of the object of the present invention are depicted in the drawings of an example of execution and based on the subsequent description.

Figure 1 shows, schematically, a longitudinal cut through a glass coating unit with different chambers and chamber areas (compartments).

Figure 2 shows, schematically, a cross-section of the slide valve according to the invention, in the operating position of slide plate.

Figure 3 shows a comparable cross-section in the inactive position of slide plate.

Fig. 1 shows, in cross-section, part of a glass coating unit with two adjacent chambers 20,30, which are subdivided into different compartments 21, 22, 31, 32 and 33.

In forward direction of substrates, chamber 30 is limited by chamber walls 34 and 35, built as hamber flanges, whilst chamber 20, adjacent to chamber wall 34 of chamber 30, features a chamber wall 23 in the form a chamber flange.

Compartments 21, 22, 31, 32 and 33 are reciprocally vacuum-tight separated inside chambers 20,30, by separating walls 24,36 and 37, projected until said openings 4, acting as slotted locks for substrate passage.

At the chambers 20 and 30 upper sections pumping units 40 are provided, designed to pump off compartments 21, 22 and 31 until 33, in order to adjust vacuum conditions for the coating procedure.

Inside the compartments, whose compartement - i. e. chamber - construction is essentially identical, different processes or working steps may be accomplished, such as, for example, coating processes, measurements or similar actions, or they may be used as gas separating steps between compartments with different coating tools. Compartment 22, for example, is built as a measuring compartment and compartments 31 and 33 as coating compartments with pivotable dual magnetron cathodes 50, whilst compartment 30 is built, for example, as a pump compartment.

The substrate moves along dotted line 60 at a conveyor unit, preferably equipped with different conveyor rollers 61 through the different compartments, with transition from one compartment to another compartment, i.e. between chambers,taking place through openings 4,  in the form of slotted locks.

Especially at compartments 31 and 33, built as coating compartments, a diaphragm device 80 may be integrated at separating valves 36, 37 and/or chamber walls 34, 35.

The different chamber areas (compartments) or chambers may be locked in a vacuum-tight fashion by means of the variable disposition of separating valves 5, in order to be able to aerate only partially said glass coating unit at the occasion of maintenance activities. For example, compartment 31 with separating valves 5 at separating wall 36, on one side, and chamber walls 23 and 24, on the other side, may be locked vacuum-tight, in order, for example, to exchange internal cathodes 50, without the need of aerating the remaining sections of the unit.

Since, according to the present invention, said separating valves 5 are separably attached at separating walls 24,36,37 or chamber walls 23,34,35, during a change in coating processes, which may eventually require another separation of the global unit for maintenance tasks, they may be removed from said separating or chamber walls, being attached at other separating- or chamber walls. It is essential that separating valves 5 may be disposed on each chamber- and/or separating wall, so that each random component of the coating unit may randomly be closed in a vacuum-tight condition.Based on the subsequently described disposition of a preferred separating valve 5, it is preferably also possible to integrate said separating valves in transport direction of substrate, in front or behind said chamber- i.e. compartment wall, which additionally insures that the sealing direction is feasible in either of both sealing directions, so that both on one side, as well as on the other side of separating valve 5, atmospheric- or vacuum conditions may prevail.

Fig. 2 shows, in an expanded scale, a cross-section at the point of transition from compartment 22 to compartment 31 with the passage opening 4, which, vertically towards the plane of drawing, may clearly evidence larger dimensions than in its height now visible, i.e. it may be regarded in a slotted form, but, on the whole, it is built with the smallest possible free cross-section. In the case of preferred use, it must exactly be sufficiently large to permit passage of smooth glass panels of over 3 m width.

Both chambers may be seen in the area of opening 4 which are quite tightly and firmly interconnected, in order to avoid any type of formation of a collateral current, when this opening 4 is closed with the slide valve, which will now be described, and when, for instance, inside module 31 a vacuum is present, whilst module 22 is in the process of being aerated.Initially, said slide valve 5 encompasses housing 6 with two housing sections 6.1. and 6.2. It is understood that said housing 6 is specifically quite well sealed, being composed of different components. One may recognize here, for example, a sealing ring 6D in the slot between both housing sections 6.1 and 6.2, and another sealing ring 79 in slot between housing section 6.2 and retaining wall 70, on which housing 6, as a whole, is attached in the area of opening 4.

Housing 6, as a whole, is equally transfixed by opening 4, i.e. it features a channel, forming an extension of said opening 4 with free and continuous cross-section.

One may recognize that, contrary to the initially indicated state of the art, the present slide valve does not necessarily have to be assembled between both modules 22 and 31, but its housing 6 may be unilaterally disposed on the inner section of module 22.

Both housing sections 6.1 and 6.2 form amongst them a guide-slot 6S, in which a slide plate 7 is assembled with reduced lateral clearance in pendulous fashion, i.e. seen in the normal direction towards its main areas. It is suspended on a translatory actuator 7a, not indicated in detail. Its regulating component, not shown here in detail, is adequately linked with said slide plate 7, in order to render possible its lateral deflections. This connection between actuator 7a and said slide plate 7 transfixes housing 6.

The (vertical) guide-slot 65, in the same way as said slide plate integrated therein, extends transversally towards (a horizontal) passage device of opening 4, in segments on both sides of plane of transportation 60. Its essentially longitudinal section is located above said plane of transportation 60, but a small section is foreseen also underneath.

Inside guide-slot 6S, slide plate 7 may be reversibly activated by means of actuator la, between an inactive position (see Fig. 3) , in which opening 4 is totally open and substrates may pass through, and the working- or closed position shown here, in which slide plate 7 wholly covers slotted opening 4.

In the inactive position, slide plate 7 is wholly integrated into the upper section of guide-slot 6S, in the operating position, its lower edge penetrates in a bladelike fashion into the lower section of guide-slot 6S, whilst its upper portion still remains in its upper section. It is essential that slide plate 7 covers everywhere the border of opening 4.

The reversible movement of slide plate 7 by means of actuator 7a, initially takes place freely, without a too tight guiding action in guide slot 6S, i.e. also with negligible friction rate. Consequently, actuator 7a does not have to apply too intense regulating power. It may be, for example, a pneumatic or hydraulic lifting cylinder, a rack-and-pinion drive or an electromagnetic linear engine. It does not have to carry out a long stroke (a few centimeters) and must be able to place sealing plate only relatively superficially in its working position.

Connection of actuator with slide plate requires, in any case, as already outlined, a certain degree of elasticity or articulateness, since slide plate 7, which will now be described, must be moveable also vertically towards the adjusting direction of linear drive 7a,  even only for a few strokes. For this purpose, for example, at the end of the adjusting component of actuator 7a, a fork could be disposed, whose two flanks are interconnected by means of one, two or more axes, on which said slide plate 7 is moveably suspended in the required way.

It should be noted that actuator 7a represents various similar synchronously commanded actuators, which are to be used in case of need, when slide plate 7 is extended eventually over various meters length vertically towards the plane of drawing.

In the left half of housing 6.1 a first closing mechanism 8 is provided. It is preferably produced as an inflatable sealing, introduced into a circumferential annular slot of the housing wall, embracing, on its turn, the entire circumference of opening 4. Functionally corresponding with this closing drive 8, an annular sealing 9 is provided, which in the wall of the opposed half of housing 6.2 also is inserted into an annular slot, and which also totally embraces opening 4.

Exactly opposed (relative to the middle plane of guide slot 6S and slide plate 7) to said closing mechanism 8, in the example shown, in the opposed wall of housing section 6.2. a second closing mechanism 10, of the same format as closing mechanism 8, is inserted. It is located inside the area circumscribed by annular seal 9.

With the closing mechanism 10, an annular seal 11 functionally corresponds, which is inserted into the wall of housing section 6.1, again exactly in a direction opposite of annular seal 9, circumferentially involving closing mechanism 8.

It is actually contingent upon the embodiment, whether the closing mechanisms 8 and 10 are disposed inside or outside of the areas circumscribed by sealing rings 9 and 11. In the last case, the closing mechanisms are protected on the closed side against influence of vacuum. In the first case, the closing mechanism protects against overspray the sealing ring, located on the same side, i.e. to avoid undesired deposits of coating particles which, originated in the vacuum chamber, could reach the opening and the valve.

As already indicated, it is not forcibly required to produce the closing mechanisms 8 and/or 10 as uniform, circum-

Inferential chambers, similar to tube tires. Especially it may also be considered to provide the closing mechanisms only as two parallel long and extended segments on both sides of opening 4, instead of providing them in a circumferential manner. This would also insure essential protection of the sealing rings against overspray.

In addition, a number of individual chambers could be uniformly distributed along the circumference of the sealing surfaces, which, evidently, would fluidically intercommunicate and would have to be synchronously exposed to pressure.

It is foreseen, in the context of the present invention, that only one of the closing drives may be foreseen, when the slide plate has to be prepared in a sealing position only in one direction.

The circumferential configuration of the closing drives 8 and 10 as herein explained, offers the advantage that with an adequate configuration of their outer sections, they are propped up as secondary seals on the smooth surface of slide plate 7, thus reinforcing the sealing action of sealing rings 9,11, as long as their inner area is pressurized.

Below plane of transportation 60, in the area of opening 4 and of guide slot 6S, inside the housing a strip 12 of permanently elastic material is interchangeably attached. It closes the section of guide slot 6S, located below plane of transportation, and avoids penetration of particles into the lower section of guide slot 6S. It is built divided as a lip seal and permits free penetration of slide plate 7, once it is moved into its operating position.

It is understood that seal rings 9 and 11, as well as closing drives 8 and 10, are introduced to such an extent into the respective housing walls, i.e. may eventually therein be introduced by means of exposure to subpressure, so that it is possible to exclude damages or only friction by contacts with the slide plate 7 during its reversing movements between the inactive and operating position.

Additionally, by means of adequate protective measures, the activation of the actuator 7a should, of course, be avoided when one of the closing drives 8 and 10 is pressurized. A merely manual activation of slide plate 7 in the activated condition of one of the closing drives 8 or 10 should anyhow be impossible due to the intense compressing forces.

It can be seen that compared with the thickness of housing components 6.1 and 6.2, slide plate 7 may be produced in a quite slim and light fashion. In cooperation with a possibly uniform distribution of the closing forces, originated by closing drives 8, 10, slide plate 7 will be able to adjust itself exactly to the course of the sealing rings 9, respectively 11, even when these should evidence small long-wave deviations from the ideal sealing plane.In the case of regulation, slide plate 7 will be activated by actuator 7a when pressure in both modules to be reciprocally separated (still or again) is equal, i.e. when, for example, on both sides, atmospheric pressure or vacuum is applied.

Once its operating position has been attained (its lower edge is submerged in the lower portion of guide slot 6S) , then in accordance with the direction of the pressure differential (still to be formed) (f.ex. vacuum in module 31, atmospheric pressure in module 22 or vice-versa) still to be neutralized, one of the closing drives 8 or 10 is fed/subject to internal pressure, when preferably the closing mechanism, not facing the lower pressure level, is being activated.

If, for example, in the closed position of slide valve 5, vacuum should be applied in module 31, the (left) closing mechanism 8 will be activated. Due to the resulting inflation of its transversal tube section, slide plate 7 will be forced against (the right) annular seal 9.

If, on the other hand, in the closed position of slide valve 5, pressure in module 22 should become smaller than pressure in module 31, then the (right) closing drive 10 will be activated in order to moveably force slide plate 7 against the (left) annular seal 11.

With these measures, the load of the flexible convex surface of closing drives 8 respectively 10 with excessive pressure differentials (internal pressure against vacuum) is being avoided.

Evidently, the compression force of closing drives 8 respectively 10 with growing formation of a pressure differential between modules 22 and 31, is being additionally reinforced, since the more intense pressure on one side of slide plate 7 exerts a still stronger pressure on annular sealing

9	respectively 11.

It is, furthermore, understood that closing drives 8 and

10	are the effective valve drives, which insure the sealing

function. Actuator 7A is only foreseen for placing said slide

plate in its overall operating position, independently of the

direction of the pressure differential. Consequently, the ef

fective sealing function of slide valve 5, i.e. of the  inte

gral slide plate 7, can be used here in both directions, by

optionally activating one of the closing drives 8  or 10.

It can be seen that the example of execution above described and shown of slide valve 5, featuring its components with sealing functions, is built in specular symmetry and, therefore, is apt to sustain a high pressure differential bidirectionally over the plane of slide plate 7. However, one may also imagine its embodiment for only one sealing di- rection, when either closing drive 8 and annular seal 10, or closing drive 9 and annular seal 11, may be eliminated.

After decline of the pressure differential to be purged by slide valve 5, eventually also after active retraction of the formerly activated closing drive 8 or 10, actuator 7a may again move slide plate towards its inactive position. Eventually, loosening of slide plate 7 from annular seals 9 or 11 may be reinforced by flat or cup springs, not shown here, whose restoring force must be naturally overcome by the closing drives.

Fig. 2, in a cross-sectional view, also represents said retainer 70, with which said separating- i.e. slide valve 5 is disposed, with its housing 6 at the chamber walls 23 and 34 of said adjacent compartments 22 and 31.

Retainer 70 encompasses a first step plate 71,72, which, in substrate passage direction, features two different areas 71 and 72 with different longitudinal and width dimensions, so that the first step plate 71,72 may be introduced into opening 4 and a steplike recess of chamber wall 23. During this procedure a seal 78, circumferentially disposed around slot opening 4, will be propped up against chamber wall 23 in said step area, in order to obtain a radial sealing of the first step plate 71, 72 vis-a-vis chamber wall 23. As now shown, the first step plate 71, 72 may be built as an integral, or also divided, unit with separate areas 71 and 72.

Through a screwed connection 75, which may encompass various screws surrounding opening 4, the first step plate 71,72 is united with housing 6 of separating-i.e. slide valve 5. On a common stop face between the first step plate 71,72 and housing 6, especially housing section 6.2., a seal 79 is also foreseen, surrounding said opening, so that also a radially vacuum-tight connection between housing 6 and the first step plate 71,72 is provided.

Next to the first step plate 71, 72, a second step plate 73,74 is provided, which also features a steplike configuration specular symmetrical relative to the first step plate 71,72, penetrating into a corresponding steplike recess of chamber wall 34. On the stop- or sealing surface 81, on which first and second step plates establish mutual contact, a seal 78 is provided, also surrounding opening 4, so that also radially a vacuum-tight connection is provided between the first step plates 71,72 and second step plates 73,74. The second step plate 73,74, which may also be built in two sections with areas 73 and 74, through a screwed connection, which also features preferably different screws 76 surrounding said opening, is connected to the first step plate 71,72 and additionally through the screwed connection 77, which also may feature various screws surrounding said opening, being connected with chamber wall 34, so that through screwed connection 76, said retainer 70 in opening 4 embraces clamp-

like the marginal sections of chamber walls 23 and 34, in order to dispose, in this way, the retainer and the separating valve 5 vacuum-tight at chamber walls 23 and 34.

In the closed valve position, i.e. in the position of slide plate 7 of Fig. 2, in any way a gas-tight separation between compartments 22 and 31 may be established, and sealing direction may be freely selected, so that both on one side, as well as on the other side of separating valve 5, atmospheric- or vacuum conditions may prevail.

With the plane configuration of separating valve 5, this valve may be disposed at the chamber walls 23 and 34, independently from transportation unit 60 respectively 61, i.e. a change of transportation unit is not required.

In addition, in case of need, by loosening screwed connections 77, 76 and eventually 75, said separating valve 5 may simply be removed and reinstalled. This enables a variable usage of separating valves in all areas of the unit.

We claim:

1. An improved vacuum glass coating unit, especially for continuous coating of passing substrates with at least two adjacently disposed chambers (20, 30) or chamber areas (21, 22, 31, 32, 33), which, by means of one o various chamber-(23, 34, 35) and/or separating walls (24, 36, 37) reciprocally separated, and by means of openings (4) in said chamber- and/or separating walls for passage of substrates, are interconnected, and at least one opening may be closed by a valve unit for vacuum tight separation of chambers and/or chamber areas, wherein said valve unit is separably attached inside said chamber, especially on the inside of chamber-and/or separating wall, in such a way that the installation or removal of the valve device dos not necessitate any alteration to the position of chambers relative to each other.

2.	An improved vacuum glass coating unit as claimed in claim 1, wherein

valve unit (5) is attached in such a way to chamber or separating wall,

that attaching and/or removal may be carried out without essentially

altering chamber or separating wall.

3.	An improved vacuum glass coating unit as claimed in claim  1  or 2,

wherein said valve unit (5), on one side, and said chamber with internally

disposed process tools and substrate transportation units, on the other

side, are in such way reciprocally adjusted that disposition or removal of

valve unit on chamber- or separating wall may be accomplished without

altering  chamber and/or altering  disposition  of process  tolls  and/or

transportation  units  inside  said  chamber,  at  least  in

reactivated/deactivated  operating  conditions  and/o  without  altering

reciprocal chamber positions.

4.	An  improved  vacuum  glass  coating  unit  as  claimed  in  one  of  the

preceding claims, wherein valve unit (5) encompasses a housing (6) and a

valve lid (7) mobile in its inside, for vacuum-tight closing of opening (4),

and with closed valve lid, said housing is vacuum-tight and separably

attached at chamber-o separating wall.

5.	An  improved  vacuum  glass  coating  unit  as  claimed  in  one  of  the

preceding claims, wherein said valve unit (5) at opening (4) is separably

attached by means of retainer (70), and especially said retainer is built as

a clamp, which embraces in vacuum tight fashion said adjacent chamber

walls,  or an individual separating wall,  alongside the  circumferential

section of said opening.

6.	An improved vacuum glass coating unit as claimed in claim 5, wherein

said valve unit (5) is attached in vacuum-tight fashion on retainer (70)

especially being separably attached thereto.

7.	An improved vacuum glass coating unit as claimed in claim 5 or 6,

wherein said retainer (70) embraces a first (71, 72) and a second (73, 74)

step plate in two sections, especially in the passage direction, provided

with a central slotlike opening which, in passage direction, features two

areas of different length and/or width which compose a step, and the

first step plate with housing (6) of valve unit (5), and the second step

plate with chamber-or separating wall, especially chamber wall (34) of

adjacent  chamber,  removed  from  valve  unit,  and  step  plates  are

separably  interconnected  and  stop  faces  are  provided  between  valve

housing and first step plate, as well as second step plate and chamber-or

separating wall and between said step plates, wherein sealing means are

integrated.

8.	An improved vacuum glass coating unit as claimed in claim 7, wherein

chamber wall (23, 24) features, on its inside, a steplike recess, or said

separating wall features bilaterally steplike recesses, into which said step

plates penetrate.

9.	An  improved  vacuum  glass  coating  unit  as  claimed  in  one  of the

preceding  claims,  wherein  said  separable  connections  are  screwed

connections (75, 76, 77).

10.	An  improved  vacuum  glass  coating  unit  as  claimed  in  one  of the

preceding claims, wherein said valve unit is a slide-(5) or flap valve.

11.	An  improved  vacuum  glass  coating  unit  as  claimed  in  one  of the

preceding claims, wherein valve unit (5) is apt to close said opening (4) in

both sealing directions and, thus, independent of the atmospheric-and

vacuum side.

12.	An  improved  vacuum  glass  coating  unit  as  claimed  in  one  of  the

preceding claims, wherein said valve unit (5) features a housing (6) in two

sections,  and  housing  sections  (6.1,  6.2)  are  radially  vacuum-tight

interconnected as of the passage opening, foreseen in housing, forming

among them a guide slot (6s) for a moveable valve flap (7), and said

moveable valve flap may be displaced between a position which closes

said  passage  opening  and  a  position  which  releases  said  passage

opening,  and  by  means  of  one,  preferably  two  actuators  (8,  10)

symmetrically provided vis-a-vis guide slot, in passage direction may be

forced  at  least  against  one,  preferably  two  sealing  faces,  preferably

provided with sealing means (9, 11), and said actuators may be operated

by fluid pressure, acting especially over an elastically moveable element.

Documents:

				488-DEL-2005-Abstract-(20-11-2008).pdf

				488-DEL-2005-Abstract-(22-10-2008).pdf

				488-del-2005-abstract.pdf

				488-DEL-2005-Claims-(20-11-2008).pdf

				488-DEL-2005-Claims-(22-10-2008).pdf

				488-DEL-2005-Claims-(27-05-2008).pdf

				488-del-2005-claims.pdf

				488-del-2005-complete specification (granted).pdf

				488-DEL-2005-Correspondence-Others-(22-10-2008).pdf

				488-DEL-2005-Correspondence-Others-(27-05-2008).pdf

				488-del-2005-correspondence-others.pdf

				488-DEL-2005-Description (Complete)-(22-10-2008).pdf

				488-DEL-2005-Description (Complete)-(27-05-2008).pdf

				488-del-2005-description (complete)-20-11-2008.pdf

				488-del-2005-description (complete).pdf

				488-DEL-2005-Drawings-(27-05-2008).pdf

				488-del-2005-drawings.pdf

				488-DEL-2005-Form-1-(20-11-2008).pdf

				488-DEL-2005-Form-1-(22-10-2008).pdf

				488-DEL-2005-Form-1-(27-05-2008).pdf

				488-del-2005-form-1.pdf

				488-del-2005-form-13.pdf

				488-del-2005-form-18.pdf

				488-DEL-2005-Form-2-(20-11-2008).pdf

				488-DEL-2005-Form-2-(22-10-2008).pdf

				488-DEL-2005-Form-2-(27-05-2008).pdf

				488-del-2005-form-2.pdf

				488-DEL-2005-Form-3-(22-10-2008).pdf

				488-DEL-2005-Form-3-(27-05-2008).pdf

				488-del-2005-form-3.pdf

				488-del-2005-form-5.pdf

				488-DEL-2005-GPA-(27-05-2008).pdf

				488-del-2005-gpa.pdf

				488-DEL-2005-Others-Document-(27-05-2008).pdf

				488-DEL-2005-Petition-137-(27-05-2008).pdf

				488-DEL-2005-Petition-138-(27-05-2008).pdf

« Previous Patent

Next Patent »

Patent Number	225724	

Indian Patent Application Number	488/DEL/2005	

PG Journal Number	13/2009	

Publication Date	27-Mar-2009	

Grant Date	24-Nov-2008	

Date of Filing	07-Mar-2005	

Name of Patentee	APPLIED MATERIALS GMBH & CO. KG.	

Applicant Address	SIEMENSSTRASSE 100, 63755 ALZENAU, GERMANY	

Inventors:

#	Inventor's Name	Inventor's Address	

1	HOLGER RICHERT	KINZIGHEMER WEG 22, 63486 BRUCKKOBEL, GERMANY	

2	ANDREAS SAUER	CHRISTAIN-STEINER-STRASSE 10, 63762 GROSSOSTHEIM GERMANY	

3	GUIDO HATTENBERG	NEUENSCHMIDTER WEG 8, 63636 BRACHTTAL GERMANY	

PCT International Classification Number	F16K	

PCT International Application Number	N/A	

PCT International Filing date		

PCT Conventions:

#	PCT Application Number	Date of Convention	Priority Country	

1	04 00 6113.7	2004-03-15	EPO	

© All Indian Patents, 2013-2021.

  Patent data available in the public domain from Indian Patents Office, Department of Industrial Policy and Promotions, Ministry of Commerce and Industry, Government of India.
