Repository: anandvc/allindianpatents

File: patents/225787-a-high-definition-thin-film-reflective-screen.html
Indian Patents. 225787:"A HIGH DEFINITION THIN FILM REFLECTIVE SCREEN"

Indian Patents

Recently Granted Patents

  Recently Published Patents

Title of Invention	"A HIGH DEFINITION THIN FILM REFLECTIVE SCREEN"

Abstract	A thin film reflective screen includes a surface layer, a transmission layer, a diffusion layer and a reflection layer, which are formed in a single screen, which has functions such as an image forming on a surface, scattering, transmission, diffusion, and reflection, which are duplicated by re-reflecting light such that an image signal of pixel unit of an electronic image projected from a DLP projector or an LCD projector is enlarged to increase definition and brightness of the image. A dark color layer is formed on the surface of the screen such that contrast of the image is increased during the diffusion and the reflection, and as a result, resolution of the image is increased by two to nine times.	

Full Text	FIELD OF THE INVENTION

The present invention relates to a high definition thin film reflective screen and more particularly to a screen to which a projector projects an image chiefly generated according to an electronic signal such as a liquid crystal display (LCD), a digital light processor (DLP), liquid crystal on silicon (L-COS), or the like, in particularly, to a thin film reflective screen for simultaneously performing transmission, diffusion, and reflection of an image within a single screen and having a structure of re-reflecting the image such that definition and contrast can be increased more than two times by every pixel.

DESCRIPTION OF THE RELATED ART

A conventional image formed by a conventional projector, as shown in Fig. 1, for example, a high definition (HD) image is formed on an imaging plate 100 consisting of 1980 horizontal (W) pixel * 1080 vertical (H) pixels, a lamp illuminates the rear side or the front side of the screen such that a light emitted from the lamp is transmitted directly or is reflected onto and through the imaging plate 100 to be projected through a projector lens to the screen. This is already well known to those skilled in the art.

However, the image of the projector, that is, as shown in Figs. 1, 2a, 2b, and 3, the structure of pixels of the imaging plate 100, has problems as follows.  For example, as shown in Fig. 2a, in a digital light processor (DLP) imaging plate 100, due to boundaries formed by areas of pixel unit image signals 9 and pixel unit  reflective mirrors,  which are  formed by microchips of a small sized chip, that is, due to areas of pixels 8, an image difference occurs.  In a liquid crystal display (LCD) projector, as shown in Fig. 2b, switches for transmitting and interrupting image lights of the image signals from an LCD to every unit pixel 8 must be provided around the respective pixels 8. However, since light cannot be transmitted through the switches, there is a brightness difference, that is, the brightness of the image signal 9 of a central unit pixel is two times entire brightness of the unit pixels 8.

The structure of a light source for projecting light to the imaging plate 100 is depicted in Fig. 2c. As shown in the drawing, since the brightness of a main light source Rl disposed at the central region of the light source, as an illuminative object is more than two times the brightness of a sub-light source R around the main light source Rl, the resolution of the unit pixels 8 is not uniform.

Thus, as shown in Fig. 3, since there is non-uniformity between a dark area around the unit pixels 8 of the imaging plate 100 and the central area of the unit pixels 8 of the

light source of the unit pixel image signals 9 and the non-uniformity is enlarged and projected on whole screen, due to the non-uniformity, an image formed on the screen is rough, the resolution of the image on the screen is deteriorated, the brightness of the image is lowered so that definition of the image is also deteriorated, there occurs noise in the image, and contrast of the image is also deteriorated.

SUMMARY OF THE INVENTION

Therefore, the present invention has been made in view of the above and/or other problems, and it is an object of the present invention to provide a high definition thin film reflective screen in which a difference between whole brightness range of unit pixels of an imaging plate of a projector and an image signal as brightness range of a unit pixel image signal is compensated during transmission, diffusion, and reflection of light in a screen to increase definition of the image and contrast is increased during the transmission and the reflection of the light through the screen whereby resolution and definition of the image on the screen are enhanced.

BRIEF DESCRIPTION OF THE DRAWINGS

These and/or other aspects and advantages of the present invention will be come apparent and more readily appreciated

from the following description of the embodiments, taken in conjunction with the accompanying drawings, in which:

Fig. 1 is a view illustrating a structure of a screen formed by a conventional electronic projector;

Fig. 2a is a view illustrating a structure of a digital light processing type imaging plate of the conventional electronic projector;

Fig. 2b is a view illustrating a structure of an imaging plate of a liquid crystal display type of the conventional electronic projector;

Fig. 2c is a view illustrating a lamp used in the conventional electronic projector;

Fig. 3 is a view illustrating the structure of pixels of the screen in Fig. 1;

Fig. 4 is a view illustrating pixels of a screen according to a preferred embodiment of the present invention;

Fig. 5 is a sectional view illustrating the structure of the screen according to the preferred embodiment of the present invention; and

Fig. 6 is a sectional view illustrating operation and effect of the screen according to the preferred embodiment of the present invention.

DESCRIPTION OF THE PREFERRED EMBODIMENTS

As shown in Fig. 5, a. thin film reflective screen 1 according to a preferred embodiment of the present invention includes a single thin film structure, and includes a surface layer 2 on which an image projected from a projector is formed, a transmission layer 3 through which some of an image light from the surface layer 2 transmits, a diffusion layer 4 on which diffusion material for diffusing the light transmitted through the transmission layer 3 is distributed, and a reflection surface 6 formed in the rear side of the diffusion layer 4 to re-reflect the light transmitted through the diffusion layer 4.

The thin film reflective screen 1 is made of transparent materials capable of being made into a thin film such as polyethylene, polyester, or the like. In order to reinforce the rigidity of the thin film reflective screen 1, some material such as plastic, metal, or the like may be added to the rear side of the thin film reflective screen 1.

However, in order to provide a re-reflective function to the thin film reflective screen 1, since when the transmission layer 3 is thick there may be a duplicated image according to circumstance, the thickness of the thin film reflective screen 1 is preferably more than 2 pm but less than 5 mm according to the size of the thin film reflective screen 1, and the material at the rear side thereof is not limited in accordance with its uses.

The transmission layer 3 has a structure that embossing is processed onto the surface layer 2 of the thin film reflective screen 1 such that incident light is transmitted through the transmission layer 3. In this case, the transmission layer 3 is transparent so that the transmission ratio of the light is increased.

Even when the embossing is processed to a boundary surface formed by the surface of the transmission layer 3, that is, the surface layer 2 and the rear side of the transmission layer 3, that is, the reflection layer 5, the same effect can be achieved.

When a fineness number of the surface is #(mesh)50 to #(mesh)500 after processing the embossing, transmission effect of about 20% to 70% and reflection effect of about 80% to 30% can be obtained from the surface layer 2.

The fineness number of the surface capable of obtaining the transmission effect of 50% and the reflection effect of 50 % is preferably #100 to #300. However, since the fineness number of the surface may be changed according to the selected material added to the thin film reflective screen 1, the fineness number of the surface is selected according to a refractive index of the material of the thin film reflective screen 1.

Moreover, even when the diffusion material is coated on the transmission layer 3 with a predetermined thickness, the transmission layer 3 is produced to be transparent.

The diffusion material is distributed into the transmission layer 3 of the thin film reflective screen 1 so that the image light transmitted through the transmission layer 3 can be diffused.

The above diffusion material is made in the form of a spherical fine grain by using transparent material such as silica for transmitting light and the grain size is preferably less than 70 um.

The reason is because the diffusion effect can be obtained without loss of light when the refractive index of the diffusion material is greater than the refractive index of the material of the thin film reflective screen 1 and the fine grains less than 70 ym have a refractive index more than twice the refractive index of usual medium so that a diffusion effect can be increased two times or more.

The reflection layer 5 is made of metal or plastic a white silver colored or black colored polished surface with a high surface reflectance.

In order to remove a residual image, a fast response speed of the reflection layer 5 is required. For the fast response speed, a high transmittance of light reaching the reflection surface 6 is required.

Since the thin film reflective screen according to the preferred embodiment of the present invention has a structure for re-reflecting the light even when reducing the scattering and the refractive index and increasing the transmittance by twice as described above, the same diffusion effect can be achieved so that a reflective responsive speed can be increased as much as possible. Moreover, the residual image is reduced by a half so that the definition of the image is increased more than twice.

As described above, in the thin film reflective screen according to the preferred embodiment of the present invention, some of the light is scattered in the surface layer 2 of the thin film reflective screen 1, and the rest is diffused by the diffusion material while being transmitted through the transmission layer 3, is re-reflected by the reflection surface 6, is transmitted through the transmission layer 3 again, and is combined with the image formed on the surface layer 2.

Thus, in the thin film reflective screen 1 according to the preferred embodiment of the present invention, since the diffusion effect caused by the refraction is more than twice that of the re-reflection, the quantity of the refractive material and the diffusion material can be reduced by a half and the transmittance of the light can be increased so that the brightness of the image can be also increased.

The grains embossed into the surface of the transmission layer 2 have a fineness number of #800 therefore having a high transmittance so that the refractive index required for the diffusion is reduced and the transmittance of light is increased to increase the brightness of the image two times.

Thus, according to the thin film reflective screen 1 of the present invention, the light of unit pixel image signal 9 smaller than the area of the unit pixel 8 of the imaging plate 100 of the projector remains in the surface layer 2 of the thin film reflective screen 1 as shown in Fig. 5, and the rest of the light is transmitted through the transmission layer 3 and is diffused and re-reflected by the reflection layer 5, then is diffused twice at the transmission layer 3 and is combined with the image of the surface layer 2.

Thus, in the thin film reflective screen 1 according to the preferred embodiment of the present invention, since the image, which is the signal of the unit pixel image 9 of the imaging plate 100 as shown in Fig. 3, is enlarged more than twice in the unit pixel 8 like the screen image signal 10 as shown in Fig. 4, the resolution, the definition, and the brightness of the image are increased twice.

The thin film reflective screen 1 according to the preferred embodiment of the present invention, as shown in Fig. 6, includes a dark color layer 7 formed by coating the surface

layer 2 as the surface of the transmission layer 3 of the thin film reflective screen 1 with a dark color dye.

The dark color means color of a low brightness such as black, blue, or the like, and the dye means a transparent dye for transmitting light.

The dark color layer 7 is formed in the form of a thin film, and transmits white light and partially transmits the dark color light in proportion to shade of the dark color so that the contrast is increased.

For example, when a dark color layer 7 of nine times usual shade of the dark color is formed, in a case of an image of white light 100: dark color light 1, that is, the contrast 100:1, since the thin film reflective screen 1 is a thin film, the white light transmits as it is and the dark color light is darkened by nine times 1*9 = 9 when the dark color light is transmitted through the dark color layer, the brightness of the dark color light transmitted through the thin film reflective screen 1 becomes 1/9, that is, 0.11 of the initial dark color light. Thus, the contrast ratio is 100:0.11 = about 900:1, that is, it is increased more than nine times the initial contrast ratio.

Thus, the definition of the image is increased more than nine times.

When the shade of the dark color is 30%, an image with a contrast ration of 100:1 is calculated as described above, the

ratio of white light : dark color light is 100 * 70% : 1 * 30% = 70 : 0.3 = 233 : 1. Thus, the contrast ratio is increased more than 2.33 times.

However, since the thin film reflective screen according to the preferred embodiment of the present invention, as described above, has a structure for allowing the light to be transmitted through the transmission layer 3 and to be reflected by the reflection layer 5, the contrast ratio is twice at the same shade of the dark color.

A preferable ratio 'of the image light formed on whole surface layer 2 of the thin film reflective screen 1 and the transmittance light is 30% : 70%.

In this case, since the transmittance light of 70% is diffused and reflected by the transmission layer 3 and is enlarged to the size of the unit pixel 10 of the screen with doubled area, the light of 70% is reduced by a half and is reflected as a light with a brightness of 35%, then is combined with a light of 30% on the surface layer.

Thus, the thin film reflective screen according to the preferred embodiment of the present invention increase the brightness and resolution of the image more than two times and the contrast ratio by two to nine times so that the definition of the image is more than four times greater.

Moreover, the thin film reflective screen 1 according to the preferred embodiment of the present invention, as shown in

Fig. 5, can be utilized as a roll screen by attaching a reinforcing film to the rear side of the thin film reflective screen 1, and can be utilized as a plate screen when a plastic plate is attached to the rear side of the thin film reflective screen 1.

As described above, according to the thin film reflective screen of the present invention, a single screen 1 is formed by the surface layer 2 on which the image is formed, the diffusion layer 4, and the reflection surface 6, and the scattering, the transmission,  the diffusion, and the reflection, caused by forming an image on the surface of the thin film reflective screen of the present invention from an electronic image projected from the DLP projector or the LCD projector, occur in the single screen.  Moreover, the image is re-reflected by the thin film structured reflection surface 6 to repeat the above process so that the re-reflected image is combined in the surface layer 2 of the thin film reflective screen I, and the signal of the unit pixel image 10 is enlarged to the size of the unit pixel 8 so that the definition and the resolution of the image are doubled, the brightness of the image is increased more than two times, and the contrast ratio is increased by two to nine times.

Although the preferred embodiments of the present invention have been disclosed for illustrative purposes, those skilled in the art will appreciate that various modifications,

additions and substitutions are possible, without departing from the scope and spirit of the invention as disclosed in the accompanying claims.

We claim:

1.	A high definition thin film reflective screen comprising:

a surface layer (2) for forming a transmittance image;

a diffusion layer (4) and a transmission layer (5) formed at the rear side of the surface

layer; and

a reflection surface formed at the rear side of the diffusion layer; characterized in

that transmittance, diffusion, and reflection of a light are duplicated in the thin film

reflective screen so that the definition of an image of the unit pixel from a projector

is increased.

2.	The high definition thin film reflective screen as claimed in claim I, wherein said diffusion layer (4) comprising a diffusion material, through and by which the light is transmitted and is refracted, which is added to the transmission layer.

3.	The high definition thin film reflective screen as claimed in claim I, wherein the transmission layer having an embossing surface at one of the front surface or the rear side of said transmission layer to enable the diffusion.

4.	The high definition thin film reflective screen as claimed in claim 2, wherein said diffusion material coated on the surface of the transmission layer.

5.	A high definition thin film reflective screen as claimed in claim 1 wherein the surface layer (2) is coated as the surface of the transmission layer (3) to form a dark color layer (7);

said surface layer formed at the  rear side of the dark color layer to form  a

transmittance image;

said diffusion layer and a transmission layer formed at the rear side of the surface

layer; and

the reflection surface formed at the rear side of the diffusion layer; wherein

transmittance, diffusion, and reflection of a image transmitted through the dark color layer are duplicated in the thin film reflective screen so that the definition of an image of a unit pixel from a projector is increased.

Documents:

				946-DEL-2006-Abstract-(01-10-2008).pdf

				946-del-2006-abstract.pdf

				946-DEL-2006-Claims-(01-10-2008).pdf

				946-del-2006-claims.pdf

				946-DEL-2006-Correspondence-Others.pdf

				946-DEL-2006-Description (Complete)-(01-10-2008).pdf

				946-del-2006-description (complete).pdf

				946-del-2006-drawings.pdf

				946-del-2006-form-1.pdf

				946-DEL-2006-Form-18.pdf

				946-del-2006-form-2.pdf

				946-del-2006-form-3.pdf

				946-del-2006-form-5.pdf

				946-del-2006-form-9.pdf

« Previous Patent

Next Patent »

Patent Number	225787	

Indian Patent Application Number	946/DEL/2006	

PG Journal Number	01/2009	

Publication Date	02-Jan-2009	

Grant Date	01-Dec-2008	

Date of Filing	03-Apr-2006	

Name of Patentee	Hoe-Yong CHOI	

Applicant Address	MOOKDONG I PARK APARTMENT #108-301, 385 MOOK-DONG, JUNGRYANG-GU, SEOUL-CITY 131-768, KOREA.	

Inventors:

#	Inventor's Name	Inventor's Address	

1	HAE-YONG CHOI	MOOKDONG I PARK APARTMENT #108-301, 385 MOOK-DONG, JUNGRYANG-GU, SEOUL-CITY 131-768, KOREA.	

PCT International Classification Number	G02B 27/00	

PCT International Application Number	N/A	

PCT International Filing date		

PCT Conventions:

#	PCT Application Number	Date of Convention	Priority Country	

1	2005-0063076	2005-07-11	Republic of Korea	

© All Indian Patents, 2013-2021.

  Patent data available in the public domain from Indian Patents Office, Department of Industrial Policy and Promotions, Ministry of Commerce and Industry, Government of India.

File: patents/225801-a-synergistic-composition-useful-for-making-thermally-stable-non-metallic-coating-on-metals.html
Indian Patents. 225801:"A SYNERGISTIC COMPOSITION USEFUL FOR MAKING THERMALLY STABLE NON-METALLIC COATING ON METALS"

Indian Patents

Recently Granted Patents

  Recently Published Patents

Title of Invention	"A SYNERGISTIC COMPOSITION USEFUL FOR MAKING THERMALLY STABLE NON-METALLIC COATING ON METALS"

Abstract	The present invention discloses and describes a synergistic composition useful for making thermally stable non-metallic coating on metals which obviates the drawbacks of the hitherto known prior art as it is capable of providing a very effective oxygen barrier over the surface of a nickel or cobalt base super alloy substrate. The synergistic composition of the present invention has the novel features of usefulness as a well bonded thermally stable non-metallic coating on metals and for providing a very effective oxygen barrier over the surface of a nickel or cobalt base super alloy substrate for high temperature protection. The novelty is achieved by the non-obvious inventive steps of providing a blend of alkaline earth metal oxides and bonding agent which results in the synergistic composition of the present invention.	

Full Text	The present invention relates to a synergistic composition useful for making

thermally stable non-metallic coating on metals. The present invention

particularly relates to a synergistic composition for making thermally stable nonmetallic

coating on metallic substrates such as super alloy components. This

invention more particularly relates to a synergistic composition from which a

thermally stable non-metallic coating comprising a glass-ceramic selected from

the barium magnesium silicate system can be made for coating metallic

substrates such as super alloy components.

There is a well recognized need, in hot zone components of turbine engines and

heat exchangers, for example, for materials capable of withstanding continuous

operating temperatures in excess of 1000°C. While a variety of high temperature

materials are known, it is common practice to use high temperature stable alloys

known as super alloys in the more severe applications. Characteristically, these

alloys are rich in nickel, cobalt, chromium, or iron, with nickel or cobalt being the

principal metal bases. These super alloys have been distinguished from other

high temperature resistant materials on the basis of being sufficiently resistant to

oxidation to permit operation in an oxidizing atmosphere without a protective

coating. Nevertheless, under extreme hostile conditions, such as encountered by

hot zone components in gas turbine engines, even the super alloys tend to

deteriorate unless protected by a oxygen barrier coating.

A very well known method of protecting metal components from oxidation at

elevated temperatures in a hostile environment is to apply a continuous

monolithic glass coating on the exposed surface. This coating completely

encapsulates and isolates the metallic surface from the surrounding oxygen

containing atmosphere. However, viscous flow of the glass coating may occur

when large surface stresses develop during high temperature use, resulting in

thin spots and catastrophic coating failure.

Another method of achieving higher viscosity is by mixing crystalline materials as

second phase with the glass frits prior to application of the coating. However,

these glass-crystalline mixtures sinter rather non-uniformly, the crystal size and

homogeneity of the resultant microstructure being very difficult to control. Certain

portions of the substrate, therefore, tend to be entirely free from crystals,

whereas other portions have too many (or too large) crystals to sinter well. A void

free coating with this heterogeneous glass-crystal mixture is thus difficult to

obtain.

References may be made to the following U. S. Patents:

No. 3,397,076 (Little et al.) describes fused crystallizable ground and cover coats

for high temperature alloys in which the major elements are cobalt, nickel,

chromium, iron or mixtures. The ground coat is lithium free and contains 35-65%

Si02and12-45% BaO. Examples also contain substantial amounts of R2O, B203

and /or TiO2. The drawbacks are use of two separate coating systems, one

ground coat and other cover coat. The coating composition contains substantial

amount of alkali oxides which is normally unsuitable for continuous use at high

operating temperature.

No. 3,467,534 (MacDowell) discloses glass-ceramic articles consisting

essentially of 20-70% BaO and 30-80% Si02 and having a barium silicate

principal crystal phase. A preferred example is described as considered for

coating metals. This article is related to glass-ceramic objects not applicable to

coatings.

No. 3,531,303 (Bahat) discloses glass-ceramic articles in the alkaline earth

aluminosilicate field wherein hexagonal alkaline earth feldspar or a triclinic form

is the principal crystal phase. The materials are highly refractory with service

temperatures up to 1700°C and consist essentially of 12-53% SiO2) 17-55% RO

where RO is 17-50% SrO and 25-50% BaO, 10-58% AI2O3 and a nucleating

agent. The drawback of the process is same as above, that is it relates to glassceramic

objects and is not applicable to coatings.

No. 3,578,470 (Bahat) discloses glass-ceramic materials in the BaO-AI2O3-SiO2

composition field nucleated with Ta2O5 and/or Nb2O5 that are especially suited to

sealing with tungsten or molybdenum and their alloys. This method describes a

sealing material and is not applicable to coatings.

No. 3,837,978 (Busdiecker) discloses barium aluminosilicate glass-ceramics

nucleated by tin oxide, having a hexacelsian primary crystal phase, and having a

coefficient of thermal expansion in the range of 50-170X10"7/°C.

Nos. 4,256,796; 4,358,541 and 4,385,127 disclose mixed barium magnesium

and calcium magnesium silicate coatings, fluxed with B2Os. The drawback in the

high temperature resistance of these coatings is the use of B2Os. A high B2O3

residual glass (or even a borate crystal) tends to allow the microstructure to

move and flow at temperatures much below the solidus of the primary refractory

silicate phases.

Gas turbine engines and heat exchangers operate in a hostile environment at

operating temperatures in excess of 1000°C. There is a considerable demand for

materials capable of withstanding those severe working conditions. While a

variety of high temperature materials are known, it is a common practice to use

certain nickel or cobalt based super alloys in the more severe applications.

These super alloys have been distinguished from other high temperature

materials on the basis of being considerably resistant to oxidation to permit

continuous operation in an oxidizing atmosphere without a protective coating.

Nevertheless, under more severe conditions, such as encountered by hot zone

components in gas turbine engines in advanced aircraft, even the super alloys

tend to deteriorate very fast unless protected by a suitable coating.

A well known prior art technique of protecting the super alloys from oxidation at

elevated temperatures is to apply an impervious stable continuous monolithic

glassy coating. This completely encapsulates and isolates the material from the

surrounding hostile environment. However, viscous flow of the glassy coating

material may occur when large surface stresses develop during high temperature

use. In some cases generation of hot spots occurs which led to premature

catastrophic failure of the coating as well as the component.

The viscosity being a structural property of the system, can be easily tailored by

mixing certain refractory materials with the glassy coating materials (frits) during

processing (milling), before application of the coating on metal surface..

However, these glass- crystalline mixtures are very difficult to fuse at the required

firing temperature and sinter rather non-uniformly. The microstructure and

homogeneity of the coating is very difficult to control. Certain portion of the

resultant coating generates hot spots which may cause premature failure. A void

free coating with this heterogeneous coating system is thus very difficult to

obtain.

From the above referred hitherto known prior art disclosures it is clear that there

is a definite need for providing thermally stable non-metallic coating on metals

The main objective of the present invention is to provide a synergistic

composition useful for making thermally stable non-metallic coating on metals

which obviates the drawbacks of the hitherto known prior art as detailed above.

Another object of the present invention is to provide a synergistic composition

useful for obtaining a coating material with superior set of oxidation and hot

corrosion resistance properties.

Still another object of the present invention is to provide a synergistic

composition consisting of a combination of alkaline earth metal oxides such as

BaO, CaO and MgO, instead of BaO alone and the said synergistic composition

is useful for making a thermally stable non-metallic coating material for metals.

Yet another object of the present invention is to provide a synergistic composition

useful as a thermally stable non-metallic coating material by incorporating a

bonding agent such as molybdenum tri oxide (MoOa) to promote adherence of

the coating to the base metal substrate.

Still yet another objective of the present invention is to provide a synergistic

composition useful as a reliable and reproducible high temperature protective

coating for nickel or cobalt base super alloy substrates that are required to

operate at temperatures above 1000°C.

The present invention discloses and describes a synergistic composition useful

for making thermally stable non-metallic coating on metals which obviates the

drawbacks of the hitherto known prior art as detailed above as it is capable of

providing a very effective oxygen barrier over the surface of a nickel or cobalt

base super alloy substrate.

The present invention describes a synergistic composition which has the novel

features of usefulness as a well bonded thermally stable non-metallic coating on

metals and for providing a very effective oxygen barrier over the surface of a

nickel or cobalt base super alloy substrate. The novelty is achieved by the nonobvious

inventive steps of providing a blend of alkaline earth metal oxides and

bonding agent which results in the synergistic composition of the present

invention.

Accordingly the present invention provides a synergistic composition useful for

making thermally stable non-metallic coating on metals which comprises:

32.2 to 38.0 % (w/w) SiO2; 43.8 to 48.8 % (w/w) BaCO3, BaNO3 or mixture

thereof; 0 to 6.8 % (w/w) CaCO3; 0 to 8.8 % (w/w) MgCO3; 0 to 4.7 % (w/w) ZnO;

0 to 5.1 % (w/w) bonding agent and 0 to 10.1 % (w/w) H3BO3.

In an embodiment of the present invention the SiO2 is such as quartz powder,

quartz sand powder of -100 mesh.

In another embodiment of the present invention the bonding agent is such as

ammonium molybdate (NH4)3MoO4), molybdenum tri oxide (MoO3).

In yet another embodiment of the present invention the raw materials are of

commercial glass-making quality.

In still another embodiment of the present invention the raw materials should be

free of impurities such as alkaline impurities.

In still yet another embodiment of the present invention the raw materials should

be free of moisture.

The composition of the present invention is not a mere mechanical admixture of

the ingredients but is a synergistic mixture having properties which are distinct

and different from the mere agglomeration of the properties of the individual

components.

The synergistic composition of the present invention is useful for producing

thermally stable non-metallic coating on metals and can be advantageously used

to form coatings of glass-ceramic on various types of metal structures, especially

for high temperature protection of super alloy components which require a high

degree of performance and reliability under adverse conditions.

In a co-pending patent application no NF - 31/03, we have described and claimed

an improved process for the manufacture of thermally stable non-metallic coating

for metallic substrates and a process of coating thereof. In the said co-pending

patent application no NF - 31/03, the starting material is the novel synergistic

composition of the present invention.

The following examples are given by way of illustration of the practical utility and

effectiveness of the synergistic composition of the present invention which is

useful for making and providing thermally stable non-metallic coating on metals.

The following examples therefore should not be construed to limit the scope of

the present invention.

EXAMPLE-1

Raw batch materials were mixed in amounts calculated to provide a glass having

a weight percent analysis of:

(Table Removed)  The slip was spray applied to a nickel base super alloy substrate, the surface of

which had been previously blasted with abrasive particles and degreased. The

dried article was then heated to the fusion temperature of the coating material,

about 1000°C thereby forming a glossy green amorphous coating. The coating

was finally heat treated at a temperature of 820°C for 8 hours whereby the colour

becomes somewhat dull green and abrasion resistance of the resultant coating

increases by a factor of 2.

EXAMPLE-2

Raw materials were mixed in amounts calculated to provide a glass having a

weight percent analysis of:

(Table Removed)The slip was spray applied to a nickel base super alloy substrate, the surface of

which had been previously blasted with abrasive particles and degreased. The

dried article was then heated to the fusion temperature of the coating material,

about 1160°C., thereby forming an amorphous glossy green coating and

subsequently heat treated at a temperature of about 820°C.for one hour, the

resultant coating become partially crystallized and losses some of its gloss and

become more abrasion resistant.

The resulting batch was melted and then quenched in air to produce a frit. The

ground frit (-100 mesh) was milled for a period of 48 hours in water with

appropriate mill additions as detailed below, including precipitated silica, washed

chromium oxide, china clay and cobalt oxide to keep the glass particles in

suspension and to form an enamel slip.

Mill additions

dried article was then heated to the fusion temperature of the coating material,

about 1200°C, thereby forming an amorphous glossy green coating and

subsequently heat treated at a temperature of about 820°C. for 8 hours whereby

the coating become a glass-ceramic and its colour become somewhat dull and

abrasion resistance of the resultant coating increases by a factor of 2.

EXAMPLE-4

Raw materials were mixed in amounts calculated to provide a glass having a

weight percent analysis of:

(Table Removed)The slip was spray applied to a nickel base super alloy substrate, the surface of

which had been previously blasted with abrasive particles and degreased. The

dried article was then heated to the fusion temperature of the coating material,

about 1160°C., thereby forming an amorphous green, glossy coating and

subsequently heat treated at a temperature of about 820°C. for 8 hours whereby

the colour become somewhat dull and abrasion resistance of the resultant

coating improves by a factor of 2.

The resulting batch was melted and then quenched in air to produce a frit. The

ground frit (-100 mesh) was milled in water for a period of 48 hours with

appropriate mill additions as detailed below, including precipitated silica, washed

chromium oxide, china clay and cobalt oxide to keep the glass particles in

suspension and to form an enamel slip.

(Table Removed)

The slip was spray applied to a nickel base super alloy substrate, the surface of

which had been previously blasted with abrasive particles and degreased. The

dried article was then heated to the fusion temperature of the coating material,

about 1200°C, thereby forming an amorphous glossy green coating and

subsequently heat treated at a temperature of about 820°C. for 2 hours whereby

the colour become somewhat dull and abrasion resistance of the resultant

coating remains almost unaffected. The resultant glass-ceramic coating retains

all the functional properties on prolonged exposure to high temperature.

The abrasion resistance of the coatings expressed in terms of loss in weight

value is in the range of 2.0 to 6.0 mg / cm2 per 50,000 cycles when tested in a

P. E. I. abrasion tester.

The main advantages of the present invention are:

1. The synergistic composition is useful for providing thermally stable nonmetallic

coating on metals.

2. Can be advantageously used to form coatings of glass-ceramic on various

types of metal structures, especially for high temperature protection of

super alloy components which require a high degree of performance and

reliability under adverse conditions.

3. The synergistic composition results in a more adherent coating.

We claim:

1.	A synergistic composition useful for making thermally stable non-metallic coating on metals which comprises: 32.2 to 38.0 % (w/w) SiO2; 43.8 to 48.8 % (w/w) BaCO3, BaNO3 or mixture thereof; 0 to 6.8 % (w/w) CaCO3; 0 to 8.8 % (w/w) MgCO3; 0 to 4.7 % (w/w) ZnO; 0 to 5.1 % (w/w) bonding agent, ammonium molybdate (NH4)3MoO4) or molybdenum tri oxide (M0O3) and 0 to 10.1 % (w/w) H3BO3.

2.	A synergistic composition as claimed in claim 1, wherein, the SiO2 is quartz powder, quartz sand powder of -100 mesh.

3.	A synergistic composition useful for making thermally stable non-metallic coating on metals substantially as herein described with reference to the examples.

Documents:

				98-DEL-2003-Abstract-(27-10-2008).pdf

				98-del-2003-abstract.pdf

				98-DEL-2003-Claims-(27-10-2008).pdf

				98-del-2003-claims.pdf

				98-DEL-2003-Correspondence-Others-(27-10-2008).pdf

				98-del-2003-correspondence-others.pdf

				98-del-2003-correspondence-po.pdf

				98-DEL-2003-Description (Complete)-(27-10-2008).pdf

				98-del-2003-description (complete).pdf

				98-del-2003-form-1.pdf

				98-del-2003-form-18.pdf

				98-DEL-2003-Form-2-(27-10-2008).pdf

				98-del-2003-form-2.pdf

				98-DEL-2003-Form-3-(27-10-2008).pdf

				98-del-2003-form-3.pdf

« Previous Patent

Next Patent »

Patent Number	225801	

Indian Patent Application Number	98/DEL/2003	

PG Journal Number	01/2009	

Publication Date	02-Jan-2009	

Grant Date	02-Dec-2008	

Date of Filing	06-Feb-2003	

Name of Patentee	COUNCIL OF SCIENTIFIC AND INDUSTRIAL RESEARCH	

Applicant Address	RAFI MARG, NEW DELHI-110 001, INDIA.	

Inventors:

#	Inventor's Name	Inventor's Address	

1	SOMESWAR DATTA	CENTRAL GLASS & CERAMIC RESEARCH INSTITUTE, KOLKATA 700 032.	

2	SUMANA DAS	CENTRAL GLASS & CERAMIC RESEARCH INSTITUTE, KOLKATA 700 032.	

PCT International Classification Number	C09D 83/00	

PCT International Application Number	N/A	

PCT International Filing date		

PCT Conventions:

#	PCT Application Number	Date of Convention	Priority Country	

1			NA	

© All Indian Patents, 2013-2021.

  Patent data available in the public domain from Indian Patents Office, Department of Industrial Policy and Promotions, Ministry of Commerce and Industry, Government of India.
