Repository: anandvc/allindianpatents

File: patents/225897-polymer-compositions-with-bioactive-silver-copper-or-zinc-compounds-medical-articles-and-processes.html (part 1 of 3)
Indian Patents. 225897:POLYMER COMPOSITIONS WITH BIOACTIVE SILVER, COPPER OR ZINC COMPOUNDS, MEDICAL ARTICLES, AND PROCESSES

Indian Patents

Recently Granted Patents

  Recently Published Patents

Title of Invention	POLYMER COMPOSITIONS WITH BIOACTIVE SILVER, COPPER OR ZINC COMPOUNDS, MEDICAL ARTICLES, AND PROCESSES

Abstract	A polymer composition that includes a hydrophilic amine-containing polymer, an optional secondary organic polymer, an optional foaming agent, and a bioactive agent distributed therein, wherein the bioactive agent is selected from the group consisting of a silver compound, a copper compound, a zinc compound, and combinations thereof.	

Full Text	 

POLYMER COMPOSITIONS WITH BIOACTIVE AGENT, MEDICAL

ARTICLES, AND METHODS

BACKGROUND Polymer compositions that include bioactive agents (e.g., antimicrobial agents) are used for a variety of applications, particularly medical applications such as wound dressings and wound packing materials. Conventional antimicrobial agents include ionizable silver compounds (e.g., silver salts such as silver nitrate); however, they are typically not light stable and leave a stain on skin with which they come into contact. Thus, stable antimicrobial polymer compositions are desired.

SUMMARY

The present invention is directed to polymer compositions that include a bioactive agent (e.g., an antimicrobial agent). Such compositions are useful in medical articles, particularly wound dressings, wound packing materials, topical creams, and topical lotions, although a wide variety of other products can incorporate the polymer compositions. The bioactive agent is typically a silver compound, a copper compound, a zinc compound, or combinations thereof. Of these, it is more typically a silver compound. Such compositions are preferably stable. By this it is meant that the compositions are stable to at least one of the following types of radiation: visible light, ultraviolet light, electron beam, and gamma ray sterilization.

In one embodiment, the present invention provides a polymer composition preparable by a method that includes: combining components that include: an organic polymer; an inverse emulsion containing absorbent hydrophilic microparticles, which when in a substantially nonhydrated form have an average particle size of 10 microns or less, and wherein the microparticles include an amine-containing organic polymer selected from the group consisting of poly(quaternary amines), polylactams, polyamides, and combinations thereof; a bioactive agent selected from the group consisting of a silver compound, a copper compound, a zinc compound, and combinations thereof, wherein the silver compound has a solubility in water of at least 0.1 gram per liter in water; and an optional foaming agent; wherein the components are combined in a manner to produce a polymer composition wherein at least a portion of the bioactive agent is incorporated within the microparticles.

In another embodiment, the present invention provides a polymer composition that includes a hydrophilic amine-containing polymer having a weight average molecular weight of at least 1000 selected from the group consisting of poly(quaternary amines), polylactams, polyamides, and combinations thereof, and a bioactive agent dispersed therein, wherein the bioactive agent is selected from the group consisting of a silver compound, a copper compound, a zinc compound, and combinations thereof, wherein the silver compound has a solubility in water of at least 0.1 gram per liter in water.

Preferably, the polymer composition optionally includes a second organic polymer, thereby forming a mixture or blend of polymers. The second organic polymer is preferably a hydrophobic material. In one embodiment, the hydrophobic material forms a continuous matrix and the hydrophilic amine-containing polymer forms a discontinuous phase (e.g., microparticles). In another embodiment, the hydrophobic material forms a discontinuous phase and the hydrophilic amine-containing polymer forms a continuous matrix. In still another embodiment, the hydrophobic material forms a bi-continuous or co-continuous phase with the hydrophilic amine-containing polymer.

The present invention also provides medical articles that include the polymer compositions. The medical articles can be any of a wide variety of products, but preferably are wound dressings, wound packing materials, topical creams, or topical lotions.

In certain embodiments, the present invention provides a wound dressing that includes an apertured liquid permeable substrate and a nonadherent composition of the present invention.

The present invention also provides methods of making and using the polymer compositions.

As used herein, "a," "an," "the," "at least one," and "one or more" are used interchangeably. Also herein, the recitations of numerical ranges by endpoints include all numbers subsumed within that range (e.g., 1 to 5 includes 1, 1.5, 2, 2.75, 3, 3.80,4, 5, etc.).

The above summary of the present invention is not intended to describe each disclosed embodiment or every implementation of the present invention. The description that follows more particularly exemplifies illustrative embodiments.

DETAILED DESCRIPTION OF ILLUSTRATIVE EMBODIMENTS

OF THE INVENTION

The present invention provides polymer compositions that include an amine-containing polymer, an optional second organic polymer, and a bioactive agent distributed therein. The polymer composition can be in a wide variety of forms, such as an extruded film (e.g., having a thickness of 0.5 millimeter (mm) to 10 mm), a coating, a foam, particles, a hydrocolloid (i.e., a material that contains particles dispersed in a second phase, typically, hydrophilic particles dispersed in a lipophilic phase), a gel, a lotion, a cream, a molded article, etc.

In certain embodiments, the hydrophilic amine-containing polymer is selected from the group consisting of poly(quaternary amines), polylactams, polyamides, and combinations thereof. In certain embodiments, the hydrophilic amine-containing polymer is in the form of microparticles. The second organic polymer in certain embodiments forms a continuous matrix, and in certain embodiments is a hydrophobic material.

The bioactive agent is typically selected from the group consisting of a silver compound, a copper compound, a zinc compound, and combinations thereof. Of these, it is more typically a silver compound. In certain embodiments, the polymer composition is preparable from an organic polymer and an inverse emulsion that includes absorbent hydrophilic microparticles.

Such compositions are preferably stable. By this it is meant that the compositions are stable to at least one of the following types of radiation: visible light, ultraviolet light, electron beam, and gamma ray sterilization. Such compositions are useful in medical articles, particularly wound dressings, wound packing materials, topical creams, and topical lotions, although a wide variety of other products can incorporate the polymer compositions. The wound dressings can be used in their hydrated or swollen forms if desired.

In certain embodiments, the compositions of the present invention are nonadherent, although it should be understood that an adhesive (e.g., a pressure sensitive adhesive) could be added to an article that includes the composition. As used herein, the compositions of the present invention coated on a substrate display a 180° peel strength of less than 1 N/cm from steel according the to test procedure described in

the Examples Section. Preferably, the compositions of the present invention do not adhere significantly to wound tissue such that they do not cause pain and/or destruction of the wound tissue upon removal.

AMINE-CONTAINING POLYMER

The amine-containing organic polymer is selected from the group consisting of poly(quaternary amines), polylactams, polyamides, and combinations thereof (including blends, mixtures, or copolymers thereof). Preferably, these are hydrophilic polymers (i.e., having an affinity for, absorbing, wetting smoothly with, tendency to combine with, or capable of dissolving in water).

Preferably, the amine-containing polymer has a weight average molecular weight of at least 1000. Examples include, but are not limited to, polyvinyl pyrrolidone, polyvinyl caprolactam, poly-N-vinylacetamide, poly-N-vinyl formamide, polyacrylamide, and the like.

Preferably, the amine-containing organic polymer includes a quaternary amine, and more preferably, the amine-containing polymer is a quaternary ammonium salt of an organic polymer. Such polymers are preferred typically because they can stabilize the bioactive compounds (particularly, silver compounds) effectively, they provide good release of the bioactive compounds, and they are absorbing of water or bodily fluids (e.g., wound exudate). Examples include, but are not limited to, polymerization products of cationic vinyl monomers as disclosed in EP 0 489 967 Al, and inherently antimicrobial quaternary amine polymers as described in U.S. Pat. No. 6,039,940.

Other suitable amine-containing polymers can be prepared from a quaternary ammonium monomer, which is a salt having an organo-ammonium group and a monoethylenically unsaturated group. For certain embodiments, the quaternary ammonium monomer has the following general Formula (I):

Formula (I)

wherein: n is 2 to 10, preferably 2 to 3; R1 is H or CH3; R2, R3, and R4 are each independently linear or branched organic groups, preferably having 1 to 16 carbon atoms (on average); X is O or NH; and Y" is an acceptable anionic counterion to the N* of the quaternary ammonium group (e.g., one that does not adversely affect the polymerization of the monomers or antimicrobial activity of an added antimicrobial agent).

Preferably, R , R , and R are each independently alkyl, aryl, alkaryl, or aralkyl groups. Alkyl groups are preferably lower alkyl, having 1 to 16 carbon atoms (on average) with methyl and ethyl groups being particularly preferred. Aryl is preferably phenyl but can be any suitable aromatic moiety such as those selected from the group consisting of phenyl, thiophenyl, naphthyl, biphenyl, pyridyl, pyrimidinyl, pyrazyl, pyridazinyl, furyl, thienyl, pyrryl, quinolinyl, bipyridyl, and the like. Representative of an aralkyl grouping is benzyl and representative of an alkaryl grouping is tolyL X is preferably O. Representative counterions (Y~) are CI", Br", HSO4", CH3CH2OSO3", and CH3OSO3", with the chloride salts being particularly preferred. Alkyl groups can be straight or branched chain and alkyl and aryl groups can be substituted by non-interfering substituents that do not obstruct with the functionality of the polymers.

Useful copolymerizable quaternary ammonium monomers include, but are not limited to, those selected from 2-(meth)acryloxyethyl trialkyl ammonium halides and sulfates, and mixtures thereof. Examples of such compounds include, but are not limited to, 2-(meth)acryloxyethyl trimethyl ammonium chloride, CH2=C(H or CH3)C02CH2CH2N(CH3)3C1; 2-(meth)acryloxyethyl trimethyl ammonium methyl sulfate, CH2=C(H or CH3)C02CH2CH2N(CH3)30S02OCH3; 2-(meth)acryloxyethyl methyl diethyl ammonium methyl sulfate, CH2=C(H or

CH3)C02CH2CH2N(CH3)(C2H5)20S02OCH3; 2-(meth)acryloxyethyl dimethyl benzyl ammonium chloride, CH2=C(H or CH3)C02CH2CH2N(CH3)2(C6H5CH2)C1 (all of the preceding monomers available from Ciba Specialty Chemicals, Woodbridge, NJ); 2-(methylacryloxy)ethyl dimethyl hexadecyl ammonium bromide, CH2=C(CH3)C02CH2CH2N(CH3)2(Ci6H33)Br (described in U.S. Pat. No. 5,437,932 (Ali et al.)); and the like. Various combinations of these monomers can be used if desired. Due to their availability, effectiveness in reinforcing (meth)acrylate polymers, and their antimicrobial activity, particularly preferred quaternary ammonium monomers are 2-acryloxyethyl trimethyl ammonium methyl chloride and 2-acryloxyethyl methyl

diethyl ammonium methyl chloride. Such monomers are typically hydrophilic. Various combinations of other monoethylenically unsaturated monomers that are reinforcing monomers can be used in the polymers of the present invention. Such reinforcing monomers include, but are not limited to, acrylic acid, methacrylic acid, ethylene vinyl acetate, and N,N-dimethylacrylamide.

As an alternative approach to providing polymers that contain a quaternary ammonium functional unit, it is possible to start with an amine monomer and form the quaternary ammonium unit following polymerization. For certain embodiments, the amine monomers have the following general Formula (II):

  t

wherein n, R , R", R , and X are the same as defined for Formula (I),

For certain embodiments, the amine-containing organic polymer (which is preferably in the form of microparticles) is absorbent (e.g., capable of absorbing water or bodily fluids). More preferably, the amine-containing organic polymer (which is preferably in the form of microparticles) is superabsorbent. In this context, "superabsorbent" means that the material will absorb at least 100% of its weight. For certain embodiments, the amine-containing polymer is in the form of particles. If the amine-containing polymer is in the form of particles, it is typically in the form of microparticles. Preferably, the microparticles, when in a substantially nonhydrated form, have an average particle size of 10 microns or less, and more preferably, 1 micron or less. Typically and preferably, the microparticles have an average particle size of 0.5 micron or more when in a substantially nonhydrated form.

Preferred microparticles are as described in EP 172 724 A2 and EP 126 528 A2 made by reverse phase polymerization and have a dry particle size below 4 microns. The microparticles can be in an emulsion, such as an inverse emulsion that includes absorbent hydrophilic microparticles.

One type of inverse emulsion can be defined as a continuous hydrophobic liquid phase (e.g., mineral oil) and hydrophilic polymer particles dispersed within the hydrophobic liquid phase. Suitable examples of such materials are described in EP 0 126 528 A2. Such a material is commercially available under the trade designation SALCARE from Ciba Specialty Chemicals (High Point, NC). Suitable examples include SALCARE 95 and 96 which include a cationic homopolymer of the methyl chloride quaternary salt of 2-(dimethylamino)ethyl methacrylate (CAS No. 26161-33-

1).

Other amine-containing polymers can be made from amine-containing monomers as described below and in EP 0 489 967 Al and U.S. Pat. No. 6,039,940.

Monomers can be polymerized using techniques such as solution polymerization, emulsion polymerization, bulk polymerization, suspension polymerization, and the like. In particular, emulsion polymerization and suspension polymerization are preferable because the molecular weight of the polymer becomes high; solution polymerization is preferable because the molecular weight distribution is comparatively narrow; and bulk polymerization is favorable because no solvent is used.

In such polymerizations, initiators can be used to generate free-radicals upon the application of activating energy such as those conventionally used in the polymerization of ethylenically unsaturated monomers. Included among useful free-radical initiators are the thermally activated initiators such as organic peroxides, organic hydroperoxides, and azo-compounds. Representative examples of such initiators include, but are not limited to, benzoyl peroxide, tertiary-butyl perbenzoate, diisopropyl peroxydicarbonate, cumene hydroperoxide, azobis(isobutyronitrile), and the like. Generally, the thermal initiators are typically used in amounts from 0.01 to 5 percent by weight of monomer.

The polymerization of the polymer may also be initiated by photoinitiators. Such photochemically activated initiators are well known and have been described in the polymerization art; e.g., Chapter II of "Photochemistry" by Calvert and Pitts, John Wiley and Sons (1966) and in Progress in Organic Coatings, 13, 123-150 (1985). Representative examples of such initiators include benzoin, benzoin methyl ether, benzoin isopropyl ether, benzoin isobutyl ether, and 2-hydroxy-2-methyl-l -phenyl-1-propane, benzildimethylketal and benzildiethylketal, 2-hydroxy-l-(4-(2-hydroxyethoxy)phenyl)-2-methyl-l-propanone. A presently preferred photoinitiator is

2-hydroxy- l-(4-(2-hydroxyethoxy)phenyl)-2-methyl- 1-propanone. Generally, photoinitiators are used in amounts from 0.01 to 5 percent by weight of monomer.

The polymerization of the polymer may also be initiated by electromagnetic radiation such as electron beams and the gamma-rays of cobalt 60, and the like. The irradiation dose is typically between 1 and 100 kGy.

The polymer may be crosslinked by adding a crosslinking compound or through electron beam or gamma radiation. A crosslinking compound can be a multi-ethylenically unsaturated compound wherein the ethylenic groups are vinyl groups, allyl groups, and/or methallyl groups bonded to nitrogen or oxygen atoms. Exemplary compounds include divinyl, diallyl or dimethallyl esters (e.g., divinyl succinate, divinyl adipate, divinyl maleate, divinyl oxalate, divinyl malonate, divinyl glutarate, diallyl itaconate, diallyl maleate, diallyl fumarate, diallyl diglycolate, diallyl oxalate, diallyl adipate, diallyl succinate, diallyl azelate, diallyl malonate, diallyl glutarate, dimethallyl maleate, dimethallyl oxalate, dimethallyl malonate, dimethallyl succinate, dimethallyl glutarate, and dimethallyl adipate), divinyl, diallyl or dimethallyl ethers (e.g., diethyleneglycol divinyl ether, butanediol divinyl ether, ethylene glycol divinyl ether, ethylene glycol diallyl ether, diethylene glycol diallyl ether, butane diol diallyl ether, ethylene glycol dimethallyl ether, diethylene glycol dimethallyl ether, and butane diol dimethallyl ether), divinyl, diallyl or dimethallyl amides including bis(N-vinyl lactams), (e.g., 3,3,-ethylidenebis(N-vinyl-2-pyrrolidone)), and divinyl, diallyl or dimethallyl ureas.

Amine-containing polymers can be used in a variety of combinations. The total amount of amine-containing polymer(s) (e.g., microparticles) is preferably at least 1 percent by weight (wt-%), and more preferably, at least 5 wt-%, based on the total weight of the polymer composition. The total amount of amine-containing polymer(s) (e.g., microparticles) is preferably at most 60 percent by weight (wt-%), based on the total weight of the polymer composition.

BIO ACTIVE AGENT

The polymer compositions of the present invention typically include a bioactive agent selected from the group consisting of a silver compound, a copper compound, a zinc compound, and combinations thereof. The silver, copper, and zinc compounds are typically in the form of salts. Preferably, the bioactive agent is a silver compound.

Preferably, at least the silver compound has a solubility in water of at least 0.1 *ram per liter, and more preferably, the silver, copper, and zinc compounds each have a solubility in water of at least 0.1 gram per liter. Sufficient solubility is desirable such :hat the compounds are dissolved into the hydrophilic amine-containing polymer phase, although for certain embodiments silver, copper, and zinc compounds having lower solubilities can be tolerated as long as they are leachable. However, silver halide salts are undesirable because they are too insoluble.

Such compounds are typically antimicrobial, although they can also demonstrate other activities, such as antifungal activity. Examples include, but are not limited to, silver oxide, silver nitrate, silver acetate, silver lactate, silver sulfate, copper chloride, copper oxide, copper nitrate, copper acetate, copper lactate, copper sulfate, zinc chloride, zinc oxide, zinc nitrate, zinc acetate, zinc lactate, and zinc sulfate.

One or more bioactive agents of this type can be used. Herein, these are considered the primary bioactive agents. Optionally, one or more secondary bioactive agents (e.g., antimicrobial agents, antibiotics) can be used in combination with these primary bioactive agents. Preferred compositions have more than one bioactive agent.

The bioactive agent can be present in the polymer composition in an amount to produce a desired effect (e.g., antimicrobial effect). Preferably, the bioactive agent is present in an amount such that the polymer composition is stable. In this context, "stable" means the composition does not turn black over a typical exposure time in the presence of at least one of the following types of radiation: visible light, ultraviolet light, electron beam, and gamma ray sterilization.

A preferred molar ratio of the bioactive agent (e.g., silver compound) to amine-containing monomers (for the embodiments that prepare the polymer in situ) is at least 1 mole bioactive agent to 500 moles amine-containing monomer. Although there is essentially no upper limit, a preferred molar ratio is no more than 1 mole bioactive agent to 40 moles amine-containing monomer.

A preferred weight ratio of the bioactive agent (e.g., silver compound) to amine-containing polymers (for the embodiments that mix the bioactive agent with a previously prepared polymer) is at least 0.1 weight percent (more preferably at least 1 weight percent) bioactive agent based on the total weight of the amine-containing polymer. Although there is essentially no upper limit, a preferred weight ratio is no

more than 3 weight percent (more preferably no more than 2 weight percent) bioactive agent based on the total weight of the amine-containing polymer.

SECONDARY POLYMER

The polymer compositions can include one or more secondary organic polymers in addition to one or more amine-containing polymers. These can be liquids or solids at room temperature. This secondary polymer can by hydrophobic or hydrophilic, although preferably it is hydrophobic (i.e., antagonistic to, shedding, tending not to combine with, or incapable of dissolving in water).

Examples of hydrophilic materials include, but are not limited to, polysaccharides, polyethers, polyurethanes, polyacrylates, polyesters, and alginates. Examples of hydrophobic materials include, but are not limited to, polyisobutylene, polyethylene-propylene rubber, polyethylene-propylene diene-modified (EPDM) rubber, polyisoprene, styrene-isoprene-styrene, styrene-butadiene-styrene, styrene-ethylene-propylene-styrene, and styrene-ethylene-butylene-styrene. Hydrophobic materials are particularly desirable for nonadherent compositions and articles. Particularly preferred hydrophobic materials include styrene-isoprene-styrene and styrene-ethylene-butylene-styrene, and even more preferred materials include styrene-isoprene-styrene.

The secondary polymer can be in the form of a continuous matrix (i.e., phase) or a discontinuous matrix (e.g., in the form of particles). It can form a bi-continuous or co-continuous phase with the amine-containing polymer. The secondary organic polymer can be elastomeric, thermoplastic, or both.

Elastomeric polymers useful as optional secondary polymers in the invention are typically materials that form one phase at 21°C, have a glass transition temperature less than 0°C, and exhibit elastomeric properties. The elastomeric polymers include, but are not limited to, polyisoprenes, styrene-diene block copolymers, natural rubber, polyurethanes, polyether-block-amides, poly-alpha-olefins, (C1-C20) acrylic esters of meth(acrylic) acid, ethylene-octene copolymers, and combinations thereof. Elastomeric materials useful in the present invention include, for example, natural rubbers such as CV-60 (a controlled viscosity grade natural rubber having Mooney viscosity of 60 +/- 5 ML, 1+4 at 100°C, available as an International commodity); butyl rubbers, such as Exxon Butyl 268 available from Exxon Chemical Co., Houston, Texas;

synthetic poly-isoprenes such as CAREFLEXIR309, available from Kraton Polymers, Houston, Texas, and NATSYN 2210, available from Goodyear Tire and Rubber Co., Akron, Ohio; ethylene-propylenes; polybutadienes; polyisobutylenes such as VISTANEX MM L-80, available from Exxon Mobil Chemical Co.; and styrene-butadiene random copolymer rubbers such as AMERIPOL 1011 A, available from BF Goodrich of Akron, Ohio.

Thermoplastic polymers useful as optional secondary polymers in the invention include, for example, polyolefins such as isotactic polypropylene; low density or linear low density polyethylene; medium density polyethylene; high density polyethylene; polybutylene; polyolefin copolymers or terpolymers, such as ethylene/propylene copolymer and blends thereof; ethylene-vinyl acetate copolymers such as ELVAX 260, available from E. L DuPont de Nemours & Co., Wilmington, Delaware; ethylene acrylic acid copolymers; ethylene methacrylic acid copolymers such as SURLYN 1702, available from E. I. DuPont de Nemours & Co.; polymethylmethacrylate; polystyrene; ethylene vinyl alcohol; polyester; amorphous polyester; poly amides; fluorinated thermoplastics such a polyvinylidene fluoride; polytetrafluoroethylene; fluorinated ethylene/propylene copolymers; halogenated thermoplastics such as a chlorinated polyethylene; and combinations thereof. Other exemplary thermoplastic polymers are disclosed in International Publication No. WO 97/23577.

Thermoplastic elastomeric polymers useful as optional secondary polymers in the invention are typically materials that form at least two phases at 21°C, flow at a temperature greater than 50°C and exhibit elastomeric properties. Thermoplastic elastomeric materials useful in the present invention include, for example, linear, radial, star and tapered styrene-isoprene block copolymers such as KRATON Dl 107P, available from Kraton Polymers, and EUROPRENE SOL TE 9110, available from EniChem Elastomers Americas, Inc. Houston, Texas, linear styrene-(ethylene/butylene) block copolymers such as KRATON G1657 available from Kraton Polymers, linear styrene-(ethylene/propylene) block copolymers such as KRATON G1657X available from Kraton Polymers, styrene-isoprene-styrene block copolymers such as KRATON Dl 119P available from Kraton Polymers, linear, radial, and star styrene-butadiene block copolymers such as KRATON D1118X, available from Kraton Polymers, and EUROPRENE SOL TE 6205 available from EniChem Elastomers Americas, Inc., polyetheresters such as HYTREL G3548, available from E. I. DuPont de Nemours &

Co., and poly-alpha-olefln based thermoplastic elastomeric materials such as those represented by the formula -(CH2-CHR) where R is an alkyl group containing 2 to 10 carbon atoms and poly-alpha-olefins based on metallocene catalysis such as ENGAGE EG8200, an ethylene/1-octene copolymer available from DuPont Dow Elastomers Co., Wilmington, Delaware. Other exemplary thermoplastic elastomers are disclosed in International Publication No. WO 96/25469.

Various combinations of secondary organic polymers in various amounts can be used to produce desired effects. This can be readily determined by one of skill in the art based on the teachings herein.

OPTIONAL ADDITIVES

The polymer compositions of the present invention can include a wide variety of optional additives. Examples include, but are not limited to, secondary bioactive agents, secondary absorbent particles, foaming agents, swelling agents, fillers, pigments, dyes, plasticizers (for example, mineral oil and petrolatum), tackifiers, crosslinking agents, stabilizers, compatibilizers, extruding aids, chain transfer agents, and combinations thereof.

In addition to the bioactive agents described above (e.g., silver, copper, and zinc compounds), other (secondary) bioactive agents can be incorporated into the polymer compositions of the present invention. Examples include, but are not limited to, antimicrobial agents such as parachlorometaxylenol, chlorhexidine and salts thereof, iodine, and iodophores, and antibiotics such as neomycin, bacitracin, and polymyxin B. Preferred compositions have more than one bioactive agent.

In certain embodiments, polymer compositions of the present invention can include secondary absorbent particles. Such secondary particles have an average particle size of greater than 10 microns when in a substantially nonhydrated form. Preferably, such particles are superabsorbent. Examples include, but are not limited to, those described in U.S. Pat. No. 5,369,155.

In certain embodiments, polymer compositions of the present invention can include a foaming agent. The foaming agent can be a chemical foaming agent or a physical foaming agent such as those disclosed in International Publication No. WO 00/74916 and in U.S. Pat. Nos. 6,103,152, 5,476,712, and 6,284,362. Of these foaming agents, the thermally expandable microspheres described in U.S. Pat. No. 6,103,152 are

desirable for certain embodiments. Use of such thermally expandable microspheres in absorbent articles is further described in Applicants' Assignee's Copending Application Serial No. 10/387,263, filed March 12, 2003.

In certain embodiments, polymer compositions of the present invention can include a swelling agent, preferably a nonvolatile swelling agent. Examples of swelling agents include, but are not limited to, polyols, monosaccharides, ether alcohols, and combinations thereof. Specific examples are disclosed in U.S. Pat. No. 5,270,358.

In certain embodiments, polymer compositions of the present invention can include fillers, which can be inorganic or organic. Examples of inorganic fillers include, but are not limited to, barytes, chalk, gypsum, kieserite, sodium carbonate, titanium dioxide, cerium oxide, silica dioxide, kaolin, carbon black, and hollow glass microbeads. Examples of organic fillers include, but are not limited to, powders based on polystyrene, polyvinyl chloride, urea-formaldehyde, and polyethylene. The fillers may be in the form of fibers, such as chopped fibers. Examples of suitable chopped fibers include glass fibers (typically 0.1 millimeter (mm) to 1 mm long) or fibers of organic origin such as, for example, polyester or polyamide fibers.

In order to confer color to the polymer compositions it is possible to use dyes or colored pigments of an organic or inorganic basis such as, for example, iron oxide or chromium oxide pigments or phthalocyanine- or monoazo-based pigments.

METHODS OF PREPARATION OF POLYMER COMPOSITIONS AND ARTICLES

Whether, starting with monomers and polymerizing the monomers in the presence of the bioactive agent, or adding a bioactive agent to a previously prepared polymer, the components are combined in a manner to produce a polymer composition having a bioactive agent dispersed therein.

For certain embodiments, the components are combined in a manner to produce a polymer composition wherein at least a portion of the bioactive agent is incorporated within microparticles. Preferably, this results from combining the components in the presence of water (e.g., 5-10 wt-%, based on the total weight of the composition) and then optionally removing a substantial portion of the water (such that less than 1 wt-% water is remaining, based on the total weight of the composition). If desired, all the water can be removed.

In certain embodiments, an inverse emulsion that includes hydrophilic organic microparticles is combined with water and a bioactive agent under conditions effective to distribute (preferably, dissolve) at least a portion of the bioactive agent in the hydrophilic organic microparticles. Optionally, a secondary organic polymer and/or a foaming agent can be added to the mixture of the inverse emulsion, water, and bioactive agent. Once sufficiently mixed to impregnate at least a portion of the bioactive agent (e.g., silver compound) into the hydrophilic particles, the water is removed if desired.

In other embodiments, monomers for a hydrophilic organic polymer are combined with a bioactive agent, and optionally a foaming agent, under conditions effective to polymerize the monomers and distribute (preferably dissolve) at least a portion of the bioactive agent in the hydrophilic organic polymer. The bioactive agent can be present during the polymerization process or added after the polymerization is complete. Optionally, a secondary organic polymer and/or a foaming agent can be added to the hydrophilic organic polymer with the bioactive agent distributed therein.

The polymer compositions with the bioactive agent therein can be melt processed (e.g., extruded or molded) or solvent cast to form the desired products (e.g., wound dressing). If thermally expandable microspheres (or other foaming agents) are present, the composition can be processed under conditions effective to expand the thermally expandable microspheres (or other foaming agents) in situ during the extrusion process, or after extrusion of the composition followed by exposure to heat in an oven. Thus, in certain embodiments a method of the present invention includes processing the composition under conditions that do not significantly expand the thermally expandable microspheres and subsequently exposing the extruded material to conditions effective to expand the thermally expandable microspheres.

The materials used to prepare the polymer compositions of the present invention are melt processable if they are fluid or pumpable, and they do not significantly degrade or gel at the temperatures used to melt process (e.g., extruding or compounding) the composition (e.g., at least 50°C and up to 300°C). Preferably, such materials have a melt viscosity of at least 10 poise and often up to 1,000,000 poise, as measured by capillary melt rheometry at the processing temperatures and shear rates employed in extrusion. Typically, suitable materials possess a melt viscosity within

this range at a temperature of at least 175°C and often up to 225°C and a shear rate of

100 seconds"1.

Continuous melt process forming methods include drawing the extruded composition out of a film die and subsequently contacting a moving plastic web or other suitable backing. Another continuous forming method involves directly contacting the extruded composition to a rapidly moving plastic web or other suitable substrate. In this method, the extruded composition can be applied to a moving web using a die having flexible die lips such a reverse orifice coating die and other contact dies using rotating rods. The composition can also be extruded in the form of continuous fibers and blown micro-fiber webs as disclosed in Wente, Van A., "Superfine Thermoplastic Fibers," Industrial Engineering Chemistry, Vol. 48, pp. 1342-1346; Wente, Van A. et aL, "Manufacture of Superfine Organic Fibers," Report No. 4364 of the Naval Research Laboratories, published May 25, 1954; U.S. Pat. No. 5,176,952 and U.S. Pat. No. 3,841,953. After melt process forming the composition is solidified by quenching using either direct methods, such as chill rolls or water baths, or indirect methods, such as air or gas impingement, or both.

In some embodiments, a non-adherent or adherent composition (which can be in the form of a gel) is preferably obtained by hot mixing without a solvent (so-called hot-melt process), by blending an elastomer with an oily plasticizer and antioxidants, and then by adding a hydrocolloid either as finely divided powder or as an inverse emulsion. If active agents are provided, these may be added to either the elastomer or the hydrocolloid.

Articles can be prepared using compositions described herein according to a variety of methods, particularly coating methods. When a porous substrate is coated, the process of coating the porous substrate with the composition typically allows the yarns, filaments, or film to be properly trapped in the composition, while leaving most of the apertures unobstructed by the composition. Depending on the structure of the support used, the amount of composition employed will vary over a wide range (typically from 50 grams per square meter (g/m ) to 300 g/m , and preferably from 60 g/m" to 160 g/m").

In certain embodiments, the coating can be carried out hot, without a solvent, using a continuous process in which the substrate is directed over a first coating roll covered with a layer of molten composition having a predetermined thickness, and then

over a second roll which removes the composition lying within the apertures of the substrate. The substrate thus covered with gel only on the yarns, filaments, or film is then cooled in a stream of air so that the composition cannot flow and remains uniformly distributed around the yarns, filaments, or film. If necessary, a system producing a laminar stream of air is provided, which system is able both to correct the distribution of the composition around the yarns, filaments, or film and to unblock any substrate apertures, which would not have been open in the previous step of the process.

According to a variant of this process, a substrate can be passed through a bath of molten polymeric composition (for example, at a temperature of 120°C to 200°C). The substrate covered with molten composition is then passed between two fixed rolls pressed against each other with a predetermined gap, so as to remove the excess composition. The amount of composition remaining on the yarns, filaments, or film depends essentially on the gap set between the fixed rolls. The covered process is then cooled and treated in a manner similar to the previous process.

If desired, the cooled coated substrate can be covered with two protective films (for example, thin polyester films). These films may or may not require a nonstick treatment and can function to facilitate extraction from a package and in handling the article. If desired, the coated substrate can be cut into individual compresses, of sizes suitable for the use, packaged in sealed sachets, and sterilized.

Solvent casting may also be used to prepare the articles of the present invention. This method typically employs a common solvent, selected for compatibility with the polymer composition components. Such common solvents include, for example, toluene and tetrahydrofuran. Specific selection of a common solvent for a particular subset of the present invention is within the skill of the art. In the solvent casting method, the materials included in the composition are blended to form a uniform mixture, then coated onto a carrier web or a backing (described below) using a known coating technique such as curtain coating, die coating, knife coating, roll coating, or spray coating. A preferred coating method is knife coating. The solvent is then removed from the coated backing, usually with the aid of a drying oven for a time and temperature selected to remove any undesirable level of residual solvent.

Layered constructions can also be prepared using lamination, coating, or extrusion techniques known to one of skill in the art and as described, for example, in U.S. Pat. No. 6,379,791.

If desired, compositions of the present invention can be sterilized. Methods of sterilization include treatment with electron beam or gamma radiation.

MEDICAL ARTICLES

The polymer compositions of the present invention can be used in a wide variety of products, although they are preferably used in medical articles. Such medical articles can be in the form of a wound dressing, wound packing material, or other material that is applied directly to or contacts a wound.

Such articles may or may not include a backing (i.e., a support substrate). If a backing or support substrate is desired, it can be porous or nonporous. The composition of the present invention can be coated on the support substrate or impregnated into it, for example.
