Repository: anandvc/allindianpatents

File: patents/225902-polymeric-film-or-coating-comprising-hemicellulose.html
Indian Patents. 225902:POLYMERIC FILM OR COATING COMPRISING HEMICELLULOSE

Indian Patents

Recently Granted Patents

  Recently Published Patents

Title of Invention	POLYMERIC FILM OR COATING COMPRISING HEMICELLULOSE

Abstract	A film-forming composition and a polymeric film or coating comprising hemiceiluiose, having a molecular weight of less than 50 000 g/mol, and at least one component selected from the group consisting of plasticizers, cellulose and a synthetic oligomer or polymer is disclosed. The use of said film or coating as an oxygen barrier is also disclosed. Further, a method for the manufacture of said polymeric film or coating is disclosed, as well as a method for improving the film-forming properties of hemiceiluiose having a molecular weight of less than 50 000 g/mol.	

Full Text	 

POLYMERIC FILM OR COATING COMPRISING HEMICELLULOSE

Technical Field

The present invention relates to a film-forming composition and a polymeric film or coating comprising hemi-cellulose. It also relates to the use of said film or coating as an oxygen barrier. Further, the invention relates to a method for the manufacture of a polymeric film or coating comprising hemicelluloser as well as to a method for improving the film-forming properties of hemi-cellulose.

Background of the invention

The majority of plastic materials for packaging are today based on petroleum- However the fossil resources on the earth are limited. Incineration results in an increase of the greenhouse effect and furthermore these materials are in general not degradable. A sustainable development in the future requires a conversion to the use of renewable raw materials.

In many food packaging applications it is important to protect the food from oxygen as oxidation of aroma compounds, due to the ingress of oxygen, reduces the quality and the flavour of the product. This can be done by using a barrier material, which has low permeability to oxygen. Furthermore, it is desirable that the material is flexible, mechanically resistant, transparent and of low cost.

EVOH (Ethylene vinyl alcohol) and PVOH (polyvinyl alcohol) are examples of synthetic polymers exhibiting good barrier properties.

Lately, research has been made to obtain oxygen barriers based on renewable raw materials. Films based on proteins or polysaccharides, such as starch and cellulose, have shown to be good barriers for oxygen. One

drawback of these materials is their sensitivity to water. When the surrounding relative humidity is increased the oxygen permeability increases as well.

Hemicelluloses are polysaccharides that are biosyn-thesized in the majority of plants, where they act as a matrix material present between the cellulose microfibrils and as a linkage between lignin and cellulose. Hemicelluloses have been commercially used as sweetening agents, thickeners and emulsifiers in food. So far the non-food utilisation of hemicelluloses has been very limited. For example they have not yet been used commercially for the preparation of polymeric materials.

The properties of films based on hemicellulose have so  far been very seldom studied. In general, hemicellulose exhibit poor film-forming properties resulting in either fragmented or very brittle films. However, the film-forming properties vary with the structure of the hemicellulose, which in turn is varying depending on its natural source and the extraction method. To be appropriate as a barrier material the film-forming properties have to be improved.

In WO 02/06411, the use of heteroxylans for the preparation of a film-forming composition containing a plant protectant is disclosed. The aim of WO 02/06411 is to provide a composition which is useful for applying a plant protectant to seeds or agricultural products. Thus, the purpose of incorporating heteroxylans is to obtain a film-forming composition for the application of the plant protectant.

The molecular weight of the heteroxylans used in WO 02/06411 ranges from 100 000 to 250 000 g/mol. The use of high molecular weight hemicellulose produces compositions having relatively high viscosities, which makes the compositions difficult to handle practically.

In US Patent No 6 004 616 a biodegradable film is obtained by subjecting water-soluble hemicellulose to film-formation. The hemicellulose used has an average mo-

lecular weight in the range of 50 000 to 1 000 000, preferably in the range of 100 000 to 400 000. Again, the high molecular weights present handling problems due to high viscosity.

Further, the thickness of the films described in US Patent No 6 004 616 is 0,1 mm in dried state. Thus, the films are relatively thick, which requires a lot of material to be consumed in the manufacture of the films. As a consequence thereof, the cost of materials will be very high.

There is thus a need for biodegradable film-forming compositions which overcome the abovementioned problems, and which presents the desired property of having low oxygen permeability.

Summary of the invention

Therefore, an object of the present invention is to provide flexible films or coatings based on hemicellulose having a molecular weight of 50 000 g/mol or less.

Another object is to provide a film-forming composition and films or coatings based on hemicellulose having a molecular weight of 50 000 g/mol or less, which can be used as oxygen barriers.

These objects are achieved by mixing hemicellulose having a molecular weight of 50 000 g/mol or less with at least one component selected from the group consisting of plasticizers, cellulose and an oligomer or polymer, and forming a film or coating thereof. The polymeric film or coating thereby formed can be used as an oxygen barrier.

The use of hemicellulose having a molecular weight of 50 000 or less is advantageous because it allows for a greater number of hemicellulose raw material to be used for the preparation of films or coatings. Further, there are more extraction methods available for extracting molecules having lower molecular weights.

One further advantage with the present invention is the excellent oxygen barrier properties of the films or

coatings produced. The measured oxygen permeability was in the same range as for the commercially used barrier EVOH and for films of starch.

Another advantage of the present invention is that the mechanical properties of the films or coatings produced can be controlled by addition of various amounts or types of plasticizers, cellulose or blending with other polymers or oligomers,

A further advantage is that the raw material in the present invention is renewable and can be extracted from biomass.

Materials based on biosynthesized polymers have several environmental advantages. After their use, these materials do not give rise to a net increase of carbon dioxide in the atmosphere and in addition most of them are biodegradable and as such can be disposed of by composting.

Detailed description of the invention

In the research work leading to the present invention it was shown that coherent films based on hemicellu-lose, in particular pentosan-rich polysaccharides, e.g. xylans, exhibit excellent oxygen barrier properties. It has surprisingly been found that hemicelluloses having a molecular weight of less than 50 000 g/mol may be used for the purpose of preparing films which may be used as oxygen barriers.

Hemicelluloses are substituted/branched polymers of low to high molecular weight. They consist of different sugar units arranged in different portions and with different substituents. Pentosan-rich polysaccharides have a prevalent pentose content and constitute the largest group of hemicelluloses.

As used herein a wpentosan-rich polysaccharide" refers to a polysaccharide having a pentosan content of at least 20% by weight, and a xylose content of at least 20% by weight; for example, the polysaccharide has a pentosan

content of 40% to 80% by weight, and a xylose content of 40% to 75% by weight.

Pentosan-rich polysaccharides, in particular xylans, are the most preferred compounds for use according to the present invention, since they are not so sensitive to humidity. However, other kinds of hemicelluloses may be used according to the invention, e.g. glucomannan, galac-toglucomannan or arabinogalactan.

Hemicellulose, in particular xylans, for use according to the invention have a molecular weight of less than 50 000 g/mol. Advantageously, the hemicellulose has a molecular weight greater than 8 000 g/mol. For example, the hemicellulose may have a molecular weight in the range of 8 000 - 50 000 g/mol, 8 000.- 48 000 g/mol or 8 000 - 45 000 g/mol.

Other examples of molecular weights of the hemicellulose are 8 000 - 15 000 g/mol, 8 000 - 14 000 g/mol, 8 000 - 13 000 g/mol, 8 000 - 12 000 g/mol, or in particular 8 000 - 11 000 g/mol. The use of low molecular weights is an advantage as hemicellulose from many sources can be used and the extraction procedure is simplified.

Other examples of molecular weights of the hemicellulose are 15 000 - 50 000  g/mol, 20 000 - 50 000 g/mol, 15 000 - 48 000 g/mol, 20 000 - 48 000 g/mol, 15 000 - 45 000 g/mol, or in particular 20 000 - 45 000 g/mol or 20 000 - 40 000 g/mol* The use of somewhat higher molecular weights facilitates film formation. If even higher molecular weights are used, high viscosity can complicate the use of the hemicellulose to produce a film or coating and the extraction methods are considerably restricted.

Xylans are present in biomass such as wood, cereals, grass and herbs and they are considered to be the second most abundant biopolymer in the plant kingdom. To separate xylans from other components in various sources of biomass, extraction with water and aqueous alkali can be

used. Xylans are also commercially available from sources as Sigma Chemical Company.

Xylans may be divided into the sub-groups of heter-oxylans and homoxylans. The chemical structure of homoxy-lans and heteroxylans differs. Homoxylans have a backbone of xylose residues and have some glucuronic acid or 4-0-methyl-glucuronic acid substituents. Heteroxylans also have a backbone of xylose residues, but are in contrast to homoxylans extensively substituted not only with glucuronic acid or 4-0-methyl-glucuronic acid substituents but also with arabinose residues. An advantage of homoxylans compaired to heteroxylans is that homoxylans crystallize to a higher extent. Crystallinity both decreases gas permeability and moisture sensitivity.

An example of homoxylan which can be used according to the invention is glucuronoxylan.

Examples of heteroxylans which can be used according to the invention are arabinoxylan, glucuronoarabinoxylan and arabinoglucuronoxylan.

Xylans from any biomass or commercial source may be used to produce the films or coatings in the present invention. To obtain a coherent film, film-formation is a necessary recruitment.

A film-forming composition of hemicellulose, in particular xylans, may be achieved by various strategies. One way to do this is to add low molecular weight plasti-cizers. Another way to prepare coherent films is to add finely divided cellulose. A third procedure to obtain films is by blending xylan with other oligomers or polymers. An additional strategy to achieve better film-forming properties is to mix hemicelluloses of different molecular weights or structures. It is also possible to use a combination of one or more of the before mentioned strategies.

The films or coatings may be prepared by casting of an aqueous solution or dispersion of the pentosane-rich polysaccharide. Although other solvents could be used as

solvents in the present invention, water is the most preferred solvent.

As used herein, the expression "film" refers to a separate sheet, which can be used e.g. for the packaging of food or pharmaceuticals.

As used herein, the expression "coating" refers to a covering that can be integrated in e.g. a carton in order to provide an oxygen barrier layer.

The film or coating according to the invention may have a thickness of 100 micrometers or less. In particular, the film or coating may have a thickness of 50 micrometers or less, or more specifically the film or coating may have a thickness of 10 micrometers or less.

It has surprisingly been found that very thin films may be made according to the present invention. For example, the film or coating may have a thickness of 2 micrometers or 1 micrometer and still present the desired properties.

The expression "plasticizer" as used herein relates to a substance of low molecular weight, which increases the flexibility of the material. Examples of plasticizers that may be used are water, sugars such as glycerol, xylitol, sorbitol and maltitol, ethylene glycol, propylene glycol, butanediol, glycerine and urea.

Suitably, the content of plasticizer is in the range of 1-60% by dry weight, e.g. in the range of 20-50% by dry weight.

The cellulose added to improve the film-forming properties can originate from any biomass such as cotton, wood and agriculture residues or commercial source or be produced by bacteria. Preferably the cellulose is finely divided. Suitably, the content of finely divided cellulose is in the range of 1-90% by dry weight, e.g. in the range of 50-75% by dry weight.

The polymer or oligomer added can be of any type. For example, the polymer or oligomer added to obtain a coherent film is polyvinyl alcohol of various molecular

weights. Suitably, the content of polymer or oligomer is in the range of 1-90% by dry weight, e.g. in the range of 20-75% by dry weight.

By the expression "oxygen barrier" used throughout this application is meant a material, which has low permeability to oxygen. The oxygen barrier can be used to protect a substance, e.g. food or medicals, from exposure to oxygen.

The polymeric films or coatings according to the present invention can be used as an oxygen barrier in food packaging or pharmaceutical packaging.

In addition, the films or coatings of the present invention can be used as an oxygen barrier layer on e.g. cartons and paper, possibly in combination with a water resistant material.

The films or coatings of the present invention can also be used for drug delivery, edible films and other polymeric applications.

Examples

Example 1

This example illustrates the production of a film based on xylan, where the film-forming properties have been improved using the low molecular plasticizer xyli-tol. A series of films containing 20 %, 27.5 %, 35 %, 42.5 % and 50 % of added xylitol (dry weight) were investigated. A mixture of xylitol and glucoronoxylan from aspen with a total weight 1 g was solubilized in 35 ml of water in 95 °C for 15 minutes• The solution was then poured onto polystyrene Petri dishes with a diameter of 14 cm. After drying in 23 °C and 50 % RH for two to three days, transparent and more or less flexible films were obtained.

The molar mass of the glucuronoxylan was measured using size exclusion chromatography with 0.05 M LiBr in DMSOrwater (90:10) as the mobile phase. The following PSS

(Polymer Standard Service) column set was used: GRAM 30, 100, 3000 (8x300 mm) and guard column (8x50 mm). The flow rate was 0-4 ml/min at 60 °C, resulting in a system pressure of 58 bar* The samples were dissolved in the eluent in a shaker for 24 hours at room temperature and filtered using regenerated cellulose membranes (0.45 pm) . An RI detector (Shodex RI-71), a two-angle laser light scattering detector (Precision detectors PD 2000) and a viscosimetric detector (Viscotek H502) were used for detection. The data were collected and calculated using WINGPC 6.0 software of PSS. Molar mass data were calculated from the viscosity and RI signals by universal calibration using pullulan standards (PSS) . The obtained molar mass was 15 000 g/mol.

The mechanical properties of the films were measured using a tensile testing machine (Lloyd L2000R) with a load cell of 100 N capacity. The samples were cut into dog bone-shaped strips with a width of 1.5 cm. The thickness of the samples, measured with a micrometer, was 30-40 pm. The initial distance between the grips was 20 mm and the separation rate of the grips constant at 5 mm/min (Examples 1, 2 and 7) or 10 ram/min (Example 4). At least five replicates from each material were tested. For each sample the stress-strain curve was recorded and stress at break and strain at break were calculated.

The oxygen permeability of the films was measured with a Mocon oxtran 2/20 equipment using a coulometric oxygen sensor. The area of the sample was 5 cm2 and the analysis was performed in 50 % RH. The oxygen permeability was calculated from the oxygen transmission and the measured thickness of the films and is presented in units of (cm3 pm) / (m2 d kPa) , where d * 24 h.

The crystallinity of the films was investigated using wide angle x-ray scattering (WAXS). Films were milled to a fine powder using liquid nitrogen and the samples were investigated with a Siemens D5000 diffractometer.

CuKa radiation was used with a wavelength of 1.54 A- 29 was varied between 5° and 30D.

xne riexiraiity increasea watn increasing amount or added plasticizer. All films were semi-crystalline and the degree of crystalliniy was little affected by the addition of xylitol.

Example 2

This example illustrates the production of a film based on xylan, where the film-forming properties have been improved using the low molecular plasticizer sorbitol. The same procedure as in Example 1 was used except that sorbitol was used as plasticizer instead of xylitol and the series included three levels of plasticizers, namely 20 %, 35 % and 50 % was investigated.

The flexibility of the films increased with increasing amount of sorbitol. The addition of sorbitol had only a minor effect on the relative crystallinity of the films.

Example 3

This example illustrates the production of films made from xylan and polyvinyl alcohol- The same procedure as in Example 1 was used but 0.75 g of polyvinyl alcohol (mw 20 000) was mixed with 0.25 g of xylan. Flexible films were formed. The measured oxygen permeability of the films was 0.18 (cm3 jam)/ (m2 d kPa) .

Example 4

This example illustrates the production of films made from xylan and finely divided cellulose. 0.37 g of glucuronoxylan, solubilized in 20 ml of water in 95 °C for 15 minutes, was added to 1.13 g of bacterial cellulose homogenized in 120 ml of water. The blend was allowed to interact for 30 minutes. The resulting gel was poured onto a polystyrene Petri dish with a diameter of 14 cm, and dried at 50 °C for 48 h. After drying a flexible film was obtained. The films produced according to this method exhibited a stress at break of 102.8 MPa, a strain at break of 3.1 % and an oxygen permeability of 0.225 (cm3 \xm) /  (m2 d kPa) .

Example 5

This example illustrates the production of a film based on xylan, where the xylan is obtained from an agricultural residue, such as oat spelts, barley husks or flax. 1 g of arabinoxylan was solubilized in 35 ml of water in 95 °C for 15 minutes. The solution was then poured onto a polystyrene Petri dish with a diameter of 14 cm. After drying in 23 °C and 50 % RH for two to three days flexible films were obtained.

In this case, water is the preferred plasticizer. The possibility to obtain films of arabinoxylan without the addition of any other plasticizer than water is very advantageous and a surprising aspect of the present invention.

The thickness of the films, measured with a micrometer, was 30-40 jam.

The molar mass of the arabinoxylan was measured using size exclusion chromatography as described in example 1. The obtained molar mass was 34 000 g/mol.

The oxygen permeability of the films was measured with a Mocon oxtran 2/20 equipment using a coulometric oxygen sensor. The area of the sample was 5 cm2 and the analysis was performed in 50 % RH. The oxygen permeability, calculated from the oxygen transmission and the measured thickness of the films, was 0.19 (cm3 pm) / (m2 d kPa), where d = 24 h.

Example 6

This example illustrates the production of a coating based on xylan. A mixture of 0.105 g sorbitol and 0.195 g glucoronoxylan from aspen was solubilized in 30 ml of water in 95 °C for 15 minutes. The solution was then poured onto a plastic film in a polystyrene Petri dish with a diameter of 14 cm. After drying in 23 DC and 50 % RH for two to three days, a coating of xylan on the plastic film was obtained.

The molar mass of the glucuronoxylan was measured using size exclusion chromatography as described in example 1, The obtained molar mass was 15 000 g/mol.

The thickness of the coating was obtained by subtracting the thickness of the plastic film from the thickness of the plastic film with the xylan coating, measured using a micrometer. The obtained thickness of the coating was 1 micrometer.

Example 7

This example illustrates the production of a film based on glucomannan, where the film-forming properties have been improved using the low molecular plasticizer sorbitol. Films without sorbitol and films containing 20 % of added sorbitol (dry weight) were investigated. A

mixture of sorbitol and glucomannan with a total weight of 0.2 g was solubilizeci in 20 ml of water in 95 °C for 15 minutes. The solution was then poured onto polystyrene Petri dishes with a diameter of 9 cm. After drying in 23 °C and 50 % RH for two to three days, transparent and more or less flexible films were obtained.

The mechanical properties of the films were measured according to example 1. The thickness of the samples, measured with a micrometer, was 60-70 pm.

Claims

1.	A polymeric film or coating comprising hemicellu-lose having a molecular weight of less than 50 000 g/mol, and at least one component selected from the group consisting of plasticizers, cellulose and an oligomer or polymer.

2.	A polymeric film or coating according to claim lr wherein said hemicellulose has a molecular weight greater than 8 000 g/mol,

3.	A polymeric film or coating according to claim 2, wherein said hemicellulose has a molecular weight in. the range of 15 000 - 48 000 g/mol.

4.	A polymeric film or coating according to claim 2, wherein said hemicellulose has a molecular weight in the range of 8 000 - 15 000 g/mol,

5.	A polymeric film or coating according to any one of the claims 1 to 4, wherein said hemicellulose is a pentosan-rich polysaccharide.

6.	A polymeric film or coating according to claim 5, wherein said pentosan-rich polysaccharide is a xylan.

7.	A polymeric film or coating according to claim 6, wherein said xylan is a homoxylan.

8.	A polymeric film or coating according to claim 7, wherein said homoxylan is glucuronoxylan.

9.	A polymeric film or coating according to claim 6, wherein said xylan is a heteroxylan.

10.	A polymeric film or coating according to claim 9, wherein said heteroxylan is selected from the group consisting of arabinoxylan, glucuronoarabinoxylan and arabinoglucuronoxylan.

11.	A polymeric film or coating according to any one of the claims 1 to 4, wherein said hemicellulose is selected from the group consisting of glucomannan, galac-toglucomannan and arabinogalactan.

12.	A polymeric film or coating according to any one

of the preceding claims, wherein said plasticizer is sor

bitol.

13.	A polymeric film or coating according to any one

of the claims 1 to 11, wherein said plasticizer is xyli-

tol.

14 . A polymeric film or coating according to any one of the claims 1 to 11, wherein said plasticizer is water.

15.	A polymeric film or coating according to any one

of the claims 1 to 14, wherein said oligomer or polymer

is polyvinyl alcohol.

16.	A polymeric film or coating according to any one

of the preceding claims, which film or coating has a

thickness of 100 micrometers or less.

17.	A polymeric film or coating according to claim

16, which film or coating has a thickness of 10 microme

ters or less.

18.	Use of a polymeric film or coating according to

any one of the preceding claims as an oxygen barrier.

19.	A method for the manufacture of a polymeric film

or a coating, comprising

■	mixing hemicellulose having a molecular weight of

less than 50 000 g/mol with at least one component

selected from the group consisting of plasticizers,

cellulose and an oligomer or polymer, and

■	forming a film or coating.

20.	A method for improving the film-forming proper

ties of hemicellulose having a molecular weight of less

than 50 000 g/mol, comprising mixing said hemicellulose

with at least one component selected from the group con

sisting of plasticizers, cellulose and an oligomer or

polymer.

21.	A film-forming composition comprising hemicellu

lose having a molecular weight of less than 50 000 g/mol

and at least one component selected from the group con

sisting of plasticizers, cellulose and an oligomer or

polymer 

Documents:

				2318-chenp-2005 abstract granted.pdf

				2318-chenp-2005 claims granted.pdf

				2318-chenp-2005 description (complete) granted.pdf

				2318-chenp-2005-abstract.pdf

				2318-chenp-2005-claims.pdf

				2318-chenp-2005-correspondnece-others.pdf

				2318-chenp-2005-correspondnece-po.pdf

				2318-chenp-2005-description(complete).pdf

				2318-chenp-2005-form 1.pdf

				2318-chenp-2005-form 18.pdf

				2318-chenp-2005-form 3.pdf

				2318-chenp-2005-form 5.pdf

				2318-chenp-2005-pct.pdf

« Previous Patent

Next Patent »

Patent Number	225902	

Indian Patent Application Number	2318/CHENP/2005	

PG Journal Number	02/2009	

Publication Date	09-Jan-2009	

Grant Date	01-Dec-2008	

Date of Filing	20-Sep-2005	

Name of Patentee	XYLOPHANE AKTIEBOLAG	

Applicant Address	STENA CENTER 1A, SE-412 92 GOTEBORG,	

Inventors:

#	Inventor's Name	Inventor's Address	

1	GATENHOLM, PAUL	SALTETANGSVAGEN 4, SE-432 35 KULLAVIK,	

2	BODIN, AASE	TOLTORPSGANTAN 50B, SE-431 39 MOLNDAL,	

3	DAMMSTROM, SOFIA	C/O MOLHKERT DJURGARDSGATAN 38, SE-414 64 GOTEBORG,	

4	ERIKSSON, LISA	DR., SALENSGATA 7, SE-413 22, GOTEBORG,	

PCT International Classification Number	CO8J5/18	

PCT International Application Number	PCT/SE2004/000413	

PCT International Filing date	2004-03-18	

PCT Conventions:

#	PCT Application Number	Date of Convention	Priority Country	

1	0300801-8	2003-03-21	Sweden	

© All Indian Patents, 2013-2021.

  Patent data available in the public domain from Indian Patents Office, Department of Industrial Policy and Promotions, Ministry of Commerce and Industry, Government of India.

File: patents/225941-a-y-zeolite-containing-composite-material-and-a-process-for-preparing-the-same.html
Indian Patents. 225941:A Y-ZEOLITE-CONTAINING COMPOSITE MATERIAL AND A PROCESS FOR PREPARING THE SAME

Indian Patents

Recently Granted Patents

  Recently Published Patents

Title of Invention	A Y-ZEOLITE-CONTAINING COMPOSITE MATERIAL AND A PROCESS FOR PREPARING THE SAME

Abstract	Y -zeolite containing composite material, comprising a nest structure, said composite material comprising 30-85% Y -zeolite by weight and being matrix formed after crystallization of kaolin, and the crystal size of said Y -zeolite is in a range of 10-400 nm, and an equivalent diameter of said 'nest structure is in a range of 1000-3000 nm.	

Full Text	 

AY-ZEOLITE-CONTAINING COMPOSITE MATERIAL AND A PROCESS FOR PREPARING THE SAME

Technical Field

The present invention relates to a Y-zeolite-containing composite material made from raw materials comprising kaolin by in-situ crystallization and a process for preparing the same.

Background Arts

Study on the synthesis of zeolite with kaolin as a raw material has been going on since USP 3,119,659 disclosed such a process in 1964. Early work mainly focused on the synthesis of pure zeolite, e.g. US 3,574,538 disclosed a process for synthesizing Y-zeolite from kaolin, which comprised calcining kaolin to form amorphous metakaolin, adding a certain amount of sodium silicate and sodium hydroxide to make the mole ratio of silica/alumina approach that of the zeolite to be synthesized, then adding 0.1-10% by weight of guide agent, and conducting crystallization at 60-110°C to yield highly pure Y-zeolite with a silica/alumina ratio of 4.5-5.95 by mole.

EP 0209332A2 discloses a process for crystallizing kaolin raw material to prepare Y-zeolite under stirring, which comprises calcining kaolin at 550-925°C to yield metakaolin, then adding sodium compound and water, adjusting silica to alumina ratio to 2.1-15:1 by mole and water to sodium oxide ratio to 15-70:1 by mole, crystallizing the reactant to form Y-zeolite under stirring, optionally adding a guide agent to the feed. The synthesized Y-zeolite is dispersive powder with an average diameter of 3 μm and a NaY purity of 97%.

Y-zeolite is prepared from kaolin (Gao Dawei et al, Petroleum Refining, 1983 (7): 12-16) by calcining kaolin at a relatively low temperature, e.g. 640-660°C, into metakaolin, then adding sodium hydroxide, a guide agent, and water glass, aging at 50-60°C for 1

hour, and crystallizing at 98-100°C for 2-24 hours. After drying, NaY zeolite with a crystallinity of higher than 80% and a silica/alumina ratio of higher than 4.5 by mole is obtained. This zeolite exhibits high hydrothermal stability after exchanging with rare-earths.

CN 1334142A calcines a part of kaolin raw material at 940-1000°C into spinel-containing kaolin and calcines another part at 700-900°C into metakaolin, and then mixes the two parts of calcined kaolin in a certain ratio, followed by adding sodium silicate, guide agent, sodium hydroxide, and water, crystallizes at 90-95°C for 16-36 hours, yielding a molecular sieve containing 40-90% of NaY after drying. The temperature for calcining kaolin in preparing the molecular sieve in this process exceeds 700°C, the energy consumption is high and the obtained molecular sieve is not a nanometer level product.

Since Y-zeolite is an active component of fluidized bed catalytic cracking catalyst, researchers expected to directly make kaolin into microsphere, and then into Y-zeolite by in-situ crystallization. USP 4,493,902 discloses a microsphere zeolite containing at least 40% of NaY by calcining fine kaolin particle, mixing with kaolin to form a slurry, spray drying to form microsphere, calcining again to convert kaolin to metakaolin, adding the raw material for synthesizing zeolite and the guide agent, and crystallizing under stirring and heating. This zeolite may contain spinel obtained by calcining kaolin at high temperatures and the presence of spinel provide a stable "framework" for the growth of zeolite. Therefore, a zeolite with high activity, selectivity, hydrothermal stability, wear resistance, and high anti-metal ability can be obtained.

CN 1334318A discloses a zeolite having a lower content of NaY, only 25-35%, and having a mole ratio of silica/alumina of 4.0-5.5 obtained by mixing kaolin and a binder, spray drying the mixture to form microspheres having a diameter of 20-111 urn, calcining  a  part of microspheres at 940-1000°C and calcining

another part at 700-900°C into metakaolin, mixing the kaolin calcined at 940-1000°C and metakaolin, adding sodium silicate, guide agent, sodium hydroxide and water, crystallizing at 98-100°C for 16-36 hours.

In recent years, the variation in the structure of petrochemical industry products and price of crude oil requires the development of the petroleum refining industry towards the direction of deep processing, and the technology for catalytic cracking of heavy oils has become an important path to increase the economic benefit. The crystal size of conventional Y-zeolite is generally in a range of 0.8-1.2 \xm, which cannot allow large molecules of resid with diameters greater than 1.0 nm to enter the pore of zeolite with diameters of only about 0.8 nm, and these molecules can enter the pore merely after adsorbing on the outer surface of the zeolite and cracking into smaller molecules. Therefore, the magnitude of the outer surface area of the zeolite becomes an important factor affecting the cracking of large molecules of resid, but the increase of the surface area of zeolite means preparing zeolite with small crystal. Therefore, preparing Y-zeolite with small crystal to enhance the diffusion rate within crystal has gradually become a hotpot of research.

Rajagopal ( Appl. Catal. 1986, 23:69 ) uses a microsphere catalyst made from synthesized zeolite with a crystal size of 60 nm to crack crude oil, and the result shows that zeolite with small crystal size produces more gasoline and light diesel oil, and less dry gas and coke deposit. However, smaller zeolite crystal size may result in poorer hydrothermal stability, more difficulty in filtering, higher surface energy and thereby a stronger tendency for the crystal to aggregate. Thus, the shortcoming of the gelling method in synthesizing NaY with smaller crystal size has become the greatest obstacle to its industrialized application.

Disclosure of the invention

The objective of the present invention is to provide a Y-zeolite-containing composite material and a process for preparing the same. The composite material is made from raw materials comprising kaolin by in-situ crystallization. This composite material possesses the advantages of high hydrothermal stability, strong ability to resist coke deposition, and the composite material obtained in preparing procedure facilitates to filter.

In particular, the present invention provides a Y-zeolite-containing composite material, wherein said composite material comprises nest-like structure.

In a preferred embodiment, said composite material comprises Y-zeolite in the content of 30-85% by weight and matrix formed after in-situ crystallization of the materials comprising kaolin. More preferably the content of Y-zeolite is in the range of 30-70% by weight of composite material.

In another preferred embodiment, the nest-like structure is comprised of at least 70% of rodlike crystal, wherein said rodlike crystal has a diameter of 50-200 nm and a length of 100-600 nm. Said nest-like structure can further comprise flaky crystal and blocky crystal, wherein blocky crystal has an equivalent diameter of about 50-500 nm and flaky crystal has a thickness of about 50-200 nm. Said rodlike crystal, flaky crystal and blocky crystal are comprised of matrix formed after in-situ crystallization of the materials comprising kaolin and Y-zeolite on the surface of said matrix.

The present invention further provides a process for preparing a Y-zeolite-containing composite material, which process comprises calcining raw material powder comprising kaolin at lower temperatures into metakaolin and conducting in-situ crystallization under stirring. In preparing the composite material, calcination of kaolin at lower temperatures may effectively save energy. The particle of the obtained composite material is mainly rodlike crystal,

and Y-zeolite crystal grows on the surface of the particle with small size and high dispersion, therefore the active component of the catalyst made from this Y-zeolite crystal may be effectively utilized. Besides, the composite material of the present invention comprises nest-like structure and may provide macropores, and facilitates to filter during preparation procedure.

Description of drawings

Figure 1 is the X-ray diffraction pattern of the composite material of the present invention.

Figure 2 is the SEM image of the composite material of the present invention magnified 5000 times.

Figure 3 is the SEM image of the composite material of the present invention magnified 20000 times.

Figure 4 is the SEM image of the composite material of the present invention magnified 30000 times.

Figure 5 is the SEM image of the composite material of the present invention magnified 20000 times.

Figure 6 is the SEM image of the composite material made from kaolin calcined at a high temperature magnified 15000 times.

Detailed embodiments of present invention

The composite material according to the present invention is prepared by calcining raw material comprising kaolin at a lower temperature to convert it into metakaolin, and then mixing metakaolin with sodium silicate, guide agent, solution of sodium hydroxide and water, and conducting in-situ crystallization of metakaolin under stirring and a low temperature. The substance remaining after in-situ crystallization of metakaolin forms amorphous silicon/aluminum matrix and the produced Y-zeolite after in-situ crystallization of metakaolin grows on the surface of said matrix. The crystal diameter of said Y-zeolite is in the range of about 10-400 nm, preferably in the range of 10-100 nm. And the said kaolin is selected from hard kaolin or soft kaolin.

The above composite material comprises nest-like structure, especially nest-like sphere, i.e. a geometric structure similar to bird's nest in appearance crosswise piled up by rodlike, flaky, and blocky crystals. There are great numbers of gaps and pores, as well as nest passages inside the nest-like structure. Said pores with a diameter being about 200-1000 nm are located on the surface or interior of the nest-like structure. And the nest passages with a diameter being about 50-500 nm are located inside the structure. The equivalent diameter of said nest-like structure is in the range of about 1000-3000 nm.

Due to the special structure of the composite material provided by the present invention, it has a low apparent bulk density of only 0.50-0.75 g/cm3, wherein having more mesopores and macropores. And the pore volume of 17-3000 A mesopore measured by the BET method is 0.03-0.076 ml/g, accounting for 10-35% of the total volume of the pores.

Although the composite material of the present invention contains more mesopores and macropores, it still has a larger surface area, which is determined to be 280-800 m2/g by the BET method, preferably 400-750 m2/g. The silica/alumina ratio of the Y-zeolite contained in the composite material is 4.0-5.5 by mole.

The Y-zeolite in the above composite material is selected from the group consisting of NaY, HY, REY or REHY. When said zeolite is REY or REHY, the content of rare-earth (RE) is 0.1-15% by weight based on oxide, preferably 8.0-12.0% by weight. The content of sodium in the composite material containing REY or REHY zeolite is less than 0.3% by weight, preferably less than 0.2% by weight.

The present invention provides a process for preparing the composite material, comprises the following steps:

(1) Calcining and dehydrating raw material comprising kaolin at 500-690°C to convert it into metakaolin, and then into a powder

with diameters less than 230 μrn;

(2)	Adding sodium silicate, guide agent, solution of sodium hydroxide, and water to metakaolin powder to make a reaction feed with a ratio of (1-2.5)Na20: AI2O3: (4-9)Si02: (40-100)H2O, wherein the ratio by weight of guide agent to metakaolin is 0.1-1.0;

(3)	Crystallizing the reaction feed made in step (2) at 88-98°C under stirring, and then filtering and drying.

The present process calcines raw material powder comprising kaolin at lower temperature to prepare metakaolin, said kaolin preferably being selected from hard kaolin or soft kaolin with an average diameter of less than 4 (μm and therefore being a raw earth which has not been subjected to molding treatment. The temperature for calcining said kaolin is preferably 600-690°C, more preferably 640-680°C, and the calcination time is 1-10 hours. The content of crystal in the selected kaolin should be preferably higher than 75% by weight, more preferably higher than 85% by weight.

The calcined metakaolin must be crushed to make the diameter of all particles less than 230 (μm, otherwise there would exist very rigid solid particle with a larger size in the products to be synthesized directly without crushing the calcined metakaolin, which is unfavorable to the application of the product in catalytic process.

The guide agent used in the above step (2) may be synthesized according to conventional processes, such as those disclosed in USP 3,574,538 , USP 3,639,099 , USP 3,671,191 , USP 4,166,099. The composition of said guide agent is (10-17)SiO2: (0.7-1.3)Al203: (11-18)Na20: (200-350)^0, and in synthesis the guide agent is obtained by aging the raw material at 4-35°C, preferably at 4-20°C.

In the above raw materials for synthesis, sodium silicate may be industrial water glass or other raw materials containing silica, and sodium aluminate is sodium meta-aluminate. The concentration of the solution of sodium hydroxide is 1-10% by weight, preferably 4-6% by weight. In step (2), an auxiliary accounting for 0.1-2.5% by

weight of the total reactive raw material (reactants) may be added, the auxiliary being selected from the group consisting of sodium dodecyl sulfonate, hexadecyl trimethyl ammonium bromide, polyethylene glycol, oxalic acid, citric acid, sodium tartrate, or ethylenediamine tetraacetic acid (EDTA). The auxiliary is preferably added to the synthesis feed after adding guide agent.

The composite material according to the present invention is a product obtained by crystallization under stirring. The stirring rate in crystallization of step (3) is 200-1000 rpm, preferably 400-600 rpm, and the time is 16-48 hours, preferably 24-32 hours. The temperature for drying the composite material after crystallization is 100-120°C.

In order to apply said composite material to the catalytic cracking reaction of heavy oils, the NaY zeolite therein should be converted into H-type or rave earth (RE) ion-exchanged zeolite. The process for preparing HY zeolite is to conduct ion-exchanging of NaY with a solution of soluble ammonium salts, and then drying and calcining. The solution of soluble ammonium salts is selected from solution of ammonium chloride or ammonium nitrate, and the concentration is 4-10% by weight. The calcination temperature after drying is 500-600°C.

The process of the present invention for preparing REY is exchanging the HY zeolite made by ammonium-exchanging with a solution of soluble RE compound once, drying, calcining at 500-600°C, and then conducting ammonium exchange once to three times and drying. The soluble RE compound is preferably chloride of mixed RE, or chloride or nitrate of other RE elements. The RE element is preferably selected from lanthanum, cerium, praseodymium, neodymium, europium, or ytterbium. The property of yttrium is close to RE, so it can also be used for ion-exchange.

The composite material according to present invention is suitable for various reactions catalyzed by solid acid, especially, it

can oe usea as an active component or tne cataiyst Tor nuiaizea Dea catalytic cracking of heavy oils or res id. The zeolite in the composite material has higher hydrothermal stability and anti-coking ability after exchange with RE. The suitable conditions for cracking heavy oil or resid using the composite material of the present invention as a catalyst are 460-520°C, a catalyst/oil ratio of 1.0-5.0 by weight, and a mass space velocity of the feed of 16-45 lr1.

The present invention will be described in detail below by the examples, but will not be limited by them.

The content of NaY and the unit cell constant ao of the composite material in the examples are measured according to methods in ASTM D-3906 and D-3942 respectively, and the content of RE2O3 is determined by using the method of X-ray fluorescent spectroscopy.

The silica/alumina ratio in zeolite is obtained by first measuring the unit cell constant ao and then calculating based on the following formula:

Si02/Al203 (mole ratio) = 2x(25.858- a0)/(a0-24.191)

The specific surface area and pore volume are measured by using the low temperature nitrogen adsorption method (BET) according to ASTM D-3663 and D-4365 respectively, and the collapse temperature of the zeolite is determined according to differential thermal analysis (DTA).

EXAMPLE 1

Preparing Y-zeolite-containing composite material of the present invention.

(1) Preparation of guide agent: 120 g solution of sodium meta-aluminate (containing 3.15% by weight of AI2O3, 21.1% by weight of Na20) was slowly added to 250 g solution of sodium silicate (containing 20.05% by weight of Si02 and 6.41 % by weight of Na20) at 30°C under rapid stirring, and the mixture was stirred for 1 hour and then aged at 20°C for 48 hours, yielding a guide

agent having a composition of 16Na20 :Al203:15Si02:320H2O.

(2) Preparation of composite material

Kaolin with an average particle diameter of 4 |j.m (Suzhou, Yangshan brand, China Kaolin Company, containing 80% by weight of crystal) was calcined at 660°C for 3 hours, yielding metakaolin powder, which was crushed into metakaolin powder with particle diameters of less than 230 |im.

Under stirring, to 500 g crushed metakaolin powder was added 2000 g solution of sodium silicate (containing 20.05% by weight of SiC>2 and 6.41 % by weight of Na20), 300g guide agent prepared in step (1), 500 g solution of sodium hydroxide with a concentration of 5% by weight, yielding a mixture with a composition of 1.39Na20: AI2O3: 5.38Si02: 54.7H2O. This mixture was heated up to 90°C and crystallized for 28 hours with the temperature maintaining constant under stirring, the stirring speed during feeding and crystallizing is 1000 rpm. After crystallization, the crystallization tank was quenched, filtered and washed until the pH value of the washing liquor was lower than 10, then dried at 120°C for 2 hours, yielding composite material Y-1. X-ray diffraction determination shows that the content of NaY in Y-1 was 35.4% by weight, the unit cell constant was 24.67, and the silica/alumina ratio was 4.96.

EXAMPLE 2

Composite material Y-2 was prepared according to the process of Example 1, except that the kaolin was calcined at 680°C for 4 hours and the stirring speed was 600 rpm in the crystallization of the reaction feed. The content of NaY in Y-2 was measured by X-ray diffraction to be 52.4% by weight and the physico-chemical properties are shown in Table 1. The X-ray diffraction pattern is shown in Figure 1 and the images of field emission scanning electron microscope (SEM) with different magnification factors are shown in Figures 2-5.

It can be seen from the X-ray diffraction pattern in Figure 1 that

the composite material of the present invention possesses characteristic peaks of NaY, showing that it contains NaY, and the content of NaY can be calculated from the area of the characteristic peaks.

It is clear from the SEM image of Y-2 magnified 5000 times in Figure 2 that the composite material of the present invention consists of nest-like structure with equivalent diameters less than 3000 nm. The SEM image magnified 20000 times in Figure 3 shows that the nest-like structure contains at lest 70% of rodlike crystal with the remainder being flaky and blocky crystals, wherein the diameter of the rodlike crystal is about 50-200 nm and length thereof is about 100-600 nm, the thickness of the flaky crystal is less than about 50-200 nm, and the equivalent diameter of the blocky crystal is about 100-500 nm. The SEM image magnified 30000 times in Figure 4 shows that there are a great number of NaY crystals on the rodlike crystals with diameters less than about 100 nm and the flaky crystals also contain a great number of NaY crystals with diameters of about 40-100 nm. The SEM image magnified 20000 times in Figure 5 is the cross section of Y-2, showing that the cross section of the nest-like structure is similar to grotto and the linkages of rodlike crystal with rodlike crystal, rodlike crystal with flaky crystal, and rodlike crystal with blocky crystal in the nest-like structure are realized by bonding. Figures 4 and 5 further clearly show that a great number of pores, holes and nest passages exist in the composite material of the present invention.

EXAMPLE 3

Composite material Y-3 was made according to the process of Example 1, except that the amount of added sodium silicate was 4000 g to make the composition of the feed be 2.2Na20: AI2O3: 8.4Si02: 8O.2H2O. Obtained Y-3 has a NaY content of 32.8% by weight, a unit cell constant of 24.68, and a silica/alumina ratio of 4.82.

EXAMPLE 4

Composite material Y-4 was made according to the process of Example 1, except that adding 5 g metakaolin powder, 20 g solution of sodium silicate, 2 g guide agent, 20 g in a concentration of 10% by weight of solution of sodium hydroxide, and then 0.8 g EDTA to make the composition of the feed be 2.29Na20: AI2O3: 5.33Si02: 87.1 H2O, and then crystallizing for 29 hours. The content of NaY in Y-4 was 79.6% by weight and the unit cell constant was 24.68. The physico-chemical properties of Y-4 are shown in Table 1.

EXAMPLE 5

Composite material Y-5 was made according to the process of Example 1, except that adding 1.1 g sodium tartrate to the reaction feed, the temperature increasing to 90°C and crystallizing for 30 hours under stirring. Obtained Y-5 has a NaY content of 66.2% by weight, a unit cell constant of 24.73, and a silica/alumina ratio of 5.26. The physico-chemical properties of Y-5 are shown in Table 1.

EXAMPLE 6

Composite material Y-6 was made according to the process of Example 1, except that adding 5 g metakaolin powder, 20 g solution of sodium silicate, 4 g guide agent, 15 g solution of sodium hydroxide, and 0.15 g dodecyl sodium sulfonate to make the composition of the feed be 1.77Na20: AI2O3: 5.44Si02: 80.4H2O. The content of NaY in Y-6 was 82.5% by weight and the unit cell constant was 24.71. The physico-chemical properties of Y-6 are shown in Table 1.

EXAMPLE 7

Composite material Y-7 was made according to the process of Example 1, except that adding 5 g metakaolin powder, 15 g solution of sodium silicate, 1.7 g guide agent, 15 g solution of sodium hydroxide to make the composition of the feed be 1.32Na20: AI2O3: 4.55Si02: 67.7H20. Obtained Y-7 has a NaY content of 63.3% by weight, a unit cell constant of 24.65, and a silica/alumina ratio of

EXAMPLE 8

Composite material Y-8 was made according to the process of Example 1, except that adding 5 g metakaolin powder, 15 g solution of sodium silicate, 3.0 g guide agent, 15 g solution of sodium hydroxide to make the composition of the feed be 1.44Na20: AI2O3: 4.63Si02: 71.1H20. Obtained Y-8 has a NaY content of 75.0% by weight, a unit cell constant of 24.68, and a silica/alumina ratio of 4.82.

COMPARATIVE EXAMPLE

Kaolin was calcined at 870°C for 2 hours according to the process of CN 1334142A and then Y-9 was made according to the process of Example 1. The content of NaY in Y-9 was 80% by weight and the silica/alumina ratio was 4.72. The SEM image of Y-9 is shown in Figure 6, which indicates that Y-9 has no nest-like structure.

EXAMPLES 9-13

Preparing REY-containing composite material of the present invention

100 g NH4CI and 1000 g deionized water were added to 100 g composite material containing NaY zeolite prepared according to the present invention, and the mixture was stirred at 90°C for 2 hours, followed by being washed and filtered, and then dried at 120°C for 2 hours, yielding a composite material containing NH4Y zeolite.

Deionized water was added to 100 g composite material containing NH4Y zeolite in a ratio of NH4Y: RE2O3: H20 of 1: 0.1: 10 and the pH value was adjusted to 4.5 with dilute hydrochloric acid. Then solution of mixed RE chloride was added and ion-exchange proceeded at 90°C under stirring for 2 hours. After washing and filtering, the collected solid was calcined at 560°C for 2 hours. A calcined stock with a ratio of REY: NH4CI: H20 = 1: 0.3: 10 was fed

and subjected to ammonium-exchange at 90°C under stirring for 1 hour. Followed by being filtered, washed, and dried at 120°C for 2 hours. The ammonium-exchange was repeated once under the same condition yielding REY-zeolite-containing composite material with a content of sodium oxide below 0.3% by weight. The content of REY in the composite material prepared from each example, corresponding number thereof, and the number of the feed used in preparation processes are shown in Table 2.

EXAMPLE 14

REY-containing composite material of the present invention was aged at 810°C for 8 and 17 hours respectively with 100% steam, and then dried and evaluated for its catalytic performance with light oil having a boiling range of 239-351 °C in a micro-reactor. The results are shown in Table 3.

It can be seen from Table 3 that the composite material according to the present invention still has a preferable hydrothermal stability after severe aging treatment. This is reflected by the high activity in the micro-reactor. This is because that the composite material of the present invention has a nest-like structure, various crystals can not completely pile up between each other and there exit many gaps and spaces, which are favorable to the diffusion and transfer of heat, meanwhile, as zeolite crystal grows on the surface of the amorphous silica/alumina matrix formed after crystal transformation of kaolin, which matrix not only can disperse the heat on the zeolite crystal, but also can dilute the concentration of sodium oxide on the crystal, thereby enhancing the thermal stability.

EXAMPLE 15

The present example illustrates the catalytic performance of the composite material of the present invention for cracking heavy oil in a micro-reactor.

REY-1, REY-3, and REY-5 using as catalysts, were aged at

810°C for 17 hours with 100% steam, and then evaluated for catalytic performance of aged catalysts in a micro-reactor device of heavy oil. The loading of the catalyst was 2 g. The properties of the feed oil used are shown in Table 4. The results obtained at a reaction temperature of 500°C, catalyst/oil ratio of 1.18, and mass space velocity of 43.71 h1 are shown in Table 5, wherein the end point of gasoline was 220°C and that of diesel oil was 330°C.

The data in Table 5 indicate that compared to the comparative catalyst REY-5, the composite materials according to the present invention exhibited higher conversion, high yield of light oils, low yield of dry gas and coke even after subjecting to extremely sever aging treatment, showing that the composite materials according to the present invention have a high hydrothermal stability, and a strong ability to crack heavy oils.

CLAIMS

1	. A Y-zeolite-containing composite material, characterized in that said composite material comprises nest-like structure.

2	. The composite material according to claim 1, characterized in that said composite material is made from materials comprising kaolin by in-situ crystallization.

3	. The composite material according to claim 2, characterized in that said composite material comprises Y-zeolite in the content of 30-85% by weight and matrix formed after in-situ crystallization of the materials comprising kaolin.

4	. The composite material according to claim 3, characterized in that the content of Y-zeolite is in the range of 30-70% by weight.

5	. The composite material according to claim 1, characterized in that said nest-like structure is comprised of at least 70% of rodlike crystal, wherein said rodlike crystal has a diameter of 50-200 nm and a length of 100-600 nm.

6	. The composite material according to claim 5, characterized in that said nest-like structure further comprises flaky crystal and blocky crystal, wherein blocky crystal has an equivalent diameter of 50-500 nm and flaky crystal has a thickness of 50-200 nm.

7	. The composite material according to claim 1, characterized in that the crystal diameter of said Y-zeolite is in the range of 10-400 nm, and the equivalent diameter of said nest-like structure is in the range of 1000-3000 nm.

8	. The composite material according to claim 5 or 6,

characterized in that said rodlike crystal, flaky crystal and blocky

crystal are formed of matrix formed after in-situ crystal

transformation of the materials comprising kaolin and Y-zeolite on

the surface of said matrix.

9	. The composite material according to claim 2, characterized

in that said materials comprising kaolin is selected from hard kaolin

or soft kaolin.

10	. The composite material according to claim 1, characterized in that the apparent bulk density of the composite material is 0.50-0.75 g/cm3 and the surface area is 280-800 m2/g.

11	. The composite material according to claim 1, characterized in that the pore volume of 17-3000 A mesopore measured by the BET method is 0.03-0.076 ml/g, accounting for 10-35% of the total volume of the pore.

12	. The composite material according to claim 1, characterized in that the Si02/Al2 o3 ratio in Y-zeolite is 4.0-5.5 by mole.

13	. The composite material according to claim 1, characterized in that said Y-zeolite is selected from the group consisting of NaY, HY, REY and REHY.

14	.A process for preparing the composite material according to claim 1, comprising the following steps:

(1)	Calcining and dehydrating raw material comprising kaolin at 500-690°C to convert it into metakaolin, and then into a powder with particle diameters less than 230 μm;

(2)	Adding sodium silicate, guide agent, solution of sodium hydroxide, and water to metakaolin powder to make a reaction feed with a ratio of (1-2.5)Na20: AI2O3: (4-9)Si02: (40-100)H2O, wherein the ratio by weight of guide agent to metakaolin is 0.1-1.0;

(3)	Crystallizing the reaction feed made in step (2) at 88-98°C under stirring, and then filtering and drying.

15	The process according to claim 14, characterized in that the composition of said guide agent in step (2) is (10-17)SiO2: (0.7-1.3)AI203: (11-18)Na20: (200-350)H2O, and the guide agent is made by aging at 4-20°C.

16	The process according to claim 14, characterized in that the temperature for calcining raw material in step (1) is in the range of 600-690°C.

17	The process according to claim 14, characterized in that the

stirring rate for crystallization in step (3) is 200-1000 rpm and the crystallization time is 16-48 hours.

18	The process according to claim 14, characterized in that the concentration of the added solution of sodium hydroxide in step (2) is 1-10% by weight.

19	. The process according to claim 14, characterized in that said kaolin in step (1) is selected from hard kaolin or soft kaolin, containing more than 75% by weight of crystal.

20	. The process according to claim 14, characterized in that an auxiliary accounting for 0.1-2.5% by weight of the total reaction feed is further added to the feed in step (2), and the auxiliary is selected from the group consisting of sodium dodecyl sulfonate, hexadecyl trimethyl ammonium bromide, polyethylene glycol, oxalic acid, citric acid, sodium tartrate, or ethylenediamine tetraacetic acid.

Documents:

				2435-chenp-2005 abstract gratned.pdf

				2435-chenp-2005 claims granted.pdf

				2435-chenp-2005 description(complete) granted.pdf

				2435-chenp-2005 drawings granted.pdf

				2435-chenp-2005-abstract.pdf

				2435-chenp-2005-claims.pdf

				2435-chenp-2005-correspondnece-others.pdf

				2435-chenp-2005-correspondnece-po.pdf

				2435-chenp-2005-description(complete).pdf

				2435-chenp-2005-drawings.pdf

				2435-chenp-2005-form 1.pdf

				2435-chenp-2005-form 18.pdf

				2435-chenp-2005-form 3.pdf

				2435-chenp-2005-form 5.pdf

				2435-chenp-2005-pct.pdf

« Previous Patent

Next Patent »

Patent Number	225941	

Indian Patent Application Number	2435/CHENP/2005	

PG Journal Number	02/2009	

Publication Date	09-Jan-2009	

Grant Date	04-Dec-2008	

Date of Filing	28-Sep-2005	

Name of Patentee	CHINA PETROLEUM & CHEMICAL CORPORATION	

Applicant Address	6A, HUIXIN DONG STREET, CHAOYANG DISTRICT, BEIJING 100029,	

Inventors:

#	Inventor's Name	Inventor's Address	

1	ZHOU, JIHONG	18 XUEYUAN ROAD, HAIDIAN DISTRICT, BEIJING 100083,	

2	MIN, ENZE	18 XUEYUAN ROAD, HAIDIAN DISTRICT, BEIJING 100083,	

3	YANG, HAIYING	18 XUEYUAN ROAD, HAIDIAN DISTRICT, BEIJING 100083,	

4	ZONG, BAONING	18 XUEYUAN ROAD, HAIDIAN DISTRICT, BEIJING 100083,	

PCT International Classification Number	B01J29/08	

PCT International Application Number	PCT/CN04/00261	

PCT International Filing date	2004-03-26	

PCT Conventions:

#	PCT Application Number	Date of Convention	Priority Country	

1	03121159.3	2003-03-28	China	

© All Indian Patents, 2013-2021.

  Patent data available in the public domain from Indian Patents Office, Department of Industrial Policy and Promotions, Ministry of Commerce and Industry, Government of India.
