Repository: anandvc/allindianpatents

File: patents/226166-high-dpf-yarns-with-improved-fatigue.html
Indian Patents. 226166:HIGH DPF YARNS WITH IMPROVED FATIGUE

Indian Patents

Recently Granted Patents

  Recently Published Patents

Title of Invention	HIGH DPF YARNS WITH IMPROVED FATIGUE

Abstract	The present invention aims at method for producing a dimensionally stable, polymeric multifilament yarn with improved fatigue strength retention (FR) and corresponding .product, the yarn with decitex per filament [DPF) of at least 7.5, preferably in the range of 11-12, is spun and drawn such that FR increases when DPF increases, overcom ing the skin core effect during quenching, which otherwise results into inverse proportionality between DPF and FR. The dimensional stability is expressed as a sum of stress induced elongation (Ex) and thermal shrinkage (TS), which is preferred to be less than 11. the yarn is partially disposed with in rubber, the filaments are spun into a delayed quench at a suitable temperature about 250°C and solidific~tion of extruded filaments is perfonned in an air quenching cotumn at a quench rate in the range of 10- 70mm (H2O), the treated cords when tested for flex endurance test, birefringence test under various test parameters, showed improved fatigue strenbrth retention characteristics even at lower cord twist and high DPF values than conventionalty known in the art.	

Full Text	 

HIGH-DPF YARNS WITH IMPROVED FATIGUE

Field of The Invention

The field of the invention is dimensionally stable yarns.

Background of The Invention

Polyester multifilament yarns have found widespread use in various applications, and with increasing demands on mechanical performance of such fibers various high-strength polyester yarns have been developed with, among other improved parameters, relatively high modulus and relatively low free shrinkage.

For example, Nelson et al. describe in U.S. Pat. Nos. 5,067,538 and 5,234,764 methods and compositions for a polyester multifilament yarn having a dimensional stability of E4.5+FS of less than 11.5% and a terminal modulus of above about 20g/d. Among other desirable qualities, Nelson's yarns can typically be employed in environments with relatively high temperatures (here: 80-120°C). Furthermore, crystallization of the poly(ethylene terephthalate) (PET) in Nelson's yarns appears to occur during spinning, thereby potentially rendering at least some of the desired mechanical qualities of the yam independent from fluctuations during drawing.

In another example, Rim et al. describe in U.S. Pat. No. 5,397,527 methods for producing a multifilament yam fabricated from poiy(ethylene naphthalate) (PEN) or other semi-crystalline polyester having a dimensional stability (EASL+Shrinkage) of less than 5% and a tenacity of at least 6.5g/d. Rim's yarns advantageously improve several mechanical qualities of previously known PEN yarns and may even be produced using equipment without high-speed spinning capability. However, in order to achieve most of the improvements in mechanical quality, the chemical composition of such yarns is typically limited to PEN or compositions with high quantities of PEN.

In a further example, U.S. Pat. No. 5,238,740 to Simons et al. a polyester yam with a tenacity of at least lOg/d and a shrinkage of less than 8% is produced by passing the spun filaments through a heated and insulated column in which a particular temperature profile is employed in combination with relatively high take-up speeds to obtain the desired improved mechanical properties. While Simons1 methods generally produce yarns with a relatively high tenacity and a relatively high secant modulus (greater than 150g/d/100%) at a comparably low

shrinkage, relatively expensive equipment and additional process controls for the heated column are generally required.

Although various compositions and methods for production of dimensionally stable yam are known in the art, all or almost all of them require moderate to high cord twist for use in demanding fatigue applications such as tires. While global requirements for fatigue resistance have become increasingly stringent, there has not been the commensurate improvement in fatigue resistance to avoid the need for higher twist in the most demanding applications. There have been various approaches to improve fatigue resistance in dimensionally stable yarns (see e.g., U.S. Pat. No. 4,101,525 to Davis, U.S. Pat. No. 4,975,326 to Buylous, U.S. Pat. No. 4,355,132 to East, U.S. Pat. No. 4,414,169 to McClary, and RE 36,698 to Kim). However, all oi almost all past attempts have focused on yarns with a DPF of lower than S since it was generally believed that increasing DPF decreases fatigue resistance (see e.g, Baillievier U.S. Pat. No. 5,285,623). Furthermore, it is belieyed that in many yarns fatigue strength retention tends to decrease or remain substantially the same as the filament count increases.

Also, PET treated cords have been produced using Hoechst T748 with a DPF of 7.2, which exhibited similar fatigue resistance when compared to treated cords from a 4.8 DPF yam Thus, there is still a need to provide compositions and methods for production of dimensionally stable yarns with improved fatigue strength retention characteristics.

Summary of the Invention

The present invention is directed to compositions and methods for products comprising dimensionally stable polymeric multifilament yarn with a DPF (decitex [1 denier =1.1 decitex] per number of filaments) of at least 7.5, Especially contemplated yarns include those having a fatigue strength retention FR, wherein the yam is spun and drawn such that FR increases when DPF increases.

In one aspect of the inventive subject matter, contemplated yarns have a DPF of betwee about 10 and 20, and comprise a polyester, preferably poly(ethylene terephthalate). It is further contemplated that such yarns have a dimensional stability defined by Ex + TS of no more than 12, more preferably of no more than 11, and that the increase in strength retention per DPF in i contemplated yarns is no less than 1%. Typically, first generation yarns have Ex + TS in the range of 11-12, and later improved versions are lower. Ex is the elongation at x stress for the

yarn, where x is 41 cN/tex or, for example, 45 N for 1100 decitex yarn, 58 N for 1440 decitex yarn, 67 N for 1650 decitex yarn, and 89 for 2200 dtex yarn. TS is thermal shrinkage.

In another aspect of the inventive subject matter, contemplated yarns are twisted into a cord or twisted as single yarns that are at least partially disposed within a rubber.

In a further aspect of the inventive subject matter, a method of forming a yarn has one step in which a polymeric material is provided and spun into a plurality of filaments. In a further step, a dimensionally stable yarn is drawn from the plurality of filaments, wherein the yarn has a decitex per filament count DPF of at least 7.5 and a fatigue strength retention FR, and wherein the yarn is spun and drawn such that FR increases when DPF increases.

Various objects, features, aspects and advantages of the present invention will become more apparent from the following detailed description of preferred embodiments of the invention, along with the accompanying drawing.

Detailed Description

The inventors have surprisingly discovered that dimensionally stable yarns with excellent fatigue resistance can be produced from a plurality of polymeric filaments with a DPF of at least 7.5. In further preferred aspects, the yarn is spun and drawn such that the fatigue strength retention of the yarn increases when DPF increases.

In an especially preferred aspect of the inventive subject matter, a yarn with 11 decitex per filament was produced by extruding a polyester (most preferably poly(ethylene terephthal-ate)) from a spinneret into a plurality of individual filaments at a predetermined extrusion rate (typically between about 25.0-80.0 kg/hr) into a gaseous delay zone. The filaments are subsequently solidified in a gaseous quenching column to form an undrawn dimensionally stable yarn with a birefringence of between about 0,02 to about 0.15, and more preferably between about 0.05 to 0.09. The undrawn yarn is then continuously transported to a series of draw rolls where it is drawn to within 85%, preferably within 90%, of its maximum draw ratio at yarn temperatures between about 70°C and about 250°C. Typical processes and equipment are described in US Patent 5,630,976; US Patent 5,132,067; US Patent 4,867,936; and US Patent 4,851,172.

With respect to the polymer it is contemplated that numerous polymers are suitable for use in conjunction with the teachings presented herein, however, particularly preferred polymers include various polyesters, and especially polyethylene terephthalate). The intrinsic viscosity of preferred polymers is at least 0.7, more typically at least between about 0.85 and about 0.98, and in some cases between about 0.99 and about 1.30, and even higher.

Depending on the desired number of filaments in the yarn, the configuration of contemplated spinnerets used in the melt extrusion process will vary considerably. It is generally contemplated that the number of orifices in the spin pack is not limiting to the inventive subject matter and may thus be most typically between 20 and 150 for 1100 decitex yarns and proportionate to achieve equal DPF for other decitex yarns.  However, where yarns with relatively low filament count are desirable, the number of orifices may be between 5 and 20. Similarly, where yarns with relatively high filament count are desirable, the number of orifices may be between 200 and 400, and even more for higher decitex yarns.

With respect to the orifice diameter, it is generally contemplated that numerous diameters are suitable for spinning contemplated fibers, and the choice of a particular diameter will depend at least in part on the desired physical properties of the fiber. For example, contemplated orifice diameters include diameters between 0.8-2.3mm, and even more. Further exemplary suitable orifice parameters may be found in U.S. Patent No. 5,085,818 to Hamlyn et al.t which is incorporated by reference herein.

It should further be appreciated that suitable polymeric multifilament yarns need not be restricted to yarns with 11 decitex/filament, but may also include a dimensionally stable polymeric multifilament yarn having a decitex per fiber count DPF of at least 7.5, more preferably of at least 9, even more preferably of at least 10, and most preferably of at least 12, so long as contemplated polymeric multifilament yarns are dimensionally stable. Thus, especially contemplated dimensionally stable yarns may have a DPF between 10 and 20. The term "dimensionally stable yarn" as used herein means that suitable yarns will have a dimensional stability defined by EX+TS of no more than 12, and more preferably a dimensional stability defined by EX+TS of no more than 11.

It is further contemplated that the filaments are spun into a delayed quench, and particularly contemplated that the temperatures of the gaseous atmosphere in the delayed quench

are generally above 250°C. Solidification of the extruded filaments is preferably performed in an air quenching column at a quench rate of preferably between about 10mm (H2O) and about 70mm (H2O). However, it should be appreciated that numerous quench rates below 10mm (H2O) and above 70mm (H20) are also suitable (e.g., 2-10mm and less, or 70-120mm and even more)

Thus, it should be appreciated that the undrawn yarn that is formed by contemplated filaments will be a dimensionally stable yarn precursor with a birefringence An of at least 0.020, so long as such An values are indicative of dimensional stability of at least first generation.

In further contemplated aspects of this inventive subject matter, an adhesion active overfinish may be applied to the undrawn yam, the drawn yam, or both. Typical adhesion active finish additives include polyglycidyl ethers (US Patents 4,462855; 4,557,967; and 5,547,755, all of which are incorporated by reference herein), multifunctional epoxy silanes (US Patent 4,348,517, incorporated by reference herein), and additives which form epoxides in situ (US Patent 4,929,760, incorporated by reference herein).

In still further contemplated aspects of the inventive subject matter, contemplated undrawn yarns are drawn in a series of draw rolls, and a typical draw configuration includes four to five roll pairs Z1-Z5. While Z\ maybe heated to various temperatures, it is generally preferred that Z\ is heated to between about 20°C and 120°C, more preferably between about 40°C and 80°C. Temperature of Z3 may vary widely from 60°C to 250°C depending on whether Z4 has much higher speed (stretching between rolls) or similar speed (primarily heat-setting between rolls). Lower temperatures are preferred where substantial additional stretching occurs between the rolls. With respect to the final godet roll pair, Z4 (for 4- roll pair panel) or Z5 (5 roll pair panel), it is contemplated that preferred temperatures are in the range of about 120°C to 160°C. Contemplated draw ratios of the multifilament fibers will typically be in the range of about 1.2-2.5. Further especially suitable materials and spinning/drawing conditions are described in U.S. Pat. Nos. 5,067,538 and 5,234,764 to Nelson, both of which are incorporated by reference herein.

In a further contemplated aspect of the inventive subject matter, contemplated yarns may be twisted into cords of various configurations using procedures and equipment well known in the art. For example, especially contemplated configurations include 1100/2 decitex cords with relatively low twist of between 270 x 270 to 320 x 320 to cords with relatively high twist of

between 420 x 420 to 470 x 470 (and even higher). Equivalent twists for other deniers can be determined by keeping the twist multiplier constant (Sqrt(nominal cord decitex) x twist(tpm)).

Thus, a method of forming a yarn may comprise a step in which a polymeric material is provided and a plurality of filaments is spun from the polymeric material. In another step, a dimensionally stable yam is drawn from the plurality of filaments, wherein the yarn has a decitex per fiber count DPF of at least 7.5 and a fatigue strength retention FR, wherein the yarn is spun and drawn such that FR increases when DPF increases. Such prepared cords may find use in numerous applications and products, and particularly suitable applications and products include power transmission belts, automobile tires, safety belts, parachute harnesses and lines, cargo handling and safety nets, etc.

Examples

The following examples are provided to illustrate various aspects of the inventive subject matter, and it should be appreciated that one or more of the parameters may be modified without departing from the inventive concept presented herein.

A 1100 decitex polyester (here: PET) yam with 11 decitex/filament was produced by extruding one hundred individual filaments through 0.762mm spinneret holes at 33.5 kg/hr into a 5.08cm heated sleeve at 450°C, followed by solidifying into an air quenching column. The so produced undrawn yam had a birefringence of 0.083, which is characteristic of dimensional stability of at least second generation. The undrawn yam was continuously transported to a series of draw rolls and drawn under conditions as summarized in Table 1 to yield a yam having the properties as listed in Table 2.

An adhesive overfinish was applied to the yarn after the drawing step and the yarn was twisted into 1100/2 cords of different twist as indicated in below. An adhesive coating application was then performed by dip coating the cord in ammpniated resorcinol formaldehyde adhesive, followed by subsequent stretching in a first oven at room temperature at 2.4N for .10 sec, in a second oven at room temperature at 2.4N for 10 sec, in a third oven at 177°C at 2.4N for 30 sec, and in a fourth oven at 240°C at a tension and time sufficient to obtain desired shrinkage of between about 1.0% to 2.0%, more preferably 1.4% to 1.8%, and most preferably about 1.6% (tension and time will have to be adjusted for a particular denier). Flexural fatigue was performed on the adhesive treated cords, after being cured into rubber to form a composite as described below. Testing conditions were a 15mm pulley, a load of 70kg, a test frequency of 200 cycles/min, and 40000 cycles duration. After fatiguing, the cords were removed from the rubber, and the percent retention of breaking strength was determined relative to cords removed from a control composite specimen. The treated cord properties and the fatigue results are compared in Tables 3 and 4 to treated cords, prepared the same way, from a control yam (5.5 decitex/fi-lament yarn (Honeywell 1X53 - 1 lOOdtex with 200 filaments)). These results show a significant improvement in fatigue retention for the yarns of this invention. It should especially be appreciated that the treated cord dimensional stability, as measured by the sum of Elongation at 45N and Shrinkage at 185°C, is close to that of 1X53, a third generation dimensionally stable material.

In summary, the 1 1 decitex/filament yarn as described above was twisted into (a) 1100/2 cords of 470*470 twist (twist multiplier is 22043) having a treated cord strength retention of at least 96% absolute, (b) 1100/2 cords of 440*440 twist (twist multiplier is 20636) having a treated cord strength retention of at least 85% absolute, and (c) 1100/2 cords of 400*400 twist (twist multiplier is 18760) having a treated cord strength retention of at least 70% absolute. Thus, especially contemplated products include those comprising a dimensionally stable polymeric multifilament yarn  having a decitex per filament of at least 7.5 and a treated cord strength retention of at least 70% absolute for a twist multiplier of 18760, a treated cord strength retention of at least 85% absolute for a twist multiplier of 20636, or a treated cord strength retention of at least 96% absolute for a twist multiplier of 22043.

Thus, it should be recognized that products may be fabricated that include a dimensionally stable polymeric multifilament yam having a decitex per fiber count DPF of at least 7.5. Preferred multifilament yarns comprise a polyester (e.g., PET) and will have a DPF between 10 and 20. Furthermore, while particular constructions of contemplated yarns are presented herein (e.g., the yam is twisted in a 2-ply cord with a twist (single x cable TPM) of 320 x 320 to 470 x 470 for an 1100 decitex yam), it should be appreciated that alternative cord constructions with equal twist multipliers are also contemplated.

In another experiment, the 11 decitex/filament yarn as described above was twisted into 1100/2 cords of 420X420. An adhesive treating condition identical to the coating process described above was employed, and treated cord strength retention was determined as described below. The treated cord properties and fatigue results are depicted below in Table 5, in which the 1100/2 cords 420X420 twist (Example 2) are compared to treated cords prepared using the same protocol to form a 5.5 decitex/filament yarn (Honeywell 1X53-200 filaments -Experimental) and a 3.7 decitex/filament yarn (Honeywell 1X53-300 filaments - Comparative [reference yam]), which was prepared as internal standard. The fatigue results (70 kg load, 30,000 cycles) from Table 5 and Graph 1 (representing data from Table 5) show that a continuous improvement in fatigue occurs as the decitex per filament is increased. Especially contemplated yarns may be incorporated into a wide variety of products. Therefore,

contemplated products will include a dimensionally stable polymeric multifilament yarn having a decitex per fiber count DPF of at least 7.5 and a fatigue strength retention FR, wherein the yarn is spun and drawn such that when DPF increases at least 100% over a reference yarn, FR increases at least 19% absolute over the reference yarn, and wherein the reference yarn has a fatigue strength retention of 64% and a DPF of 3.7 with a twist multiplier of 19700 (the reference yarn is commercially available Honeywell 1X53-300 filaments, see "Comparative" above). With respect to the test conditions to achieve the particular values of the reference yam (i.e., fatigue strength retention of 64%, DPF of 3.7 with a twist multiplier of 19700), the test conditions as described below apply.

Consequently, the inventors contemplate that dimensionally stable polymeric yarns according to the inventive subject matter may have a decitex per filament of at least 7.5 and a

treated cord strength retention of at least 70% absolute for a twist multiplier of approximately 18760, more preferably a decitex per filament of at least 7.5 and a treated cord strength retention of at least 85% absolute for a twist multiplier of approximately 20636, and most preferably a decitex per filament of at least 7.5 and a treated cord strength retention of at least 96% absolute for a twist multiplier of approximately 22043, wherein the term "twist multiplier" as used herein is defined as sqrt (nominal cord decitex) * twist in TPM. Furthermore, it should be appreciated that while the yarn in the example in Table 5 is twisted into a cord with a twist of 420 x 420, alternative twists are also contemplated and include twists between 320 and 470, especially for an 1100 decitex yarn.

Thus, it should be appreciated that contemplated yarns (arid particularly yarns fabricated from poly(ethylene terephthalate), which preferably have a DPF of between about 10 and 20) are spun and drawn such that the fatigue strength increases as DPF increases (e.g., with a fatigue strength retention increase per DPF of no less than 1%). While a person of ordinary skill in the art would expect that FR decreases as DPF increases (e.g., due to skin-core effect during quenching), the inventors surprisingly found that yarns can be spun such that when DPF increases at least 100% over a reference yarn having a DPF of 3.7 and a fatigue strength retention of 64%, FR will increase at least 19% absolute over the reference yarn. Thus, it should be recognized that dimensionally stable yarns can be spun and drawn such that the FR increases when DPF increases.

Unless indicated otherwise, the breaking strength, ultimate elongation and elongation at XN were determined following standard procedures on the yarn using a Statimat type FPM/M instrument, and on the treated cord using an Instron type 4466 (ASTM: D885-84). The distance between the jaws is 254mm and the traction speed is 305mm/min. Thermal shrinkage was determined using a Testrite (Model NK5) instrument with the following procedure: To one end of the sample, a weight equal to.((decitex)x0.05g) is attached, and the sample is transferred into the instrument at the desired temperature for 120sec. Dimensional stability is expressed as the sum of the elongation at x N and thermal shrinkage at 177°C for the yarns.

Unless indicated otherwise, the treated cord strength retention was evaluated in a flex  . fatigue endurance test as follows (3-step procedure including (1) sample preparation, (2) endurance test, and (3) measurement of strength and calculation):

Sample preparation: The flex samples are prepared in a sandwich made with rubber, Kevlar, polyester and treated cord. The dimension of the sample is 17.5cm X 51cm with 9 different layers as follows: Rubber (2.2mm) + rubber (0.43mm) + Kevlar layer + rubber (0.43mm) + polyester film + rubber (0.43mm) + treated cord polyester under study putting in parallel to cover all the sample surface (28ends/2.54cm) + rubber (0.43mm) + Rubber (0.9mm). The sample prepared is vulcanized at 171°C for 20 minutes under a load of 78.5N. After the vulcanization the sample are kept at room temperature before the flexing endurance test. The sample is cut into five samples of 2.54cm width. The sample from the middle is kept at room temperature as reference while the remaining four samples are submitted to the flex endurance test.

Flex endurance test: The 4 samples are put on the 4 pulley of 15mm diameter. A load of 70kg is adjusted for each sample. The flex fatigue machine is programmable articulated machine. When the machine is started, the samples are flexing around the pulley with frequency of 200 cycles/min for 30000 cycles. When the endurance cycles are finished, the samples are moved out off the pulleys and are being kept for a minimum of 12 hours at room temperature.

Measuring and calculation: Five cords are taken from the middle of each of the four samples and tested with Instron to determine the strength of each cord. Similarly, five cords are taken from the middle of the reference sample and tested as above. The retention is determined by dividing the average of 20 treated cord strengths after the endurance test by the average of 5 treated cord strengths kept as the reference.

Birefringence test: Birefringence was measured with a BEREK compensator (206IK from Leitz) using the darkest band available.

Thus, specific embodiments and applications of dimensionally stable yarns with improved fatigue strength retention have been disclosed. It should be apparent, however, to those skilled in the art that many more modifications besides those already described are possible without departing from the inventive concepts herein. The inventive subject matter, therefore, is not to be restricted except in the spirit of the appended claims. Moreover, in interpreting both the specification and the claims, all terms should be interpreted in the broadest possible manner consistent with the context. In particular, the terms "comprises" and "comprising" should be interpreted as referring to elements, components, or steps in a non-exclusive manner, indicating

that the referenced elements, components, or steps may he present, or utilized, or combined with other elements, components, or steps that are not expressly referenced.

CLAIMS

What is claimed is:

A product comprising:

a dimensionally stable polymeric multifilament yarn having a decitex per filament count DPF of at least 7.5 and a fatigue strength retention FR, wherein the yarn is spun and drawn such that when DPF increases at least 100% over a reference yarn, and FR increases at least 19% absolute over the reference yarn; and

wherein the reference yarn has a fatigue strength retention of 64% and a DPF of 3.7 with a twist multiplier of 19700.

The product of claim 1 wherein the multifilament yarn comprises a polyester.

The product of claim 1 wherein the polyester comprises poly(ethylene terephthalate).

The product of claim 3 wherein DPF is between 10 and 20.

The product of claim 4 wherein the yarn has a dimensional stability defined by Ex+TS of no more than 12.

The product of claim 4 wherein an adhesion active finish is applied to the yarn and the yarn has a dimensional stability defined by EX+TS of no more than 11.

The product of claim 1 wherein the yarn is twisted or twisted in a cord and at least partially disposed within a rubber.

The product of claim 1 wherein the yarn is twisted or twisted in a cord, and the cord has a twist (single x cable. TPM) of between 320 and 470 for an 1100 decitex yarn.

A method of forming a yarn comprising:

providing a polymeric material and spinning a plurality of filaments from the polymeric

material; and forming a dimensionally stable yarn from the plurality of filaments, wherein the yarn has

a decitex per fiber count DPF of at least 7.5 and a fatigue strength retention FR;

and wherein the yarn is spun and drawn such that FR increases when DPF increases.

The method of claim 9 wherein the polymeric material comprises a polyester.

The method of claim 10 wherein the polyester is poly(ethylene terephthalate).

The method of claim 11 wherein DPF is between 10 and 20.

The method of claim 9 wherein the yarn has a dimensional stability defined by EX+TS of 10 more than 12.

The method of claim 9 wherein the increase in fatigue strength retention per DPF is no Less than 1%.

The method of claim 9 wherein an adhesion promoted finish is applied to the yarn and the yarn is twisted into a cord.

The method of claim 15 wherein the twisted yarn or cord is disposed within a rubber.

A product comprising a dimensionally stable polymeric multifilament yarn having a decitex per fiber count DPF of at least 7.5.

The product of claim 17 wherein the multifilament yarncomprises a polyester.

The product of claim 18 wherein the DPF is between 10 and 20.

The product of claim 17 wherein the yarn is twisted, or twisted in a cord, and at least partially disposed within a mbber, and wherein the cord has a twist (single x cable TPM) of 420 x 420 for an 1100 decitex yarn and a fatigue strength retention of at least 90% after 40000 cycles.

The product of claim 17 wherein the yarn is twisted, or twisted in a cord, and at least partially disposed within a mbber, and wherein the cord has a twist (single x cable TPM) of 470 x 470 for 1100 decitex yarn and a fatigue strength retention of at least 97% after 40000 cycles.

A product comprising:

a dimensionally stable polymeric multifilament yarn having a decitex per fiber count DPF

of at least 7.5 and a fatigue strength retention FR, wherein the yarn is spun and

drawn such that FR  increase when DPF increases.

The product of claim 22 wherein the multifilament yarn comprises a polyester.

The product of claim 22 wherein DPF is between 10 and 20.

The product of claim 22 wherein the dimensionally stable polymeric multifilament yarn has a decitex per filament of at least 7.5 and a treated cord strength retention of at least 70% absolute after 40000 cycles for a twist multiplier of 18760.

The product of claim 22 wherein the dimensionally stable polymeric multifilament yarn has a decitex per filament of at least 7.5 and a treated cord strength retention of at least 85% after 40000 cycles absolute for a twist multiplier of 20636.

The product of claim 22 wherein the dimensionally stable polymeric multifilament yarn has a decitex per filament of at least 7.5 and a treated cord strength retention of at least 96% after 40000 cycles absolute for a twist multiplier of 22043.

A product substantially as herein described and illustrated therein.

A method of forming a yarn substantially as herein described and illustrated

therein.

A  product  comprising  a  dimensionally  stable  polymeric  multifilament

substantially as herein described and illustrated therein.

Documents:

				0825-chenp-2004 abstract-granded.pdf

				0825-chenp-2004 claims-granded.pdf

				0825-chenp-2004 description (complete)-granded.pdf

				825-chenp-2004-assignement.pdf

				825-chenp-2004-claims.pdf

				825-chenp-2004-correspondnece-others.pdf

				825-chenp-2004-correspondnece-po.pdf

				825-chenp-2004-description(complete).pdf

				825-chenp-2004-form 1.pdf

				825-chenp-2004-form 18.pdf

				825-chenp-2004-form 26.pdf

				825-chenp-2004-pct.pdf

« Previous Patent

Next Patent »

Patent Number	226166	

Indian Patent Application Number	825/CHENP/2004	

PG Journal Number	02/2009	

Publication Date	09-Jan-2009	

Grant Date	10-Dec-2008	

Date of Filing	21-Apr-2004	

Name of Patentee	PERFORMANCE FIBERS, INC	

Applicant Address	15801 WOOD EDGE ROAD, COLONIAL HEIGHTS, VA 23834,	

Inventors:

#	Inventor's Name	Inventor's Address	

1	RIM, PETER	101, COLUMBIA ROAD, PO BOX 2245, MORRISTOWN, NJ 07962,	

2	KIANI, FARANGIS	101 COLUMBIA ROAD, PO BOX 2245, MORRISTOWN, NJ 07962,	

PCT International Classification Number	D02G3/00	

PCT International Application Number	PCT/US02/02751	

PCT International Filing date	2002-01-29	

PCT Conventions:

#	PCT Application Number	Date of Convention	Priority Country	

1			NA	

© All Indian Patents, 2013-2021.

  Patent data available in the public domain from Indian Patents Office, Department of Industrial Policy and Promotions, Ministry of Commerce and Industry, Government of India.
