Repository: anandvc/allindianpatents

File: patents/226210-a-process-for-forming-metal-boride-coating-on-surface-of-steel-and-alloyed-steel-components.html
Indian Patents. 226210:A PROCESS FOR FORMING METAL BORIDE COATING ON SURFACE OF STEEL AND ALLOYED STEEL COMPONENTS

Indian Patents

Recently Granted Patents

  Recently Published Patents

Title of Invention	A PROCESS FOR FORMING METAL BORIDE COATING ON SURFACE OF STEEL AND ALLOYED STEEL COMPONENTS

Abstract	This invention relates to a process for forming metal boride coating on surface of steel and alloyed steel components subjected to high stress conditions comprising the steps of: a) preparing a packing mixture essentially consisting of boron (10%) boron carbide (20%), activator (Aluminium bi-flouride 2%) and the balance being silicon carbide; b) packing said alloyed steel component with said packing mixture covering a thickness of 10 mm; c) disposing said packed component in a suitable steel container, placing said container in a furnace having provision for pressure rise upto 30 kg/mm2; d) allowing a heating of said container under said pressure in said furnace in an inert atmosphere of Argon to a temperature of 735oC to 780oC; e) removing the heated container from said furnace and cooling the said container by compressed air; to obtain required thickness and the hardness of formed boride metal layer on said component.	

Full Text	FIELD OF  INVENTION

This invention relates to a process for forming a metal boride  coating  on alloyed steel components  subjected  to  high stress conditions.

BACKGROUND OF INVENTION

Many steels are known which possess the strength necessary for use in service under conditions where the steel is subjected to considerable stress. However, these alloys are often defi-cient in resistance to the erosion encountered in their intended service. One of the objectives of the present invention is to provide improved wear properties for components used in Hydrotur-bines, which undergo silt erosion. The present invention pro-vides erosion protection for the components of said turbine materials, with composition of about 13% Cr & 4% Ni, without

sacrificing  other properties.  It is well known that steels  can

be boronized at temperatures more than 940o  C  using pack boroni-

zation to obtain outer surface layers, which contain iron-boron compounds, possessing good erosion resistance. However the

mechanical properties of 13Cr 4Ni material, after boronization at 

940o C, gets adversely affected due to surpassing of the trans-formation temperature and also may result in distortions in the components.

Document US4979998  relates to the boronization of the material  by  forming a metal boride coating  on  a  carbonaceous

substrate,  however  the process requires a  temperature  of  at

least 1200o  C.

Document US 5143559  relates to controlling the microstruc ture  of the boronized material through cooling rates.  Also  the hardness achieved is of the level of only 350Hv.

It is therefore an object of the invention to propose a process  for  forming  a metal boride coating  on  alloyed  steel components subjected to high stress conditions for improving  the wear properties of the components.

Another object of the invention is to propose a process for farming  a metal boride coating on alloyed steel components  sub-jected  to high stress conditions  in which  mechanical  proper-ties  of  the  components are less  deteriorated  and  risk  of distorsion of the components being  substantially reduced.

Yet another abject of the invention is to	propose a process

for  farming a metal boride coating on allayed  steel  components

used in  hydroturbines whereby a substantially	higher hardness of

the coating can be obtained.

A further object of the invention is to propose a process for  forming a metal boride coating on alloyed  steel  components subjected to high stress  conditions wherein the process requires a substantially lower temperature.

At the outset of the description which follows, it is to be understood  that the ensuing description only illustrates a  par— ticular form of this invention.  However, such a particular  form is only an  exemplary  embodiment and the teachings of the inven-tion is not intended to be taken  restrictively.

SUMMARY OF THE INVENTION

A process has been developed in accordance with the present invention to form a uniform metal boride coating on alloyed steel components subjected to high stress conditions independent of the size or configuration of the components. The process of forming a metal boride coating on an alloyed steel component in accordance with the present invention comprises the steps of:

preparing a packing mixture essentially consisting of boron carbide,  silicon carbide, and an activator;  packing  said

alloyed steel component with said packing mixture covering a thickness of 10 mm; disposing said packed component in a suitable steel container; placing said container in a furnace having

provision  for pressure rise upto 30 kg/mm2 ;  allowing a  heating

of said container under said pressure in said furnace in an inert

atmosphere  to  a temperature of 735o C to  780o C;  removing  the

heated container from said furnace for allowing a cooling by compressed air; and measuring the thickness and the hardness of formed boride metal layer on said component.

DETAILED DESCRIPTION OF PREFERRED EMBODIMENT OF THE INVENTION

The subject invention may be used for coating any steel substrate with a metal boride, but it is particularly advantageous for coating alloy steel components with a composition of 12 to 14% cr and 3 to 5% Ni being generally subjected to high stress condition such as the components used in hydroturbines undergoing silt erosion. In accordance with the process of the invention the surface of the components is reacted with a boron containing compound under specific conditions to cause a reaction between the metal of the component and the boron in the boron

compound to produce a boride coating. The boron containing compound may be, for example boron carbide, amorphous boron and the like. The metal carbide is converted to a metal boride

under  reaction-conditions above a  threshold temperature  of  at

o least 735 C in a non  reactive or essentially inert atmosphere of

e.g. argon.

The following is an example of the process of the present invent ion :

The specimen is packed in a container with a mixture essen-tially consisting of boron carbide, silicon carbide and aluminium

oxide  etc .  The container is placed in a furnace having  provi-

sion  of  uniform heating with pressure ranging  upto  30Kg/mm2 .

o  o The  container is heated to a temperature of  735 C to 780 C  in

an inert atmosphere under pressure. The specimen is taken out and hardness of about 1100 Hv is obtained. The sample is cut for examination under optical microscope. A minimum thickness of 40 microns of boride layer is obtained.

Several trails were undertaken for carrying out experiments for boronisation using different composition of pack mixture and also varying the quantity of the activator used.

The composition that  gave the desired results is given below.

Boron	10%

Boron Carbide	20 %

Aluminium bi-fluoride  2%  Activator

Calcium Chloride  2%

Silicon Carbide  Remainder  Inert Filling Media

Heating time in the furnace  6 to 8 hours followed by Air Cooling

Example

A specimen of dimensions 75X25X8 mm having composition of 13%Cr and 4% Ni was prepared. Packing mixture-containing Boron in the form of amorphous Boron & Boron Carbide was taken. Activator in the form of Ammonium bi fluoride to the tune of 2% was added along with 2% of Calcium Chloride. The remainder was Silicon Carbide as inert filling media.

The container was kept in the furnace with a heating rate of about 10 degrees per minute. The pack mixture was prepared with 10mm minimum thickness around the sample and was kept in the furnace for about 6 hours at 735° C. Thereafter the specimen was taken out of the furnace and allowed to cool in air. The specimen was examined under optical microscope and the exami-nation revealed layer formation of more than 40 microns having hardness in excess of 100 Hv. The specimen was also examined under Scanning Electron Microscope and EDX analysis confirmed the presence of Boride Layer.

WE CLAIM:

1. A process for forming a metal boride coating on alloyed steel components subjected to high stress conditions comprising the steps of:

—	preparing a packing mixture essentially consisting of boron

carbide,  silicon carbide, and an activator;

—	packing  said  alloyed steel component  with  said  packing

mixture  covering a thickness of  10 mm;

-  disposing said packed component in a suitable steel container;  placing  said container in a furnace  having  provision  for

pressure rise upto 30 kg/mm2 ;

-  allowing a heating of said container under said pressure  in

said furnace in an inert atmosphere to a temperature of 735o C  to

780o C;

—	removing the heated container from said furnace for  allow-

ing a cooling by compressed air;

—	and measuring the thickness and the  hardness  of  formed

boride metal layer on said component.

2.	A process as claimed in claim 1 wherein said boron contain

ing  compound  is  selected from the group  consisting  of  boron

carbide, amorphous boron.

3.	A process as claimed in claim 2 wherein said  inert atmos

phere is argon.

4.  A process as claimed in claim 3 wherein said alloy steel component  subjected to high stress conditions has a  composition of  12 to  14% cr and  3 to 5% Ni.

Documents:

				115-del-2004-abstract.pdf

				115-del-2004-claims.pdf

				115-del-2004-correspondence-others.pdf

				115-del-2004-correspondence-po.pdf

				115-del-2004-description (complete).pdf

				115-del-2004-form-1.pdf

				115-del-2004-form-19.pdf

				115-del-2004-form-2.pdf

				115-del-2004-form-3.pdf

				115-del-2004-gpa.pdf

« Previous Patent

Next Patent »

Patent Number	226210	

Indian Patent Application Number	115/DEL/2004	

PG Journal Number	01/2009	

Publication Date	02-Jan-2009	

Grant Date	11-Dec-2008	

Date of Filing	22-Jan-2004	

Name of Patentee	BHARAT HEAVY ELECTRICALS LTD	

Applicant Address	BHEL HOUSE SIRI FORT, NEW DELHI- 110 049, INDIA	

Inventors:

#	Inventor's Name	Inventor's Address	

1	PERI VISWAMBHARA SASTRY	BHEL HOUSE SIRI FORT, NEW DELHI- 110 049, INDIA	

2	RAWAT MAHIPAL SINGH	BHEL HOUSE SIRI FORT, NEW DELHI- 110 049, INDIA	

3	VERUNOOR JOHN THOMAS	BHEL HOUSE SIRI FORT, NEW DELHI- 110 049, INDIA	

PCT International Classification Number	C22C9/06	

PCT International Application Number	N/A	

PCT International Filing date		

PCT Conventions:

#	PCT Application Number	Date of Convention	Priority Country	

1			NA	

© All Indian Patents, 2013-2021.

  Patent data available in the public domain from Indian Patents Office, Department of Industrial Policy and Promotions, Ministry of Commerce and Industry, Government of India.

File: patents/226223-4-acetoxy-2alpha-benzoyloxy-5beta-20-epoxy-1-7beta-10beta-trihydroxy-9-oxo-tak-11-en-13alpha-yl-2r-3s-3-tert-butoxy-carbonylamino-2-hydroxy-3-phenylpropionate-tihydrate.html
Indian Patents. 226223:"4-ACETOXY-2Alpha -BENZOYLOXY-5Beta ,20-EPOXY-1, 7Beta, 10Beta-TRIHYDROXY-9-OXO-TAK-11-EN-13Alpha-YL(2R,3S)-3-TERT-BUTOXY-CARBONYLAMINO-2-HYDROXY-3-PHENYLPROPIONATE TIHYDRATE"

Indian Patents

Recently Granted Patents

  Recently Published Patents

Title of Invention	"4-ACETOXY-2Alpha -BENZOYLOXY-5Beta ,20-EPOXY-1, 7Beta, 10Beta-TRIHYDROXY-9-OXO-TAK-11-EN-13Alpha-YL(2R,3S)-3-TERT-BUTOXY-CARBONYLAMINO-2-HYDROXY-3-PHENYLPROPIONATE TIHYDRATE"

Abstract	4-acetoxy-2&#945;-benzoyloxy-5ß,20-epoxy-1,7ß, 10ß-trihydroxy-9-oxo-tax- 1 l-en-13&#945;-yl (2R,3S)-3-tert-butoxy-carbonylamino-2-hydroxy-3- phenylpropionate trihydrate whenever prepared by crystallizing 4- acetoxy-2&#945;-benzoyloxy-5ß,20-epoxy-1 ,7ß, 10ß-trihydroxy-9-oxo-tax-11-en- 13&#945;-yl (2 R, 3S) -3 -tert-butoxycarbonylamino-2 -hydroxy-3-phenyl- propionate from a mixture of water and an aliphatic alcohol containing 1 to 3 carbon atoms wherein the water: alcohol weight ratio is used is about 2:1, and then drying the product obtained under defined conditions of temperature, pressure and humidity.	

Full Text	The present invention relates to a 4-acetoxy-2α-benzoyloxy-5ß,20-epoxy-l,7ß,10ß-trihydroxy-9-oxo-tax- 1 l-en-13α-yl (2R,3S)-3-tert-butoxy-carbonylamino-2-hydroxy-3-phenylpropionate trihydrate.

The present invention relates to 4-acetoxy-2α-benzoyloxy-5ß,20-epoxy-1 .7ß,10ß-trihydroxy-9-oxo-tax-l l-en-13α-yl (2R,3S)-3-tert-butoxycarbonylamino-2-hydroxy-3-phenylpropionate trihydrate whenever prepared by the process described below.

4-Acetoxy-2α-benzoyloxy-5ß,20-epoxy-l,7ß,10ß-trihydroxy-9-oxo-tax-ll-en-13α-yl(2R,3S)-3-tert-butoxycarbonylamino-2-hydroxy-3-phenylpropionate, which has remarkable anticancer and antileukaemic properties, and its preparation are described in European Patents EP-0,253,738 and EP-0,336,841.

It has been found that 4-acetoxy-2α-benzoyloxy-5ß,20-epoxy-1,7ß, 1 Oß-trihydroxy-9-oxo-tax-11 -en-13α-yl (2R,3S)-3-tert-butoxycarbonylamino-2-hydroxy-3-phenylpropionate trihydrate has a substantially greater stability than the anhydrous product.

According to the invention, 4-acetoxy-2α-benzoyloxy-ß,20-epoxy-l,7ß,10ß-trihydroxy-9-oxo-tax-ll-en-13α-yl(2R,3S)-3-tert-butoxycarbonylamino-2-hydroxy-3-phenylpropionate trihydrate is obtained by crystallization of 4-acetoxy-2α-benzoyloxy-5ß,20-epoxy-l,7ß,10ß-trihydroxy-9-oxo-tax-ll-en-13α-yl(2R,3S)-3-tert-butoxycarbonylamino-2-hydroxy-3-phenylpropionate from a mixture of water and an aliphatic alcohol containing 1 to 3 carbon atoms, followed by drying the product obtained under defined conditions of temperature, pressure and humidity.

For the implementation of the process of the invention, it is particularly advantageous

- to dissolve the 4-acetoxy-2α-benzoyloxy-5ß,20-epoxy-1,7ß,1 Oß-trihydroxy-9-oxo-tax-ll-en-13α-yl (2R,3S)-3-tert-butoxycarbonylamino-2-hydroxy-3-phenyl-propionate, purified first by chromatography, in an aliphatic alcohol containing 1 to 3 carbon atoms at a temperature preferably of between 40 and 60°C,

-	to optionally remove residual chromatography solvents by co-distillation under

reduced pressure, replacing the volume of solvent removed with pure alcohol,

-	to optionally add purified water at the same temperature,

-	then, after optionally initiating crystallization and cooling to a temperature of about

0°C, to separate the 4-acetoxy-2α-benzoyloxy-5ß,20-epoxy-1,7ß,1 Oß-trihydroxy-9-

oxo-tax-ll-en-13α-yl (2R,3S)-3-tert-butoxycarbonylamino-2-hydroxy-3-phenyl-

propionate trihydrate crystals thus obtained, and then to dry them under reduced

pressure in a controlled-humidity atmosphere.

Generally, the purified 4-acetoxy-2α-benzoyloxy-5ß,20-epoxy-1,7ß,1 Oß-trihydroxy-9-oxo-tax-l 1 -en-13α-yl (2R,3S)-3-tert-butoxycarbonylamino-2-hydroxy-3-phenylpropionate is dissolved in an excess of the aliphatic alcohol. Preferably, the quantity of alcohol is between 8 and 12 parts by weight relative to the 4-acetoxy-2α-benzoyloxy-5ß,20-epoxy-1,7ß, 1 Oß-trihydroxy-9-oxo-tax-11 -en-13α-yl (2R,3S)-3-tert-butoxycarbonylamino-2-hydroxy-3-phenylpropionate used.

Generally, the distillation of the alcohol is performed under reduced pressure at a temperature of about 40 °C until a thick syrup is obtained which is difficult to stir. Preferably, this operation is repeated several times. This leads to removal of the residual solvents contained in the purified product used.

After completing removal of the residual solvents, the syrup obtained is normally taken up in a quantity of alcohol of between 3.5 and 6 parts by weight relative to the 4-acetoxy-2α-benzoyloxy-5ß,20-epoxy-l,7ß,10ß-trihydroxy-9-oxo-tax-ll-en-13α-yl (2R,3S)-3-tert-butoxycarbonylamino-2-hydroxy-3-phenyl-propionate.

After optionally separating insoluble impurities by filtration, water is added such that the watenalcohol weight ratio is about 2:1. According to a preferred embodiment the water used is in purified form. Ethanol is the preferred alcohol.

Crystallization is initiated and then the mixture cooled slowly to a temperature of about 0°C.

The 4-acetoxy~2α-benzoyloxy-5ß,20-epoxy-1,7ß,1 Oßtrihydroxy-9-oxo-tax-ll-en-13α-yl(2R,3S)-3-tert-butoxycarbonylamino-2-hydroxy-3-phenyl-propionate trihydrate which crystallizes is separated, preferably by filtration or

centrimgation, and then dried. Drying is usually performed under a reduced pressure of between 4 and 7 kPa, at a temperature of about 40°C in a controlled humidity atmosphere, the relative humidity being about 80%.

For the implementation of the process, it is advantageous to perform the crystallization in the presence of ascorbic acid which is added during the dissolution of the optionally purified 4-acetoxy-2α-benzoyloxy-5ß,20-epoxy-l,7ß,10ß-trihydroxy-9-oxo-tax-ll-en-13α-yl (2R,3S)-3-tert-butoxycarbonylamino-2-hydroxy-3-phenylpropionate in the alcohol. Normally up to 1% by weight of ascorbic acid is used.

The trihydrate structure of the 4-acetoxy-2α-benzoyloxy-5ß,20-epoxy-1,7ß,1 Oß-trihydroxy-9-oxo-tax-l 1-en-l3α-yl (2R,3S)-3-tert-butoxycarbonylamino-2-hydroxy-3-phenylpropionate is confirmed by X-ray diffraction, by thermogravimetric analysis and by differential scanning calorimetry.

Thermogravimetric analysis shows a mass loss of 6.1% between 40 and 140°C, which corresponds to three molecules of water per one molecule of 4-acetoxy-2α-benzoyloxy-5ß,20-epoxy-l,7ß,10ß-trihydroxy-9-oxo-tax-ll-en-13α-yl (2R,3S)-3-tert-butoxycarbonylamino-2-hydroxy-3-phenylpropionate.

Differential scanning calorimetry for assaying the bulk water and the water of hydration shows the absence of bulk water and an endothermic signal at 132.6°C corresponding to the dissociation of a hydrate.

4-acetoxy-2α-benzoyloxy-5ß,20-epoxy-1,7ß, 1 Oß-trihydroxy-9-oxo-tax-ll-en-13α-yl (2R,3S)-3-tert-butoxycarbonylamino-2-hydroxy-3-phenyl-propionate trihydrate no longer exhibits hydroscopic character.

Stability studies show that 4-acetoxy-2α-benzoyloxy-5ß,20-epoxy-1,7ß, 1 Oß-trihydroxy-9-oxo-tax-11 -en-13α-yl (2R,3 S)-3-tert-butoxycarbonylamino-2-hydroxy-3-phenylpropionate trihydrate is stable at 4°C, 25°C and 35°C in an atmosphere having 90% relative humidity for up to 18 months without modificatioi of its crystalline form.

Under the same conditions, anhydrous 4-acetoxy-2α-benzoyloxy-5ß,20-epoxy-l,7ß, 10ß-trihydroxy-9-oXo-tax-l l-en-13α-yl (2R,3S):3-tert-butoxy-carbonylamino-2-hydroxy-3-phenylpropionate, which has a different crystalline

form, changes slowly to the trihydrate form.

The following examples illustrate the present invention.

EXAMPLE 1

303 g of 4-acetoxy-2α-benzoyloxy-5ß,20-epoxy-l,7ß,10ß-trihydroxy-9-oxo-tax-ll-en-13α-yl (2R,3S)-3-tert-butoxycarbonylamino-2-hydroxy-3-phenyl-propionate whose titre is 92.4% (0.314 mol) and 2.875 kg of absolute ethanol (d = 0.79) are introduced into a reactor protected from light. The mixture is heated at 40 °C until there is complete dissolution of the 4-acetoxy-2α-benzoyloxy-5ß,20-epoxy-1,7ß, 1 Oß-trihydroxy-9-oxo-tax-11 -en-13α-yl (2R,3 S)-3-tert-butoxy-carbonylamino-2-hydroxy-3-phenylpropionate. The ethanol is then distilled off at a pressure close to 12 kPa until a syrup at the stirring limit is obtained. 0.983 kg of ethanol is added to the syrup and the distillation is again performed under the same conditions. 1.257 kg of ethanol are added to the syrup obtained and heated at 50°C until there is complete dissolution. The mixture is filtered hot and then 4.39 kg of purified water are added, over 1 hour, while the temperature is maintained at 50°C. After having initiated the crystallization, the mixture is cooled to 0°C over 4 hours. The crystals obtained are separated by filtration, washed with 0.909 kg and then 0.606 kg of an ethanol-water mixture (1-2 by weight) and then dried at 38°C under reduced pressure (5.07 kPa) in an atmosphere at 80% relative humidity for 48 hours. 266.5 g of 4-acetoxy-2α-benzoyloxy-5ß,20-epoxy-l,7ß,10ß-trihydroxy-9-oxo-tax-l 1-en-13α-yl (2R,3S)-3-tert-butoxycarbonylamino-2-hydroxy-3-phenylpropionate trihydrate are thus obtained. Analysis shows that its high-performance liquid chromatography titre is 98.7% (on a dry basis) and that the water content is 6.15%.

EXAMPLE 2

110.0 g of 4-acetoxy-2α-benzoyloxy-5ß,20-epoxy-l,7ß,10ß-tri-hydroxy-9-oxo-tax-ll-en-13α-yl (2R,3S)-3-tert-butoxycarbonylamino-2-hydroxy-3-phenylpropionate with a titre of 92.5% and 0.2224 g of ascorbic acid are dissolved, at a temperature of about 35 °C, in 1340 cm3 of ethanol. About 70% of the ethanol introduced is distilled off under reduced pressure (8 kPa) at a temperature of about

20°C. The mixture is heated to 50°C and then filtered. The filter is washed with 3 times 70.5 cm3 of ethanol and then 860.5 cm3 of purified water are added over 15 minutes at 50°C. The mixture is seeded with a few crystals of 4-acetoxy-2α-benzoyl-oxy-5ß,20-epoxy-1,7ß, 1 Oß-trihydroxy-9-oxo-tax-11 -en-13α-yl (2R,3S)-3-tert-butoxycarbonylamino-2-hydroxy-3-phenylpropionate trihydrate and then stirred for 30 minutes. 860.5 cm3 of purified water are then added over 3 hours at 50°C and then cooled over 3 hours down to a temperature of about 0°C. The slurry obtained is then filtered. The filtration cake is washed with 330 g of a water-ethanol mixture (2-1 by weight) and then with 220 g of the same mixture and then dried under reduced pressure (5 kPa) at 38°C under an atmosphere at 80% relative humidity. 110.2 g of 4-acetoxy-2α-benzoyloxy-5ß,20-epoxy-1,7ß, 1 Oß-trihydroxy-9-oxo-tax-11 -en-13α-yl (2R,3S)-3-tert-butoxycarbonylamino-2-hydroxy-3-phenylpropionate trihydrate are thus obtained with a yield of 98%.

We Claim

1.	4-acetoxy-2α-benzoyloxy-5ß,20-epoxy-l,7ß, 10ß-trihydroxy-9-oxo-

tax-1 l-en-13α-yl (2R,3S)-3-tert-butoxy-carbonylamino-2-hydroxy-3-

phenylpropionate trihydrate whenever prepared by crystallizing 4-

acetoxy-2α-benzoyloxy-5ß,20-epoxy-l,7ß, 10ß-trihydroxy-9-oxo-tax-

11-en- 13α-yl (2R,3S)-3-tert-butoxycarbonylamino-2-hydroxy-3-phenyl- propionate from a mixture of water and an aliphatic alcohol containing 1 to 3 carbon atoms wherein the water: alcohol weight ratio is used is about 2:1, and then drying the product obtained under defined conditions of temperature, pressure and humidity.

2.	Compound as claimed in claim  1, wherein the alcohol used is

ethanol.

3.	Compound as claimed in any one of claims 1 or 2, wherein drying

is performed at a temperature of about 40°C, at a pressure of

between 4 and 7 kPa and in an atmosphere having a relative

humidity of about 80%.

4.	Compound  as  claimed  in  any one  of claims  1  to  3,  wherein

crystallization is performed in the presence of ascorbic acid.

5.	Compound as claimed in claim 1, whenever prepared by a process

substantially as hereinbefore described in Example 1 or 2.

Documents:

				1262-del-1999-abstract.pdf

				1262-del-1999-claims.pdf

				1262-del-1999-correspondence-others.pdf

				1262-del-1999-correspondence-po.pdf

				1262-del-1999-description (complete).pdf

				1262-del-1999-form-1.pdf

				1262-del-1999-form-13.pdf

				1262-del-1999-form-18.pdf

				1262-del-1999-form-2.pdf

				1262-del-1999-form-3.pdf

				1262-del-1999-gpa.pdf

« Previous Patent

Next Patent »

Patent Number	226223	

Indian Patent Application Number	1262/DEL/1999	

PG Journal Number	01/2009	

Publication Date	02-Jan-2009	

Grant Date	12-Dec-2008	

Date of Filing	20-Sep-1999	

Name of Patentee	AVENTIS PHARMA S.A. (FORMERLY KNOWN AS RHONE-POULENC RORER S.A.)	

Applicant Address	20, AVENUE RAYMOND ARON, 92160 ANTONY, FRANCE.	

Inventors:

#	Inventor's Name	Inventor's Address	

1	JEAN RENE AUTHELIN	51, RESIDENCE LES CENDRENNES, 91180 SAINT GERMAN LES ARPAJON, FRANCE.	

2	JACQUES DOVEZE	2, ALLEE DE LA SOURCE, 94130 VAUHALLAN, FRANCE.	

3	ELIE FOUQUE	90 AVENUE DE BONNEUIL, 94100 SAINT MAUR DES FOSSES, FRANCE.	

4	BERNADETTE MANDARD	LE MOULIN FEUILLET, 41110 MAREUIL SUR CHER, FRANCE.	

5	ISABELLE TAILLEPIED	121 AVENUE GAMBETTA, 94700 MAISONS-ALFORT, FRANCE.	

PCT International Classification Number	A60K 31/00	

PCT International Application Number	N/A	

PCT International Filing date		

PCT Conventions:

#	PCT Application Number	Date of Convention	Priority Country	

1			NA	

© All Indian Patents, 2013-2021.

  Patent data available in the public domain from Indian Patents Office, Department of Industrial Policy and Promotions, Ministry of Commerce and Industry, Government of India.

File: patents/226232-an-improved-process-for-extraction-of-copper-selenium-tellurium-and-gold-from-anode-slime-of-copper-electrorefining-plant.html
Indian Patents. 226232:AN IMPROVED PROCESS FOR EXTRACTION OF COPPER, SELENIUM, TELLURIUM AND GOLD FROM ANODE SLIME OF COPPER ELECTROREFINING PLANT

Indian Patents

Recently Granted Patents

  Recently Published Patents

Title of Invention	AN IMPROVED PROCESS FOR EXTRACTION OF COPPER, SELENIUM, TELLURIUM AND GOLD FROM ANODE SLIME OF COPPER ELECTROREFINING PLANT

Abstract	An improved process for extraction of copper, selenium, tellurium and gold from anode slime of copper electrorefining plant which comprises: (i) grinding the anode slime of composition such as herein described to 140 - 160 µm in size, (ii) characterised in that adding sulphuric acid and additive selected from sodium chloride, manganese dioxide and mixture thereof to said ground anode slime with solid to liquid ratio in the range of l:7to 1:12, (iii) stirring the solution obtained in step (ii) for a period of 4 - 6 hours in the temperature range of 30-80°C, (iv) filtering the leach slurry obtained in step (iii), (v) recovering copper, selenium, tellurium and gold from the said filtrate by known method.	

Full Text	The present invention relates to an improved process for extraction of copper, selenium, tellurium and gold from anode slime of copper electrorefining plant. This invention is particularly relates to an improved leaching process of anode slime of copper electrorefining plant in sulphuric acid medium for extraction of valuable metals like copper, selenium, tellurium and gold.

Anode slime is the insoluble product deposited at the bottom of the electrorefining tank during the electrorefining of copper. It contains valuable elements like, Cu, Ni, Se, Te, Ag, Au and trace amounts of platinum group metals.

The anode slime is periodically collected from copper electrorefining tank and is processed for the recovery of the metals and metalloids. It generally contains copper sulphate, nickel oxide, copper selenide, copper telluride, silver selenide, gold telluride, silica etc. Depending upon the charged materials, the anode slime composition varies from refinery to refinery, and based on the composition and morphology of slime, various processing routes have been developed. These include (1) Pyrometallurgical processes, (2) Pyro-hydrometallurgical processes and (3) Hydrometallurgical processes.

Several investigators have studied pyrometallurgical processes for the extraction of valuable elements from the anode slime. Reference may be made to I.E. Hoffmann, J. Met., Aug., 1990, pp.50-54, wherein it is described that the classical treatment of anode slime involves smelting in dore furnace with a siliceous flux to produce a slag and a metal/matte phase. The metal/matte phase is subsequently oxidised using air, sodium carbonate and sodium nitrate to recover selenium, tellurium, copper and finally producing silver bullion. However, the process suffers from various drawbacks like large in-process inventories of precious metals and recycling of precious metals in the slag along with high energy consumption and potential environmentally objectionable emission of selenium and tellurium due to smelting.

Some pyro-hydrometallurgical routes have also been developed. The pyrometallurgical pre-treatments are soda roasting, sulphation roasting, oxidation roasting etc. After the pre-treatments, the reacted slimes are generally leached in dilute acid solution. Reference may be made to W. Charles Cooper, the treatment of copper refinery anode slimes, J. Met., Aug. 1990, pp.45-49 wherein all the above processes have been described. Combined hydro-pyrometallurgical processes have also been reported in the literature. Reference may be made to O. Hyvarinen, E. Rosenberg and L. Lindroos in: V. Kudryk, D. A.

Corrigan, W. W. Liang (Eds), Precious Metals: Mining, Extraction and Processing, Metallurgical Society of AIME, Warrendale, Pennsylvania, 1984, pp.537-548, wherein it has been described that in the first stage decopperizing and denickelization is done in dilute and concentrated sulphuric acids respectively. This is followed by roasting of the leach residue at about 600°C for selenium recovery. The resultant selenium free slime is smelted in dore furnace using soda and borax for the recovery of the precious metals. It has been noted that in all the above mentioned processes, selenium is recovered either in roasting or smelting step. Therefore, sophisticated and highly efficient scrubber to convert the volatile selenium to selenious acid is required. Also any emission of selenium gas is health hazardous.

For the above mentioned reasons, recovery of valuable elements from anode slime by hydrometallurgical treatment was long been felt. Reference may be made to J. E. Hoffman, J. Met., Aug. 1990, pp.50-54 wherein hydrometallurgical processes have been described to recover valuable elements from slime using sulphuric acid, hydrochloric acid and ammonia as lixiviants. However none of these leachants recovered the elements satisfactorily. Reference may also be made to W. K. Wang, Y. C. Hoh, W. S. Chuang, and I. S. Shaw, Hydrometallurgical process for recovering precious metals from anode slime, U.S.Patent 4,293,332, Oct. 6, 1981, wherein nitric acid leaching of de-copperized slime and precipitation of the dissolved silver as silver chloride has been proposed as initial steps in slime treatment. However, use of nitric acid creates corrosion and pollution problems.

Another hydrometallurgical process at ambient temperature and pressure is wet chlorination. This process is one of the promising processes since the separation of silver and gold can be carried out at the early stage of the processing, which lowers the process inventory of the precious metals. Good recoveries of all the valuable elements present in the anode slime can also be achieved in this process. Reference may be made to J. E. Hoffman, and D. C. Cusanelli, Processing for chlorination of electrolytic copper refinery slimes, U.S. Patent 3,249,399, May 3, 1966, wherein chlorine leaching of anode slime has been carried out using chlorine - water, hydrogen peroxide - hydrochloric acid or sodium chlorate -hydrochloric acid leachants. Good recoveries of the valuable elements have been achieved except silver, which precipitate as silver chloride in the chloride medium. Silver is recovered from the residue by ammonia leaching. Other elements from the leach solution is recovered by precipitation routes. The main drawback of the process is the use of costly reagents like hydrogen peroxide and sodium chlorate, which can not be recovered from the leach solution.

This may affect the economics of the process. Further, use of hydrochloric acid which is corrosive in nature, impose the restriction on materials of construction and create pollution problem with acid fumes.

The main object of the present invention is to provide an improved process for the extraction of copper, selenium, tellurium and gold from anode slime of copper electrorefming plant, which obviates the drawbacks as detailed above.

Another object of the present invention is to provide an improved leaching process of anode slime of copper electrorefming plant in sulphuric acid medium for extraction of valuable metals like copper, selenium, tellurium and gold.

In the process of present invention anode slime is leached in sulphuric acid medium using sodium chloride and manganese dioxide additives. As such sulphuric acid can not leach appreciable amounts of copper, selenium, tellurium, silver and gold from the anode slime. The addition of sodium chloride and manganese dioxide in sulphuric acid generates chlorine.

2NaCl + MnO2 + 2H2SO4 → Na2SO4 + MnSO4 + 2H2O + C12

The chlorine generated reacts with the valuable elements in anode slime and produce soluble salts and acids except silver chloride, which precipitates.

CuSe + 3C12 + 3H2O → CuCl2 + H2SeO3 + 4HC1

CuTe + 3C12 + 3H2O → CuCh + H2TeO3 + 4HC1

Ag2Se + 3C12 + 3H2O → 2AgCl + H2SeO3 + 4HC1

Au + 3C12 → 2AuCl3

AuCb + HCl^HAuCl4

Hydrochloric acid produced in the reactions reacts again with manganese dioxide to produce more chlorine, which further reacts with anode slime to dissolve more elements from anode slime as shown above.

MnO2 + 4HC1 •> MnCl2 + 2H2O + C12

For the recovery of silver, reference may be made to J. E. Hoffman, J. Met., Aug. 1990, pp 50-54 wherein chlorine leached residue is treated with ammonium hydroxide to produce pure ammoniacal solution of silver chloride. The filtered solution is neutralised by sulphuric acid and pure silver chloride is precipitated.

Accordingly the present invention provides an improved process for extraction of copper, selenium, tellurium and gold from anode slime of copper electrorefining plant which comprises:

(i) grinding the anode slime of composition such as herein described to 140 - 160 µm in size,

(ii) characterised in that adding sulphuric acid and additive selected from sodium chloride, manganese dioxide and mixture thereof to said ground anode slime with solid to liquid ratio in the range of l:7to 1:12,

(iii) stirring the solution obtained in step (ii) for a period of 4 - 6 hours in the temperature rangeof 30-80°C,

(iv) filtering the leach slurry obtained in step (iii), (v) recovering copper, selenium, tellurium and gold from the said filtrate by known method.

In an embodiment of the of the invention the anode slime employed may have

composition range:	Cu	10-14 Wt%

Ni  30-40Wt% Se  8-12 Wt% Te  2-5 Wt% Ag  1-2 Wt% Au  0.1-0.2Wt%

The sulphuric acid used for leaching of anode slime may be of commercial grade and sulphuric acid solution may vary from 10-30 vol.%

The sodium chloride used as additive in the sulphuric acid leaching of anode slime may be commercial grade and addition may be 0 - 90 Wt% of anode slime used.

The manganese dioxide used as additive in the sulphuric acid leaching of anode slime may be commercial grade and addition may be 0 - 90 Wt% of anode slime used.

According to a feature of this invention, the leach liquor produced on leaching in sulphuric acid medium with sodium chloride and manganese dioxide additives contains copper, selenium, tellurium and gold and leached residue contains silver chloride, which can be separated and recovered by known methods. By the process of present invention elements recovered in the leach solution are Cu = 95%, Se = 80%, Te = 80% and Au = 80%.

Novelty of the present invention is the addition of manganese dioxide and sodium chloride in the sulphuric acid leaching of copper electrorefining anode slime for recovery of copper, selenium, tellurium and gold.

The following examples are given by way of illustration of the present invention and therefore should not be construed to limit the scope of the present invention.

EXAMPLE-I

5 grams of ground anode slime was leached in 20 vol% sulphuric acid at 1:10 solid to liquid ratio and stirred moderately for 4 h at 70°C. Then the solids were separated from the solution by filtration and was analysed for metals. The recoveries obtained from the solution analysis were found to be Cu - 55%, Te - 6%, Se - 5%, Ag - trace, Au - trace.

EXAMPLE-II

5 grams of ground anode slime was leached in a solution containing 20 vol.% sulphuric acid with 50 Wt.% of manganese dioxide addition at 1:10 solid to liquid ratio and stirred for 4 h at 80°C. Then the solids were separated from the solution by filtration and was analysed for elements. The recoveries obtained from the solution analysis were found to be Cu - 78%, Se - 37%, Te - 66%, Ag - 22% and Au - trace.

EXAMPLE-III.

10 grams of ground anode slime was leached in a solution containing 20 vol.% sulphuric acid with 50 Wt.% manganese dioxide and 20% Wt.% sodium chloride additives at 1:10 solid : liquid ratio and stirred moderately for 4 h at 80°C. Then the solids were separated from the solution and the solution was analysed for elements. The recoveries obtained from the solution analysis were found to be Cu - 95%, Se - 78%, Te -73%, Ag - trace and Au -67%.

EXAMPLE-IV.

5 grams of ground anode slime was leached in a solution containing 10 vol.% sulphuric acid with 50 Wt% manganese dioxide and 90 Wt% sodium chloride additives at 1:10 solid:liquid ratio and stirred moderately for 4 h at 80°C. Then the solids were separated from the solution and the solution was analyzed for elements. The recoveries obtained from the solution analysis were found to be Cu - 87%, Se - 78 %, Te - 79 %, Ag - trace, Au -78%.

EXAMPLE-V.

5 grams of ground anode slime was leached in a solution containing 20 Vol% sulphuric acid with 50 Wt% manganese dioxide and 90 Wt% sodium chloride additives at 1:10 solid to liquid ratio and stirred moderately for 6 h at 30°C. Then the solids were separated from the solution by filtration and the solution was analysed for elements. The recoveries obtained from the solution analysis were found to be Cu - 85%, Se - 80%, Te -79%, Au - 80%.

EXAMPLE-VI.

10 grams of ground anode slime was leached in a solution containing 20 Vol% sulphuric acid with 75Wt% manganese dioxide and 90 Wt% sodium chloride additives at 1:10 solid to liquid ratio and stirred moderately for 6 h at 80° C. Then the solids were separated from the solution by filtration and the solution was analysed for elements. The recoveries obtained from the solution analysis were found to be Cu - 85%, Se - 79%, Te -80%, Au- 80%.

The main advantages of the present invention are:

(i)  In the present invention consumption of energy is less than the conventional processes

as it excludes any pyrometallurgical steps like roasting and smelting, (ii)  The process is not involved in the evolution of hazardous selenium and tellurium

gases as the pyrometallurgical steps have been removed, (iii)  In the present invention sulphuric acid is used as the leaching medium and hence the

process is technically feasible due to less corrosion problem, (iv)  The present invention has resulted in recoveries about 80% of the valuable element

such as copper, selenium, tellurium and gold.

(v)  Silver can be recovered from the leached residue by known method, (vi)  In the present invention the capital investment cost of the process is less than the

existing pyro-hydrometallurgical or hydro-pyrometallurgical processes.

We claim:

1.	An improved process for extraction of copper, selenium, tellurium and gold from anode

slime of copper electrorefming plant which comprises:

(i) grinding the anode slime of composition such as herein described to 140 - 160 µm in

size,

(ii) characterised in that adding sulphuric acid and additive selected from sodium chloride,

manganese dioxide and mixture thereof to said ground anode slime with solid to liquid ratio

in the range of 1:7to 1:12,

(iii) stirring the solution obtained in step (ii) for a period of 4 - 6 hours in the temperature

rangeof 30-80°C,

(iv) filtering the leach slurry obtained in step (iii),

(v) recovering copper, selenium, tellurium and gold from the said filtrate by known method.

2.	An improved process as claimed in claim 1 wherein sulphuric acid used for leaching of

anode slime is of commercial grade and strength of sulphuric acid solution used is in

the range of 10-30 vol%.

3.	An improved process as claimed in claims 1 to 2 wherein the manganese dioxide used

as additive in the sulphuric acid leaching of anode slime is commercial grade and used

amounts are in the range of 0-90 Wt%.

4.	An improved process as claimed in claims 1 to 3 wherein the sodium chloride used as additive

in the sulphuric acid leaching of anode slime is of commercial grade and used amounts are in

the range of 0-90 Wt%.

5.	An improved process for extraction of copper, selenium, tellurium and gold from anode slime

of copper electrorefming plant substantially as herein described with reference to the

examples.

Documents:

				55-del-2002-abstarct.pdf

				55-del-2002-claims.pdf

				55-del-2002-correspondence-others.pdf

				55-del-2002-correspondence-po.pdf

				55-del-2002-description (complete).pdf

				55-del-2002-form-1.pdf

				55-del-2002-form-18.pdf

				55-del-2002-form-2.pdf

				55-del-2002-form-3.pdf

« Previous Patent

Next Patent »

Patent Number	226232	

Indian Patent Application Number	55/DEL/2002	

PG Journal Number	01/2009	

Publication Date	02-Jan-2009	

Grant Date	12-Dec-2008	

Date of Filing	25-Jan-2002	

Name of Patentee	COUNCIL OF SCIENTIFIC & INDUSTRIAL RESEARCH	

Applicant Address	RAFI MARG, NEW DELHI-110001, INDIA	

Inventors:

#	Inventor's Name	Inventor's Address	

1	JHUMKI HAIT	NATIONAL MATALLURGICAL LABORATORY, JAMSHEDPUR, JHARKHAND INDIA.	

2	RANAJIT KUMAR JANA	NATIONAL MATALLURGICAL LABORATORY, JAMSHEDPUR, JHARKHAND INDIA.	

3	VINAY KUMAR	NATIONAL MATALLURGICAL LABORATORY, JAMSHEDPUR, JHARKHAND INDIA.	

PCT International Classification Number	C22B 3/00	

PCT International Application Number	N/A	

PCT International Filing date		

PCT Conventions:

#	PCT Application Number	Date of Convention	Priority Country	

1			NA	

© All Indian Patents, 2013-2021.

  Patent data available in the public domain from Indian Patents Office, Department of Industrial Policy and Promotions, Ministry of Commerce and Industry, Government of India.
