Repository: anandvc/allindianpatents

File: patents/226245-a-process-for-preparation-of-an-epoxy-modified-phenol-furfural-and-composites-thereof.html
Indian Patents. 226245:"A PROCESS FOR PREPARATION OF AN EPOXY-MODIFIED PHENOL-FURFURAL AND COMPOSITES THEREOF"

Indian Patents

Recently Granted Patents

  Recently Published Patents

Title of Invention	"A PROCESS FOR PREPARATION OF AN EPOXY-MODIFIED PHENOL-FURFURAL AND COMPOSITES THEREOF"

Abstract	This invention relates to a process for preparation of an epoxy-modified phenol-furfural resin wherein pehnol-furfural resin is prepared by condensation polymerisation of phenol with furfural at a temperature of for example 140°C in presence of anhydrous potassium carbonate as condensation catalyst to obtain phenol-furfural resin wherein the mole ratio of phenol to furfural is 1.4:1.04, blending of powder phenol-furfural resin dissolved in ethyl alcohol with epoxy-resin dissolved in a solvent which is methyl ethyl acetone taken in a ratio of 80:20 with a variation of 3-5% to obtain Epoxy modified phenol-furfural resin.	

Full Text	FIELD OF INVENTION

This invention relates to a process for preparation of an epoxy-modified phenol-furfural resin and composites thereof.

PRIOR ART

Phenol-furfural resin are used for reinforcement of carbon fibre or glass fibre. These resins, owing to presence of an aromatic ring in them, provide good thermal protection. The composites made therefrom, are light weight and have high strength which make them suitable for airborne and commercial applications. During the impregnation of fabric with resin, no structural change takes place in the resin and the resin is referred to as B-stage resin. However, when the reinforced fabric is subjected to heat and pressure in a hydraulic press, the resin acquires a cross-linked structure and is referred to a C-stage resin.

According to a process known in the art, (B-stage) epoxidised phenol-furfural resin is prepared by the reaction of novalac and epichlorohydrin in the presence of acid or base as catalyst.

The disadvantage of the above process is that product some times gets cross-linked during preparation of B-staged resin and becomes useless.

Another disadvantage of the above process is that during reaction, heat is liberated which causes increase in the reaction temperature which leads to uneven distribution of molecular weight in the product which is not desirable as the resin obtained thereby does not have uniform properties.

Still another disadvantage of the above process is that during purification, the complete specification of the base, which is used to the extend of 40%, as a catalyst in the preparation of resin, is difficult. The presence of traces of base in the resin, which may be left after purification, may initiate local growth/cross-linking in the final product during storage and thus reduce the life of the product.

OBJECTS OF THE INVENTION

The primary object of the present invention is to propose a process for preparation of epoxy-modified phenol-furfural resin and their composites.

Another object of the present invention is to propose a process for preparation of epoxy-modified phenol-furfural resin with improved inter-laminar shear strength.

Still another object of the present invention is to propose a process for preparation of epoxy-modified phenol-furfural resin with improved flexural strength.

Further object of the present invention is to propose a process for preparation of epoxy-modified phenol-furfural resin with improved char yield so that the reinforced carbon composite prepared there from has superior integrity of structure at higher temperatures.

Still further object of the present invention is to propose a process for preparation of epoxidised phenol-furfural resin with superior flow properties which leads to better impregnation of fabric during reinforcement of carbon or glass fabric.

Yet further object of the present invention is to propose a process for preparation of epoxidised phenol-furfural resin which provides reinforced composites with improved impact strength.

Still further object of the present invention is to propose a process which provides a stable epoxidised phenol-furfural resin which does not undergo any cross-linking in structure unless heated to 170°C with cross linker.

Even further object of the present invention is to provide a process which avoids cross-linking of polymeric chain when there is no-uniform heating during preparation with the result that the resin remains soluble and fusible.

Still further object of the present invention is to provide a process which eliminates the use of base NaOH as catalyst which in the known processes causes cross-linking even if traces of it is left after preparation.

Yet further object of the present invention is to propose a process which uses phenol-furfural resin in which there is narrow range of molecular weight distribution due to which the mechanical and thermal properties of the product obtained are uniform.

STATEMENT OF INVENTION

According to this invention there is provided a process for preparation of an epoxy-modified phenol-furfural resin wherein pehnol-furfural resin is prepared by condensation polymerisation of phenol with furfural at a temperature of for example 140°C in presence of anhydrous potassium carbonate as condensation catalyst to obtain phenol-furfural resin wherein the mole ratio of phenol to furfural is 1.4:1.04, blending of powder phenol-furfural resin dissolved in ethyl alcohol with epoxy-resin dissolved in a solvent which is methyl ethyl acetone taken in a ratio of 80:20 with a variation of 3-5% to obtain Epoxy modified phenol-furfural resin.

According to the present invention there is provided a process for preparation of an epoxy-moditled phenol-furfural resin wherein phenol-furfural resin is prepared by condenstaion polymerisation of phenol with furfural in presence of anhydrous potassium carbonate as condensation catalyst as against the known process which uses sodium-hydroxide (NaOH) to the extent of 40% as a catalyst. In these known processes, elimination of NaOH used as catalyst poses difficulty and even traces of NaOH left after purification, lead to cross-linking which reduces the shelf life of the product. Further, in the conventional polymerisation process, the number of -OH groups or epoxy groups present in an average molecule or the length of aliphatic chain which imparts flexibility and toughness, can not be controlled precisely whereas in the present process, the number of average -OH groups present in phenolic resin can be predetermined and then blended with epoxy resin with known molecular weight or epoxide equivalent. Thus aliphatic moiety, epoxide groups and phenolic- OH groups can be controlled in this process effectively. In preparation of phenol-furfunal resin the mole ratio of phenol to furfural is kept to the order of 1.4 : 1.04. The ratio can be varied in order to get resin of desired composition. The final product is characterized with melting point, IR, viscosity in solution, phenolic group present and molecular weight wherein the molecular weight of phenol-furfunal resin is in the range of 500-600.

The above resin can be blended with desired epoxy resin in different proportion in order to get rein with the required properties. The blended resin is mixed with 10% hexamethylene diamine as cross linker. For preparation of composite, carbon fibre is impregnated with resin. When phenol furfunal resin is blended with 20% of high molecular weight epoxy resin (molecular weith 2000) and impregnated on carbon fabric and cured, there is a 100% increase in flexural strength and 60% increase in interlaminar shear strength with respect to conventional phenolic resin.

DESCRIPTION OF ACCOMPANYING DRAWINGS

Fig. 1 (a):  shows the synthesis of B-stage phenol-furfural resin.

Fig. l(b):  shows the formation of cross linked epoxy modified phenol-furfural resin.

DESCRIPTION OF THE PROCESS

According to the present invention, the epoxy modified phenol-furfural resin and their composites are prepared by the process involving following steps:

a.  Preparation of phenol-furfural resin

Phenol furfural resin is prepared by taking 50 to 60% preferably 55 to 59% by weight of phenol, 0.5 to 2.0% preferably 1.0 to 1.2% by weight of anhydrous potassium carbonate and 40% to 45% preferably 41 to 43% by weight of furfural. After the reaction is complete, which can be noticed when evolution of water has ceased, heating is discontinued. The melting point of the product obtained, is checked. If the melting point of the product is less than 85°C, then heating is continued at about 140°C for some more

time and checked again till the melting point of the product obtained is in the range of 85-90°. b.  Preparation of epoxy-modified phenol-furfural resin

The resin obtained as above is grinded to a fine powder. The powder resin is dissolved in ethyl alcohol to get a solution of 25 to 30% preferably 30-32%. A separate solution of epoxy resin like araldite 6097 is prepared in a solvent like methyl ethyl ketone so as to get 6-15% preferably 10-12% of resin in the solution under reflux. The two solutions of phenol-furfural resin and epoxy resin are then blended together thoroughly so that pehnol-furfural so that phenol-furfural resin to epoxy-resin is in the ratio of 80:20 with variation in the ratio of about 3 to 5%.

The mixture of two solvents is then cooled to room temperature and to this cooled blend, is added, a cross-linked preferably hexamethylene tetramine also known in the art as hexamine to the extent of 8 to 12% preferably 10-11% by weight with respect to solid content in the blend. The composition thus prepared is diluted to get around 40% solid. The composition thus prepared is ready for fibrous reinforcement. e. Curing

The resin composition prepared as above is curved by heating at about 150-170°C%. the extent of cross linking is determined from the quantity of insoluble fraction remaining after extraction with methyl ethyl ketone. The extraction is carried out by boiling the cured resin in methyl ethyl ketone for 20-30 minutes. The solvent is removed by filtration. The insoluble resin is washed several times with methyl ethyl ketone and dried at 150-160°C till constant weight of insoluble fraction is obtained.

PREPARATION OF COMPOSITES

Carbon fabric or glass fabric is cut into suitable size pieces. It is impregnated with resin solution by means of one inch brush. The heated fabric is allowed to dry to room temperature for 48 hours. The dry treated fabric is cut into suitable size for lamination. These layers are stacked together to get required thickness of composite. These layers are taken between two mild steel plates. The composite is prepared by-keeping the plates first at about 120°C at contact pressure between platens of hydraulic press. Successive contact and release of pressure of press plate ensures removal of air pockets etc. The operation is carried out for five minutes. Platen temperature is increased to about 170°C and composite is cured for one hour at about 50 psi pressure. The synergistic property of the epoxy-modified phenol-furfunal resin over its ingredients is its property of imparting flexibility to the composite prepared therefrom.

The invention will now be illustrated with respect to an example which is intended to be an illustrative specific example and is not intended to be taken restrictively to imply any limitation on the scope of the present invention.

WORKING EXAMPLE

133g of phenol was taken in a reaction vessel equipped with stirrer and condenser and the bath temperature was raised to 140"C. 2.7 g of anhydrous potassium carbonate was dissolved into it. 100 g of furfural was added, maintaining bath temperature 10 about 140°C for about 4 hours. When evolution of water has stopped, heating was discontinued. The melting point was checked. Heating and cooling was repeated till the melting point of the product obtained was in the range of 85-90°C. The resin was dissolved in ethyl

alcohol after grinding to a fine powder and was blended with a 12% solution of epoxy resin in methyl ethyl ketone. Keeping ratio of phenol-furfural resin to epoxy resin to 80:20. 12% hexaminc, with respect to phenol-furfural resin was mixed thoroughly and composition was diluted to about 40%. For preparation of composite, carbon fabric was cut into suitable size pieces and these pieces were impregnated with resin by application with a brush to get about 30% resin fabric ratio. The impregnated carbon fabric pieces were stacked together and taken in a hydraulic press and cured

The physical properties of the composite obtained are as in Table-I below:

(Table Removed)

Carbon char yield : between 51 to 61% at 700°C. pbw - Parts by weight.

It is understood that the process of the above invention is susceptible to modifications, adaptations, changes by those skilled in the art. It is to be understood that such modifications, adaptations, changes are within the scope of the present invention which is set forth by the following claims:

WE CLAIM;-

1.	A process for preparation of an epoxy-modified phenol-furfural resin wherein

pehnol-furfural resin is prepared by condensation polymerisation of phenol with

furfural at a temperature of for example  140°C  in presence of anhydrous

potassium carbonate as condensation catalyst to obtain phenol-furfural resin

wherein the mole ratio of phenol to furfural is 1.4:1.04, blending of powder

phenol-furfural resin dissolved in ethyl alcohol with epoxy-resin dissolved in a

solvent which is methyl ethyl acetone taken in a ratio of 80:20 with a variation of

3-5% to obtain Epoxy modified phenol-furfural resin.

2.	A process for preparation of an epoxy-modified phenol-furfural resin as claimed

in claim 1 wherein the said synthesis of phenol-furfural resin is carried out by

taking 50 to 60% preferably 55 to 59% by weight of phenol, 0.5 to 2% preferably

1.0 to  1.2% by weight of anhydrous potassium carbonate  and 40 to 45%

preferably 41 to 43% by weight of furfural.

3.	A process for preparation of an epoxy-modified phenol-furfural resin as claimed

in claim 1 wherein the said epoxy-modified phenol-furfural resin, is mixed with

10 to 12% of hexamine as cross-linker.

4.	A  process for preparation  of an  epoxy-modifed  phenol-furfural  resin  and

composites thereof substantially as herein described.

5.	Epoxy modified phenol-furfural resin and composites thereof as prepared by the

process as claimed in claim 1 substantially described and illustrated herein.

Documents:

				785-del-1999-abstract.pdf

				785-del-1999-claims.pdf

				785-del-1999-correspondence-others.pdf

				785-del-1999-correspondence-po.pdf

				785-del-1999-description (complete).pdf

				785-del-1999-drawings.pdf

				785-del-1999-form-1.pdf

				785-del-1999-form-19.pdf

				785-del-1999-form-2.pdf

				785-del-1999-form-26.pdf

				785-del-1999-form-3.pdf

« Previous Patent

Next Patent »

Patent Number	226245	

Indian Patent Application Number	785/DEL/1999	

PG Journal Number	01/2009	

Publication Date	02-Jan-2009	

Grant Date	15-Dec-2008	

Date of Filing	25-May-1999	

Name of Patentee	THE CHIEF CONTROLLER, RESEARCH AND DEVELOPMENT	

Applicant Address	MINISTRY OF DEFENCE, GOVERNMENT OF INDIA, NEW DLEHI, INDIA.	

Inventors:

#	Inventor's Name	Inventor's Address	

1	LAXMI DATT KANDPAL	DEFENCE MATERIALS & STORES RESERACH & DEVELOPMENT ESTABLISHMENT, KANPUR, INDIA.	

2	BABU LAL	DEFENCE MATERIALS & STORES RESERACH & DEVELOPMENT ESTABLISHMENT, KANPUR, INDIA.	

PCT International Classification Number	C08G 8/00	

PCT International Application Number	N/A	

PCT International Filing date		

PCT Conventions:

#	PCT Application Number	Date of Convention	Priority Country	

1			NA	

© All Indian Patents, 2013-2021.

  Patent data available in the public domain from Indian Patents Office, Department of Industrial Policy and Promotions, Ministry of Commerce and Industry, Government of India.

File: patents/226253-a-grain-oriented-electrical-steel-sheet.html (part 1 of 2)
Indian Patents. 226253:"A GRAIN-ORIENTED ELECTRICAL STEEL SHEET"

Indian Patents

Recently Granted Patents

  Recently Published Patents

Title of Invention	"A GRAIN-ORIENTED ELECTRICAL STEEL SHEET"

Abstract	A grain-oriented electrical steel sheet having a B8 value satisfying the relation 1.80 < B8 (T) < 1.88, containing, in terms of percent by weight, 2.5 to 4.0%, of Si, 0.02 to 0.20% of Mn, and 0.005 to 0.050% of acid-insoluble Al, and having an average grain diameter of 1.5 to 5.5 mm and a. W17/50 value satisfying the formula given below at a sheet thickness of 0.20 to 0.55 mm: 0.5884e1.9154t < W17/50(W/kg) < O.7558e1-7378T wherein t is sheet thickness (mm).	

Full Text	Technical Field:

This invention relates to a grain-oriented electrical steel sheet having an improved orientation of the {110} texture for use as an iron core of a transformer, etc, and a method of producing such a steel sheet. Background Art:

A grain-oriented electrical steel sheet has been mainly used as a core material of electric appliances such as transformers, and must have excellent magnetic properties such as excitation characteristics, iron loss characteristics, and so forth.  A magnetic flux density B in a magnetic field of 800 A/m (hereinafter called "B8" in the present invention) is ordinarily used as the numerical value representing the excitation characteristics, while W17/50 is used as a typical numerical value representing the iron loss characteristics.

The magnetic flux density is one of the very important factors that govern the iron loss characteristics.  Generally speaking, the higher the magnetic flux density, the better the iron loss.  When the magnetic flux density becomes excessively high, however, secondary recrystallization grains become coarse, so that an abnormal eddy current loss becomes increase and the core loss may deteriorate.  In other words, the secondary recrystallization grains must be appropriately controlled.

The iron loss comprises a hysteresis loss and an eddy current loss.  The former is associated with purity, internal strain, etc, besides the crystal orientation of a steel sheet and the latter is associated with an

electric resistance, a sheet thickness, etc, of the steel sheet.

The iron loss can be reduced by improving the purity and removing the internal strain as much as possible, as is well known in the art.

The iron loss can be reduced also by improving the electric resistance and reducing the sheet thickness. One of the methods of improving the electric resistance increases the Si content, for example, but this method has a limit because the production process or the workability of the product deteriorate when the Si content is increased.

Similarly, because a reduction in the sheet thickness results in the drop of productivity, an increase in the production cost will occur.  Therefore, there is also a limit to the reduction of the sheet thickness.

A grain-oriented electrical steel sheet can be obtained by causing secondary recrystallization in finish annealing so as to develop a so-called "Goss texture" having {110} in the direction of the sheet plane and  in a rolling direction.

Typical production process of the grain-oriented electrical steel sheet are described in U.S.P. No. 1,965,559 owned by N.P. Goss, U.S.P. No. 2,533,351 owned by V.W. Carpenter and U.S.P. No. 2,599,340 owned by M.F. Littmann et al.

These production processes features that MnS is used as a principal inhibitor so as to cause the secondary recrystallization of the Goss texture at a high temperature during finish annealing, a slab is heated at a high temperature of not lower than 1,800°F so as to cause solid solution of MnS and cold rolling and annealing inclusive of intermediate annealing are carried out a plurality of times after hot rolling and before high temperature finish annealing.  From the aspect of the magnetic properties, this grain-oriented electrical

steel sheet satisfies the relationships of B10 = 1.80T and W10/6o = 0.45W/lb (2.37 W/kg in terms of W17/50) .

As described above, the iron loss characteristics of the grain-oriented electrical steel sheet results from various factors.  The method of producing the grain-oriented electrical steel sheet requires a longer production process and is more complicated than production methods of other steel products.  Therefore, in order to obtain stable quality, a greater number of control items exist and this problem is a great burden to operating engineers.  Needless to say, this problem greatly affects the production yield.

On the other hand, grain-oriented electrical steel sheets includes two types of the steel sheets, i.e. a high flux density grain-oriented electrical steel sheet having B8(T) of at least 1.88 (JIS standard) and a CGO (Commercial Grain Oriented Silicon Steel) having a flux density of not higher than 1.88.  The former mainly uses A1N, (Al'Si)N, Sb, MnSe, MnS, etc, as the inhibitor whereas the latter mainly uses MnS as the inhibitor.  The producing methods vary also depending on the types of the products described above.  Namely, the former includes a single (or one stage) cold rolling method and a double cold rolling method while the latter includes a second stage cold rolling method.  In other words, there is hardly the case where the grain-oriented electrical steel sheet of the CGO grade is produced by the single cold rolling method, and the development of the grain-oriented electrical steel sheet of the CGO grade which can be produced by a shorter process and at a lower cost of production has been earnestly desired. Summary of the Invention:

To solve these problems of the grain-oriented electrical steel sheet, the present invention provides a grain-oriented electrical steel sheet exhibiting an excellent iron loss characteristic curve by fundamentally

investigating the components such as the Si content, the sheet thickness, the average grain diameter of the product and the combination of textures, etc, and simplifying the producing process to an extent that has not been achieved so far.

The first feature of the present invention relates to a grain-oriented electrical steel sheet which contains, in terms of percent by weight, 2.5 to 4.0% of Si, 0.02 to 0.20% of Mn and 0.005 to 0.050% of acid-insoluble Al, and has an average grain diameter of 1.5 to 5.5 mm, a W17/50 of iron loss value expressed by the formula given below and a B8(T) value satisfying the relation 1.80 ≤ B8(T) ≤ 1.88 at a sheet thickness of 0.20 to 0.55 mm:

0.5884e1.9154t ≤ W17/50 (W/kg) ≤ 0.7558e1.7379t

[t:  sheet thickness (mm)]

The second feature of the present invention relates to a grain-oriented electrical steel sheet which contains, in terms of percent by weight, 1.5 to less than 2.5% of Si, 0.02 to 0.20% of Mn and 0.005 to 0.050% of acid-insoluble Al, and has a mean crystal grain size of 1.5 to 5.5 mm, a W17/50 of iron loss value expressed by the formula given below and a B8(T) value satisfying the relation 1.88 ≤ B8(T) ≤ 1.95 at a sheet thickness of 0.20 to 0.55 mm:

0.5884e1.9154t ≤ W17/50 (W/kg) ≤ 0.7558e1.7378t

[t:  sheet thickness (mm)]

The third feature of the present invention according to the first or second features relates to a grain-oriented electrical steel sheet which further contains 0.003 to 0.3%, in terms of each element amount, of at least one element selected from the group consisting of Sb, Sn, Cu, Mo and B.

In a method for producing a grain-oriented electrical steel sheet by using, as a starting material, a hot rolled coil obtained by heating a slab and hot

rolling, or a coil directly cast from a molten steel having a composition comprising, in terms of percent by weight, 0.02 to 0.15% of C, 2.5 to 4.0% of Si, 0.02 to 0.20% of Mn, 0.015 to 0.065% of Sol. Al, 0.0030 to 0.0150% of N, 0.005 to 0.040% as the sum of at least one of S and Se, and the balance consisting substantially of Fe, by slab heating, hot rolling, hot rolled coil annealing, and then serially cold rolling, decarburization annealing, final finish annealing and final coating, the fourth feature of the present invention relates to a method for producing a grain-oriented electrical steel sheet characterized in that hot rolled coil annealing is carried out at 900 to 1,100°C so that a steel sheet has a sheet thickness of 0.20 to 0.55 mm, an average grain diameter of 1.5 to 5.5 mm, a W17/50 iron loss value expressed by the formula given below and a B8(T) value satisfying the relation 1.80 ≤B8(T) 
0.5884e1.9154t ≤ W17/50 (W/kg) ≤ 0.7558e1.7378t

[t:  sheet thickness (mm)]

In a method for producing a grain-oriented electrical steel sheet by using a coil, as a starting material, obtained by hot rolling a slab having a composition comprising, in terms of percent by weight, 0.02 to 0.15% of C, 1.5 to less than 2.5% of Si, 0.02 to 0.20% of Mn, 0.015 to 0.065% of Sol. Al, 0.0030 to 0.0150% of N, 0.005 to 0.040% as the sum of at least one of S and Se and the balance substantially consisting of Fe, by slab heating and hot rolling the slab, or a coil directly cast from a molten steel, hot rolling the slab, annealing the hot rolled coil and then carrying out serially cold rolling, decarburization annealing, final finish annealing and final coating, the fifth feature of the present invention relates to a method for producing a grain-oriented electrical steel sheet characterized in that hot rolled coil annealing is carried out at 900 to

1,100°C so that the grain-oriented electrical steel sheet has a sheet thickness of 0.20 to 0.55 mm, an average grain diameter of 1.5 to 5.5m, a W17/50 of iron loss value expressed by the formula given below and a B8(T) value satisfying the relation 1.88 ≤ B8(T) ≤ 1.95:

0.5884e1.9154t ≤ W17/50 (W/kg) ≤ 0.7558e1.7378t

[t:  sheet thickness (mm)]

The sixth feature of the present invention according to the fourth or fifth features relates to a method for producing a grain-oriented electrical steel sheet which contains 0.003 to 0.3%, in terms of weight% of each element, of at least one element selected from the group consisting of Sb, Sn, Cu, Mo and B.

The seventh feature of the present invention according to the sixth feature relates to a method for producing a grain-oriented electrical steel sheet, wherein cold rolling is carried out at a reduction ratio of 65 to 95%.

The eighth characterizing feature of the present invention according to the sixth feature relates to a method for producing a grain-oriented electrical steel sheet, wherein cold rolling is carried out at a reduction ratio of 80 to 86%.

The ninth feature of the present invention according to the seventh or eighth features resides in a method for producing a grain-oriented electrical steel sheet, wherein cold rolling is carried out by a tandem mill or zendimier mill having a plurality of stands.

The tenth feature of the present invention according to any of features of fourth to ninth features resides in a method for producing a grain-oriented electrical steel sheet, wherein heating the slab in a high temperature zone of not lower than 1,200°C is carried out at a heating rate of at least 5°C/min and the slab is heated to 1,320 to 1,490°C.

The eleventh feature of the present invention

according to the tenth feature relates to a method for producing a grain-oriented electrical steel sheet, wherein the slab to be heated to a temperature within the range of 1,320 to 1,490°C is a slab to which hot deformation is applied at a reduction ratio of not higher than 50%.

The subject invention relates to a grain-oriented electrical steel sheet having a B8 value satisfying the relation 1.80 
wherein t is sheet thickness (mm).

Brief Description of Accompanying Drawings:

Fig. 1 is a graph showing the relationship between the sheet thickness of a product containing Si:  3.00%, Mn:  0.08%, acid-insoluble Al:  0.02% having Ba = 1.87T and W17/50.

Fig. 2 is a graph showing the relationship between the sheet thickness of a product containing Sir  2.00%, Mn:  0.08%, acid-insoluble Al:  0.022% having B8 = 1.94T and W17/50.

Fig. 3 is a graph showing the relationship between a slab heating rate and an iron loss in the case of Si:  3.00%.

Fig. 4 is a graph showing the relationship between a slab heating rate and an iron loss in the case of Si:  2.00%.

-Fig-. .5 i_s a graph showing the relationship between a cold rolling reduction ratio and an iron loss in the case of Si: 3.00%.

Fig. 6 is a graph showing the relationship between a cold rolling reduction ratio and an iron loss in the case of Si:  2.00%. The Most Preferred Embodiments:

Hereinafter, the present invention will be explained in further detail.

The inventors of the present invention have conducted various studies on the conditions providing the iron loss characteristics and the production process of such a grain-oriented electrical steel sheet, and have succeeded in providing a grain-oriented electrical steel sheet of the grade generally called "CGO" having

excellent iron loss characteristics by one stage cold rolling method by fundamentally investigating the components such as the Si content, the sheet thickness, the product average grain diameter and the combination of the crystal orientations, and simplifying the production process to such an extent that has never been achieved so far.

The reasons for limitation of the component composition of the product will be explained.

The C content of less than 0.02% is not desirable because grains grow abnormally at the time of slab heating before hot rolling, and a secondary recrystallization defect called "streaks" occurs in the product.  When the C content exceeds 0.15%, on the other hand, a longer decarburization time is necessary in decarburization annealing after cold rolling.  This is not only uneconomical but is also likely to invite an incomplete decarburization defect, so that a magnetic defect called "magnetic aging" occurs in the product.

If the Si content is less than 1.5%, an eddy current loss increases in the product.  If it exceeds 4.0%, on the other hand, cold rolling at normal temperature becomes undesirably difficult.

Mn is a principal inhibitor element that governs the secondary recrystallization for obtaining the magnetic properties as the grain-oriented electrical steel sheet. If the Mn content is less than 0.02%, the absolute amount of MnS for causing the secondary recrystallization becomes insufficient and if it exceeds 0.20%, on the other hand, a dissolution of MnS at the time of slab heating becomes more difficult.  Moreover, the precipitation size becomes coarser during hot rolling and the appropriate size distribution as an inhibitor is lost.  Mn has the effects of increasing the electric resistance and reducing the eddy current loss.  If the Mn content is less than 0.02%, the eddy current loss increases and if it exceeds 0.20%, the effect of Mn is

saturated.

Acid-soluble Al is also a principal inhibitor element for a grain-oriented electrical steel sheet.  If such an Al content is less than 0.015%, the amount is not sufficient and the inhibitor strength drops undesirably. If it exceeds 0.065%, on the other hand, AlN to be precipitated as the inhibitor becomes coarser and eventually, the inhibitor strength drops undesirably.

Acid-insoluble Al is contained as acid-soluble Al at the molten metal stage.  It is used as the principal inhibitor for the secondary recrystallization in the same way as Mn and at the same time, it reacts with the oxide applied as the annealing separator and constitutes a part of the insulating film formed on the surface of the steel sheet.  When this Al content is outside the range of 0.005 to 0.050%, the appropriate state of the inhibitor is collapsed and the glass film formation state is adversely affected, as well.  In consequence, the iron loss reducing effect by the glass film tension is undesirably eliminated.

S and Se are the important elements for forming MnS and MnSe with Mn, respectively.  The inhibitor effect cannot be obtained sufficiently if their contents are outside the respective ranges described above, and the sum of one or both of them must be limited to the range of 0.005 to 0.040%.

N is the important element that forms AlN with acid-soluble Al described above.  When the N content is out of the range described above, the inhibitor effect cannot be obtained sufficiently.  Therefore, the N content must be limited to the range of 0.0030 to 0.0150%.

Furthermore, Sn is effective as the element for obtaining the stable secondary recrystallization of thin gauge products and has also the function of refining the secondary recrystallization grain diameter.  To obtain such an effect, Sn must be added in the amount of at least 0.003%.  When the Sn content exceeds 0.30%, the

effect gets into saturation.  From the aspect of the increase of the production cost, therefore, the upper limit is set to up to 0.30%.

Cu is effective as an element that improves the glass film of the Sn containing steel and is also effective for obtaining stable secondary recrystallization.  If the Cu content is less than 0.003%, the effect is not sufficient and if it exceeds 0.30%, the magnetic flux density of the product drops undesirably.

Sb, Mo and/or B are effective elements for obtaining the stable secondary recrystallization.  To obtain this effect, at least 0.0030% of Sb, Mo and/or B must be added and if the amount exceeds 0.30%, the effect is saturated. From the aspect of the increase of the production cost, the upper limit is set to not greater than 0.30%.

If the product sheet thickness is less than 0.20 mm, the hysteresis loss increases or productivity drops undesirably.  If it exceeds 0.55 mm, on the other hand, the eddy current loss increases and the decarburization time becomes longer, so that productivity drops.

If the average grain diameter of the product is smaller than 1.5 mm, the hysteresis loss increases desirably.  When it exceeds 5.5 mm, the eddy current loss increases undesirably.  For reference, U.S.P. No. 2,533,351 and U.S.P. No. 2,599,340 stipulate the average grain diameter of the product to 1.0 to 1.4 mm.

Next, the method for producing the grain-oriented electrical steel sheet according to the present invention will be explained.

The raw material of the grain-oriented electrical steel sheet, the components of which are regulated as described above, is cast as a slab or is directly cast as a steel strip.  When the material is cast as the slab, it is processed into a coil by an ordinary hot rolling method.

It is the feature of the present invention that the

hot rolled coil is subsequently subjected to hot rolled coil annealing, and after it is reduced to a final sheet thickness by one stage cold rolling, the process steps after decarburization annealing is carried out.

This hot rolled coil annealing is characterized in that annealing is carried out at a temperature between 900°C and 1,100°C.  Annealing is carried out for 30 seconds to 30 minutes for a precipitation control of A1N. If annealing is conducted at a temperature higher than 1,100°C, the secondary recrystallization defect is more likely to occur due to coarsening of the inhibitor.

A heavy reduction ratio of 65 to 95% is preferred as the cold rolling ratio.

The decarburization annealing condition is not particularly limited, but this annealing is preferably carried out at a temperature within the range of 700 to 900°C for 30 seconds to 30 minutes, in a wet hydrogen atmosphere or in a mixed atmosphere of hydrogen and nitrogen.

To prevent seizure in the secondary

recrystallization and to form an insulating film, an annealing separator is applied by an ordinary method to the surface of the steel sheet after decarburization annealing.

Secondary recrystallization annealing is carried out at a temperature not lower than 1,000°C for at least 5 hours in a hydrogen or nitrogen atmosphere or in a mixed atmosphere.

After the excessive annealing separator is removed, continuous annealing is thereafter carried out to correct the coil set and at the same time, the insulating and tensioning film is applied and baked.

Fig. 1 shows the relationship between the sheet thickness and W17/50 of the product containing Si:  3.00%, Mn:  0.08%, acid-insoluble Al:  0.02% and B8 - 1.87T obtained by the steps of hot rolling a slab containing

C:  0.065%, Si:  3.00%, Mn:  0.08%, S:  0.026%, acid-soluble Al:  0.030% and N:  0.0089%, annealing the hot coil at 1,100°C after hot rolling, conducting final cold rolling to a thickness of 0.20 to 0.55 mm by one stage cold rolling, and thereafter conducting decarburization annealing and secondary recrystallization annealing.

The grain-oriented electrical steel sheet exhibiting an excellent iron loss characteristic curve as expressed by the formula (1) given below can be obtained by fundamentally research into the components such as the Si content, the sheet thickness, the product average grain diameter and the combination of the textures and simplifying the production steps to such an extent that has not been achieved in the past:

0.5884e1>9154tg ≤ W17/50 (W/kg) ≤ 0.7558e1-7379t  ... (1)

[t:  sheet thickness (mm)]

Fig. 2 shows the relationship between the sheet thickness and W17/50 of the product containing Si:  2.00%, Mn:  0.08%, acid-insoluble Al:  0.022% and B8 = 1.94T and obtained by the steps of hot rolling a slab containing C:  0.039%, Si:  2.00%, Mn:  0.08%, S:  0.026%, acid-soluble Al:  0.030% and N:  0.0078%, hot coil annealing the slab at 1,090°C after hot rolling, conducting final cold rolling of the hot coil to a thickness of 0.20 to 0.55 mm by one stage cold rolling, and thereafter conducting decarburization annealing and secondary recrystallization annealing.

The grain-oriented electrical steel sheet having the excellent iron loss characteristic curve expressed by the formula (I) described above can be obtained by fundamentally research into the components such as the Si content, the sheet thickness, the product average grain diameter and further, the combination of the textures, and simplifying the production process to such an extent that has not been achieved in the conventional CGO production process.

Next, the producing method of the present invention will be explained in detail.

The molten steel the components of which are regulated as described above is cast to a slab, or is directly cast to a steel strip.  When the molten steel is cast to the slab, it is processed to a hot coil by an ordinary hot rolling process through slab heating steps.

When the slab is heated, heating in a high temperature range exceeding 1,200°C is preferably carried out at a heating rate of at least 5°C/min.

Fig. 3 shows the result of the experiments carried out by the inventors of the present invention.  Slabs containing C:  0.056%, Si:  3.00%, Mn:  0.08%, S:  0.026%, Sol. Al:  0.030% and N:  0.0089% were continuously cast.  After the slabs were heated to 1,350°C at various heating rates in an induction heating furnace, hot rolled coils having a thickness of 2.30 mm were produced.  The hot rolled coils were annealed at 1,080°C, and cold rolled to a thickness of 0.300 mm and thereafter subjected to decarburization annealing, finish annealing, and flattening, and insulating and tensioning film baking annealing.  Fig. 3 shows the relationship between W17/50 of the products thus obtained and the heating rates.  Fig. 4 shows the result of the experiments, wherein slabs containing C:  0.037%, Si:  2.00%, Mn:  0.08%, S:  0.028%, Sol. Al:  0.032% and N:  0.0077% were continuously cast and were heated at various heating rates in the induction heating furnace to 1,350°C to obtain hot rolled coils having a sheet thickness of 2.30 mm.  The hot rolled coils were annealed at 1,080°C, and cold rolled to a thickness of 0.300m and were subjected serially to decarburization annealing, finish annealing, and flattening, insulating and tensioning film baking annealing.  Fig. 4 shows the relationship between W17/50 of the products thus obtained and the heating rate.

In the experiments shown in Figs. 3 and 4, the secondary recrystallization defect partly occurred when slab heating at a temperature of not lower than 1,200°C was carried out at a heating rate less than 5°C/min. When the heating rate was higher than 5°C/min, the average grain diameter was 2.2 to 2.6 mm.  When slab heating at a temperature higher than 1,200°C was carried out at a heating rate less than 5°C/min, variation in the iron loss was great and the iron loss was inferior in some cases.  The intended iron loss (0. 5884e 1.9154t

W17/50 (W/kg) ≤ 0.7558e  ) [t:  sheet thickness (mm)] could be stably obtained at a heating rate of no lower than 5°C/min.

The causes are assumed as follows.  When the slab is heated at a high temperature, the grains abnormally grow in the slab, so that the structure of the hot rolled coil becomes heterogeneous and is likely to occur variation of the magnetic properties.  When the slab heating in a high temperature range of not lower than 1,200°C is carried out at a heating rate of at least 5°C/min, the abnormal grain growth can be restricted at the time of slab heating, the structure of the hot rolled coil becomes uniform, and consequently, variation in the magnetic properties can be restricted.

The slab heating temperature is set to 1,320 to 1,490°C.  If this heating temperature is less than 1,320°C, the inhibitors such as AIM, MnS and MnSe cannot be converted sufficiently to the dissolution, the secondary recrystallization is not stabilized, and the desired iron loss cannot be obtained.  If the slab heating temperature exceeds 1,490°C, the slab is melted.

When hot deformation is applied to the slab to be heated to a temperature within the range of 1,320 to 1,490°C at a reduction ratio of not higher than 50%, the columnar structure of the slab is destroyed, and this is effective for making the structure of the hot rolled coil

uniform, and the magnetic properties can be further stabilized.  The upper limit is set to 50% because the effect gets into saturation when the reduction ratio is increased beyond this limit.

Slab heating may be conducted in an ordinary gas heating furnace but may also be carried out in an induction heating furnace or a electric resistance heating furnace.  A combination system comprising the gas heating furnace for the low temperature zone and the induction heating furnace or the electric resistance heating furnace for the high temperature zone may be used, as well.

In other words, slab heating may be carried out by the following combinations:

1)	gas heating furnace (low temperature zone)-hot

deformation (0 to 50%)-gas heating furnace

(high temperature zone)

2)	gas heating furnace (low temperature zone)-hot

deformation (0 to 50%)-induction heating

furnace or electric resistance heating furnace

(high temperature zone)

3)	induction heating furnace or electric

resistance heating furnace (low temperature

zone)-hot deformation (0 to 50%)-gas heating

furnace (high temperature zone)

4)	induction heating furnace or electric

resistance heating furnace (low temperature

zone)-hot deformation (0 to 50%)-gas heating

furnace (high temperature zone)

Here, the term "hot deformation 0%" means that heating is done in the low temperature zone by the gas heating furnace and heating is subsequently done by the induction heating furnace or electric resistance heating furnace without subsequent hot deformation in the case of 2), for example.

When heating of the slab in a high temperature zone of not lower than 1,200°C, which is carried out at a

heating rate of at least 5°C/min, is carried out by the induction heating furnace or the electric resistance heating furnace, the slag (molten ferrosilicon oxides) do not form because slab heating can be carried out in a non-oxidizing atmosphere (nitrogen, for example) in the induction heating furnace or electric resistance heating furnace.  Consequently, the surface defects of the steel sheet can be decreased, and the removing of the slag deposited on the floor of the heating furnace can be eliminated.

When heating of the slab before the application of hot deformation is carried out by the gas heating furnace, slab heating can be done at a lower cost and with higher productivity than by using the induction heating furnace or the electric resistance heating furnace.

The hot rolled coil thus obtained is subsequently annealed so as to control the precipitation of the inhibitor.  More particularly, the present invention carries out this hot rolled coil annealing at 900 to 1,000°C for 30 seconds to 30 minutes.  If the annealing temperature is less than 900°C, the precipitation of the inhibitor is not sufficient and the secondary recrystallization does not get stable, and if it exceeds 1,100°C, the secondary recrystallization defect is more likely to occur due to coarsening of the inhibitor.  A lower temperature than the hot rolled sheet annealing temperature of 1,150°C of the conventional grain-oriented electrical steel sheets using A1N as the inhibitor, that is, a temperature of the equal level to the intermediate annealing temperature of products of the conventional CGO grade, can be employed for this hot rolled coil annealing.

Next, the coil subjected to the hot rolled coil annealing described above is cold rolled so as to obtain the final sheet thickness.

Generally, cold rolling of the grain-oriented

electrical steel sheet is conducted at least twice inclusive of intermediate annealing but the present invention is characterized in that the steel sheet is manufactured by one stage cold rolling.  Though this cold rolling has been conventionally carried out by a zendimier mill or a tandem mill, the present invention conducts this cold rolling by using a tandem mill having a plurality of stands in order to reduce the cost of production and to improve productivity.  In the present invention, the cold rolling is preferably carried out applying a heavy reduction ratio of 65 to 95% and more preferably, 75 to 90%.  The most preferable reduction ratio is 80 - 86%.

Fig. 5 shows the relationship between the reduction ratio and W17/50 of the product which is obtained by the steps of hot rolling a slab containing C:  0.066%, Si:  3.00%, Mn:  0.08%, S:  0.025%, Sol. Al:  0.031% and N:  0.0090%, conducting hot rolled coil annealing at 1,080°C, conducting cold rolling at various reduction ratios to a final sheet thickness of 0.300 mm and serially conducting decarburization annealing, finish annealing, and flattening, insulating and tensioning film baking annealing.  Fig. 6 shows similarly the relationship between the reduction ratio and W17/50 of the product obtained by the steps of hot rolling a slab containing C:  0.038%, Si:  2.00%, Mn:  0.08%, S:  0.027%, Sol. Al:  0.031% and N:  0.0078%, conducting hot rolled coil annealing at 1,080°C, conducting cold rolling at various reduction ratios to a final sheet thickness of 0.300 mm, and conducting serially decarburization annealing, finish annealing, and flattening, insulating and tensioning film baking annealing.  In the experiment conducted in Fig. 5 and Fig. 6, the partial secondary recrystallization defects tends to occur in case of the reduction ratio less than 80% and more than 86%.  In addition, the average grain

diameter of 2.2 to 2.6 mm is stably obtained when the above reduction ratio is applied.  It can be appreciated from Figs. 5 and 6 that when the reduction ratio of cold rolling is less than 80% or exceeds 86%, variation in the iron loss becomes increase, and a worse iron loss obtains in some cases.  The desired iron loss (0.5884e 1.9154t

W17/50 (W/kg) 
A slab containing C:  0.052%, Si:  3.05%, Mn:  0.08%, S:  0.024%, acid-soluble Al:  0.026% and N:  0.0080% was heated at 1,360°C and, immediately after heating, the slab was hot rolled into a hot rolled coil having a thickness of 2.3 mm.

The hot rolled coil was annealed at 1,050°C and was then reduced to a thickness of 0.300 and 0.268 mm by one stage cold rolling.  Then, decarburization annealing and the coating of an annealing separator were carried out at 860°C, and secondary recrystallization annealing was carried out at 1,200°C.

Subsequently, a secondary film was applied to obtain the final product.  Table 1 shows the characteristics of each product.

Incidentally, conventional products were produced in the following way.  A slab containing C:  0.044%, Si:  3.12%, Mn:  0.06%, S:  0.024% and N:  0.0040% was heated at 1,360°C and was immediately hot rolled to obtain a hot rolled coil having a thickness of 2.3 mm. The coil was reduced to a thickness of 0.300 and 0.269 mm by second stage cold rolling method inclusive of intermediate annealing at 840°C.  Decarburization annealing and the coating of an annealing separator were then carried out at 860°C, and secondary recrystallization annealing was conducted at 1,200°C.  An

insulating and tensioning film was applied to obtain the final product.

Table I  

(Table Removed)

Grain-oriented electrical steel sheets exhibiting an excellent iron loss characteristic curve expressed by the formula (2) given below could be obtained by adjusting the components such as the Si content, the sheet thickness, the product average grain diameter and the combination of the textures, and simplifying the manufacturing process to such an extent that had not been achieved so far:

0.5884e1.9154t g W14/50 g 0.7558e1.7378t  ... (2)

[t:  sheet thickness (nun)] [Example 2]

A slab containing C:  0.032%, Si:  2.05%, Mn:  0.08%, S:  0.024%, acid-soluble Al:  0.026% and N:  0.0082% was heated at 1,360°C and was immediately hot rolled to obtain a hot rolled coil having a thickness of 2. 3 mm.

The hot rolled coil was annealed at 1,050°C and was cold rolled by one stage cold rolling to a thickness of

0.550 and 0.270 mm. Decarburization annealing and the coating of an annealing separator were carried out at 860°C, and then secondary recrystallization annealing was carried out at 1,200°C.

Subsequently, an insulating and tensioning film was applied to obtain the final products .  Table 2 tabulates the characteristics of the products.  Incidentally, the conventional product was manufactured by the steps of Example 1 .

Table 2  

(Table Removed)

The grain-oriented electrical steel sheets exhibiting the excellent iron loss characteristics expressed by the formula (2) described above could be obtained by adjusting the components such as the Si content, the sheet thickness, the product average grain diameter and the combination of the textures, and simplifying the manufacturing process to such an extent that had not been achieved so far. [Example 3]

A slab containing C:  0.063%, Si:  2.85%, Mn:  0.08%, S:  0.025%, acid-soluble Al:  0.028%, N:  0.0079% and Sn:  0.08% was heated at 1,350°C and was immediately hot rolled to a hot rolled coil having a thickness of 2.0 mm.

The hot rolled coil was annealed at 1,020°C and was cold rolled by one stage cold rolling to a thickness of 0.30 and 0.20 mm. Decarburization annealing and the coating of an annealing separator were carried out at 850°C, and secondary recrystallization annealing was carried out at 1,200°C.

Subsequently, an insulating and tensioning film was applied to obtain the final products.  Table 3 tabulates the characteristics of the products.  Incidentally, the conventional product was manufactured by the steps of Example 1.  

Table  3  

(Table Removed)

The grain-oriented electrical steel sheets exhibiting the excellent iron loss characteristic curve expressed by the formula (2) could be obtained by adjusting the components such as the Si content, the sheet thickness, the product average grain diameter and the combination of the textures, and simplifying the manufacturing process to such an extent that had not been achieved so far. [Example 4]

A slab containing C:  0.028%, Si:  2.44%, Mn:  0.08%, S:  0.025%, acid-soluble Al:  0.030%, N:  0.0078% and Sn:  0.05% was heated at 1,350°C and was immediately hot rolled to a hot rolled coil having a thickness of 2.5 mm.

The hot rolled coil was annealed at 1,000°C and was cold rolled to a thickness of 0.35 and 0.30 mm by one stage cold rolling.  Decarburization annealing and the coating of an annealing separator were carried out at 850°C and secondary recrystallization annealing was carried out at 1,200°C.

Subsequently, an insulating and tensioning film was applied to obtain the final products.  Table 4 tabulates the characteristics of the products.  Incidentally, the conventional product was produced by the manufacturing process of Example 1. 

Table  4

(Table Removed)

The grain-oriented electrical steel sheets having the excellent iron loss characteristic curve expressed by the formula (2) could be obtained by adjsuting the components such as the Si content, the sheet thickness, the product average grain diameter and the combination of the textures, and simplifying the manufacturing process to such an extent that had not been achieved so far. [Example 5]

A molten steel containing C:  0.07%, Si:  3.15%, Mn:  0.08%, S:  0.026%, acid-soluble Al:  0.030%, N:  0.0078%, Sn:  0.05% and Cu:  0.05% was directly cast to a coil having a thickness of 2.5 mm.

The hot rolled coil was annealed at 950°C, and was cold rolled to a thickness of 0.280 mm by one stage cold rolling.  Decarburization annealing and the coating of an annealing separating agent were carried out at 850°C, and secondary recrystallization annealing was carried out at 1,200°C.

Subsequently, an insulating and tensioning film was applied to obtain the final products.  Table 5 tabulates the characteristics of the products.  Incidentally, the conventional product was manufactured by the manufacturing process of Example 1.

Table  5  

(Table Removed)

The grain-oriented electrical steel sheets exhibiting the excellent iron loss characteristic curve expressed by the formula (2) could be obtained by adjusting the components such as the Si content, the sheet thickness, the product average grain diameter and the combination of the textures, and simplifying the manufacturing process to such an extent that had not been achieved so far. [Example 6]

A slab containing C:  0.02%, Si:  1.85%, Mn:  0.08%, S:  0.026%, acid-soluble Al:  0.030%, N:  0.0078%, Sn:  0.05% and Cu:  0.05% was heated at 1,360°C and was then hot rolled to a hot rolled coil having a thickness of 2.3 mm.

The hot rolled coil was annealed at 950°C and was then cold rolled to a thickness of 0.255 mm by one stage cold rolling.  Decarburization annealing and the coating of an annealing separator were carried out at 850°C and secondary recrystallization annealing was carried out at 1,200°C.

Subsequently, an insulating and tensioning film was applied to obtain the final products.  Table 6 tabulates the characteristics of the products.  Incidentally, the conventional product was manufactured by the manufacturing process of Example 1.

Table  6  

(Table Removed)

The grain-oriented electrical steel sheet exhibiting the excellent iron loss characteristic curve expressed by the formula (2) could be obtained by adjusting the components such as the Si content, the sheet thickness, the product average grain diameter and the combination of the textures, and simplifying the manufacturing process to such an extent that had not been achieved so far. [Example 7]

A slab containing C:  0.07%, Si:  3.50%, Mn:  0.08%, Se:  0.026%, acid-soluble Al:  0.030%, N:  0.0078%, Sb:  0.02% and Mo:  0.02% was heated at 1,360°C and was then hot rolled to a hot rolled coil having a thickness of 2.4 mm.

The hot rolled coil was annealed at 1,025°C and was cold rolled to a thickness of 0.290 mm by one stage cold rolling.  Decarburization annealing and the coating of an annealing separator were carried out at 850°C and secondary recrystallization annealing was carried out at 1,200°C.
