Repository: anandvc/allindianpatents

File: patents/226271-a-process-for-the-preparation-of-sintered-cubic-aluminium-oxynitride.html
Indian Patents. 226271:"A PROCESS FOR THE PREPARATION OF SINTERED CUBIC γ-ALUMINIUM OXYNITRIDE"

Indian Patents

Recently Granted Patents

  Recently Published Patents

Title of Invention	"A PROCESS FOR THE PREPARATION OF SINTERED CUBIC γ-ALUMINIUM OXYNITRIDE"

Abstract	This invention relates to a process for the preparation of sintered gamma-alumnium ox nitride (y-AlON). The material is suitable for manufacturing components to be used as window material. Process steps comprises: preparing a homogeneous mixture by known methods of 59-65 mole% A^Os and 41-35 mole% AIN, passing the powder through 100 mesh, pressing the powder by known methods to form green compacts, sintering the green compacts at a temperature in the range of 1775°C to 1950°C in nitrogen atmosphere.	

Full Text	This invention relates to a process for the preparation of sintered gamma-aliiminiiim ownitride fv-AlONl

aluminium oxynitride (y-AlON)

y-AlON is one of the compounds formed in the binary system containing A1N and A12O3. Although the chemical composition of this compound is close to the formula Al^C^Ns, this is not a strictly stoichiometric compound and is rather a solid solution containing a range of the starting materials. This is a promising material for window applications because it exhibits the necessary combination of good strength along with an in-line transmission capability of a wide range of electromagnetic radiation in the n^arjUtraviplet, visible and infrared to approximately 5 microns wavelength. The IR detectors are commonly protected by a magnesium fluoride (MgF2) dome, y-A1ON is an attractive alternative material to replace MgF2 because of its higher strength and thermal shock resistance. Hence, this is a more suitable protector material. In general, the material is suitable for manufacturing components, to be used as window material, for transmission of wavelengths from 0.2 to 5 (j. and which operate under high stress.

Although the detailed data involving the densification of A1ON is lacking, three earlier work have reported the formation of dense and transparent cubic y-AlON as follows:

1) T.M. Harriett, R.L. Gentilman, E.A. Me Guire, L.E. Dolhert, "Transparent aluminium oxyuitridc and method of manuiaclmc", UK Patent Application No. 8224836, dt. 31.8.82 l- .u

2)	R.L. Gentilman, E.A. Me Guire, L.E. Dolhert, "Transparent aluminium

oxynitride and method of manufacture", US Patent No. 4,520,116 dt.

28.5.85	

3)	R.L. Gentilman, E.A. Me Guire, L.E. Dolhert, "Transparent aluminium

oxynitride and method of manufacture", US Patent No. 4,720,362 dt.

19.1.88

4)	All the three works considered compositions on the ACV rich side (65 mole%) of the compositional zone for the formation of cubic y-AJON in the A12O3-A1N binary phase system. Additionally, a third material Boron Nitride (BN) and/or Yttrium Oxide (Y2O3) was doped as a sintering additive. The presence of the additive materials might cause either solute drag or secondary phase precipitation to pinning grain boundaries thereby preventing excessive grain growth which otherwise traps pores within the grains.

In another work (J.P. Mathers, R.J. Frey, "Transparent aluminium oxynitride- based ceramic articles", US Patent No. 4241000 dt. 27.01.93), Magnesium oxide (MgO) was used as an additive. The main difficulty encountered for such compositions was that the desired product development depended on the control of the additives used and a very long soaking period of at least 20 h to as long as 100 h at sintering temperature was required to be employed.

The main object of the present invention, is to provide a process for the preparation of sintered cubic y-AION.

Another object of the present invention is to provide a process wherein the A1N rich side of the compositional zone is used to obtain sintered cubic y-A1ON in the system Al-O-N, using A12O3 and A1N as starting materials.

Yet another object of the present invention is to provide a process wherein no sintering additive is used.

Still another object is to provide a process wherein a lower sintering time is

i

required thus making the process economic.

In the process of the present invention, compositions in the A1N rich region of the compositional plane A12O3-A1N in the system Al-O-N were taken which displays an easier sintering behaviour in comparison to the other compositions taken for the additive-Al-O-N systems where the main difficulty encountered was the requirement of precise control over the additives used in association with very long sintering time.

The main finding of the present invention is that the product obtained using the A1N rich compositional zone exhibits y-AION as single crystalline phase with excellent sintcrability and possess an in-line transmission capability nol less than 10% of the electromagnetic radiation in the wavelength range of 0.3 to 5 u,. The products are suitable for the uses mentioned above.

Accordingly, the present invention provides a process for the preparation of sintered cubic y-aluminium oxy nitride which comprises;

a)	Characterised in that preparing a homogenous mixture of 59-65 mole% A12O3

and 35-41 mole % Aluminium nitride  by milling in a liquid medium of pure

acetone with water content 
b)	prefiring the said homogenous mixture at a temperature in the range to 1500 to

1770°C for a period of 2 to 4 hrs to obtain preformed cubic y -A1ON,

c)	milling the preformed y -A1ON by known methods, passing the powder through

100 mesh,

d)	pressing the powder by known methods to form green compacts,

e)	sintering the green compacts at a temperature in the range of 1775 to 1950°C in

nitrogen atmosphere, to obtain sintered cubic y-aluminium oxy nitride, pgeeeciaEactorigod in that In UGing-AM-rieh 3ide-gfcjtomtRJsili01ial /one"

  Ab63-AlN 111 Ihe

In an embodiment of the present invention, AbOs may be purity 90%.

In another embodiment of the present invention, AIN used may have an oxygen content around 1 to 1.5%.

In yet another embodiment of the present invention, the homogeneous mixture prior to pressing may be prefired at a temperature in the range of 1500°C to 1770°C for at least 5 minutes to obtain preformed cubic y-AlON milling the preformed y-AlON so obtained by known methods and passing the powder through 100 mesh.

In still another embodiment of the present invention, the sintering time is at least 8 hours in the case of direct sintering and is at least 1 hour in the case of preformed y-AlON.

The process of the present invention for preparing sintered y-AlON is described below in detail.

Pure and fine grade of a-AJ2O3 and A1N were taken as starting materials. Accurately weighed appropriate proportions of starting materials were taken in A12O3 pot in an attritor mill along with A12O3 balls (size around 2 to 3 mm). The ball:powder ratio were kept in-between 6:1 and 9:1. The milling was done in a liquid medium of pure acetone with water content 
The process of the present invention wherein the prefiring is done is described below in detail as follows:

In another batch, accurately weighed appropriate proportions of starting materials A12O3 and A1N were taken in A12O3 pot in an attritor mill along with A12O3 balls (size around 2 to 3 mm). The ball:powder ratio were kept in-between 6:1 and 9:1. The milling was done in a liquid medium of pure acetone with water content 0.5%. The milling time was ranged between 2 to 8 hours. After milling, the powder was taken in a boron nitride crucible and was fired in a graphite resistance heating furnace under nitrogen atmosphere within a temperature range of 1550°C to 1750°C for a holding

period of 2 to 4 h. After firing, the lump was initially broken in an agate mortar for 5 to 15 min. and then was taken with the AOj balls in the attritor mill. The similar procedure of attrition milling of the powder was undertaken, as mentioned above. The milling time was varied from 5 to 15 h. After this second milling, the powder was dried, sieved and green pressed as narrated above. The pressed green billets were taken in a graphite resistance heating furnace and were fired in a nitrogen atmosphere at a temperature in the range of 1800°C to 1950°C. The soaking time was varied in between 1 and 9 h. The sintering characteristics of the fired samples like firing shrinkage, weight loss, density, etc., were evaluated following conventional procedures. To prepare the samples for transmission measurements, small discs of thickness up to 2 mm were cut from sintered billets and both surfaces of the discs were ground and polished up to 1 fj,m.

The novelty of the present invention lies in obtaining lower firing and/or sintering times and also avoiding^ the use of a sintering additive. The inventive stepJs-using the A1N jrich side, of the compositional zone_ MjOr A1N in the system Al-O-N.

The sintering is found to be enhanced in the A1N richer compositional zone of the y-AlON solid solution. It is believed that the mechanism is as follows: y-AlON is found to be stable in the y-Al2O3 structure with five nitrogen anions replacing oxygen which corresponds to about 35.7 mole% A1N representing the stoichiometric formula ACNs. In the higher A12O3 region than stoichiometric composition, the cation vacancy increases. At the

sintering temperature, this larger vacancy is supposed to favour taster movements of the cations. However, to avoid polarity and to maintain electrical neutrality, the corresponding movements of the anions arc required, due to ionic size of which are not as diffusive. Therefore a mismatch in the defects may be created which in turn, may not enhance densification. On the other hand, at lower concentration of cation vacancies, the thermally activated "matching-defects" may occur in the compositions containing larger amount of A1N than stoichiometry, which in turn, is believed to produce better densification. Another sintering mechanism in the region of around 40 mole% A1N may be as follows: As the represented boundary lines of the A1ON solid solution in the A12O3-A1N binary phase diagram were drawn by basing only on few experimental points, it may believed that the A1N richer compositions of around 40 mole% AJN may contain minor amounts of secondary phases or liquid. These phases crystallise in the grain boundary thereby pinning the boundary of the AJON grains to prevent the exaggerated grain growth. The exaggerated grain growth otherwise may trap pores within grains hindering densification. The liquid which may appear in the product during firing may also enhance densification.

The following examples are given by way of illustration of the present invention and should not be construed to limit the scope of the invention :

Example 1

One composition containing A12O3- 61 mole% and A1N- 39 mole% was attrition milled for 3 h, dried, cold pressed at a pressure of 65 MPa and was

fired at 1850°C for 2 h under 10 psi nitrogen gas pressure. The firing shrinkage perpendicular and parallel to the pressing direction were 16.02% and 14.65%, respectively and the fired density achieved was 98% of the theoretical value.

Example 2

One composition containing A12O3- 61 mole% and A1N- 39 mole% was attrition milled for 3 h, dried, cold pressed at a pressure of 65 MPa and was fired at 1930°C for 4 h under 10 psi nitrogen gas pressure. The firing shrinkage perpendicular and parallel to the pressing direction were 17.51% and 17.16%, respectively and the fired density achieved was 98.1% of the theoretical value.

Example 3

One composition containing A12O3- 64.3 mole% and AIM- 35.7 mole% was attrition milled for 3 h, dried, cold pressed at a pressure of 65 MPa and was fired at 1930°C for 4 h under 10 psi nitrogen gas pressure. The firing shrinkage perpendicular and parallel to the pressing direction were 15.29% and 15.12%, respectively and the fired density achieved was 98.5% of the theoretical value.

Example 4

One composition containing A12O3- 64.3 mole% and A1N- 35.7 mole% was attrition milled for 3 h, dried and sieved. The powder was fired at 1750°C for 2.5 h under 5 psi nitrogen gas pressure. The product was attrition milled for 10 h, dried and sieved. The powder median diameter was 0.98 fim

whereas the highest population data were from 1.5 uin to 1.0 jim to be 28%. The range of 2.0 j4.m to 0.6 ju.ni was 56% whereas the submicron sized particles were around 50%. The powder was cold pressed at a pressure of 65 MPa and was fired at 1820°C for 4 h under 10 psi nitrogen gas pressure. The firing shrinkage perpendicular to the pressing direction were 18.89% and the fired density achieved was 98.1% of the theoretical value.

Example 5

One composition containing A12O3- 64.3 mole% and AIN- 35.7 mole% was attrition milled for 3 h, dried and sieved. The powder was fired at 1750°C for 2.5 h under 5 psi nitrogen gas pressure. The product was attrition milled for 10 h, dried and sieved. The powder median diameter was 0.98 jim whereas the highest population data were from 1.5 jim to 1.0 jim to be 28%. The range of 2.0 jj.m to 0.6 u.m was 56% whereas the submicron sized particles were around 50%. The powder was cold pressed at a pressure of 65 MPa and was fired at 1855°C for 4 h under 10 psi nitrogen gas pressure. The firing shrinkage perpendicular to the pressing direction were 18.77% and the fired density achieved was 99.5% of the theoretical value. The transmission capability of the polished specimens at both ends of thickness 0.7 mm were around 12% in the visible spectral range.

Example 6

One composition containing A12O3- 64.3 mole% and AIN- 35.7 mole% was attrition milled for 3 h, dried and sieved. The powder was fired at 1750°C for 2.5 h under 5 psi nitrogen gas pressure. The product was attrition milled

for 10 h, dried and sieved. The powder median diameter was 0.98 ja.ni whereas the highest population data were from 1.5 jj.ni to 1.0 jj.m to be 28%. The range of 2.0 jim to 0.6 jam was 56% whereas the submicron sized particles were around 50%. The powder was cold pressed at a pressure of 65 MPa and was fired at 1945°C for 4 h under 10 psi nitrogen gas pressure. The firing shrinkage perpendicular to the pressing direction were 18.9% and the fired density achieved was 99.55% of the theoretical value. The transmission capability of the polished specimens at both ends of thickness 1.0 mm were around 26% in the visible spectral range.

We find that in case of direct sintering the sintering time required is at least 8 hours and the fired density obtained is of the order of 98%. When the optional step of prefiring is followed the sintering time reduces to 1 hour and the fired density obtained is in the order of 99%.

The main advantages are :

1)	Near full density materials based on y-AlON ceramic can be prepared by

using the compositions (in the Al-O-N system) of the present invention.

2)	The compositions display excellent sinterability under normal sintering

conditions at ambient nitrogen gas pressure and at temperature at around

il800°-1960°C.

3)	Using the compositions of the present invention, the dense sintered

material shows the presence of cubic y-AJON as only crystalline phase.

4)	The density achievable using the compositions is above 98% of the

theoretical value.

5)	The sintered materials using the compositions display transparency not

less than 10% in the wavelength region of 0.3 jam to 5 jim.

We Claim:

1.	A process for the preparation of sintered cubic y-aluminium oxy nitride which

comprises;

a)	Characterised in that preparing a homogenous mixture of  59-65 mole% AlaOs

and 35-41 mole % Aluminium nitride by milling in a liquid medium of pure

acetone with water content 
b)	Pre-firing the said homogenous mixture at a temperature in the range to 1500 to

1770°C for a period of 2 to 4 hrs, to obtain preformed cubic y -A1ON,

c)	milling the preformed y -A1ON by known methods, passing the powder through

100 mesh,

d)	pressing the powder by known methods to form green compacts,

e)	sintering the green compacts at a temperature in the range of 1775  to 1950°C in

nitrogen atmosphere, to obtain sintered cubic y-aluminium oxy nitride.

2.	A process as claimed in claim 1 wherein the AbOs is of purity >99%.

3.	A process as claimed in claims 1-2, wherein the sintering time is at least 8 hours

in the case of direct sintering and is at least 1 hour in the case of preformed y-

A1ON.

4.	A process  for the  preparation  of sintered  cubic  y-Aluminium  oxynitride

substantially as herein described with reference to the examples.

Documents:

				151-del-2000-abstract.pdf

				151-del-2000-claims.pdf

				151-del-2000-complete specification (granted).pdf

				151-del-2000-correspondence-others.pdf

				151-del-2000-correspondence-po.pdf

				151-del-2000-description (complete).pdf

				151-del-2000-form-1.pdf

				151-del-2000-form-19.pdf

				151-del-2000-form-2.pdf

				151-del-2000-form-3.pdf

« Previous Patent

Next Patent »

Patent Number	226271	

Indian Patent Application Number	151/DEL/2000	

PG Journal Number	04/2009	

Publication Date	23-Jan-2009	

Grant Date	16-Dec-2008	

Date of Filing	25-Feb-2000	

Name of Patentee	COUNCIL OF SCIENTIFIC AND INDUSTRIAL RESEARCH	

Applicant Address	RAFI MARG, NEW DELHI-110 001, INDIA.	

Inventors:

#	Inventor's Name	Inventor's Address	

1	HIMADRI SEKHAR MAITI	CENTRAL GLALL & CERAMIC RESEARCH INSTITUTE, CALCUTTA 700 032, INDIA.	

2	SIDDHARTHA BANDYOPADHYAY	CENTRAL GLALL & CERAMIC RESEARCH INSTITUTE, CALCUTTA 700 032, INDIA.	

3	KEKA MUKHOPADHYAY	CENTRAL GLALL & CERAMIC RESEARCH INSTITUTE, CALCUTTA 700 032, INDIA.	

PCT International Classification Number	C04B 35/00	

PCT International Application Number	N/A	

PCT International Filing date		

PCT Conventions:

#	PCT Application Number	Date of Convention	Priority Country	

1			NA	

© All Indian Patents, 2013-2021.

  Patent data available in the public domain from Indian Patents Office, Department of Industrial Policy and Promotions, Ministry of Commerce and Industry, Government of India.

File: patents/226391-a-method-and-a-continuous-casting-and-rolling-installation-for-producing-hot-rolled-strip-with-a-dual-phase-microstructure.html
Indian Patents. 226391:A METHOD AND A CONTINUOUS CASTING AND ROLLING INSTALLATION FOR PRODUCING HOT-ROLLED STRIP WITH A DUAL-PHASE MICROSTRUCTURE

Indian Patents

Recently Granted Patents

  Recently Published Patents

Title of Invention	A METHOD AND A CONTINUOUS CASTING AND ROLLING INSTALLATION FOR PRODUCING HOT-ROLLED STRIP WITH A DUAL-PHASE MICROSTRUCTURE

Abstract	The aim of the invention is to be able to produce dual-phase steels under local conditions even in the existing cooling section of a continuous casting and rolling plant by means of controlled cooling of the hot-rolled strip in two cooling stages following the forming process. Said aim is achieved by respecting the chemical composition of the initial steel within precisely defined limits and cooling in two stages from a finished rolled strip temperature Tfinish of A<SUB>3</SUB> -100K < Tfinish < A<SUB>3</SUB> -50K to a coiling strip temperature Tcoiling of < 300 °C (< initial martensite temperature), the cooling speed V<SUB>1,2</SUB> in both cooling stages ranging between 30 and 150 K/s, preferably between 50 and 90 K/s. The first cooling stage is carried out until the cooling curve enters the ferrite range, whereupon the heat released by the transformation of the austenite into ferrite is used for isothermally holding the obtained strip temperature Tconst during a holding time of = 5 s until the beginning of the second cooling stage	

Full Text	 

The invention concerns a method and a continuous casting and rolling installation for producing hot-rolled strip with a dual-phase microstructure. The method for producing hot-rolled strip with a dual-phase microstructure consisting of ferrite and martensite, wherein at least 70% of the austenite is transformed to ferrite from the hot-rolled state by a controlled two-stage cooling operation after the finish rolling to a strip temperature below the martensite start temperature in a cooling line that consists of successive, spaced water cooling units.

Systematic microstructural transformation by controlled cooling is steels is well known, and to produce dual-phase steels, this controlled cooling is carried out after the working of the hot strip is complete. The adjustment of the attainable dual-phase microstructure depends essentially on the cooling rates that are technically possible in the installation and on the chemical composition of the steel. In this regard, it is important in any case to achieve sufficient ferrite formation of at least 70% in the first cooling stage. During this first cooling stage, transformation of the austenite in the pearlite stage should be avoided.

The cooling capacity of the second cooling stage following the first cooling stage must be sufficiently high that coiling temperatures below the martensite start temperature are reached. Only then is the formation of a dual-phase microstructure with ferritic and martensitic constituents ensured.

The previously known production of dual-phase steels is unproblematic at low strip speeds or with sufficiently long cooling lines. However, at very high strip speeds, the beginning of the second cooling stage can be shifted so far in the present cooling line that the subsequent martensite formation remains incomplete or does not occur at all. This results in a mixed microstructure consisting of ferrite, bainite and some martensite, so that the desired mechanical properties of a pure dual-phase microstructure are not obtained.

EP 0 747 495 B1 describes a method for producing high-strength steel plate with a microstructure consisting of 75% ferrite, at least 10% martensite and possibly bainite and retained austenite. Accordingly, this is not a microstructure of

pure dual-phase steels. A steel microalloyed with niobium is used as the alloy. It is produced by systematically cooling the hot-rolled steel plate, wherein a rapid cooling follows a slow cooling or, alternatively, a rapid cooling precedes the slow cooling. A cooling rate of 2-15°C/s within a cooling time of 8-40 s is given for the first cooling stage to a final temperature between the AR, point and 730°C. In the second cooling stage, the steel is cooled to a temperature of 300°C. at a cooling rate of 20-150°C/s. In the alternative method, in which the rapid cooling stage precedes the slow cooling stage, rapid cooling is carried out to a temperature below the Ar.sub.3 point at a cooling rate of 20-l50°C/s.

EP I 108 072 Bl describes a method for producing dual-phase steels, in which a dual-phase microstructure consisting of 70-90% ferrite and 30-10% martensite is achieved with a two-stage cooling operation (first slow, then rapid) carried out after the finish rolling. The first (slow) cooling is carried out in a cooling line in which the hot-rolled strip is cooled in a well-defined way by successive, spaced water cooling zones at a cooling rate of 20-30 K/s. In this connection, the cooling is adjusted in such a way that the cooling curve enters the ferrite range at a temperature that is still so high that ferrite formation can occur rapidly. The first cooling is continued until at least 70% of the austenite has transformed to ferrite. This cooling stage is immediately followed by the other (rapid) cooling stage without any holding time.

Proceeding from the aforementioned prior art' with the various possible means that have been described for producing dual-phase microstructure, the objective of the invention is to specify a method by which and an installation in which the production of hot-rolled strip with dual-phase microstructure can be carried out in a conventional continuous casting and rolling installation with the local limitations that exist there and thus with the given time constraints. The cooling line of an installation of this type is characterized by the fact that the total length generally does not exceed 50 m and that compact cooling is not provided.

The objective with respect to the method is achieved with the characterizing features as described herein. The method is characterized by the fact that, to obtain a hot-rolled strip with a dual-phase microstructure consisting of 70-95% ferrite and 30-50% martensite with high mechanical strength and high formability (tensile strength greater than 600 MPa, elongation after fracture at least 25%) in the cooling line of a continuous casting and rolling installation, starting from a steel with the following chemical composition: 0.01-0.08% C, 0.9% Si, 0.5-1.6% Mn, 1.2% Al, 0.3-1.2% Cr, with the remainder consisting of Fe and customary trace elements, the two-stage controlled cooling is carried out from a finish rolling strip temperature Tfmish, such that A3 = 100 K 
Due to the short length of conventional cooling lines in existing continuous casting and rolling installation, the production of hot-rolled strip with a dual-phase microstructure is possible only with a special cooling strategy. To allow a special cooling strategy of this type to be carried out, it is absolutely necessary to maintain certain limits of chemical composition, such as those described herein, so that the desired degree of transformation can be achieved with the short total cooling time that is available.

The cooling strategy involves two cooling stages that have selectively variable cooling rates and are interrupted by an isothermal holding time of a maximum of 5 s. The beginning of the holding time, which corresponds to the end of the first cooling stage, is determined by the entrance of the cooling curve into the ferrite range, i.e., the point at which the austenite starts to transform to ferrite.

The entire desired transformation of the austenite to at least 70% ferrite occurs in the short isothermal cooling interruption of a maximum of 5 s, during which, in accordance with the invention, the liberated heat of transformation holds the temperature at a constant value by compensating unavoidable air cooling. This holding time is then immediately followed by the second cooling stage, during which the hot-rolled strip is cooled to a temperature below 300.degree. C. Since this temperature is below the martensite start temperature, the desired level of martensite, which is the second constituent of the dual-phase microstructure, is thus obtained.

In addition to the use of a short holding time, the cooling strategy is defined by an exactly defined, predetermined cooling rate for both cooling stages. This cooling rate is V = 30 -150 K/s, and preferably V = 50 - 90 K/s. It depends on the geometry of the hot-rolled strip and on the chemical composition of the grade of steel that is used. In regard to these cooling rates, it should be noted that a cooling rate of less than 30 K/s is not possible due to the small amount of time available in the conventional cooling line of a continuous casting and rolling installation, and cooling rates greater than 150 K/s also cannot be attained in conventional cooling lines.

Compared to prior-art methods for producing dual-phase hot-rolled strip, the method of the invention is characterized not only by the fact that the initial steel has a different chemical composition but also by the fact that

(a)	the finish rolling temperature is well below the A.sub.3 temperature,

(b)	cooling is carried out to a temperature below 300.degree. C. in the second cooling stage,

(c)	the cooling rates are below 150 K/s and above 30 K/s,

(d)	there is a very short holding time of a maximum of 5 seconds, during which no cooling occurs, between the two cooling stages, and

(e)	the transformation to ferrite occurs isothermally.

A continuous casting and rolling installation for carrying out the method of the invention is characterized by a conventional cooling line that is installed after the last finishing stand and has several successive, spaced water cooling units, which can be automatically controlled. The spray bars present in each cooling unit are arranged in such a way that a specific amount of water is uniformly sprayed onto the upper and lower surfaces of the hot-rolled strip. The total amount of water can be automatically controlled by turning individual spray bars on or off during rolling. The number and arrangement of the water spray bars that are turned on can be variably adjusted in advance to obtain an optimum adjustment of the entire cooling line to the cooling conditions that are to be established.

Further details, features and characteristic of the invention are explained in greater detail below with reference to the specific embodiment of the invention that is illustrated in the schematic accompanying drawings.

FIG. 1 shows a time-temperature cooling curve of a hot-rolled strip.

FIG. 2 shows a layout of a cooling line in a continuous casting and rolling installation with a 6-stand finishing train.

FIG. 3 shows a layout of a cooling line in a continuous casting and rolling installation with a 7-stand finishing train.

FIG. 1 shows an example of a time-temperature cooling curve of a hot-rolled strip that was cooled by the method of the invention on the runout roller table in a cooling line 1. The hot-rolled strip, which had the following composition: 0.06% C, 0.1% Si, 1.2% Mn, 0.015% P, 0.06% S, 0.036% Al, 0.15% Cu, 0.054% Ni, 0.71% Cr, the remainder consisting of Fe and customary trace elements, was cooled in a first cooling stage at a cooling rate Vi of 54 K/s from an adjusted finish rolling temperature Tfinish of 800°C. to a hot-rolled strip temperature of 670°C, at which the cooling curve entered the ferrite range. During a holding time of about 4 s, the temperature of the hot-rolled strip remained at this holding temperature Tconst, and then the final cooling was carried out in a second cooling stage, in which the strip was cooled to a temperature below 300"C. (about 250°C.

coiling temperature) at a cooling rate V2 of 84 K/s. Tests on the hot-rolled strip produced by this method, which had a dual-phase microstructure in the desired range of at least 70% ferrite and less than 20% martensite, yielded a tensile strength of 620 MPa combined with a ratio of yield stress to tensile strength of 0.52.

FIG. 2 shows an example of a layout of a cooling line 1 of a conventional continuous casting and rolling installation. The cooling line 1, through which the hot-rolled strip passes in direction of conveyance 8, is located between the last finishing stand 2 and the coiler 5. A temperature-measuring point 6 for monitoring the temperature of the hot-rolled strip 10 entering the cooling line 1 is located between the last finishing stand 2 and the first water cooling unit 3,. The cooling line 1 shown in FIG. 2 comprises a total of eight cooling units 3j.7 and 4. The latter is often realized as a trimming zone 4. More generally, a conventional cooling line comprises six to nine cooling units, depending on the particular continuous casting and rolling installation.

The example illustrated in FIG. 2 is the typical layout of a cooling line for a 6-stand continuous casting and rolling installation, as is apparent from the gap between cooling units 37 and 4. Subsequent conversion to a 7-stand finishing train often requires that, for example, the first cooling unit (cooling zone) 3, be moved to the rear into the structural gap between the cooling units 3.sub.7 and 4. In this case, the cooling line 1' has a layout of the type shown in FIG. 3, which differs from the layout of the cooling line 1 in FIG. 2 only by the elimination of this structural gap between the cooling units 37 and 4. Therefore, the reference numbers of the individual structural parts and assemblies of FIG. 3 are the same as the reference numbers of FIG- 2. An exception to this is the first cooling unit 3|>, whose upper spray bar, in contrast to the spray bar of cooling unit 3] in FIG. 2, is designed with the standard length of the cooling units 32 to 37.

In most cases, each cooling unit has four spray bars on both the upper side and the lower side. Each spray bar in turn consists of two rows of small water

pipes for cooling the upper surface of the strip 10' and the lower surface of the strip 10". As a special feature, the cooling unit 3.sub.l in FIG. 2 is shortened by one spray bar on the upper side due to limited space.

In contrast to the upstream cooling units 3.sub.l-7, which have one switchable valve 7 per spray bar, the trimming zone 4 has two valves 7 for each spray bar. This means that in the trimming zone, each row of small cooling pipes can be individually controlled, and thus the amount of water can be more finely controlled.

The delivery speed of the strip from the finishing train varies with the rolled thickness of the finished strip. Accordingly, the mode of operation of the cooling line must be adjusted to be able to adjust the time-temperature control necessary for the adjustment of the strip properties. For a strip thickness of 3 mm, for example, the first required cooling level is attained with the cooling units 3j and 32, while the second cooling level is realized with cooling units 35, 36, 37, and 4. Due to the altered boundary conditions for a finished strip with a thickness of 2.0 mm, only cooling units 3&, 3y, and 4 need to be used for the second cooling stage.

WE CLAIM:

1.	A method for producing hot-rolled strip (10) with a dual-phase microstructure consisting of ferrite and martensite, wherein at least 70% of the austenite is transformed to ferrite from the hot-rolled state by a controlled two-stage cooling operation after the finish rolling to a strip temperature below the martensite start temperature in a cooling line (1, 1') that consists of successive, spaced water cooling units (3|-7, 4), characterized in that, to obtain a hot-rolled strip (10) with a dual-phase microstructure consisting of 70-95% ferrite and 30-50% martensite with high mechanical strength and high formability (tensile strength greater than 600 MPa, elongation after fracture at least 25%) in the cooling line of a continuous casting and rolling installation, starting from a steel with the following chemical composition: 0.01-0.08% C, 0.9% Si, 0.5-1.6% Mn, 1.2% Al, 0.3-1.2% Cr, remainder Fe and customary trace elements: (a) the two-stage controlled cooling is carried out from a finish rolling strip temperature TfinjSh, such that A3 = 100 K 
2.	A continuous casting and rolling installation for producing hot-rolled strip (10) with a dual-phase microstructure from the hot-rolled state, with a cooling line (1, 1'), which is installed after the last finishing stand (2) and has several successive, spaced water cooling units (3w, 4), for carrying out the method as claimed in claim 1, characterized in that the cooling line (1, 1') has a standard length (

adapted mode of operation of the entire cooling line as a function of the strip thickness and the strip speed.

3.	The continuous casting and rolling installation as claimed in claim 2, wherein each water cooling unit (31-7, 4) contains several spray bars that is automatically controlled by switchable valves (7), that the spray bars are arranged in such a way that the upper surface (10') and the lower surface (10") of the hot-rolled strip (10) passing through the cooling line are uniformly sprayed with a certain amount of water, and that the amounts of water for the upper surface (10') and the lower surface (10") of the strip is trimmed even relative to each other.

4.	The continuous casting and rolling installation as claimed in claim 3, wherein the last water cooling unit (4) for cooling the upper surface (10') and the lower surface (10") of the strip has eight switchable valves (7) for each four spray bars on the top and on the bottom to allow more exact adjustment of the amount of water.

Documents:

				180-chenp-2006 abstract duplicate.pdf

				180-chenp-2006 abstract.pdf

				180-chenp-2006 claims duplicate.pdf

				180-chenp-2006 claims.pdf

				180-chenp-2006 correspondence others.pdf

				180-chenp-2006 correspondence po.pdf

				180-chenp-2006 description (complete) duplicate.pdf

				180-chenp-2006 description (complete).pdf

				180-chenp-2006 drawing duplicate.pdf

				180-chenp-2006 drawing.pdf

				180-chenp-2006 form-1.pdf

				180-chenp-2006 form-3.pdf

				180-chenp-2006 form-5.pdf

				2608-chenp-2005 form-18.pdf

				2608-chenp-2005 form-26.pdf

				2608-chenp-2005 pct.pdf

				2608-chenp-2005 petition.pdf

« Previous Patent

Next Patent »

Patent Number	226391	

Indian Patent Application Number	180/CHENP/2006	

PG Journal Number	02/2009	

Publication Date	09-Jan-2009	

Grant Date	17-Dec-2008	

Date of Filing	13-Jan-2006	

Name of Patentee	SMS DEMAG AG	

Applicant Address	Eduard-Schloemann-Strasse 4, 40237 Düsseldorf,	

Inventors:

#	Inventor's Name	Inventor's Address	

1	HENSGER, Karl-Ernst	Paul-wage-strasse 22,04435 schkeuditz,	

2	HENNIG, Wolfgang	Schelmrather Strasse 49, 41469 Neuss,	

3	BILGEN, Christian	BecherStrasse 16, 40476 Düsseldorf,	

4	BÖCHER, Tillmann	Eduard-Schloemann-Strasse 66, 40237 Düsseldorf,	

PCT International Classification Number	B21B1/00	

PCT International Application Number	PCT/EP2004/006170	

PCT International Filing date	2004-06-08	

PCT Conventions:

#	PCT Application Number	Date of Convention	Priority Country	

1	103 27 383.2	2003-06-18	Germany	

© All Indian Patents, 2013-2021.

  Patent data available in the public domain from Indian Patents Office, Department of Industrial Policy and Promotions, Ministry of Commerce and Industry, Government of India.
