Repository: anandvc/allindianpatents

File: patents/226491-heat-activated-epoxy-adhesive-and-use-in-a-structural-foam-insert.html
Indian Patents. 226491:HEAT ACTIVATED EPOXY ADHESIVE AND USE IN A STRUCTURAL FOAM INSERT

Indian Patents

Recently Granted Patents

  Recently Published Patents

Title of Invention	HEAT ACTIVATED EPOXY ADHESIVE AND USE IN A STRUCTURAL FOAM INSERT

Abstract	The present invention relates to an expandable adhesive comprising a) a 1-part epoxy resin; b) a viscosity increasing agent comprising a carboxylic acid functionalized polymethylmethacrylate having a Tg of at least 100°C; c) a filler, d) a curing agent and e) a catalyst comprising an urea or imidazole, and f) a blowing agent, wherein the adhesive has a Youngs' modulus of' at least 500 mPa at an expansion of at least 100 percent and when expanded contains voids having a number weighed mean diameter of less than 1,000 µm. This invention also relates to a foam insert comprising the same.	

Full Text	 

HEAT ACTIVATED EPOXY ADHESIVE AND USE IN A STRUCTURAL FOAM

INSERT

The present invention relates to a heat activated epoxy adhesive and its use in a foam insert that is bonded to a metal body. Structural foam inserts (SFIs) have been developed to reinforce structures within motor vehicles to add strength and stiffness to the vehicle at the site of insertion. Acoustical foam inserts (API) have been developed to reduce the impact of noise and vibration on vehicle passages. For example, an SFI coated with an uncured expandable epoxy adhesive is secured to the B-pillar cavity of an automobile. An AFI is typically placed in a hollow part of an automobile for the purpose of preventing the transmission of noise and vibration throughout the hollow cavity. AFI may comprise a foam coated with an expandable adhesive. The automobile body is then subjected to electrodeposition coating (e-coating) and bake, whereupon the epoxy adhesive expands through heat activation to form a bond between the foam insert and the sheet metal. However, one problem associated with expandable adhesives of the prior art is their propensity to crosslink before they expand. This premature crosslinking results in ineffective wet-out of the vehicular substrate and concomitant weaker bonding. Furthermore, solving the problem of premature crosslinking - for example, by reducing or eliminating catalyst - creates another problem, namely, the formation of a cured expanded polymer with acceptable adhesion at the expense of large voids (number weighted mean diameter of > 2000 |im), the formation of which decreases durability and results in reduction in mechanical properties.

It would therefore be an advance in the art of foam inserts to provide an expandable adhesive for the insert that efficiently wets out a substrate before crosslinking occurs, thereby creating optimal chemical bonding and enhanced durability, but which produces small voids, thereby resulting in enhanced mechanical properties.

The adhesive of the present invention can expand up to 350 percent. To insure the cavity is filled, expansion is limited by the available space in the cavity. The adhesive present invention creates an equalizing pressure which helps align the part in the cavity.

The present invention addresses a need in the art by providing an expandable adhesive comprising a) a cured 1-part epoxy resin; b) a viscosity increasing agent; and c) not greater than 25 parts by weight of an inorganic filler, based on 100 parts of the epoxy resin, wherein the adhesive when expanded contains voids having a number average or weighted mean diameter of less than 1000 urn.

In a second aspect, the invention is a structural foam insert comprising a) an expanded polymer, and b) an expandable adhesive contacting the expanded polymer, which expandable adhesive contains i) a 1-part epoxy resin; ii) a polymeric viscosity enhancing agent; iii) a blowing agent; iv) a catalyst; and v) a curing agent, wherein the expandable adhesive has a Young's modulus of at least 500 mPa at 100 percent expansion, preferably 600 mPa at 150 percent expansion.

In a third aspect, the present invention is a reinforced vehicular frame comprising a) an expanded polymer, and b) an expanded adhesive bonding the expanded polymer and the vehicular frame, which expanded adhesive contains i) 1-part cured epoxy resin; and ii) a polymeric viscosity enhancing agent; wherein the expanded adhesive has a Young's modulus of at least 500 mPa at 100 percent expansion.

In a fourth aspect, the present invention is a method of preparing foam insert comprising the steps of 1) contacting an expandable adhesive with an expanded polymer under conditions sufficient to gel the expandable adhesive without crosslinking; b) placing the expanded polymer with the gelled expandable adhesive within a vehicular frame; c) heat -activating the expandable adhesive to create a expanded adhesive that forms a bond between the expanded polymer and the vehicular frame; d) curing the expanded adhesive; wherein the expandable adhesive contains i) a 1-part epoxy resin; ii) a polymeric viscosity enhancing agent; iii) a blowing agent; iv) a catalyst; and v) a curing agent, and wherein the expanded adhesive contains voids having a number weighted mean diameter of 
In a fifth aspect, the present invention is an expanded adhesive comprising a) a cured 1-part epoxy resin; b) a viscosity increasing agent; and c) not greater than 25 parts by

weight of an inorganic filler, based on 100 parts of the epoxy resin, wherein the expanded adhesive contains voids having a number weighted mean diameter of 
The present invention addresses a problem in the art by providing an foam insert with an adhesive that efficiently wets out a substrate before crosslinking occurs, thereby creating superior chemical bonding and enhanced durability, but which produces reduced cell structure, thereby resulting in enhanced mechanical properties. The adhesive of the present invention can expand up to 350 percent. To insure the cavity is filled, expansion is limited by the available space in the cavity. The adhesiveof the present invention creates an equalizing pressure which helps align the part in the cavity.

The expanded polymer (also known as a rigid foam) used to make the foam insert has a Young's modulus of preferably at least 200 mPa, more preferably at least 350 mPa; a Tg of preferably at least 50°C, and more preferably at least 80°C; and a density of less 1 g/cm3, more preferably less than 0.7 g/cm3 and preferably at least 0.0016 g/cm3 and more preferably at least 0.08 g/cm3, even more preferably at least 0.3 g/cm3. The expanded polymer can be any expanded polymer with, dimensional stability when expanded and which provides structural integrity or acoustical sealing properties. Preferred examples of expanded polymers include expanded polyurethane, expanded polystyrene, expanded polyolefin, and expanded 2-part epoxy. A more preferred expanded polymer is an expanded polyurethane. The dimension of the expanded polymer is designed to be 3-6 mm smaller in each dimension than the size of the cavity to which it is to be inserted.

The one part adhesive comprises any one part adhesives which expands and bonds to the expanded foam and the material from which the interior of the vehicle cavity is made. The expandable adhesive that is used to coat the expandable polymer is prepared using a 1-part epoxy resin formulation. Preferred epoxy resins include diglycidyl ethers of bisphenol A and bisphenol F, as well as oligomers of diglycidyl ethers of bisphenol A and bisphenol F, either alone or in combination. More preferably, the epoxy resin is a mixture of diglycidyl ether of bisphenol A and an oligomer of diglycidyl ether of bisphenol A. The

epoxy resin preferably constitutes from 40 weight percent to 80 weight percent of the total materials used to make the expandable adhesive.

The polymeric viscosity increasing agent is a polymer that increases the viscosity of the blend used to make the expandable adhesive to control the release and coalescence of gases produced by the blowing agent. The viscosity increasing agent is preferably used as a fine powder (volume mean average 
The polymerization of the epoxy resin is catalyzed by an effective amount of a polymerizing promoting catalyst, preferably from 0.1 weight percent to 2 weight percent, based on the total materials used to make the expandable adhesive. Suitable catalysts include, but are not restricted to, ureas and imidazoles. An example of a preferred catalyst is Acclerine CEL 2191 (l-(2-(2-hydroxbenzamido)ethyl)-2-(2-hydroxyphenyl-2-imidazoline, which has the following chemical structure:

The preparation of this catalyst is described by Bagga in U.S. Patent 4,997,951, which description is incorporated herein by reference.

The epoxy resin is expanded to a desired volume in the presence of an effective amount of a blowing agent to achieve the desired foam structure and density, preferably from 0.5 weight percent to. 10" weight percent, more preferably from 0.5 to 3 weigh percent, and most preferably from 1 to 2 weight percent, based on the total materials used to make the expandable adhesive. Preferred blowing agents are heat activatable at least 100°C, more preferably at least 120°C; and preferably not greater than 160°C. Examples of suitable blowing agents include those described by Fukui in U.S. 6,040,350, column 4, lines 25-30, which section is incorporated herein by reference. An example of a preferred commercially available blowing agent is Celogen AZ™ 120 azodicarbonamide (both from Crompton).

The expandable adhesive may further comprise a known rheology control agent such as fumed silica. Surfactants can also be used in the expandable adhesives, such as silane or titanate based surfactants.

The epoxy resin is cured with an effective amount of a curing agent, preferably from 2 to 10 weight percent, based on the total materials used to make the expandable adhesive . Examples of suitable curing agents include those described by Fukui in column 4, line 66-67 and column 5, lines 1-9, which sections are incorporated herein by reference.

Preferred curing agents include dicyandiamide such as AMICURE CG-1200 (from Air Products)..

A sufficient amount of curing agent is used to form the desired foam structure and to provide dimensional stability, preferably 2 or greater of weight percent, even more

preferably 3 weight percent or greater, and most preferably 4 weight percent or greater, and preferably 10 weight percent or less, even more preferably 8 weight percent or less and most preferably 6 weight percent or less.

The expandable adhesive may also include any filler which has a small enough particle size for mixing may be used. The filler may be organic or inorganic. Among preferred organic fillers are polyethylene, polypropylene, polyurethane, rubber and polyvinyl butyral. Among preferred inorganic fillers are calcium carbonate, talc, silica, calcium metasilicate aluminum, hollow glass spheres, and the like. More preferred organic fillers are polyolefin polymeric fillers, such as a polyethylene copolymers. More preferred inorganic fillers include calcium carbonate. The amount of filler is preferably not greater than 25 parts by weight, more preferably not greater than 15 parts by weight, and most preferably not greater than 10 parts by weight, relative to 100 parts by weight of the epoxy resin used to make the expandable adhesive.

A preferred expandable adhesive is prepared by combining and mixing the epoxy resin, the blowing agent, the catalyst, the curing agent, the viscosity increasing agent, and optionally the fillers at a temperature above ambient temperature, preferably from 30° C to 50°C for 15 minutes to 2 hours. Entrapped air is removed in vacuo and the expandable adhesive is then injected into a hot mold (100°C to 130°C) that surrounds and conforms to the shape of the expanded polymer to achieve variable designed thicknesses of adhesive over the expanded polymer ranging from 1 mm to 4 mm. The resultant foam insert is affixed within a cavity of an automotive structure so as to create a 1-mm to a 4-mm gap between thefoam insert and the metal substrate. The metal structure is then e-coated, with residual e-coat liquid escaping through the gaps between foam insert and the metal. Finally, the e-coat and expandable adhesive are cured at a suitable curing temperature, preferably between 150°C and 200°C

The preferred cured (expanded) adhesive has a Young's modulus of at least 500 mPa, more preferably at least 700 mPa, and most preferably of at least 1000 mPa at 100 percent expansion. Furthermore, the preferred cured adhesive has surprisingly small voids,

preferably with a number weighted mean diameter of less than 1000 jim, more preferably less than 500 y&n, and most preferably less than 100 |im. Consequently, the adhesion of the foam insert to the automotive structure is strong and durable.

The following example is for illustrative purposes only and is not intended to limit the invention in any way. All percentages are weight percent unless otherwise specified.

Example - Preparation of a Structural Foam Insert with Controlled Adhesive Cell Size

A rigid polyurethane foam having a density of 0.64 g/cm3 and a Young's modulus of 400 mPa was conformed to a desired shape. An expandable adhesive was prepared by adding to a vessel with mixing DER 331 epoxy resin (40 percent), DER 337 epoxy resin (25 percent), CELOGEN AZ 120 blowing agent (1.5 percent), CaCO, filler (0.45 percent), carbon black (0.9 percent), ACCELERINE CEL 2191 catalyst (1 percent, obtained from Celerity LLC), AMICURE CG1200 dicydiamide, DEGALAN 4944F PMMA (12.1 percent), M1CROTHENE FE-532 polyethylene copolymer (10 percent), and CABOSIL TS-720 (4,1 percent) at 40°C for 1 hour. Entrapped air wa then removed by mixing under vacuum for 30 minutes. The blend was injected into a hot mold (120°C) surrounding and conforming to the shape of a polyurethane foam insert so that the expandable adhesive substantially covers the insert to achieve variable designed thicknesses ranging from 2-3 mm for designed variances in final mechanical properties of the expanded adhesive. The adhesive resided in the hot mold for 4 minutes, after which the mold wa cooled to room temperature over a 10-minute period and removed. The resultant FOAM INSERT was affixed within the cavity of an automotive structure to create a 2-mm gap between the SFI and the metal substrate. The metal structure was e-coated at ambient temperatures, with the residual liquid running through the gaps between the SFI and the metal. The structure was heated in an oven for 40 minutes at 180°C to cure the e-coat and to expand and cure the adhesive. The cured adhesive had a Young's modulus of 1033 mPa at 100 percent expansion.

Revised Claims

1.	An expandable adhesive comprising a) a 1 -part epoxy resin; b) a viscosity increasing agent; c) a filler, comprising polyethylene, polypropylene polyurethane, rubber or polyvinylbutyrai; d) curing agent and e) a catalyst comprising a urea or imidazole, wherein the adhesive is capable of expansion of at least 1 50 percent and when expanded contains voids having a number weighed mean diameter of less than 1,000 µm.

2.	An expandable adhesive according to Claim 1 wherein the curing agent is present in an amount of 2 to 10 percent by weight and the catalyst is present in an amount of 0.1 to 2 percent by weight based on the adhesive composition.

3.	An expandable adhesive according to Claim 1 or 2 wherein the catalyst is 1 -(2-(2-hydroxyben2amido)ethyI)-2-(2-hydroxyphenyl-2-imida2olLne).

4.	An expandable adhesive according to any of Claims I to 3 wherein the polymeric viscosity enhancing agent is a polymethylmethacrylate powder.

5.	An expandable adhesive according to any of Claims 1 to 4 wherein the viscosity increasing agent is a carboxylic acid functionalized polymethylmethacrylate.

6.	An expanded adhesive which comprises an adhesive according to Claims I to 5 which is expanded.

7.	The expanded adhesive of Claim 6 wherein the voids have a number weighed mean diameter of less than 500 urn.

8.	A foam insert comprising a) an expanded polymer, and b) an expandable adhesive contacting the expanded polymer, wherein the expandable adhesive corresponds to any one of Claims 1 to 5.

9.	The foam insert of Claim 8 wherein the expanded polymer is a rigid polyurethane foam.

10.	A reinforced vehicular frame comprising a) an expanded polymer, and b) an expanded adhesive according to Claim 6 or 7.

11- A method of preparing structural foam insert comprising the steps of a) contacting an expandable adhesive according to any one of Claims 1 to 5 with an expanded polymer under conditions sufficient to gel the expandable adhesive without cross linking; b) placing the expanded polymer with the gelled expandable adhesive within a vehicular frame; c) heat activating the expandable adhesive to create an expanded adhesive that forms a bond between the expanded polymer and the vehicular frame and d) curing the expanded adhesive.

Documents:

				1405-chenp-2005 abstract-granded.pdf

				1405-chenp-2005 claims-granded.pdf

				1405-chenp-2005 description (complete)-granded.pdf

				1405-chenp-2005-abstract.pdf

				1405-chenp-2005-claims.pdf

				1405-chenp-2005-correspondnece-others.pdf

				1405-chenp-2005-correspondnece-po.pdf

				1405-chenp-2005-description(complete).pdf

				1405-chenp-2005-form 1.pdf

				1405-chenp-2005-form 18.pdf

				1405-chenp-2005-form 3.pdf

				1405-chenp-2005-form 5.pdf

				1405-chenp-2005-pct.pdf

« Previous Patent

Next Patent »

Patent Number	226491	

Indian Patent Application Number	1405/CHENP/2005	

PG Journal Number	02/2009	

Publication Date	09-Jan-2009	

Grant Date	17-Dec-2008	

Date of Filing	24-Jun-2005	

Name of Patentee	DOW GLOBAL TECHNOLOGIES, INC.	

Applicant Address	WASHINGTON STREET, 1790 BUILDING, MIDLAND, MICHIGAN 48674,	

Inventors:

#	Inventor's Name	Inventor's Address	

1	EAGLE, GLENN, G	793 WOODCHESTER DRIVE, BLOOMFIELD HILLS, MI 48304,	

PCT International Classification Number	C08J9/00	

PCT International Application Number	PCT/US03/40428	

PCT International Filing date	2003-12-17	

PCT Conventions:

#	PCT Application Number	Date of Convention	Priority Country	

1	60/436,888	2002-12-27	U.S.A.	

© All Indian Patents, 2013-2021.

  Patent data available in the public domain from Indian Patents Office, Department of Industrial Policy and Promotions, Ministry of Commerce and Industry, Government of India.

File: patents/226494-a-method-of-preparing-a-coating-material-exhibiting-photocatalytic-properties.html
Indian Patents. 226494:A METHOD OF PREPARING A COATING MATERIAL EXHIBITING PHOTOCATALYTIC PROPERTIES

Indian Patents

Recently Granted Patents

  Recently Published Patents

Title of Invention	A METHOD OF PREPARING A COATING MATERIAL EXHIBITING PHOTOCATALYTIC PROPERTIES

Abstract	This invention relates to a method of preparing a coating material exhibiting photocatalytic properties comprising atleast partially crystallized titanium oxide, especially in anatase form comprising the steps of depositing a titanium oxide coating on a first face of a first transparent or semitransparent substrate of the glass or glass-ceramic type which, optionally, has been provided beforehand with one or more functional multilayers and/or functional layers; depositing on the second face of said first transparent or semitransparent substrate or on a second face belonging to a second transparent or semitransparent substrate, of one or more functional multilayers and/or functional layers. It employs temperatures in excess of 600°C after the deposition on said first and second faces, and in that the deposition on said first and second faces is carried out by cathode sputtering.	

Full Text	METHOD FOR PREPARING A PHOTOCATALYTIC COATING

INTEGRATED INTO GLAZING HEAT TREATMENT

The present invention relates to glazing provided with

a coating exhibiting photocatalytic properties, of the

type comprising at least partially crystallized-

titanium oxide, especially in anatase form.

Several techniques are known for forming such a

coating, especially on a glass sheet, with a view to

obtaining a product of high optical quality. Available

techniques include, for example, a sole-gel process,

consisting in depositing a titanium dioxide precursor

in solution followed by heating so as to form the

dioxide crystallized in anatase form, a pyrolysis

process, especially CVD (Chemical Vapor Deposition), in

which titanium dioxide precursors in a vapor phase are

brought into contact with the hot substrate, optionally

during cooling, in particular the atmosphere face of a

float output glass.

Cathode sputtering, known from patent WO 97/103 86,

proves also to be particularly advantageous from the

standpoint of industrial scale-up. This is a vacuum

technique that makes it possible, in particular, for

the thicknesses and the stoichiometry cf the deposited

layers to be very finely adjusted. It is generally

enhanced by a magnetic field for greater efficiency. It

may be reactive sputtering, in which case it starts

with an essentially metallic target, here based on

titanium (optionally alloyed with another metal or with

silicon), and the sputtering takes place in an

oxidizing atmosphere, generally an Ar/O2 mixture. It

may also be nonreactive sputtering, in which case it

starts with a ceramic target already in the oxidized

form of titanium (optionally alloyed). The titanium

dioxide produced by cathode sputtering is generally-

amorphous and poorly crystallized, and it has to be

heated subsequently for it to crystallize in the

photocatalytically active form.

Application WO 02/24 971 discloses the deposition on

glass of partially crystallized anatase titanium

dioxide by cathode sputtering a: a relatively high

working pressure of at least 2 Pa; in a first variant,

during the deposition the substrate is for example at

220-250ºC, a conventional annealing operation at about;

400°C then being carried out if required; in a second

variant, the deposition is carried out on the substrate

at room temperature, and then the coated substrate is

heated to 550°C at most, for a few hours.

In the current state of knowledge, if particular

properties requiring an annealing, bending, toughening

or other heat treatment at above 600 °C, or even up to

700°C in certain cases, are required for glazing coated

with photocatalytic TiO2, the expert would inevitably

deposit the TiO2 or its precursors after this neat

treatment and would then activate or react the

precursors by applying a more moderate temperature. En

particular, it is considered that temperatures above

600°C favor crystallization of TiO2 in the rutilo form,

which is photocata ytically less active than the

anatase form.

Now, the inventors have succeeded in obtaining high

photocatalytic activity and high optical quality by

crystallizing the titanium dioxide at the temperatures

of conventional glass heat treatments, thereby

achieving this crystallization by the single toughening

or other heat treatment and avoiding an additional

subsequent heating operation at a more moderate

temperature.

For this purpose, the subject of the invention is a

method of preparing a materia] exhibiting

photocatalytic properties comprising at least partially

crystallized titanium oxide, especially in anat.ase

form, characterized in that it employs temperatures in

excess of 600°C. As a result, there is better

integration of this method into various industrial

processes, which are simplified by the elimination of a

specific crystallization operation at a relatively low

temperature. The duration of these processes is

correspondingly shortened thereby. There are fewer

devices required, since the heating means accomplish

two functions simultaneously. Finally the cost of these

processes is reduced.

According to preferred, embodiments and/or embodiments

that particularly prompted the invention:

the method employs temperatures in excess of

630°C;

it entails a toughening and/or bending

treatment carried out on glazing {that is to say for

example at temperatures possibly up to 700°C) .

So as to provide excellent results in the illustrative

examples below, the method of the invention comprises

the deposition of a titanium oxide coating on a first

face of a first transparent or semitransparent

substrate of the glass or glass-ceramic type which,

optionally, has been provided beforehand with one or

more functional multilayers and/or functional layers,

the nature of which will be described in detail later.

According to other advantageous features of the method

of the invention:

- it comprises the deposition, on the second face

of said first transparent or semitransparent substrate

or on a second face belonging to a second transparent

or semitransparent sujostrate, of one or more functional

multilayers and/or functional layers, the nature of

which will also be explained in detail belcw (the

method of the invention therefore makes it possible to

obtain transparent or semitransparent products

exhibiting mechanical properties obtained by heat

treatment at relatively high temperature, and may have

the broadest range of combined functionalities);

said employment, of temperatures in excess of

600°C is after the deposition on said first and second

faces (however, any other variant in which these

temperatures are not applied after deposition on the

second face is not excluded from thus invention, as long

as these temperatures are applied after deposition on

the first face; in other words, the coating product, on

the second face cannot, be subjected to temperatures in

excess of 600°C, for example by carrying out the

deposition on the second face after use of these

temperatures or, in the case in which the second face

belongs to a second substrate, the latter can be

associated with the first substrate - in double-glazing

or laminated glazing - only after this has been

subjected to these temperatures - combination of a

first substrate made of tougnened glass with a second

substrate made of nontoughened glass. Otherwise, again

according to the invention, the products deposited on

the first and second faces are heated simultaneously to

more than 600°C, which may be advantageous and

economical, the second substrate itself, if it exists,

then also being thermally treated);

- the deposition on said first and second faces

is carried out by cathode sputtering and

advantageously, in this case, in line and

simultaneously or almost simultaneously, along a

substantially identical direction and an opposite sense

(especially intended is the use of a magnetically

enhanced cathode sputtering installation of the type

commonly called "sputter up and down", in which the

first and second faces are horizontal and directed

upward and downward respectively, so that they are

contacted by sputtering cones of vertical average

direction, downward in the case of TiO2 and upward in

the case of the thermal-control multilayer,

respectively). However, any other orientation of the

The subject of the invention is also a glass sheet, at

least one face of which bears a coating of a material

comprising titanium oxide, characterized in that it is

capable of undergoing or has undergone a heat treatment

at above 600°C, such as a toughening and/or bending

operation, while still preserving the photocatalytic

activity and the optical quality that are required for

antisoiling glazing.

Firstly, the heat treatment at above 600°C does not

affect the product to such an extent that it makes it

unsuitable for use as antisoiling glazing; it has even

been observed, not without surprise, that the photocatalytic

activity is comparable, or even superior in

certain cases, to that obtained after heat treatments

according to the reaching of the abovement. i oned

application WO 02/24971 (for example in annealing at

500°C for one hour).

Nor is the use of temperatures above 600°C incompatible

with high optical quality, by which it is essentially

meant that there are no defects visible to the eye:

haze, spots or pitting, cracks. Advantageously, from an

industrial standpoint, the mean colorimetric variation

AE in reflection on the coating side induced by the

heat treatment is at most 2.3, preferably at most. 2.3;

this expresses the fact that the colorimetric response

in reflection of the end product is close to that of

the coating product: before heat treatment. AE is

calculated by the equation:

in which A expresses the change in a parameter induced

by the heating: L, the lightness; a* and b*, the

chromaticity coordinates (in the (L,a*,b*) colorimetry

system, positive values of a* go toward red, negative

values of a* go toward green, positive values of b* go

toward yellow and negative values of b* go toward blue;

the region of a* and b+ values close to 0 is achromatic).

Other subjects of the invention consist of:

single or multiple, laminated, monolithic

glazing, which includes a glass sheet as described

above;

single or multiple, laminated, monolithic

glazing, at least a first face of at least a first

constituent glass sheet of which bears a coating cf a

material exhibiting photocatalytic properties, obtained

in accordance with the method of the invention.

According to other preferred features of this glazing:

beneath the coating of a material exhibiting

photocatalytic properties, said first face bears one or

more functional multilayers and/or functional layers,

including at least, one layer forming a barrier to the

migration of alkali metals from the glass liable to

result from the application of temperatures in excess

of 600°C (for this barrier layer, SiO2, Si3N4 and AIN

deposited by magnetron sputtering, SiOC deposited by

CVD, etc. are known; for other functionalities, the

multilayers and layers provided below for said second

face may be used, to the exclusion of hydrophilic and

hydrophobic layers that are intended to be brought into

contact with the atmosphere);

the second face of said first glass sheet or a

second face belonging to a second constituent glass

sheet bears one or more functional multilayers and/or

functional layers chosen from a thermal, control, such

as solar-control, or low-emissivity multilayer, a

multilayer or a layer with an optical functionality,

such as antiref lect i on, light radiation filtration,

coloration or scattering, a layer of an antisolling

photocatalytic material especially of the type with

high activity, a hydrophilic layer, a hydrophobic

layer, a network of conductive threads or a conductive

layer especially for heating, or an antenna or

antistatic layer, these being taken individually or in

combinat ion.

Another subject of the invention is the application of

this glazing as "self-cleaning", especially

antifogging, anticondensation and antisoiling glazing,

especially architectural glazing of the double-glazing

type, vehicle glazing of the windshield, rear window,

side window and wing mirror type for automobil.es,

windows for trains, aircraft and ships, utilitarian

glazing, such as aquarium glass, shop window glass and

greenhouse glass, interior furnishings, urban furniture

(bus shelters, billboards, etc.), mirrors, screens for

display systems of the computer, television and

telephone type, electrically controllable glazing, such

as electrochromic glazing of the 1iquid-crystaL or

electroluminescent type, or photovoltaic glazing.

The invention is illustrated below by means of

examples.

EXAMPLE 1

In this example, the transformation of amorphos TiO2

obtained by magnetron sputtering into its active form

by, on the one hand, an industrial toughening operation

and, on the other hand, an annealing operation for one

hour at 500°C are compared.

The photocatalytic activity after the two treatments

was determined by means of the stearic acid photo-

degradation/infrared transmission test or SAT for

short, this test being described in application

WO 00/75087.

A 60 nm thick layer of SiOC was deposited on three

specimens of 4 mm-thick clear soda-lime silicate glass

by chemical vapor deposition (CVD) as described in

application WO 01/32578, and a 100 nm thick SiO2 layer

was deposited on three other specimens by magnetron

sputtering.

TiO2 coatings of varying thickness were deposited on

the six specimens by magnetron sputtering at a working

pressure of 26 • 10-3 mbar, and then the photocatalytic

activity of the coatings was determined as indicated

above after the two aforementioned heat treatments.

The results are given in Table T below.

Contrary to what was expected, not only does the

industrial toughening operation not reduce the

photocatalytic activity unacceptably, but the latter is

at least comparable to that resulting from TiO2

activation treatments known in the prior art, as

represented in particular by WO 02/2497 1 already

mentioned. En fact, the activity is no longer weak

after toughening only in Trial 4.

Consequently, the TiO2 prepared here could be toughened

from the photocatalytic activity standpoint, even by

employing standard thicknesses of sublayers acting as

barriers to the diffusion of alkali metals from the

glass.

EXAMPLE 2

The above trials 1, 3 and 5, and also trials 7 and 8

characterized by respective thicknesses of the

photocatalytic coatinq obtained of 27 and 19 nm (with

the same SiO2 barrier sublayer and the same TiO2

formation conditions as in trials 1, 3 and 5), involved

the measurement of the mean colorirnetric change AF in

reflection on the coating sice induced by rhe

industrial toughening operation. The meaning of the

various parameters in the (L,a*,b*.) colorimetry system

and the equation for calculating AE from L, a* and

b* are as described above.

The results are given in Table II below.

The relatively small mean colorirnetric changes, or even

in some cases ideally changes of less than 2, express a

small color change in reflection on the photocataytic

coating side after all the coating has undergone an

industrial toughening operation. This avoids the

undesirable production of toughened products that

undergo an excessively large colorimetric change as a

result of the toughening operation. It becomes easier

to predict, from before the toughening operation, what

the final color will be.

EXAMPLE 3

This example relates to a double glazing unit

consisting of two 4 mm thick glass sheets between which

there is a 15 mm thick air cavity. In this example and

the following ones, the face 2 of the double glazing

unit, i.e. that face in contact with the air cavity of

the glass sheet intended to be installed closest to the

external atmosphere (and not that intended to be on the

inside of a building), is coated with a thermal control

multilayer deposited by magnetron sputtering. This

process is particularly practical for depositing layers

of the most varied type, by varying and precisely

controlling the thicknesses thereof, on an industrial

scale.

Here, this multilayer was a Low-emissivity multilayer,

that is to say one that reflects thermal infrared

radiation (for wavelengths of the order of 10 μm) and

capable of keeping heat inside a building for example.

The combination of the thermal, control multilayer on

face 2 with a multilayer that included a photocatalytic

TiO2 layer and an SiO2 sublayer acting as barrier to the

diffusion of alkali metals, deposited by magnetron

sputtering on face 1, intended to be in contact with

the external atmosphere, was studied from the optical

standpoint.

Hereafter, X and Y denote, respectively, the low-

emissivity multilayers differing from that, of Example 2

of application EP 0 718 250 A2 only by changing the

thickness of the laye:r (2) to 2 5 nm, and layer (?) to

19 nm and layer (3) to 2 9 nm, respectively.

The following four gazing compositions defined below

only by the glass sheet, on the outside, were tested:

3a:4 mm glass/36 nm Si3N4/X;

3b: 18 nm TiO2/150 nm SiO2/4 mm glass/X

3c: 18 nm TiO2/75 nm SiO2/9 nm Si3N4/63 nm SiO2/4 mm

glass/X;

3d:(the same photocatalytic multilayer as in

3b).../4 mm glass/Y.

In this example and in Examples 4-7 below, all the

multilayers were subjected to an industrial toughening

operation. The optical characteristics of the glazing

were determined in transmission and in reflection on

the "interior" side of the building (i.e. face 4 of the

double glazing unit, of which only faces 1 and 2 were

functionalized as indicated above), in reflection on

the "exterior" side cf the building (face 1: glass or

TiO2) (the light transmission and hight reflection T,,

and Rr. in percent, chomaticity coordinates a* and b*

in transmission and in reflection on both faces or the

glazing, as mentioned above). The results are given in

the following tables.

Comparison between glazing 3a and glazing 3b indicates

in what way the addition of the photocatalytic coating

is liable to disturb the optical properties of the

glazing: thus, a reduction in TL, a substantial

increase in RL on both faces, and an increase in

chromaticity in reflection on both faces of the glazing

toward the blue-green (negative a* and b* values) are

observed.

Compared with glazing 3b, in glazing 3c some of the

lost TL, is recovered and the two R. values again

advantageously approach those of glazing 3a, as do its

colorimetric values in reflection.

EXAMPLE 4

The methodology of Example 3 was ac.opted for the

following glazing (the multilayers on face 2 reflect

the solar radiation, corresponding to average

wavelengths of the order of 1 μm) . In this example, X

and Y denote, respectively, the solar-prote:.:tion

multilayer sold by Saint-Gobain Glass France under the

registered trade mark SGG Coollite ST®108 and the

multilayer obtained by increasing the outermost. layer

thicknesses of the latter by 3.7, on the proximal side

of the glass substrate, and by 2/3 on the distal side,

respect ively:

4a:6 mm glass/X;

4b: 18 mm TiO2/150 nm SiO2/6 mm glass/X;

4c: 18 nm TiO2/50 mm SiO2/12 nm Si3N4/71 nm SiO2/6 mm

glass/X;

4d:the same photocatalytic multilayer as in 4b/6

mm glass/Y.

In this examp]e and the following ones, the glazing

units were composed of two 6 mm thick glass sheets

between which there was a 12 mm thick air cavity.

The results are given in the three tables below.

Here, the TL is little affected by the addition of TiO; ,

which also provides a slight redaction in yellow in

reflection on the TiO? ; 4b)/glass(4a) exterior side.

The modification of the solar-protection multilayer

(4d) results in an Increase in TL and a substantial

reduction in R1 on the interior side, accompanied by a

slight increase in yellow in reflection.

EXAMPLE 5

Example 4 was repeated, X and Y denoting here,

respectively, the solar-protection multilayer sold by

Saint-Gobain Glass France under one registered trade

mark SGG Coollite ST®120 and the multilayer differ ing

from the latter only by increasing the thickness of the

proximal layer of the glass substrate by a factor of 2:

5a:6 mm glass/X;

5b: 18 nm TiO2/15C nm SiO2/6 mm glass/X;

5c: 18 nm TiO2/68 nm SiO2/10 nm Si3N4/69 nm SiO2/6 mm

glass/X;

5d:idem 5b/6 mm glass/Y.

5c in relation to 5b shows, compared with 5a, a partial

recovery of the lost TL and of the two RL values and,

notably, a complete recovery of the color in reflection

on both sides, even with a slightly better coloration

neutrality.

In 5d, the recovered TL, is increased, the reflection on

the interior side is slightly higher (less good)

whereas the reflection on the exterior side (TiO2) is

reduced to an even lower (better) level than the R1 of

5a on the exterior (glass) side.

EXAMPLE 6

The previous example was repeated for the following

glazing units, in which X and Y denote, respectively

the solar-protection multi layer sold by Saint-Cobain

Glass France under the registered trade mark SGG

Coollite ST®136 and the multilayer differing from the

latter only by the thickness of the proximal and distal

layers of the glass substrate increased by a factor of

1.7 and 0.774, respectively:

6a:6 mm glass/X;

6b:18nm TiO2/150nm SiO2/6mm verre/X;

6c: 18 ran TiO2/66 nm SiO2/10 nm Si3N4/57 nm SiO2/6 mm

glass/X;

6d:the same photocatalytic multilayer as in

6b/6 mm glass/Y.

The comparison between 6a and 6b is characterized by an

increase in RL on the exterior side of t.ne glazing and,

to a lesser extent, by an increase in chromaticity of

the second relative to the first.

By optimizing the photocatalytic multilayer 6c, some of

the lost TL, is recovered and the RL on the exterior side

is again substantially reduced, while recovering the

color in reflection on the same face (with even a more

neutral colorimetric response than 6a).

By modifying the solar-protection multilayer 6d, the R1,

on the exterior (TiO2) side is lowered to an even lower

level than that of 6a on the glass side, and the yellow

component in reflection on the inferior side of the

glazing is reduced relative to that of the other three

glazing units.

EXAMPLE 7

The previous example was repeated with the following

glazing units, in which X and Y denote, respectively,

the solar-protection multilayer sold by Saint-Gobain

Glass France under the registered trade mark SGG

Coollite STO150 and the multilayer differing from the

latter only by the elimination of the proximal layer of

the glass substrate and by increasing the thickness of

the intermediate la/er by a factor of 1.5 and the

distal layer by a factor of 0.68:

7a:6 mm glass/X;

7b: 18 nm TiO2/15:) nm SiO2/6 mm glass/X;

7c: 18 nm TiO2/64 nm SiO2/13 nm Si3N4/50 nm SiO2/6 mm

glass/X;

7d:the same photocatalytic multilayer as _n 7b/6

mm glass/Y.

These show in particular the near recovery of color in

reflection on the exterior side of 7c in relation to

that of 7a.

EXAMPLE 8

This example relates to what is called a "four seasons"

multilayer, providing both solar -protection and low

emissivity, sold by Saint-Gobain Glass France under the

registered trade mark Planistar®. Unlike the thermal

control multilayers of the previous examples, but

similar to those of the following examples the latter

is not subjected to the industrial toughening

operation, which is therefore carried out, if required,

before the multilayer is deposited, on the glass sheet

optionally provided with its TiO2 coating and the

barrier sublayer.

The following glazing was tested:

8a:6 mm glass/Planistar®;

8b:18 nm TiO2/150 nm SiO2/6 mm glass/Planistar®;

8c: 18 nm TiO2/68 nm SiO2/8 nm Si3N4/58 nm SiO2/6 mm

glass/Planistar® .

Glazing 8c, compared with 8b, restores the color, in

reflection on the interior side, of 8a and also, on the

exterior side, where the reduction in R0 compared with

8b is moreover slightly more significant.

EXAMPLE 9

The thermal control multilayer was a solar-protection

multilayer sold by Saint-Gobain Glass France under the

registered trade mark. SKN®154. The following glazing

was tested:

9a:6 mm glass/SKN®154;

9b: 18 nm TiO2/150 nm SiO2/6 mm glass ;i dem 9a;

9c: 18 nm TiO2/68 nm SiO2/8 nm Si3N4/58 nm SiO2/6 mm

glass/idem 9a.

Here it is particularly manifest, on the exterior side,

that for 9c an RL intermediate of that of the other two

coated glasses is obtained and also a blue component of

the color in reflection that is almost the same level

as in the absence of TiO2 (9a) .

EXAMPLE 10

The multilayer SKN®165B, again sold by the Applicant,

was tested, and more particularly the following

glazing:

10a:6 mm glass/SKN®165B;

10b: 18 nm TiO2/150 nm SiO2/6 mm glass idem 10a;

10c: 18 nm TiO2/69 nm SiO2/9 nm Si3N4/49 nm SiO2/6 mm

glass/...idem 10a.

A 50 nm thick SiOC layer acting as barrier to the

migration of alkali metals and covered with a 15 nm

thick photocatalytic TiO2 layer was formed by a CVD

process on a glass sheet, reproducing Example 5 of

patent EP 0 850 204 BI.

The photocatalytic activity, determined by

photodegradation of stearic acid followed by intrared

transmission, as previously, was 9 • 10-3 cm-1min-1 and,

after industrial toughening, 7 10 3 cm-1min-1. This

corresponds with the functionality being largely and

satisfactorily retained.

The invention therefore makes it possible to produce

glazing with antisoiling photocatalytic coatings that

can be toughened and are of high activity, under the

optimum industrial conditions, with light transmission

and reflection levels and colorimetric characteristics

in transmission and in reflection that can be readily

adjusted to the values desired by the user.

WE CLAIM

1.	A method of preparing a coating material exhibiting photocatalytic

properties comprising atleast partially crystallized titanium oxide,

especially in anatase form comprising the steps of:

-	depositing a titanium oxide coating on a first face of a first

transparent or semitransparent substrate of the glass or glass-

ceramic type which, optionally, has been provided beforehand with

one or more functional multilayers and/or functional layers;

-	depositing on the second face of said first transparent or

semitransparent substrate or on a second face belonging to a

second transparent or semitransparent substrate, of one or more

functional multilayers and/or functional layers;

characterized in that it employs temperatures in excess of 600°C after the

deposition on said first and second faces, and in that the deposition on said

first and second faces is carried out by cathode sputtering.

2.	The method as claimed in claim 1, wherein it employs temperatures in

excess of 630°C.

3.	The method as claimed in claim 1 or 2, wherein it entails a toughening

and/or bending treatment carried out on glazing.

4.	The method as claimed in claim 1, wherein one or more functional

multilayers and/or functional layers is selected from a thermal control,

such as solar-control, or low emissivity multiplayer, a multiplayer or a

layer with an optical functionality, such as antireflection, light radiation

filtration, coloration or scattering, a layer of an antisoiling photocatalytic

material especially of the type with high activity, a hydrophilic layer, a

hydrophobic layer, a network of conductive threads or a conductive

threads or a conductive layer especially for heating or an antenna or

antistatic layer, these being taken individually or in combination.

5.	The method as claimed in claim 1, wherein the deposition on the first and

second faces is carried out in line simultaneously or almost simultaneously

along substantially identical directions and in opposite sense.

6.	A glass sheet at least a first face of which bears a coating of a material

comprising titanium oxide and a second face provided with one or

characterized in that it is capable of undergoing a heat treatment of about

600°C such as toughening and/or bending operation, while still preserving

the photocatalytic activity and the optical quality that are required for

antisoiling glazing.

7.	A glass sheet as claimed in claim 6, wherein the mean colorimetric

variation AE in reflection on the coating side induced by the heat

treatment at above 600°C is at most 2.8 preferably at most 2.3.

8.	A single or multiple. Laminated, monolithic glazing, comprising at least

one glass sheet as claimed in claim 6 or 7.

9.	A single or multiple, laminated, monolithic glazing as claimed in claim 8,

wherein at least a first face of the at least one glass sheet bears a coating

of a material exhibiting photocatalytic properties, produced in accordance

with the method as claimed in claim 1.

10.The glazing as claimed in claim 8, wherein said at least one glass sheet

comprises a plurality of glass sheet and wherein beneath the coating of a

material exhibiting photocatalytic properties, said first face of a first glass

sheet bears one or more functional multilayers and/or functional layers,

which comprise at least one layer forming a barrier to the migration of

alkali metals from the glass liable to result from the application of

temperature in excess of 600°C.

11.The glazing as claimed in claim 9 or 10, wherein the second face of said

first glass sheet or a second face belonging to a second glass sheet bears

one or more functional layers chosen from a thermal control, such as

solar-control, or low emissivity multiplayer, a multiplayer or a layer with

an optical functionality, such as antireflection, light radiation filtration,

coloration or scattering, a layer of an antisoiling photocatalytic material

especially of the type with high activity, a hydrophilic layer, a hydrophobic

layer, a network of conductive threads or a conductive threads or a

conductive layer especially for heating or an antenna or antistatic layer,

these being taken individually or in combination.

12. A self-cleaning in particular antilogging, anticondensation and antisoiling

glazing comprising a single or multiple, laminated monolithic glazing as

claimed in claims 8 to 11.

This invention relates to a method of preparing a coating material exhibiting

photocatalytic properties comprising atleast partially crystallized titanium oxide,

especially in anatase form comprising the steps of depositing a titanium oxide

coating on a first face of a first transparent or semitransparent substrate of the

glass or glass-ceramic type which, optionally, has been provided beforehand with

one or more functional multilayers and/or functional layers; depositing on the

second face of said first transparent or semitransparent substrate or on a second

face belonging to a second transparent or semitransparent substrate, of one or

more functional multilayers and/or functional layers. It employs temperatures in

excess of 600°C after the deposition on said first and second faces, and in that

the deposition on said first and second faces is carried out by cathode sputtering.	

Documents:

				00079-kolnp-2006-abstract.pdf

				00079-kolnp-2006-description provisional.pdf

				00079-kolnp-2006-form 1.pdf

				00079-kolnp-2006-form 2.pdf

				00079-kolnp-2006-form 3.pdf

				00079-kolnp-2006-form 5.pdf

				00079-kolnp-2006-international publication.pdf

				00079-kolnp-2006-international search authority.pdf

				00079-kolnp-2006-others.pdf

				00079-kolnp-2006-pct forms.pdf

				79-KOLNP-2006-FORM 27-1.1.pdf

				79-KOLNP-2006-FORM 27.pdf

				79-KOLNP-2006-FORM-27.pdf

				79-kolnp-2006-granted-abstract.pdf

				79-kolnp-2006-granted-claims.pdf

				79-kolnp-2006-granted-correspondence.pdf

				79-kolnp-2006-granted-description (complete).pdf

				79-kolnp-2006-granted-examination report.pdf

				79-kolnp-2006-granted-form 1.pdf

				79-kolnp-2006-granted-form 18.pdf

				79-kolnp-2006-granted-form 2.pdf

				79-kolnp-2006-granted-form 26.pdf

				79-kolnp-2006-granted-form 3.pdf

				79-kolnp-2006-granted-form 5.pdf

				79-kolnp-2006-granted-reply to examination report.pdf

				79-kolnp-2006-granted-specification.pdf

				79-kolnp-2006-granted-translated copy of priority document.pdf

« Previous Patent

Next Patent »

Patent Number	226494	

Indian Patent Application Number	79/KOLNP/2006	

PG Journal Number	51/2008	

Publication Date	19-Dec-2008	

Grant Date	17-Dec-2008	

Date of Filing	10-Jan-2006	

Name of Patentee	SAINT-GOBAIN GLASS FRANCE	

Applicant Address	"LES MIROIRS" - 18 AVENUE D'ALSACE F-92400 COURBEVOIE	

Inventors:

#	Inventor's Name	Inventor's Address	

1	LABROUSSE LAURENT	29/31, RUE ANATOLE FRANCE F-93120 LA COURNEUVE	

2	NADAUD NICOLAS	63, AVENUE PLASTEUR F-94250 GENTILLY	

PCT International Classification Number	C03C	

PCT International Application Number	PCT/FR2004/001927	

PCT International Filing date	2004-07-21	

PCT Conventions:

#	PCT Application Number	Date of Convention	Priority Country	

1	0308975	2003-07-23	France	

© All Indian Patents, 2013-2021.

  Patent data available in the public domain from Indian Patents Office, Department of Industrial Policy and Promotions, Ministry of Commerce and Industry, Government of India.
