Repository: anandvc/allindianpatents

File: patents/226554-a-fuel-cell-vehicle-driven-by-electrical-power.html
Indian Patents. 226554:"A FUEL CELL VEHICLE DRIVEN BY ELECTRICAL POWER"

Indian Patents

Recently Granted Patents

  Recently Published Patents

Title of Invention	"A FUEL CELL VEHICLE DRIVEN BY ELECTRICAL POWER"

Abstract	A fuel cell vehicle driven by electrical power obtained by supplying fuel gas and reactant gas to a fuel cell stack, characterized in that a fuel cylinder holding the fuel gas, a fuel cylinder cover, covering the fuel cylinder and forming a ventilation duct leading from the front of the vehicle to the rear of the vehicle between the fuel cylinder, and an electrical circuit arranged behind the fuel cylinder so as to face a rear opening section of the ventilation duct are provided.	

Full Text	The Present invention relates to a fuel cell vehicle driver by electrical power.

The present invention relates to a fuel cell vehicle driven with a furl cell as a drive energy source, and particularly to a furl cell vehicle structured capable of efficiently cooling an electrical circuit.

In the related art, a fuel cell type two-wheeled vehicle that is driven by

supplying electrical power generated by a fuel cell to a motor and driving a rear wheel using this motor is known. With a fuel cell system, electricity is generated by an electrochemical reaction between hydrogen, as a fuel gas, and oxygen, as a reactant gas, but in this electrochemical reaction there is an appropriate reaction temperature, and at a low temperature or high temperature reaction efficiency is lowered and in particular, if the temperature is too high the lifespan of the fuel cell is shortened. Therefore, with an electrical generation system using fuel cells, it is necessary to have a cooling unit in order to remove heat generated during fuel cell electricity generation to the outside of the fuel cell, and keep the operating temperature of the fuel cell within a specified temperature range. 

Generally, fuel cell systems have a laminated structure of a plurality of cells, with a cooling plate interposed between each cell. A cooling gas passage is formed in the cooling plates, and a stack is cooled by having cooling gas flow in this cooling passage.

Japanese patent laid-open No. Hei 2001-351652 discloses a cooling structure for cooling a fuel cell stack by introducing external air using a cooling fan, and discharging external air that has cooled the fuel stack to the rear after it has passed around the fuel cylinder.

[Problems to be solved by the Invention]

In order to design fuel cells according to the voltage rating of a drive motor, it is necessary to have a down converter in order to use the fuel cells as auxiliary electrical power.  In the down converter it is preferable to subject power transistors to switching control, and to provide a cooling unit as heat generated by the power transistors is high.

However, with the above described related art technology, it is necessary to provide a cooling mechanism for the down converter separately from a mechanism

for cooling the fuel cell stack and the fuel cylinder. For this reason, not only does this contribute towards an increase in the number of components, increase in vehicle weight and rise in cost, but since it is necessary to arrange a plurality of cooling mechanisms in space that is limited in a two wheeled vehicle there is a technological problem that freedom of design is restricted.

The object of the present invention is to solve the above-described technical problems in the related art, and to provide a fuel cell vehicle capable of efficiently cooling an electrical circuit such as a down converter.

[Means of Solving the Problems]

In order to achieve the above described object, the present invention is directed to a fuel cell vehicle, provided with a fuel cylinder and a fuel cell stack, and driven by electrical power obtained by causing an electrochemical reaction between fuel gas and reactant gas, characterized by the following points.

(1). Including a fuel cylinder for holding fuel gas, a fuel cylinder cover, covering the fuel cylinder and forming a ventilation duct leading from the front of the vehicle to the rear of the vehicle between the fuel cylinder, and an electrical circuit arranged behind the fuel cylinder so as to face a rear opening section of the ventilation duct. (2). Including an electrical circuit cover for covering the electrical circuit.

(3). Having the electrical circuit inclined with a front surface sloping upwards to the rear, and a rear side open section of the ventilation duct so as to face a lower part of the inclined front surface.

(4). Further including an intake duct having one end open and oriented to the front of the vehicle, and another end connecting to a front opening section of the

ventilation duct.

(5) Including a ventilation duct shared by the fuel cylinder and the electrical

circuit.

According to characteristic (l) described above, since it is possible to supply external air by concentrating only around the fuel cylinder, it is possible to efficiently cool the fuel cylinder. It is also possible to cool the electrical circuit with external air that has cooled the fuel cylinder.

According to the above-described characteristic (2), since the electrical circuit is not directly bombarded with external air that has cooled the fuel cylinder, the electrical circuit is not adversely affected even if fuel gas from the fuel cylinder leaks out and mixes with the external air.

According to the above-described characteristic (3), external air that has cooled the fuel cylinder rises along the inclined surface from the front surface lower part of the electrical circuit cover, thus increasing the surface area of the electrical circuit cover that is bombarded by external air, which means that cooling efficiency is increased.

According to characteristic (4) described above, it is possible to introduce external air to the ventilation duct without providing a blower fan.

According to characteristic (5) described above, it is possible to cool both the fuel cylinder and the electrical circuit with only a single ventilation duct. [Embodiments of the invention]

A detailed description will now be given of preferred embodiments of the present invention with reference to the drawings.

Therefore, the present invention relates to a fuel cell vehicle driven by electrical power obtained by supplying fuel gas and reactant gas to a fuel cell stack, characterized in that a fuel cylinder holding the fuel gas, a fuel cylinder cover, covering the fuel cylinder and forming a ventilation duct leading from the front of the vehicle to the rear of the vehicle between the fuel cylinder, and an electrical circuit arranged behind the fuel cylinder so as to face a rear opening section of the ventilation duct are provided.

Brief description of the Accompanying drawings 

Fig. 1 is a partially broken side elevation showing the structure of main parts of

a fuel cell motorcycle of the present invention.

Fig. 2 is a partially broken perspective view showing the structure of main parts

of a fuel cell motorcycle of the present invention.

Fig. 3 is a drawing schematically showing the skeleton of a vehicle frame.

Fig. 4 is a front view showing the appearance of a fuel cylinder supported by upper

frames.

Fig. 5 is a drawing of a blower module looking diagonally from the front right of

the vehicle.

Fig. 6 is a drawing of the blower module looking diagonally from the front left of

the vehicle

Fig. 7 is a drawing showing the structure of an air cleaner.

Fig. 8 is a side elevation showing the structure of a piping system for connecting

to a subsequent stage to the blower module.

Fig. 9 is a front elevation showing the structure of a piping system for connecting

to a subsequent stage to the blower module.

Fig. 10 is a cross section along line A - A of the fuel cell box shown in Fig.

Fig. 11 is a cross section along line B - B of the fuel cell box shown in Fig.

Fig. 12 is a perspective view of a fuel cell stack.

FIG. 13 is a plan view of a cell.

Fig. 14 is a cross sectional drawing along line A - A in Fig. 13 Fig. 15 is a partially cut-away cross sectional view of a state where a cooling mechanism for cooling a fuel cylinder and an electrical circuit with external air is equipped.

Fig. 1 is a partially fractured cross sectional drawing showing the main structure of a fuel cell motorcycle of the present invention, Fig. 2 is a perspective view of the motorcycle, and Fig. 3 is a schematic drawing of a vehicle frame skeleton.

The vehicle frame 10 is made up of a head pipe 11, a pair of left and right upper down frames 13 (L, R) extending diagonally downwards with the head pipe 11 as a start point, a pair of left and right lower down frames 12 (L, R) further down that he upper down frames 13 extending downwards with the head pipe 11 as a start point, a pair of left and right upper frames 14 (L, R) extending diagonally upwards from substantially the center of the lower down frames 12 and connecting to the other end of the upper down frames 13 midway, and a pair of left and right lower frames 15 (L, R) further down than the upper frames 14 and extending to the rear from a lower end of the lower down frames 12.

The vehicle frame 10 is also a substantially square annular structure, provided with an annular frame 16 supporting a rear end of the upper frame 14 and the lower frame 15 at the four corners of the square annular structure, a rear plate 17 extending diagonally upwards from the rear end of the lower frame 15, and an upper connecting frame 18 and a lower connecting frame 19 connected at a position where the lower frame 14 and the lower frame 15 connect.

A front fork 32 axially supporting a front wheel FW and steering handle 30 connected to the front fork 32 are supported on the head pipe 11 a manner capable of being steered. A pair of left and right swing frames 20 are swingably supported at a lower part of the rear plate 17 with a shaft 21 as a fulcrum, and a rear wheel WR as a drive wheel is supported at a rear end of the swing frames 20.

As a fuel cell system, the motorcycle of the present invention includes a fuel cell box 42 storing a fuel cell stack (48), a fuel cylinder 41 storing fuel gas (hydrogen) for supply to the fuel cell stack inside the fuel cell box 42, and a piping

system 43 for supplying scavenge gas taken in from the atmosphere and reactant gas and cooling gas to the inside of the fuel cell box 42, and also has secondary batteries 81, 93 and fuel cells 82 fitted as an auxiliary power source.

The fuel cylinder 41 is supported by and between the left and right upper frames 14, and is mounted further forward than a seat 31 along the upper frames 14, at an inclined attitude such that the shut-off valve 44 side faces to the rear and one end of the shut-off valve side is higher than the other end.

Fig. 4 is a front view showing the appearance of the fuel cylinder 41 supported by the upper frames 14, and since the left and right upper frames 14 (L, R) have a narrower gap between the two going from bottom to top, it is possible to support the fuel cylinder 41 in a recumbent attitude. An impact absorbing member is fitted to a surface of the upper frames 14 contacting the fuel cylinder 41. As will be described in detail later, the fuel cylinder 41 is rigidly restrained in the upper frames 14 by a suitable restraint, such as binding bands 24, 25.

The fuel cell box 42 is positioned below the fuel cylinder 41 between the pair of left and right lower frames 15, and is fixed by being suspended from brackets 38, 39 provided at two places (a total of four places) on the left and right upper frames 14 (L, R), so as to overlap and run along a line connecting a rotational axis of the front wheel FW and the rotational axis of the rear wheel RW.

In this manner, with this embodiment the fuel cylinder 41 and the fuel cell box 42 are arranged so that the fuel cylinder 41 is positioned almost directly above the fuel cell stack, and the seat is positioned behind them, which means that drivability is improved by centralizing the mass. Also, since the fuel cylinder 41 and the fuel cell box 42 are arranged further forward than the seat position, load shared by the rear wheel which was excessive previously, is reduced, while load shared by the front wheel, which was slight previously, is increased, which means that load

sharing between the front and ear wheels is made suitable. Also, since the fuel cylinder 41 and the fuel cell stack are arranged close to each other it is possible to shorten the length of a fuel gas supply passage.

Secondary batteries 81, 83, as an auxiliary power source, and the fuel cell 82 are arranged in a dispersed manner at the front of the vehicle, below the seat 31 and at the rear of the vehicle, respectively. Also, a down converter 84 for converting the output voltage of the fuel cell system to a voltage for auxiliary devices (for example, 12V), and peripheral circuits (in the following, there are also cases where these are collectively represented as an electrical circuit 84) for the down converter, are mounted to the rear of the seat 31. A blower module 60, for taking in external air at the front of the vehicle and strongly supplying the air to the fuel cell box 42 as scavenge gas, reactant gas or cooling gas, is mounted on the front frame 22 extending forwards from the head pipe 11.

Fig. 15 is a partially cut-away perspective view of a state where a cooling mechanism for cooling the fuel cylinder 41 and the electrical circuit 83 with external air is equipped, and the same reference numerals represent the same parts.

The fuel cylinder cover 66 covers the fuel cylinder 41 so as to form a ventilation duct connecting from the front of the vehicle to the rear between the outer surface of the fuel cylinder 41 and the cover 66, and ensuring a specified gap between the outer surface and the cover. The electrical circuit cover 67 covers the electrical circuit 84, secondary cells 82 and the battery 83, with a front surface 67a being inclined upwards to the rear. The exhaust duct 68 leads out external air discharged from the ventilation duct formed between the fuel cylinder 41 and the fuel cylinder cover 66 towards a downstream side of the inclined surface 67a of the electrical circuit cover 67. A pair of left and right intake ducts (L, R) have intake ports oriented to the front of the vehicle, with exhaust ports connected to the ventilation duct.

With this type of structure, after the fuel cylinder 41 has been cooled by supplying external air that has been taken in from the intake ducts 69 to the ventilation duct formed between the fuel cylinder 41 and the fuel cylinder cover 66, the electrical circuit 84 inside the electrical circuit cover is cooled by the external air flowing along the inclined surface of the electrical circuit cover 67. As a result, it is possible to efficiently cool both the fuel cylinder 41 and the electrical circuit 84 without providing cooling means such as a blowing fan or a blower.

According to the above-described embodiment, since the electrical circuit 84 is not directly bombarded with external air that has cooled the fuel cylinder 41, the electrical circuit 84 is not adversely affected even if fuel gas from the fuel cylinder 41 leaks out and mixes with the external air. In other words, according to this embodiment, since it is possible to also cool up to the electrical circuit 84 using external air that has cooled the fuel cylinder 41, there is no need to separately take in external air for cooling the electrical circuit 84 and external air for cooling the fuel cylinder 41.

Fig. 5 is a drawing of the blower module 60 looking diagonally from the front right of the vehicle, while Fig. 6 is a drawing of the blower module 60 looking diagonally from the front left of the vehicle, and reference numbers that are the same in the two drawings represent the same parts.

The blower module 60 is mainly comprised of a blower body 61 housing a blower motor and a blower fan (neither of which are shown in the drawing), an air cleaner 63, and an intake pipe 62 connecting the air cleaner 63 and the blower body 61. As shown in Fig. 7, the air cleaner 63 has an air filter 63c housed inside a case made up of a right case 63a and a left case 63b. An intake port 64 for taking in external air is formed in a lower end side of the right case 63a, while an exhaust port 65

is formed in a main surface of the left case 63b. The intake pipe 62 is connected to the exhaust port 65. As shown in Fig. 5, the air cleaner 63 is attached to the vehicle body at an attitude with the intake port 64 oriented diagonally downwards to the left of the vehicle body. A cut-out 63d is formed in the side surface of the air cleaner 63, and a blower motor section 61a of the blower body 61 is stored in the cut-out 63d.

If the blower body 61 is activated, the intake pipe 62 is put at negative pressure, and external air is sucked from the intake port 64 of the air cleaner 63, This external air is filtered by the air filter 63c inside the air cleaner 63, then taken in to the inside of the intake pipe 62 from the exhaust port 65 and finally supplied to a blowing passage 71 by means of the blower body 61.

In this way, with this embodiment, since external air is compressed and supplied to the fuel cell box 42 using the blower module 60, it is possible to improve the power generation efficiency of the fuel cells. Also, with this embodiment, because the air cleaner 63 is arranged further upstream than the blower body 61, it is possible to reduce intake noise generated by the blower body 61 at the air cleaner 63. Further, Since with this embodiment the intake port 64 of the air cleaner 63 is oriented to the bottom of the vehicle body, it is possible to prevent rain water penetrating to the intake port 64. [0038J

Fig. 8 and Fig. 9 are a side elevation (Fig. 8) and a front elevation (Fig. 9) showing the structure of a piping system 43 connected to a subsequent stage to the blower module 60, and reference numerals that are the same in these two drawing represent the same parts.

Two bypass valves 73, 74 are provided in the 71, and a scavenge gas supply passage 72 for introducing external air into the inside of the fuel cell box 42 as

scavenge gas is branched from the upstream bypass valve 73. The upstream bypass valve 73 is an electromagnetic valve, and external air is only supplied to the scavenge gas supply passage 72 when this valve is open. The downstream bypass valve 74 contains an electromagnetic three-way valve, and the blowing passage 71 branches into a reactant gas supply passage 75 and a cooling gas supply passage 79 at the downstream bypass valve 74. Each of the upstream and downstream bypass valves 73, 74 are subjected to opening and closing control by the same ECU that controls the vehicle. 

The reactant gas supply passage 75 supplies external that is supplied from the blowing passage 71 to the fuel cell stack 48 as reactant gas (oxygen). The cooling gas supply passage 79 supplies external air supplied from the blowing passage 71 to the fuel cell stack 48 as cooling gas. The reactant gas supply passage 75 and the cooling gas supply passage 79 are divided to the left side (cooling gas supply passage 79) and the right side (reactant gas supply passage 75) of the vehicle body, so that internal gas (air) is cooled by being blown by traveling wind.

With this embodiment, if an ignition switched is turned on, the blower module 60 is energized to commence suction of external air, and pumping of the sucked in air, which means that the external air passes from the upstream bypass valve 73 of the blowing passage 71 through the scavenge gas supply passage 72, and is guided to the inside of the fuel cell box 42 as scavenge air. At the same time, since the downstream bypass valve 74 is open with this embodiment, the external air is supplied through the reactant gas supply passage 75 to the fuel cell stack 48, and also supplied through the cooling gas supply passage 79 to the fuel cell stack 48.

On the other hand, with this embodiment, the temperature Tbatt of the fuel cell stack 48 is routinely measured by a temperature sensor, not shown, and if the ignition switch is turned off, the stack temperature Tbatt is compared with a specified reference temperature Tref 1. Control is carried out so that if Tbatt 
from the blowing passage 71 to either the reactant gas supply passage 75 side or to the cooling gas supply passage 79, while if Tbatt > Tref 2 supply to the reactant gas supply passage 75 side is stopped and supply only continues to the cooling gas supply passage 79.

A scavenge air outlet passage 76 for discharging the scavenge gas, and a hydrogen outlet passage 77 for discharging purged fuel gas (hydrogen) are also connected to the fuel cell box 42, and the other end of each passage is connected to a silencer 70. The scavenge gas and purged hydrogen gas are mixed in the silencer 70 and discharged to the outside. In this way, with this embodiment scavenge gas and purged hydrogen gas are discharged through the silencer 70, which means that it is possible to reduce exhaust noise.

The fuel cylinder 41 and the fuel cell box 42 are connected by a fuel gas supply passage 78, and fuel gas (hydrogen) to the fuel cell stack 48 inside the fuel cell box 42 is supplied from the fuel cylinder 41 through this fuel gas supply passage 78. With this embodiment, the voltage of each cell constituting the fuel cell stack is monitored, and if even one of them drops below a reference voltage hydrogen purging is carried out.

Fig. 10 and Fig. 11 are a cross section along line A - A and line B - B of the fuel cell box 42 (Fig. 8), and the same reference numerals in each drawing represent the same parts.

Inside the fuel cell box 42, the substantially cube-shaped fuel cell stack 48 is supported so that a scavenge air space is ensured between the 6 surfaces of the fuel cell stack 48 and the box cases 42a, 42b. External air introduced from the scavenge gas supply passage 72 to the inside of the fuel cell box 42 as scavenge gas turns gas retained in the space between the box cases 42a and 42b and the fuel cell stack 48 into scavenge gas and discharges it from the scavenge air outlet passage

76. 

Fig. 12 is a perspective view of the fuel cell stack 48, and a laminated body 90, which is a main part of the fuel cell stack 48 is constructed of a plurality of cells 50 laminated in the direction of arrow A, and with power collection electrodes 58 arranged on either side. Fig. 13 is a plan view of a cell, and Fig. 14 is a cross section along line A - A in Fig. 

As shown in Fig. 14, a cell 50 is constructed by overlapping a negative electrode side separator 51, a negative electrode 52, a fuel cell ion exchange membrane 53, a positive electrode 54 and a positive electrode side separator 55, and as shown in Fig. 13, has a cooling gas manifold 56 and a reactant gas manifold 57 formed for passing these components through. The negative electrode 52 and the positive electrode 54 are formed from a catalyst bed and a porous layer, and have a gas diffusion function.

A cooling gas flow groove 51a is formed in the negative electrode side separator 51, in an outer main surface, and a hydrogen flow groove 51b is formed in a surface of the negative electrode side separator 51 that is opposite the fuel cell ion exchange membrane 53, at an inner main surface. An air flow passage 55b is formed in a surface of the negative electrode 52 that is opposite to the fuel cell ion exchange membrane 53. The cooling gas flow groove 51a links to the cooling gas manifold 56, and the air flow passage 55b links to the reactant gas manifold 57. Although omitted from the drawings, fuel gas supplied from the connecting wall section 41 through the fuel gas supply passage 78 is supplied to the hydrogen flow groove 51b formed in the negative electrode side separator 51.

Returning to Fig. 12, the laminated body 90 is covered by endplates 93 arranged on both sides in a laminate direction, side plates 94 arranged on the sides, a top plate 95 arranged at the top, and a bottom plate arranged at the bottom, and

pressure increase is maintained so that a constant elastic force acts in the laminate

direction.

A reactant gas introduction port 91 and a cooling gas introduction port 92 are provided in endplate 93 side end sections. The reactant gas introduction port 91 links to the reactant gas manifold 57, and external air from the reactant gas supply passage 75 is introduced as reactant gas for power generation. This reactant gas is supplied to the airflow passage 55b through the reactant gas manifold 57. The cooling gas introduction port 92 is linked to the cooling gas manifold 56, and cooling gas is introduced from an end section of the blowing passage 71. This cooling as is supplied through the cooling gas manifold 56 to the cooling gas flow groove 51a. 

With the above-described embodiment, description has been given where the present invention is applied to a two-wheeled vehicle, but the present invention is not thus limited, and can also be similarly applied to a three-wheeled vehicle of a four-wheeled vehicle.

[Effects of the invention]

According to the present invention, the following effects are achieved:

(1)	According to the invention of claim 1, since it is possible to supply

external air by concentrating only around the fuel cylinder, it is possible to

efficiently cool the fuel cylinder.  It is also possible cool the electrical circuit

using external air that has cooled the fuel cylinder.

(2)	According to the invention of claim 2, since the electrical circuit is

not directly bombarded with external air that has cooled the fuel cylinder, the

electrical circuit is not adversely affected even if fuel gas from the fuel cylinder

leaks out and mixes with the external air. In other words, since it is possible to

also cool up to the electrical circuit using external air that has cooled the fuel

cylinder, there is no need to separately take in external air for cooling the

electrical circuit and external air for cooling the fuel cylinder.

 (3) According to the invention of claim 3, external air that has cooled the fuel cylinder rises along the inclined surface from the front surface lower part of the electrical circuit cover, thus increasing the surface area of the electrical circuit cover that is bombarded by external air, which means that cooling efficiency is increased.

(4) According to the invention of claim 4, it is possible to introduce external air to the ventilation duct without providing a blower fan.

(5) According to the invention of claim 5, it is possible to cool both the fuel cylinder and the electrical circuit with only a single ventilation duct.

[Description of the Numerals]

10	vehicle frame

11	head pipe

12	lower down frame

13	upper down frame

14	upper frame

15	lower frame

16	annular frame

30  steering handle

32  front fork

41	fuel cylinder

42	fuel cell box

48  fuel cell stack

51	negative electrode side separator

52	negative electrode

53	fuel cell ion exchange membrane

54	positive electrode

55	positive electrode side separator

60	blower module

61	blower body

62	intake pipe

63	air cleaner

64	intake port

65	exhaust port

71	blowing passage

72	scavenge gas supply passage

73, 74	bypass valve

75	reactant gas supply passage

78	fuel gas supply passage

79	cooling gas supply passage

81, 83	secondary battery

WE CLAIM:

1.	A fuel cell vehicle driven by electrical power obtained by supplying

fuel gas and reactant gas to a fuel cell stack, (48) characterized in that a fuel

cylinder (41) holding the fuel gas, a fuel cylinder cover, covering the fuel

cylinder (41) and forming a ventilation  duct leading from the front of the

vehicle to the rear of the vehicle between the fuel cylinder, (41) and an

electrical circuit arranged behind the fuel cylinder (41) so as to face a rear

opening section of the ventilation duct are provided.

2.	The fuel cell vehicle as claimed in claim 1, having an electrical circuit

cover for covering the electrical circuit.

3.	The fuel cell vehicle as claimed in claim 2, wherein the electrical

circuit is inclined with a front surface sloping upwards to the rear, and a

rear side open section of the ventilation duct facing a lower part of the

inclined front surface.

4.	The fuel cell vehicle as claimed in claim 1 or claim 2, having an intake

duct having one end open and oriented to the front of the vehicle, and

another end connecting to a front opening section of the ventilation duct.

5.	A fuel cell vehicle as claimed in claim 1, having a ventilation duct

shared by the fuel cylinder and the electrical circuit.

6.	A  fuel  cell  vehicle  substantially  as  hereinbefore  described  with

reference to the accompanying drawings.

Documents:

				1187-del-2004-abstract.pdf

				1187-del-2004-claims.pdf

				1187-del-2004-correspondence-others.pdf

				1187-del-2004-correspondence-po.pdf

				1187-del-2004-description (complete).pdf

				1187-del-2004-drawings.pdf

				1187-del-2004-form-1.pdf

				1187-del-2004-form-19.pdf

				1187-del-2004-form-2.pdf

				1187-del-2004-form-3.pdf

				1187-del-2004-form-5.pdf

				1187-del-2004-gpa.pdf

« Previous Patent

Next Patent »

Patent Number	226554	

Indian Patent Application Number	1187/DEL/2004	

PG Journal Number	01/2009	

Publication Date	02-Jan-2009	

Grant Date	18-Dec-2008	

Date of Filing	25-Jun-2004	

Name of Patentee	HONDA MOTOR CO. LTD.	

Applicant Address	1-1, MINAMIAOYAMA 2-CHOME, MINATO-KU, TOKYO, JAPAN.	

Inventors:

#	Inventor's Name	Inventor's Address	

1	YOSHIYUKI HORII	C/O KABUSHIKI KAISHA HONDA GIJUTSU KENKYUSHO, 4-1, CHUO 1-CHOME, WAKO-SHI, SAITAMA, JAPAN.	

PCT International Classification Number	B60L 11/18	

PCT International Application Number	N/A	

PCT International Filing date		

PCT Conventions:

#	PCT Application Number	Date of Convention	Priority Country	

1	2003-195927	2003-07-11	Japan	

© All Indian Patents, 2013-2021.

  Patent data available in the public domain from Indian Patents Office, Department of Industrial Policy and Promotions, Ministry of Commerce and Industry, Government of India.

File: patents/226560-ionomer-polyurethane-thermoplastic.html
Indian Patents. 226560:"IONOMER POLYURETHANE THERMOPLASTIC."

Indian Patents

Recently Granted Patents

  Recently Published Patents

Title of Invention	"IONOMER POLYURETHANE THERMOPLASTIC."

Abstract	New ionomeric thermoplastic polyurethanes (TPU) are described, obtainable by means of the reaction of aromatic or aliphatic diisocyanates, difunctional polyols, chain-extending glycols and anionic type ionomeric extending glycols at a high temperature and reduced time. The obtained ionomeric TPUs can be handled, stored and transported and permit easily obtaining TPU ionomeric aqueous dispersions, useful in numerous applications, such as industrial adhesives and coatings for flexible and rigid substrates.	

Full Text	Field of the invention

The  present  invention  refers  to  a  new  ionomeric thermoplastic polyurethane that can be obtained and handled in solid  form  and  which  is  susceptible  to  being  easily transformed in an aqueous dispersion with an ionic character. State of the Art

Among those thermoplastic polyurethanes, those which are normally referred to by the initials TPU, the water dispersible ionomeric type, known for some time, are based on the incorporation of monomers having ionizable groups, both cationic, for example neutralizable or quaternizable tertiary amine groups, and anionic, for example free carboxylic or sulfonic groups susceptible to being neutralized with bases in an aqueous medium.

US Patent number 3,479,310, published in 1969, discloses said TPU type and a wide range of monomers incorporating ionizable moieties, although only specific TPU examples incorporating monomer units with cationic character groups are included, mainly N-methyl diethanol amine.

Said patent indicates that the monomer incorporating the ion group can be introduced in a prepolymer which is .subsequently dispersed in an aqueous medium with the neutralizing agent, with the object of proceeding to its definitive polymerization. It also indicates that the polyurethane mass can be obtained, and once the polymerization has finished, add a water miscible organic solvent, acetone •for example, and disperse the dissolved mass in water and a neutralizing agent to obtain the ready-to-use TPU aqueous dispersion once the organic solvent has been eliminated.

The ionomeric TPU aqueous dispersions have numerous fields of application, among which their use as industrial adhesives can be mentioned, for example in the footwear industry,  and their use as coating materials for flexible

substrates, such as fabrics and materials imitating the skin, and rigid substrates, such as in industrial paints and varnishes.

US Patent number 3,412,054 discloses water-dilutable polyurethanes by means of the reaction of polyisocyanates with hydroxylated carboxylic acids of the formula

(Formula Removed)

wherein R is hydrogen, hydroxymethyl or alkyl of up to 20

carbon  atoms,  2,2-di(hydroxymethyl)propionic  acid  being

mentioned as preferred, also known as 2,2-dimethylol propionic

acid, or simply dimethylol propionic acid or DMPA.

These monomers are incorporated to the polyurethane by means of conventional processes disclosed in said patent, the water and neutralizing agent being incorporated in the final part of the process for obtaining the aqueous dispersions.

US Patent number 4,956,438 discloses that the monomer ^jrotaining ion groups is incorporated to a prepolymer, neutralized in an aqueous medium, then proceeding to extend the polymer chain in said medium. In other words, the disclosed process directly leads to obtaining the TPU aqueous dispersion.

This technique, with different variants, is that which is normally used in manufacturing TPU dispersions, such as that also disclosed in US Patent number 5,155,163, disclosing the following process:

1)	preparing  the  prepolymer  by  reaction  of  the diisocyanate, the polyol solvent and DMPA,

2)	partial  extension  of  the  prepolymer  with  a  low molecular weight diol, if desired

3)	neutralizing the carboxylic groups with a base,

4)	dispersing or emulsifying the polymer in water,

5)	definitive chain extending with a low molecular weight diamine, and

6) adjusting the ratio of solids and the viscosity of the dispersion.

Thus, the disclosed technique indicates that the ionomeric TPU aqueous dispersions are obtained within an integrated polymerization process, or as a final step thereof, or by carrying out the dispersion in water and the neutralization on a prepolymer prior to the definitive extension of the polymer chains, this latter being the most commonly used technique.

This implies that the user of the TPU aqueous dispersions, which do not usually coincide with the manufacturer of the polymers, must acquire and store the prepared aqueous dispersions, which normally have large amounts of water, normally higher than 50% by weight, making the transport and storage thereof more costly and wears down the stability of the polymer.

US Patent number 4,276,044 discloses a solution for solving said drawback, focused on obtaining TPU aqueous solutions (not dispersions) and only applicable in a specific case from among the multiple applications of water dispersible TPUs, specifically in the finish of textiles. Said patent discloses polymers prepared as from the following monomers:

(a)	organic diisocyanates with molecular weight of 160-300,

(b)	tri- and/or tetra-ethylene glycol,

(c)	optionally, other glycols with molecular weight of 62-200, and

(d)	glycols with molecular weight lower than 500 containing carboxylic or sulfonic groups,

in a ratio of NCO/OH equivalents lower than 1:1, the carboxylic or sulfonic groups being at least partially converted to carboxylate or sulfonate groups after the reaction, and characterized in that they contain

(e)	from 25 to 40% by weight ujethane groups,

(f)	from 0.03 to 1.5% by weight hydroxyl groups,

(g)	from 10 to 80 milliequivalents per 100 g carboxylate

and/or sulfonate groups, and (h) from 10 to 40% by weight incorporated tri- and/or tetra-

ethylene  glycol  units,  either  between  two  urethane

groups, or between a urethane group and a hydrogen.

These polymers contain a very high ratio of polar carboxylic and/or sulfonic groups and can be directly dissolved in water by means of adding a base, for their use in the finish for textiles. The patent indicates that the polymers object thereof can be obtained in the form of hardened resins that are easily water soluble, which can be stored and supplied to the final user so that said user can prepare the aqueous solution.

It is clear that the polymers disclosed in US patent number 4,276,044 do not alone constitute a solution to the posed drawback, although only for obtaining TPUs capable of forming aqueous solutions, not dispersions, with an application in a particular case from among the numerous fields of application of TPUs. Therefore, the drawback of finding alternative solutions that are also viable for their use in different fields of application of TPUs persists. Object of the Invention

Part of the object of the present invention are new ionomeric thermoplastic polyurethanes (TPU) susceptible to being stored an3~TTandTe"d in soTicT form for the subsequent use thereof in the preparation of TPU aqueous dispersions, which have an application as industrial adhesives and as materials

for coating flexible and rigid substrates.

Forming part of the object of the invention are also the

following  aspects  thereof  integrating  the  same  inventive

concept:

a process for preparing the ionomeric TPUs object of the

invention,	

the use of ionomeric TPUs of the invention for preparing

aqueous dispersions, and

a process for preparing aqueous dispersions from the

ionomeric TPUs of the invention. Description of the Invention

The ionomeric thermoplastic polyurethane (TPU) object of the invention are characterized in that they are obtainable by means of the continuous reaction of the following monomers in the weight ratios indicated in reference to the total weight of the sum of the monomers prior to the reaction at a temperature comprised between 180°C and 300°C for a time comprised between 30 seconds and 5 minutes and in the absence of solvents:

(i)  from  4%  to  50%  of  an  aliphatic  or  aromatic diisocyanate,  or a mixture of aliphatic or aromatic

(ii)diisocyanates;

from 35% to 95% of a difunctional polyol, or a mixture

of difunctional polyols selected from:

(a) a  polycaprolactone  with  a  mean  molecular  weight

comprised  between  500  and  15000  of  the  general

formula (I)	(Formula Removed)

wherein n is an integer depending on the molecular

weight and Ri is a linear or branched C,-Ci0 alkylene

^-	  ^

group,  eventually  substituted  with  a  carboxylic

and/or sulfonic group and/or eventually substituted

by an oxygen atom and/or a benzene or naphthalene

ring,

(b) a  polyester  diol  with  a  mean  molecular  weight

comprised between  500 and 15000 of general formula (ID

(Formula Removed)

wherein n is an integer depending on the molecular weight  and R2  and R3  indistinctively  represent  a

linear or branched C2-C10 alkylene group, eventually substituted with a carboxylic and/or sulfonic group and/or eventually substituted by an oxygen atom and/or benzene or naphthalene ring,

(c)	a polyether diol selected from polypropylene glycol with a mean molecular weight comprised between 400 and 15000, polytetramethylene glycol with a mean molecular weight comprised between 500 and 15000, and polyethylene glycol with a mean molecular weight comprised between 500 and 5000,

(d)	a polycarbonate diol with a mean molecular weight comprised between 500 and 15000 of general formula (III)

(Formula Removed)

wherein n is an integer depending on the molecular weight and R4 is a linear or branched C2-C10 alkylene group, eventually substituted with a carboxylic and/or sulfonic group and/or eventually substituted by an oxygen atom and/or a benzene or naphthalene ring, and

(e)	copolymers obtained by the reaction of at least two

of the difunctional polyols of groups a) , b) , c) or

d);

(iii)  from 0.2% to 16% of a chain-extending glycol of general

formula (IV)

HO-R5-OH,  (IV)

wherein R5 is a linear or branched C2-Ci0 alkylene group,

eventually interrupted by an oxygen atom and/or a benzene

or naphthalene ring; and

(iv)  from 0.2 to 3% of an anionic type ionomeric chain-

extending glycol of general formula (V)

(Formula Removed)

wherein R6 is a linear or branched C2-Ci0 alkylene group, eventually substituted by a benzene or naphthalene ring, and A is an eventually neutralized carboxylic group or sulfonic group.

Evidently for a skilled person in the art, well known catalysts can be used in the polymerization reaction, such as salts from metals or metal complexes, preferably of tin or bismuth, with C6-C22 aliphatic carboxylic acids, for example tin octanoate. It is also evident for a skilled person in the art that antioxidants can be added to the reaction mixture, for example, those of the IRGANOX type, preferably those with a phenolic structure, and those of the TINUVIN type, preferably stearically hindered amines or benzatriazols.

The organic aliphatic and/or aromatic diisocyanates are well known by the skilled person in the chemistry of polyurethanes and they are available on the market. Those preferred for the purposes of the present invention are known as toluendiisocyanate (TDI), 4,4'-diphenyl methane diisocyanate (MDI), naphthalene diisocyanate, phenylene diisocyanate, xylene diisocyanate (XDI), tetramethylene xylene diisocyanate (TMXDI), isophoron diisocyanate (IPDI), 4,4'-dicyclohexyl methane diisocyanate (HMDI) and hexamethylene diisocyanate (HDI).

Preferably, the weight ratio of diisocyanate over the total weight of the monomers prior to the reaction is comprised between 4% and 15%, more preferably between 7% and 12%.

Polycaprolactones are known products among the difunctional polyols, which are obtained by means of the polymerization of £-caprolactone in the presence of a diol-type initiator of formula HO-Ri-OH, wherein R: is the aforementioned groups. For the purposes of the present invention, the preferred cases are those in which Rj is a linear C2-C6 alkylene group, most preferably butylene, although the other mentioned cases are possible.

The preferred polycaprolactones are those with a mean

molecular weight comprised between 3000 and 10000.

Polyester diols are also well known by the skilled person in the art and are described in a number of patents, for example in column 4, lines 9 to 18, in US patent number 4,092,286, which is herein incorporated as a reference, those preferred being the polyester diols of general formula (II), wherein R2 and R3 indistinctively represent a C2-C10 alkylene group, most preferably butylene.

The preferred polyester diols are those with a mean molecular weight comprised between 3000 and 10000.

The also known polycarbonates are obtained by means of the reaction of alkyl or diaryl carbonates, or also those of phosgene, with diols of formula HO-R4-OH, wherein R4 represents the aforementioned groups. For the purposes of the present invention, the preferred cases are those in which R4 is hexamethylene, although the other mentioned cases are possible.

The preferred polycarbonates are those with a mean molecular weight comprised between 1500 and 2500.

Among the copolymers obtained by means of the reaction of at least two of the difunctional polyol types a) to d) , the preferred copolymers are those of polycaprolactone with polyethers or with polycarbonates. In this regard, the polyether-polycaprolactone block copolymers disclosed in Spanish patent application ES213499-A1 can be mentioned.

For the purposes of the present invention, only one of the previously explained difunctional polyol types a) to e) , or mixtures thereof, can be used, the use of at least one polycaprolactone being especially preferred.

Preferably, the weight ratio of the difunctional polyol or polyols with regard to the total weight of the monomers used is comprised between 80% and 95%, more preferably between 85% and 93%.

Among the chain-extending glycols, well known in the chemistry of polyurethanes, those preferred for the purposes

of the present invention are those selected from among 1,4-butanediol, 1,3-propanediol, 1,2-ethanediol, 1,6-hexanediol and dipropylene glycol, or mixtures thereof.

Preferably, the chain-extending glycols are in a weight ratio comprised between 0.2% and 2.0% with regard to the total weight of the monomers used.

The anionic type chain-extending ionomeric glycols are well known monomers in the chemistry of water dispersible polyurethanes, and sufficient descriptions and the chemical structure thereof are found in the aforementioned ^US^joatent numbers 3,479,310, 3,412,054 and 4,276,044, incorporated herein as a descriptive reference.

Among the glycols incorporating carboxylic groups, those preferred for the purposes of the present invention are 2,2-dimethylol propionic acid (DMPA) and 2,2-dimethylol butyric acid, whereas among those incorporating sulfonic acids, those preferred are 1,4-dihydroxy-2-butane sulfonic acid and 3,4-dihydroxy-1-butane sulfonic acid. DMPA is especially preferred.

Eventually, the carboxylic and sulfonic groups of the ionomeric glycols can be neutralized with a counter-anion, for example with tertiary aliphatic amines with a C!-C6 chain, aromatic amines and heterocyclic compounds such as morpholine and piperidine.

The preferable weight ratio of the ionomeric glycol with regard to the total weight of the reacting monomers is comprised between 0.5% and 2%.

In the case that one of the difunctional polyols used contained ionizable carboxylic or sulfonic groups, the ratio of extending ionomeric glycols is adjusted so that the total of the ionizable anion moieties of the finished polymer does not exceed what the same would contain in the case that the single monomer containing them were the ionomeric glycol and said glycol were at a weight ratio of 3% with regard to the total weight of the reacting monomers, preferably not higher

than 2%.

The polymerization reaction temperature is preferably maintained between 190° C and 260° C, more preferably between 235° C and 250° C. The reaction time, which equals the continuous residence time of the mass in the reactor, is preferably comprised between 30 seconds and 3 minutes, more preferably between 1 and 2 minutes.

Once the reaction has finished, the product is cut or molded in a melted state, such that it hardens in the desired shape when cooled. It is preferred to carry out a hot extrusion at a temperature that permits cutting the mass in the form of pearls which, when cooled, harden and acquire a transparent or opaque aspect, depending on the nature of the TPU.

Object of the invention are those ionomeric TPUs whose features significantly coincide with those obtained by means of the reaction conditions and the aforementioned monomers, therefore the TPUs that were eventually obtained by means of another type of process, for example discontinuous batch processes, also form part of the object of the invention in the case that said TPUs significantly coincide with said features.

Also object of the invention is a process for preparing the previously described ionomeric TPUs, which is characterized in that it comprises the following steps:

(A)	mixing the different monomers in a continuous reactor, in the absence of solvents, in the presence of a polymerization catalyst and at a temperature comprised between 180° C and 300° C,

(B)	keeping the residence time of the reaction mass in the continuous reactor for a time interval comprised between 30 seconds and 5 minutes, and

(C)	shaping and cooling the obtained product.

The reaction temperature is preferably kept between 190° C and 260° C, more preferably between 235° C and 250° C. The

residence time of the mass in the continuous reactor is preferably comprised between 30 seconds and 3 minutes, more preferably between 1 and 2 minutes.

The polymerization catalyst is preferably a tin or bismuth salt with a C6-C22 aliphatic carboxylic acid, for example tin octanoate.

It is also preferred to add an antioxidant to the reaction mixture, for example those of the IRGANOX type, preferably those with a phenolic structure, and those of the TINUVIN type, preferably stearically hindered amines or benzotriazoles.

The reaction can be carried out in a twin screw extruder with the shape of a reactor, regulating its rotational speed such that the advance of the reaction mass permits the previously mentioned residence times.

The product can be extruded and cut at a temperature comprised between 180° C and 230° C, depending on the mean molecular weight thereof, in order to obtain hardened pearls after cooling and consisting of a transparent or opaque aspect.

The thus obtained ionomeric TPUs object of the invention can be handled, stored, for example in bags, drums or boxes, and transported with no problems, since they have a structure, hardness and stability that are very suitable for this.

Aqueous dispersions can be easily obtained from said ionomeric TPUs, in which the free carboxylic and/or sulfonic moieties are at least partially neutralized with a base, having an application in different industrial fields, such as adhesives and coating for flexible and rigid surfaces.

Said dispersions have the aspect of a whitish or bluish translucent liquid with a solid content comprised between 30% and 60% by weight, preferably between 35% and 55% by weight, and with a pH comprised between 6 and 10, preferably between 7 and 9.

The  process  for preparing  the  ionomeric  TPU  aqueous

dispersions object of the invention is characterized in that it comprises the following steps:

(A)	dissolving the TPU in a water miscible organic solvent, heating if necessary to obtain dissolution,

(B)	adding water and an inorganic or organic base in a sufficient quantity so that the pH of the final obtained dispersion is comprised between 6 and 10,

(C)	distilling the organic solvent and adding more water until obtaining a dispersion with a solid content comprised between 30% and 60% by weight.

The water miscible organic solvent can be any which, maintaining said condition, is capable of dissolving the ionomeric TPU, even with heat. Although this indication is enough for the skilled person in the art, acetone, tetrahydrofurane, pyrrolidone and dimethylformamide can be mentioned among other solvents, acetone being the preferred solvent for the purposes of the present invention.

The amount of organic solvent to be used in each case will depend on factors such as the composition of the monomers of the polymer and the molecular weight thereof, but in any case, it must be enough to obtain a practically complete dissolution, even with heat.

The base in step (B) is preferably added dissolved in the water and can be an organic or inorganic type. Among those organic bases, those which can be mentioned, among others, without going into great detail, are Ci~C6 chain aliphatic amines, such as triethylamine, eventually hydroxylated, aromatic amines and the heterocyclic compounds such as morpholine and piperidine. Among the inorganic bases, ammonium hydroxides or alkaline and/or alkaline-earth metal hydroxides, for example sodium hydroxide, potassium hydroxide or ammonium hydroxide, can be mentioned, and also base-character salts, carbonates and bicarbonates of alkaline metals being among those that can be mentioned, for example sodium or potassium carbonates.

The amount of base to be added depends on the pH one wishes to obtain in the aqueous dispersion, being preferable an amount of base providing a pH in the final product comprised between 7 and 9. If desired, buffering systems can be added that help set the pH in the desired zone.

Once the neutralization reaction has finished, the organic solvent is eliminated by means of distillation, which is aided by the choice of a solvent with a relatively low boiling point, such as acetone.

Once the solvent is eliminated, more water is added to complete the volume, eventually together with a non-ionic surfactant, up to reaching a dispersion with the desired solid content, preferably comprised between 35% and 55% by weight.

The examples which follow below are explained for the purpose of providing a sufficiently clear and complete explanation of the present invention for the skilled person in the art, but they should not be considered limiting of the essential aspects of the object thereof, as they have been explained in the previous sections of this description. Examples

Examples 1 to 5  Obtaining ionomeric TPUs a) General synthesis method

The different monomers are mixed in a twin screw extruder with the shape of a reactor, provided with heating, at a temperature comprised between 235° C and 250°, and from 20 to 200 ppm over the total weight of tin octanoate, in the case that an aromatic diisocyanate is used, or from 300 to 500 ppm of the same catalyst in the case that an aliphatic diisocyanate is used. If desired, a small amount of an IRGANOX type antioxidant is added, preferably with a phenolic structure, or of the TINUVIN type, preferably stearically hindered amines or benzotriazoles.

The mass is made to advance through the reactor by means of the rotational speed, maintaining the previously indicated temperature, such that the residence time of the reaction mass

in the reactor is comprised between 1 and 2 minutes.

At the outlet of the extruder, the product is cut in the shape of pearls, cooled and dried, it therefore being possible to proceed to the packaging and storage thereof, b) Obtained ionomeric TPUs

Following the previously explained general synthesis method, the ionomeric TPUs of examples 1 to 5 are prepared, which are obtained from the monomers detailed in table 1.

Table 1.- Examples 1 to 5

(Table Removed)

Examples 6 to 10  Obtaining the aqueous dispersions a) General preparation method

Acetone is introduced in a suitable reactor, provided with heat, reflux condenser and distillation system, and next, while stirring, the TPU pearls obtained in examples 1 to 5 are

introduced. It is heated up to the acetone reflux temperature and the stirring continues until obtaining the complete dissolution. Next, water in which sodium hydroxide has been dissolved is added to the dissolution and the neutralization reaction is maintained for another hour between 50 and 60° C.

Once the neutralization has finished, the acetone is distilled, and while the acetone is distilled, more water is added in which a non-ionic surfactant was previously dissolved, preferably polyoxyethylenated of 80 moles of ethylene oxide, at the same speed with which the acetone is distilled.

An ionomeric TPU aqueous dispersion is obtained in this manner having a pH comprised between 6 and 10 and is a bluish-white color, b) Obtained ionomeric TPU dispersions

Following the previous general method, with the amounts of reagents and solvents indicated, the dispersions of examples 6 to 10 explained in table 2 are prepared.

Table 2.- Examples 6 to 10

(Table Removed)

We claim:

An  ionomeric  thermoplastic  polyurethane  characterized  in  that  it  is

obtainable  by  means  of the  continuous  reaction,  at a temperature

comprised between 180Q C and 300s C for a time comprised between 30

seconds and 5 minutes and in the absence of solvents, of the following

monomers, in the weight ratios indicated in reference to the total weight of

the sum of monomers prior to the reaction:

(i) from 4% to 50% of an aliphatic or aromatic diisocyanate, or a mixture of

aliphatic or aromatic diisocyanates;

(ii)from 35% to 95% of a difunctional polyol, or a mixture of difunctional

polyols selected from:

a) a polycaprolactone with a mean molecular weight comprised between

500 and 15000 of general formula (I)

(Formula Removed)

wherein n is an integer depending on the molecular weight and Ri is a linear or branched C2-C10 alkylene group eventually substituted with a carboxylic and/or sulfonic group and/or eventually substituted with an oxygen atom and/or a benzene or naphthalene ring,

b)	a polyester diol with a mean molecular weight comprised between

500 and 15000 of general formula (II)

(Formula Removed)

wherein n is an integer depending on the molecular weight and R2 and R3 indistinctively represent a linear or branched C2-C10 alkylene group eventually substituted with a carboxylic and/or sulfonic group and/or eventually substituted with an oxygen atom and/or a benzene or naphthalene ring,

c)	a polyether diol selected from polypropylene glycol with a mean molecular weight comprised between 400 and 15000, polytetramethylene glycol with a mean molecular weight comprised between 500 and 15000, and polyethylene glycol with a mean molecular weight comprised between 500 and 5000,

d)	a polycarbonate diol with a mean molecular weight comprised between 500 and 15000 of general formula (III)

(Formula Removed)

wherein n is an integer depending on the molecular weight and R4 is a linear or branched C2-C10 alkylene group, eventually substituted with a carboxylic and/or sulfonic group and/or eventually substituted with an oxygen atom and/or a benzene or naphthalene ring, and

e)copolymers obtained by reaction of at least two of the difunctional polyols from groups a), b), c) or d);

(iii)  from 0.2% to 16% of a chain-extending glycol of general formula (IV)

(Formula Removed)

wherein R5 is a linear or branched C2-C10 alkylene group, eventually substituted with an oxygen atom and/or a benzene or naphthalene ring; and (iv)  from 0.2 to 3% of an anionic type ionomeric chain-extending glycol of general formula (V)

(Formula Removed)

wherein R6 is a linear or branched C2-C10 alkylene group, eventually substituted with a benzene or naphthalene ring, and A is an eventually neutralized carboxylic group or an eventually neutralized sulfonic group.

2.	An ionomeric thermoplastic polyurethane as claimed in claim 1 1, wherein the diisocyanate is selected from toluendiisocyanate (TDI), 4,4'-diphenyl methane diisocyanate (MDI), naphthalene diisocyanate, phenylene diisocyanate, xylene diisocyanate (XDI), tetramethylene xylene diisocyanate (TMXDI), isophoron diisocyanate (IPDI), 4,4'-dicyclohexyl methane diisocyanate (HMDI) and hexamethylene diisocyanate (HDI).

3.	An ionomeric thermoplastic polyurethane as claimed in claims 1 or 2, wherein the weight ratio of diisocyanate over the total weight of the monomers prior to the reaction is comprised between 4% and 15%, preferably between 7% and 12%.

4.	An ionomeric thermoplastic polyurethane as claimed in any of claims 1 to 3, wherein in the polycaprolactone of general formula (I), R1 is a linear or branched C2-C6 alkylene group, preferably butylene.

5.	An ionomeric thermoplastic polyurethane as claimed in claims 1 or 4, wherein the polycaprolactone has a mean molecular weight comprised between 3000 and 10000.

6.	An ionomeric thermoplastic polyurethane as claimed in any of claims 1 to 5, wherein in the polyester diol of general formula (II), R2 and R3 indistinctively represent a C2-C10 alkylene group, preferably butylene.

7.	An ionomeric thermoplastic polyurethane as claimed in claims 1 or 6, wherein the polyester diol has a mean molecular weight comprised between 3000 and 10000.

8.	An ionomeric thermoplastic polyurethane as claimed in any of claims 1 to 7, wherein in the polycarbonate diol of general formula (III), R4 is hexamethylene.

9.	An ionomeric thermoplastic polyurethane as claimed in claims 1 or 8, wherein the polycarbonate diol has a mean molecular weight comprised between 1500 and 2500.

10.	An ionomeric thermoplastic polyurethane as claimed in any of the previous claims, wherein with regard to the total weight of the monomers used, the weight ratio of the difunctional polyol or polyols is comprised between 80% and 95%, preferably between 85% and 93%.

11.	An ionomeric thermoplastic polyurethane as claimed in any of claims 1 to 10, wherein the difunctional polyol is a polycaprolactone, alone or in a mixture with one of the other difunctional polyols.

12.	An ionomeric thermoplastic polyurethane as claimed in any of the previous claims, wherein the chain-extending glycol is selected from 1,4-butanediol, 1,2-ethanediol, 1,3-propanediol, 1,6-hexanediol and dipropylene glycol, or mixtures thereof.

13.	An ionomeric thermoplastic polyurethane as claimed in any of the previous claims, wherein the chain-extending glycol is in a weight ratio comprised between 0.2% and 2.0% with regard to the total weight of the monomers.

14.	An ionomeric thermoplastic polyurethane as claimed in any of the previous claims, wherein the anionic type ionomeric chain-extending glycol is selected from 2,2-dimethylol propionic acid (DMPA), 2,2- dimethylol butyric acid, 1,4-dihydroxy-2-butane sulfonic acid and 3,4-dihydroxy-1 -butane sulfonic acid.

15.	An ionomeric thermoplastic polyurethane as claimed in claim 14, wherein the ionomeric chain-extending glycol is 2,2-dimethylol propionic acid (DMPA).

16.	An ionomeric thermoplastic polyurethane as claimed in any of the previous claims, wherein the weight ratio of ionomeric glycol with regard to the total weight of the monomers is comprised between 0.5% and 2%.

17.	An ionomeric thermoplastic polyurethane as claimed in any of the previous claims, wherein the reaction temperature is maintained between 190s C and 260s C, preferably between 235s C and 250s C, and the reaction time is comprised between 30 seconds and 3 minutes, preferably between 1 and 2 minutes.

.». An ionomeric thermoplastic polyurethane as claimed in any of the previous claims, wherein it has the form of hardened pearls with a transparent or opaque aspect.

19.	A process for preparing the ionomeric thermoplastic polyurethanes as

claimed in claims 1 to 18, wherein it comprises the following steps:

(A)	mixing the different monomers in a continuous reactor, in the absence of solvents, in the presence of a polymerization catalyst and at a temperature comprised between 180Q C and 300s C,

(B)	keeping the residence time of the reaction mass in the continuous reactor for a time interval comprised between 30 seconds and 5 minutes, and

(C)	shaping and cooling the obtained product.

20.	A process as claimed in claim 19, wherein the reaction temperature is maintained between 190s C and 260s C, preferably between 235s C and 250s C, and the residence time of the mass in the continuous reactor is comprised between 30 seconds and 3 minutes, preferably between 1 and 2 minutes.

21.	A process as claimed in claims 19 or 20, wherein the polymerization catalyst is a metal salt or metal complex, preferably of tin or bismuth, with a C6-C22 aliphatic carboxylic acid.

22.	A process as claimed in any of claims 19 to 21, wherein an IRGANOX type antioxidant, preferably with a phenolic structure, is added to the reaction mixture, or a TINUVIN type antioxidant, preferably stearically hindered amines or benzotriazoles.

23.	A process as claimed in any of claims 19 to 22, wherein the product is shaped by means of extrusion and cutting at a temperature comprised between 180s C and 230s C, and it is cooled so as to obtain hardened pearls and consisting of a transparent or opaque aspect.

24.	A process as claimed in claim 19, wherein a polymerization catalyst is

added in the continuous reaction, consisting of a metal salt or metal complex,

preferably of tin or bismuth, with C6-C22 aliphatic carboxylic acids.

25.	A process as claimed in claims 19 or 24, wherein in the continuous reaction,

an IRGANOX type antioxidant is added, preferably with a phenolic structure,

or a TINUVIN type antioxidant, preferably stearically hindered amines or

benzotriazoles.

26.A process as claimed in any of claims 19 to 25, wherein the copolymers obtained by the reaction of at least two of the difunctional polyols are polycaprolactone copolymers with polyethers or with polycarbonates.

27. lonomeric thermoplastic polyurethanes as claimed in claims 1 to 18 for obtaining aqueous dispersions thereof.

Documents:

				145-delnp-2004-abstract.pdf

				145-delnp-2004-assignment.pdf

				145-delnp-2004-claims.pdf

				145-delnp-2004-complete specification (granted).pdf

				145-delnp-2004-correspondence-others.pdf

				145-delnp-2004-correspondence-po.pdf

				145-delnp-2004-description (complete).pdf

				145-delnp-2004-form-1.pdf

				145-delnp-2004-form-18.pdf

				145-delnp-2004-form-2.pdf

				145-delnp-2004-form-3.pdf

				145-delnp-2004-form-5.pdf

				145-delnp-2004-gpa.pdf

				145-delnp-2004-pct-210.pdf

				145-delnp-2004-pct-408.pdf

				145-delnp-2004-pct-409.pdf

				145-delnp-2004-petition-137.pdf

				145-delnp-2004-petition-138.pdf

« Previous Patent

Next Patent »

Patent Number	226560	

Indian Patent Application Number	145/DELNP/2004	

PG Journal Number	01/2009	

Publication Date	02-Jan-2009	

Grant Date	18-Dec-2008	

Date of Filing	20-Jan-2004	

Name of Patentee	MERQUINSA MERCADOS QUIMICOS S.L.,	

Applicant Address	GRAN VIAL 17, E-08160 MONTMELO, BARCELONA, SPAIN.	

Inventors:

#	Inventor's Name	Inventor's Address	

1	AYUSO PIQUERAS JOSE	GRAN VIAL 17, E-08160 MONTMELO, BARCELONA, SPAIN.	

2	SALVATELLA RADRESA DANIEL	GRAN VIAL 17, E-08160 MONTMELO,BARCELONA, SPAIN	

3	SESE SOLANO JOSE	GRAN VIAL 17, E-08160 MONTMELO, BARCELONA, SPAIN.	

4	JULIA BARGES JOAQUIN	GRAN VIAL 17, E-08160 MONTMELO, BARCELONA, SPAIN	

PCT International Classification Number	C08J 8/07	

PCT International Application Number	PCT/ES01/00306	

PCT International Filing date	2001-07-27	

PCT Conventions:

#	PCT Application Number	Date of Convention	Priority Country	

1			NA	

© All Indian Patents, 2013-2021.

  Patent data available in the public domain from Indian Patents Office, Department of Industrial Policy and Promotions, Ministry of Commerce and Industry, Government of India.
