Repository: anandvc/allindianpatents

File: patents/226565-method-of-continuously-casting-steel-strip.html
Indian Patents. 226565:"METHOD OF CONTINUOUSLY CASTING STEEL STRIP"

Indian Patents

Recently Granted Patents

  Recently Published Patents

Title of Invention	"METHOD OF CONTINUOUSLY CASTING STEEL STRIP"

Abstract	In twin roll casting of steel strip, molten steel is introduced into the nip 16B between parallel casting rolls (16) to create casting pool (30) supported on casting surfaces (16A) of the rolls and the rolls are rotated to deliver solidified strip (20) downwardly from the nip. Casting surfaces (ISA) are textured by a random pattern of discrete projections having pointed peaks and the strip is moved away from the casting pool at a speed of more than 60 meters per minute. In order to suppress chatter defects, the molten steel has a manganese content of less than 0.6% by weight and a silicon content in the range of 0.1 to 0.35% by weight. The random texture may be produced by grit blasting the casting surfaces on a substrate covered by a protective coating. Alternatively the texture may be produced by chemical deposition or electrodeposition of a coating onto a substrate to form the casting surfaces.	

Full Text	This invention relates to a method of continuously casting steel slrip.

It is known to cast metal strip by continuous casting in a twin roll caster.  In this technique molten metal is introduced between a pair of contra-rotated horizontal casting rolls which are cooled so that metal shells solidify on the moving roll surfaces and are brought together at the nip between them to produce a solidified strip product delivered downwardly from the nip between the rolls.  The term "nip" is used herein to refer to the general region at which the rolls are closest together. The molten metal may be poured from a ladle into a smaller vessel or series of vessels from which it flows through a metal delivery nozzle located above the nip so as to direct it into the nip between the rolls, so forming a casting poo'l of molten metal supported on the casting surfaces of the rolls immediately above the nip and extending along the length of the nip.  This casting pool is usually confined between side plates or dams held in sliding engagement with end surfaces of the rolls so as to dam the two ends of the casting pool against outflow, although alternative means such as electromagnetic barriers have also been proposed.

Although twin roll casting has been applied with some success to non-ferrous metals which solidify rapidly on cooling, there have been problems in applying the technique to the casting of ferrous metals.  One particular problem has been the achievement of sufficiently rapid and even cooling of metal over the casting surfaces of the rolls.  In particular it has proved difficult to obtain sufficiently high cooling rates for solidification onto

casting rolls with smooth casting surfaces and it has therefore been proposed to use rolls having casting surfaces which are deliberately textured by a regular pattern of projections and depressions to control heat transfer and so control the heat flux achieved at the casting surfaces during solidification.

Our United States Patent 5,701,948 discloses a casting roll texture formed by a series of parallel groove and ridge formations.  More specifically, in a twin roll caster the casting surfaces of the casting rolls may be textured by the provision of circumferentially extending groove and ridge formations of essentially constant depth and pitch. This texture produces enhanced heat flux during metal solidification and can be optimised for casting of steel in order to achieve both high heat flux values and a fine microstructure in the as cast steel strip. Essentially when casting steel strip, the depth of the texture from ridge peak to groove root should be in the range 5 microns to 60 microns and the pitch of the texture should be in the range 100 to 250 microns for best results. For optimum results it is preferred that the depth of the texture be in the range 15 to 25 microns and that the pitch be between 150 and 200 microns.

Although rolls with the texture disclosed in United States Patent 5,701,948 have enabled achievement of high solidification rates in the casting of ferrous metal strip it has been found that they exhibit a marked sensitivity to the casting conditions which must be closely controlled to avoid two general kinds of strip defects known as "crocodile-skin" and "chatter" defects.  More specifically it has been necessary to control crocodile-skin defects by the controlled addition of sulphur to the

melt and to avoid chatter defects by operating the caster within a narrow range of casting speeds.

The crocodile-skin defect occurs when 5 and y iron phases solidify simultaneously in shells on the casting surfaces of the rolls in a twin roll caster under circumstances in which there are variations in heat flux through the solidifying shells.  The 6 and y iron phases have differing hot strength characteristics and the heat flux variations then produce localised distortions in the solidifying shells which come together at the nip between the casting rolls and result in the crocodile-skin defects in the surfaces of the resulting strip.

A light oxide deposit on the rolls having a

melting temperature below that of the metal being cast can be beneficial in ensuring a controlled even heat flux during metal solidification on to the casting roll surfaces.  The oxide deposit melts as the roll surfaces enter the molten metal casting pool and assists in establishing a thin liquid interface layer between the casting surface and the molten metal of the casting pool to promote good heat flux.  However, if there is too much oxide build up the melting of the oxides produces a very high initial heat flux but the oxides then resolidify with the result that the heat flux decreases rapidly. This problem has been addressed by endeavouring to keep the build up of oxides on the casting rolls within strict limits by roll cleaning devices.  However, where roll cleaning is non-uniform there are variations in the amount of oxide build up with the resulting heat flux variations in the solidifying shells producing localised distortions leading to crocodile-skin surface defects.

Chatter defects are initiated at the meniscus level of the casting pool where initial metal solidification occurs.  One form of chatter defect, called "low speed chatter", is produced at low casting speeds due to premature freezing of the metal high up on the casting rolls so as to produce a weak shell which subsequently deforms as it is drawn further into the casting pool.  The other form of chatter defect, called "high speed chatter", occurs at higher casting speeds when the shell starts forming further down the casting roll so that there is liquid above the forming shell.  This liquid which feeds the meniscus region, cannot keep up with the moving roll surface, resulting in slippage between the liquid and the roll in the upper part of the casting pool, thus giving rise to high speed chatter defects appearing as transverse deformation bands across the strip.

Moreover, to avoid low speed chatter on the one hand and high speed chatter on the other, it has been necessary to operate within a. very narrow window of casting speeds.  Typically it has been necessary to operate at a casting speed within a narrow range of 30 to 36 metres per minute.  The specific speed range can vary from roll to roll but in general the casting speed must be well below 40 metres per minute to avoid high speed chatter.

The present invention enables significant

suppression of the tendency for chatter defects by careful selection of the chemistry of the steel melt in association with a randomly textured casting surface.  The invention enables the range of possible casting speeds to be greatly expanded.  In particular, it enables significantly higher casting speeds to be achieved.

It has been found that a randomly textured casting surface enables a dramatic increase in casting

speed to be achieved. At casting speeds above 60 metres/minute a new type of chatter defect, termed "high frequency" chatter is encountered but this can be alleviated by selection of the melt chemistry in accordance with the present invention.

DISCLOSURE OF THE INVENTION

According to the invention there is provided a method of continuously casting steel strip comprising supporting a casting pool of molten steel on one or more chilled casting surfaces and moving the chilled casting surface or surfaces to produce a solidified strip moving away from the casting pool, characterised in that said casting surface or each casting surface is textured by a random distribution of discrete projections having peaks, the strip is moved away from the casting pool at a speed in the range 60 to 150 meters per minute, and the molten steel has a manganese content in the range 0.6% to 0.9% by weight and a silicon content in the range 0.1 to 0.35% by weight.

The steel may have a carbon content of less than 0.07% by weight.

Preferably, said peaks have a surface distribution of between 5 and 100 peaks per mm2 and an average height of at least 10 microns.

Preferably, the average height of the discrete projections is at least 20 microns.

The strip may be moved away from the casting pool at a speed of at least 75 meters per minute. More specifically, it may be moved away from the casting pool as speed in the range 75 to 150 meters per minute.

The method of the present invention may be carried out in a twin roll caster.

Accordingly the invention further provides a method of continuously casting steel strip of the kind in which molten metal is introduced into the nip between a pair of parallel casting rolls via a metal delivery nozzle disposed above the nip to create a casting pool of molten steel supported on casting surfaces of the rolls immediately above the nip and the casting rolls are rotated to deliver a solidified steel strip downwardly from the nip, wherein the casting surfaces of the rolls are each textured by a random pattern of discrete projections having pointed peaks, the strip is moved away from the casting pool at a speed of more than 60 meters per minute, and the molten steel has a manganese content of no less than 0.5% by weight and a silicon content in the range 0.1 to 0.35% by weight.

The texture of the casting surface or surfaces can be achieved by grit blasting each casting surface or a metal substrate which is protected by a surface coating to produce the casting surface.  For example the or each casting surface may be produced by grit blasting a copper substrate which is subsequently plated with a thin protective layer of chrome.  Alternatively the casting surface may be formed of nickel in which case the nickel surface may be grit blasted and no protective coating applied.

The required texture of the or each casting surface may alternatively be obtained by deposition of a coating onto a substrate.  In this case the material of the coating may be chosen to control the heat flux during metal solidification.  Said material may be a material which has a low affinity for the steel oxidation products so that

wetting of the casting surfaces by those deposits is poor. More particularly the casting surface may be formed of an alloy of nickel chromium and molybdenum or alternatively an alloy of nickel molybdenum and cobalt, the alloy being deposited so as to produce the required texture.

BRIEF DESCRIPTION OF THE DRAWINGS

In order that the invention may be more fully explained, results of trials carried out to date will be described with reference to the accompanying drawings in which:

Figure 1 is a plan view of a continuous strip caster which is operable in accordance with the invention;

Figure 2 is a side elevation of the strip caster shown in Figure 1;

Figure 3 is a vertical cross-section on the line 3-3 in Figure 1;

Figure 4 is a vertical cross-section on the line 4-4 in Figure 1;

Figure 5 is a vertical cross-section on the line 5-5 in Figure 1;

Figure 6 represent a typical casting surface texture used in the method of the present invention;

Figure 7 shows the results of trial casts using steels of varying compositions; and

Figure 8 shows the effect of manganese content on the generation of high speed chatter defects.

DETAILED DESCRIPTION OF THE PREFERRED EMBODIMENT

United States Patent specification 5,701,948

describes how steel strip can be cast in a twin roll caster in which the casting rolls are provided with a regular texture of parallel groove and ridge formations.  The

present invention may employ a twin roll caster of the same kind as disclosed in that United States patent, but in which the casting rolls have randomly textured surfaces formed by grit blasting.  A preferred form of apparatus is illustrated in Figures 1 to 5 of the accompanying drawings.

The caster illustrated in Figures 1 to 5

comprises a main machine frame 11 which stands up from the factory floor 12.  Frame 11 supports a casting roll carriage 13 which is horizontally movable between an assembly station 14 and a casting station 15.  Carriage 13 carries a pair of parallel casting rolls 16 to which molten metal is supplied during a casting operation from a ladle 17 via a distributor 18 and delivery nozzle 19 to create a casting pool 30.  Casting rolls 16 are water cooled so that shells solidify on the moving roll surfaces 16A and are brought together at the nip 16B between them to produce a solidified strip product 20 at the roll outlet.  This product is fed to a standard coiler 21 and may subsequently be transferred to a second coiler 22.  A receptacle 23 is mounted on the machine frame adjacent the casting station and molten metal can be diverted into this receptacle via an overflow spout 24 on the distributor or by withdrawal of an emergency plug 25 at one side of the distributor if there is a severe malformation of product or other severe malfunction during a casting operation.

Roll carriage 13 comprises a carriage frame 31 mounted by wheels 32 on rails 33 extending along part of the main machine frame 11 whereby roll carriage 13 as a whole is mounted for movement along the rails 33.  Carriage frame 31 carries a pair of roll cradles 34 in which the rolls 16 are rotatably mounted.  Roll cradles 34 are mounted on the carriage frame 31 by interengaging complementary slide members 35, 36 to allow the cradles to

be moved on the carriage under the influence of hydraulic cylinder units 37, 38 to adjust the nip between the casting rolls 16 and to enable the rolls to be rapidly moved apart for a short time interval when it is required to form a transverse line of weakness across the strip as will be explained in more detail below.  The carriage is movable as a whole along the rails 33 by actuation of a double acting hydraulic piston and cylinder unit 39, connected between a drive bracket 40 on the roll carriage and the main machine frame so as to be actuable to move the roll carriage between the assembly station 14 and casting station 15 and vice versa.

Casting rolls 16 are contra rotated through drive shafts 41 from an electric motor and transmission mounted on carriage frame 31.  Rolls 16 have copper peripheral walls formed with a series of longitudinally extending and circumferentially spaced water cooling passages supplied with cooling water through the roll ends from water supply ducts in the roll drive shafts 41 which are connected to water supply hoses 42 through rotary glands 43.  The roll may typically be about 500 mm diameter and up to 2000 mm long in order to produce 2000 mm wide strip product.

Ladle 17 is of entirely conventional construction and is supported via a yoke 45 on an overhead crane whence it can be brought into position from a hot metal receiving station.  The ladle is fitted with a stopper rod 46 actuable by a servo cylinder to allow molten metal to flow from the ladle through an outlet nozzle 47 and refractory shroud 48 into distributor 18.

- Distributor 18 is formed as a wide dish made of a refractory material such as magnesium oxide (MgO) .  One side of the distributor receives molten metal from the ladle and is provided with the aforesaid overflow 24 and

emergency plug 25.  The other side of the distributor is provided with a series of longitudinally spaced metal outlet openings 52.  The lower part of the distributor carries mounting brackets 53 for mounting the distributor onto the roll carriage frame 31 and provided with apertures to receive indexing pegs 54 on the carriage frame so as to accurately locate the distributor.

Delivery nozzle 19 is formed as an elongate body made of a refractory material such as alumina graphite. Its lower part is tapered so as to converge inwardly and downwardly so that it can project into the nip between casting rolls 16.  It is provided with a mounting bracket 60 whereby to support it on the roll carriage frame and its upper part is formed with outwardly projecting side flanges 55 which locate on the mounting bracket.

Nozzle 19 may have a series of horizontally spaced generally vertically extending flow passages to produce a suitably low velocity discharge of metal throughout the width of the rolls and to deliver the molten metal into the nip between the rolls without direct impingement on the roll surfaces at which initial solidification occurs.  Alternatively, the nozzle may have a single continuous slot outlet to deliver a low velocity curtain of molten metal directly into the nip between the rolls and/or it may be immersed in the molten metal pool.

The pool is confined at the ends of the rolls by a pair of side closure plates 56 which are held against stepped ends 57 of the rolls when the roll carriage is at the casting station.  Side closure plates 56 are made of a strong refractory material, for example boron nitride, and have scalloped side edges 81 to match the curvature of the stepped ends 57 of the rolls.  The side plates can be mounted in plate holders 82 which are movable at the

casting station by actuation of a pair of hydraulic cylinder units 83 to bring the side plates into engagement with the stepped ends of the casting rolls to form end closures for the molten pool of metal formed on the casting rolls during a casting operation.

During a casting operation the ladle stopper rod 46 is actuated to allow molten metal to pour from the ladle to the distributor through the metal delivery nozzle whence it flows to the casting rolls.  The clean head end of the strip product 20 is guided by actuation of an apron table 96 to the jaws of the coiler 21.  Apron table 96 hangs from pivot mountings 97 on the main frame and can be swung toward the coiler by actuation of an hydraulic cylinder unit 98 after the clean head end has been formed.  Table 96 may operate against an upper strip guide flap 99 actuated by a piston and a cylinder unit 101 and the strip product 20 may be confined between a pair of vertical side rollers 102.  After the head end has been guided in to the jaws of the coiler, the coiler is rotated to coil the strip product 20 and the apron table is allowed to swing back to its inoperative position where it simply hangs from the machine frame clear of the product which is taken directly onto the coiler 21.  The resulting strip product 20 may be subsequently transferred to coiler 22 to produce a final coil for transport away from the caster.

Full particulars of a twin roll caster of the kind illustrated in Figures 1 to 5 are more fully described in our United States Patents 5,184,668 and 5,277,243 and International Patent Application PCT/AU93/00593.

It has been found that a roll casting surface produced with a random pattern of discrete projections have pointed peaks, as produced by grit or shot blasting is much less prone to generation of chatter defects at casting

speeds up to 60 metres/minute, although at higher casting speeds, high frequency chatter is encountered.  It has been determined that the randomness of the texture is very-important to achieving a microstructure which is homogenous and resistant to crack propagation.

An appropriate random texture can be imparted to a metal substrate by grit blasting with hard particulate materials such as alumina, silica, or silicon carbide having a particle size of the order of 0.7 to 1.4mm.  For example, a copper roll surface may be grit blasted in this way to impose an appropriate texture and the textured surface protected with a thin chrome coating of the order of 50 microns thickness.  Figure 6 illustrates a typical casting surface produced in this manner.  Alternatively it would be possible to apply a textured surface directly to a nickel substrate with no additional protective coating.

It is also possible to achieve an appropriate random texture by forming a coating by chemical deposition or electrodeposition.  In this case the coating material may be chosen so as to contribute to high thermal conductivity and increased heat flux during solidification. It may also be chosen such that the oxidation products in the steel exhibit poor wettability on the coating material, with the steel melt itself having a greater affinity for the coating material and therefore wetting the coating in preference to the oxides.  We have determined that two suitable materials are the alloy of nickel, chromium and molybdenum available commercially under the trade name "HASTALLOY C" and the alloy of nickel, molybdenum and cobalt available commercially under the trade name "T800". Our International Patent Application PCT/AU99/00641 describes the results of tests using randomly textured casting surfaces formed by coatings of HASTALLOY C and T800

showing that the solidified shells deposited on such surfaces are of remarkably even microstructure and of uniform thickness.

Casting trials have been carried out on a twin roll caster fitted with grit blasted textured rolls using low carbon steel having a range of manganese and silicon contents designed to test two hypotheses as to the cause of the high frequency chatter defects encountered as the casting speed is increased.

One hypothesis for high frequency chatter is that it is due to lack of wetting of the casting surfaces as the casting speed increases.  On this hypothesis, the problem should be alleviated by controlling the steel chemistry so that oxidation products produce low temperature liquidus inclusions promoting wettability.  This can be achieved by controlling the manganese and silicon contents of the steel.

A second hypothesis for the generation of high frequency chatter defects is that it is generated by the lack of cushioning effect of the mushy zone where the solidifying shells come together to form the strip.  This hypothesis has been tested by varying the carbon content of the steel for the same manganese content so as to produce a thicker mushy zone.  The results of these tests show that the effects of both hypotheses work together to contribute the high frequency chatter defects.  The trials have shown that in order to eliminate high frequency chatter defects at high casting speeds, it is necessary to control the manganese content and the silicon content of the steel.

Figure 7 illustrates results of trials which demonstrate the effect of variation of inclusion liquidus temperatures due to varying manganese and silicon contents and Figure 8 shows the effect of varying manganese content

on chatter severity.  In these trials the carbon content was maintained below 0.07% by weight.  The trials show that the variation of the manganese content is the predominant factor in controlling high frequency chatter defects. Varying the silicon content does not have the same effect, but it is necessary for the silicon content to be maintained within the range 0.1 to 0.35% by weight.  If the silicon content is too high, castability problems are encountered because the strip becomes fragile and there are solid inclusions.  If the silicon content is too low, the volume of oxides is increased.

It will be seen from Figure 8 that the content should be at least 0.6% to avoid the generation of chatter defects.  As the casting speed is increased the manganese content of the steel must also be increased to avoid high speed chatter.  Generally, the manganese content will be in the range 0.6 to 0.9% for casting speeds in the range 75 to 150 meters per minute.

WE CLAIM:

1.	A method of continuously casting steel strip comprising supporting a

casting pool of molten steel on one or more chilled casting surfaces and moving the

chilled casting surface or surfaces to produce a solidified strip moving away from the

casting pool, characterised in that said casting surface or surfaces are textured by a

random distribution of discrete projections having peaks, the strip is moved away

from the casting pool at a speed in the range 60 to 150 meters per minute, and the

molten steel has a manganese content in the range 0.6% to 0.9% by weight and a

silicon content in the range 0.1 to 0.35% by weight.

2.	A method as claimed in claim 1, wherein the steel has a carbon content

of less than 0.07% by weight.

3.	A method as claimed in claim 1 or claim 2, wherein said peaks have a

surface distribution of between 5 and 100 peaks per mm2 and an average height of

at least 10 microns.

4.	A method as claimed in any one of the preceding claims wherein the

average height of the discrete projections is at least 20 microns.

5.	A method as claimed in any one of the preceding claims, wherein the

strip is moved away from the casting pool at a speed of at least 75 meters per

minute.

6.	A method as claimed in any one of the preceding claims, wherein there

is a pair of said casting surfaces constituted by peripheral surfaces of a pair of

parallel casting rolls forming a nip between them, the molten steel is introduced into

the nip between the casting rolls to create the casting pool supported on the casting

surfaces of the rolls immediately above the nip, and the casting rolls are rotated to

deliver the solidified strip downwardly from the nip.

7.	A method as claimed in claim 6, wherein the molten steel is delivered

into the nip between the casting rolls via a metal delivery nozzle disposed above the

nip.

8.	A method as claimed in any one of the preceding claims, wherein said

casting surface or surfaces are defined by a grit blasted substrate covered by a

protective coating.

9.	A method as claimed in claim 8, wherein the substrate is copper and

the plated coating is of chromium.

10.	A method as claimed in any one of claims 1 to 7, wherein said casting

surface or surfaces are grit blasted surfaces with no additional protective coating.

11.	A method as claimed in claim 10, wherein the grit blasted surface is

formed of nickel.

12.	A method as claimed in any one of claims 1 to 7, wherein said casting

surface or surfaces are defined by a coating deposited onto a substrate to produce

the random texture of that surface.

13.	A method as claimed in any one of claims 8 to 12, which comprises

applying  said  protective  coating  by  means  of  electrodeposition  or  chemical

deposition.

14.	A method as claimed in claim 12 or claim 13, wherein the coating is

formed of an alloy of nickel, chromium and molybdenum.

15.	A method as claimed in claim 12 or claim 13, wherein the coating is

formed of an alloy of nickel, molybdenum and cobalt.

16.	A method of continuously casting steel strip substantially as herein

described with reference to the accompanying drawings.

Documents:

				48-del-2000-abstract.pdf

				48-del-2000-assignment.pdf

				48-del-2000-claims.pdf

				48-del-2000-correspondence-others.pdf

				48-del-2000-correspondence-po.pdf

				48-del-2000-description (complete).pdf

				48-del-2000-drawings.pdf

				48-DEL-2000-Form-1.pdf

				48-del-2000-form-13.pdf

				48-del-2000-form-19.pdf

				48-del-2000-form-2.pdf

				48-del-2000-form-3.pdf

				48-del-2000-form-5.pdf

				48-del-2000-form-6.pdf

				48-del-2000-gpa.pdf

				48-del-2000-petition-137.pdf

				48-del-2000-petition-138.pdf

« Previous Patent

Next Patent »

Patent Number	226565	

Indian Patent Application Number	48/DEL/2000	

PG Journal Number	01/2009	

Publication Date	02-Jan-2009	

Grant Date	19-Dec-2008	

Date of Filing	24-Jan-2000	

Name of Patentee	CASTRIP, LLC	

Applicant Address	C/O NUCOR, 2100 REXFORD ROAD, CHARLOTTE, NORTH CAROLINA 28211, UNITED STATES OF AMERICA.	

Inventors:

#	Inventor's Name	Inventor's Address	

1	NIKOLOVSKI, NIKOLCO S	2 EDMUND AVENUE, FIGTREE, NEW SOUTH WALES 2525, AUSTRALIA	

2	MAHAPATRA, RAMA BALLAV	23 JACOBSON AVENUE, KYEEMAGH, NEW SOUTH WALES 2233, AUSTRALIA	

3	STREZOV, LAZAR	7 MARIN STREET, ADAMSTOWN HEIGHTS, NEW SOUTH WALES 2289, AUSTRALIA	

PCT International Classification Number	B22D 11/06	

PCT International Application Number	N/A	

PCT International Filing date		

PCT Conventions:

#	PCT Application Number	Date of Convention	Priority Country	

1	PP 8525	1999-02-05	Australia	

© All Indian Patents, 2013-2021.

  Patent data available in the public domain from Indian Patents Office, Department of Industrial Policy and Promotions, Ministry of Commerce and Industry, Government of India.
