Repository: anandvc/allindianpatents

File: patents/226626-a-process-of-making-yttrium-aluminium-garnet-powder.html
Indian Patents. 226626:"A PROCESS OF MAKING YTTRIUM ALUMINIUM GARNET POWDER"

Indian Patents

Recently Granted Patents

  Recently Published Patents

Title of Invention	"A PROCESS OF MAKING YTTRIUM ALUMINIUM GARNET POWDER"

Abstract	The patent describes the making of yttrium aluminium garnet powder useful a precursor materials for making sintered components for engineering application. The solutions of yttrium salt as well as aluminium salt were mixed with the addition of aqueous ammonia in the form of aqueous solution while stirring or gaseous ammonia is passed through the mixed salt solution to obtain a semi-solid gel mass and heat treated to produce yttrium aluminium garnet powder. The intermediate polynuclear complexing affect the formation of homogeneous yttrium aluminium garnet powder at a temperature as low as 800°C.	

Full Text	The present invention relates to a process of making yttrium aluminium garnet powder. The yttrium aluminium garnet powder is used as a precursor material to produce sintered components for engineering applications. The yttrium aluminium garnet powder precursor is also used as a sintering additive for sintering non-oxide materials like SiC, Si3N4 and SiAlON. Yttrium aluminium garnet powder is also used as-a compositing material with oxide and non-oxide compounds like A12O3, SiC, Si3N4 and MgO and as a laser material.

The present day method of making yttrium aluminium garnet powder for which reference may be made to Donald R. Messier and George E. Gazza in Ceramic Bulletin, vol. 51, No. 9, 1972; wherein oxide powder e.g. Y2O3 and Al2O3.are mixed intimately, subsequently compacted and fired at a temperature in the range of 1500°C to 1600°C. In another method, coprecipitated yttrium hydroxide and aluminium hydroxide powders from their respective salt solutions are heat treated for the details of which reference may be made to J. W. G. A. Vrolijk, J. W. M. M. Willems and R. Metselaar in J. Euro. Ceram. Soc., 6, 1990, 47-51; Kyoung R. Han, Hee Jin Koo and Chang Sup Lim in J. Am. Ceram. Soc. 82 (6) 1598-1600,1999; Lin Liu, Zhi-Fan Zhang, Bruce King, Jhon Halloran and Richard M. Laine in J. Am. Ceram. Soc., 79(2) 385-394, 1996; Yin Liu, Zhi-Fan Zhang, Jhon Halloran and K. M. Lainc in J. Ani. Ceram. Soc., 81(3) 629-645, 1998. References may also be made to G. Gowda in J. Mater. Sci. Lett. 5 (1986) 1029-

1032, wherein sol-gel processing for making hydroxide precursors are effected which

were subsequently heat treated at a temperature in the range of 800° to 1600°C for

making yttrium aluminium garnet. The garnet prepared by above processes were ground

by conventional processing to obtain the precursor powder.

The draw back of the above processes are listed below :

i) Attainment of homogeneity in mixing is difficult with solid materials.

ii) Temperature of formation of yttrium aluminium garnet powder is high.

iii) Co-precipitation increases the reactivity but only to a small extent.

iv) Sol-gel processing leads to homogeneous products but with low solid to reactant

volume ratio resulting very low yield.

The main object of the present invention is to provide a process of making yttrium

aluminium garnet powder which obviates the draw backs as detailed above.

Another object of the present invention is to use inorganic salt solutions like nitrate,

chloride, sulphate.

Still another object of the present invention is to increase homogeneity of mixed

reactants in comparison to solid-mixing process.

Yet another object of the present invention is to lowering the formation temperature of

yttrium aluminium garnet powder.

Still another object of the present invention is to increase the solid volume:  reactant volume ratio in comparison to sol-gel processing.

Yet another object of the present invention is to increase the reactivity of the reactants in comparison to solid-state mixing process.

Accordingly the present invention provides a  process of making yttrium aluminum garnet powder which comprises:

a)	preparing 0.5 M to 3.5M yttrium salt solutions,

b)	preparing 0.5M to 4M aluminum salt solutions,

c)	characterised in that mixing solutions prepared in steps a) and b) under stirring 

at room temperature in

8 to 91 vol % yttrium salt solution and 9 to 92 vol % aluminum salt solutions,

d)	stirring the mixture for a period of 0.2 - 8 hrs,

e)	passing ammonia solution containing 10 to 50% ammonia or gaseous ammonia in

the said mixture obtained in step d),

f)	stirring the mixture as obtained in step e) for 1 to 3 hrs to obtain gel like semi-

solid,

g)	allowing to age the said semi-solid mass for 24-36 hrs,

h) filtering and washing by water the semi-solid mass,

i)  heat treating the material obtained in step h) at 350-650°C for 2-6 hrs,

j)  grinding the heat treated product obtained in step i) and sieving through 100 mesh

B.S.,

k)  compacting the sieved powder obtained in step j) by cold isostatic pressing, 1)  firing the compacted product at a temperature in the range of 800 to 1600°C for 1-

6 hrs, m) grinding and milling the fired product obtained in step 1) by conventional methods

to obtain yttrium aluminum garnet powder.

In an embodiment of the present invention yttrium and aluminium salts may be used in the form of nitrate, chloride, sulphate.

In another embodiment of the present invention reaction with ammonia may be effected

by passing gaseous ammonia through the solution.

The details of the process of the present invention are given below :

a) Solutions of aluminium salts are prepared in distilled water in the range of 0.5 to 4

  M

b)	Solutions of yttrium salts are prepared in distilled water in the range of 0.5 to 3.

c)	The two solutions prepared in step 'a' and 'b' are mixed in 8 to 9i vol % yttrium salt

solution and 9 to 92 vol % aluminium salt solutions.

d)	Aqueous ammonia ( 1:1, 1:2, 1:4 and 1:5) is passed into the mixed solution prepared

in step 'c' with constant stirring.

e)	Gaseous ammonia is passed into the mixed solution prepared in step V under

constant stirring.

f)	The entire mass converts to a gel like semi-solid which is allowed to age for 24-36

hours.

g)	The product formed in step 'f is filtered and washed by water.

h) Heat treating the material obtained in step 'g' at 350 - 650°C for 2-6 hours.

i) The heat treated product obtained in step 'h' is ground and sieved through 100 mesh

B.S.

j) The sieved powder obtained in step V is formed into green shape by cold isostatic

pressing.

k) The green pressed product obtained in step "j' is fired in the temperature range of

800 -1600°C for 1-6 hours.

Y2O3 and Al2O3 combine to form different solid solutions containing Y, Al and O in

different proportion giving approximate formulae Y3Al5O1:2, YA1O2 and Y4Al2O9 which

are properly known as yttrium aluminium garnet ( YAG ),yttrium aluminium perovskite

( YAP) and yttrium alummate monoclinic ( YAM ). The normal formation temperature

of those compounds are well above 1200°C and the different forms i.e. YAP and YAM decomposes at different temperatures. Since the formation temperature, decomposition temperature and sintering temperature are very close to each other it is difficult to obtain the desired phases in the sintered compacts. To avoid this problem sol - gel or co-precipitation techniques are normally adopted in which the formation temperature of different phases are much lower. However, the above two methods have their inherent

.

short comings. A new processing route involving intermediate hydrogel formation may yield such powder precursors that may be converted to different Y, Al and O compounds at comparatively lower temperature with greater homogeneity and higher reactivity. The technique involves intermediate hydrogel formation based on principles of polynuclear complexing.

The novelty of the present invention lies in preparing yttrium aluminium garnet powder

by using  inorganic  salts  through  the  intermediate  polycondensed  hydroxy  aquo

complexes by the inventive steps of adding the salt solutions into concentrated ammonia

solution.

The following examples are given by way of illustration and therefore should not be

construed to limit the scope of the present invention.

Example -1

84.2 ml 1(M) Al(NO3)3 9H2O and 50.55 ml 1(M) YCl3 6H2O solutions are mixed. Ammonium hydroxide ( 1:1) is added to this mixed solution with constant stirring. The stirring is continued with the formation of gel mass for 2 hours and then allowed to age the whole set-up to settle for 24 hours. The gel mass is filtered, washed with distilled water and heat treated at 650°C for 2 hours. The heat treated material is ground and pelletised at 200 MPa pressure. The pressed specimen is fired at 1400°C in air for 2 hours. The phases was identified as YAG only.

Example - 2

' 168.4 ml 0.5 (M) A1(NO3)3, 9H2O and 50.55 ml 1(M) YC13, 6H2O solutions are mixed. Ammonium hydroxide ( 1:2) is added to this mixed solution with constant stirring. The stirring is continued with the formation of gel mass for 2 hours and then allowed to age the whole set-up to settle for 24 hours. The gel mass is filtered, washed with distilled

water and heat treated at 600°C tor 4 hours. The heat treated material is ground and pelletised at 250 MPa pressure. The pressed specimen is fired at 1600°C in air for 2 hours. The phases was identified as YAG only.

Example - 3

42.1 ml 2 (M) A1(NO3)3, 9H2O and 14.44 ml 3.5 (M) YCl3 6H2O solutions are mixed. Ammonium hydroxide (1:4) is added to this mixed solution with constant string. The stirring is continued with the formation of gel mass for 3 hours and then allowed to age the whole set-up to settle for 48 hours. The gel mass is filtered, washed with distilled water and heat treated at 600°C for 3 hours. The heat treated material is ground and pelletised at 200 MPa pressure. The pressed specimen is fired at 1200°C in nir for 4 hours. The phases was identified as YAG only.

Example - 4 

42.1 ml 1(M) Al2(SO4)3,16H2O and 50.5 ml 1(M) Y(NO3)3, 5H2O solutions are mixed.

Ammonium hydroxide ( 1:1) is added to this mixed solution with constant stirring. The stirring is continued with the formation of gel mass for 2 hours and then allowed to age the whole set-up to settle for 24 hours. The gel mass is iiltered, washed with distilled water and heat treated at 650°C for 2 hours. The heat treated material is ground and pelletised at 200 MPa pressure. The pressed specimen is fired at 800°C in air for 2

hours. The phases were identified YAG as major phase along with A12O3 and Y2O3 as minor phases.

Example - 5

84.2 ml 0.5 (M) Al2(SO4)3,16H2O and 25.2 ml 2(M) Y(NO3)3, 5H2O solutions are

mixed. Ammonium hydroxide (1:4) is added to this mixed solution with constant

stirring. The stirring is continued with the formation of gel mass for 2 hours and then

allowed to age the whole set-up to settle for 24 hours. The gel mass is filtered, washed

with distilled water and heat treated at 550°C for 2 hours. The heat treated material is

ground and pelletised at 200 MPa pressure. The pressed specimen is fired at 900°C in

air for 1 hours. The phases were identified YAG as major phase along with A12O3 and

Y2O3 as minor phases.	

Example - 6

84.2 ml 1(M) Al(NO3)3 9H2O and 50.55 ml 1(M) YC13, 6H2O solutions are mixed. Gaseous ammonia is passed to this mixed solution with constant stirring. The stirring is continued with the formation of gel mass for 2 hours and then allowed to age the whole set-up to settle for 24 hours. The gel mass is filtered, washed with distilled water and heat treated at 650°C for 2 hours. The heat treated material is ground and pelletised at 200 MPa pressure. The pressed specimen is fired at 1200°C in air for 2 hours. The phases were identified YAG as major phase along with trace of A12O3.

Example - 7

84.2 ml 0.5 (M) Al2(SO4), 16H2O and 25.2 ml 2(M) Y(NO3)3. 5H2O solutions are mixed. Gaseous ammonia is added to this mixed solution with constant stirring. The stirring is continued with the formation of gel mass for 2 hours and then allowed to age the whole set-up to settle for 24 hours. The gel mass is filtered, washed with distilled water and heat treated at 600°C for 2 hours. The heat treated material is ground and pelletised at 200 MPa pressure. The pressed specimen is fired at 1000°C in air for 1 hours. The phases were identified YAG as major phase along with A12O3 and Y2O3 as minor phases.

Example -8

168.4 ml 0.5 (M) A1(NO3)3, 9H2O and 50.55 ml 1(M) YC13, 6H2O solutioiis_arejnixed. Gaseous ammonia is added to this mixed solution with constant stirring. The stirring is continued with the formation of gel mass for 2 hours and then allowed to age the whole set-up to settle for 24 hours. The gel mass is filtered, washed with distilled water and heat treated at 550°C for 4 hours. The heat treated material is ground and peiletised at 250 MPa pressure. The pressed specimen is fired at 1600°C in air for 2 hours. The main advantages of the present invention are :

1.	The inorganic salt solutions are used.

2.	The formation temperature of yttrium aluminium garnet phase is reduced.

3.	The homogeneity of mixed reactants in comparison to solid-mixing process is

increased.

4.	The reactivity of the reactants in comparison to  solid-state mixing process is

increased.

5.	The volume ratio of solid to reactants is increased in  comparison to sol-gel

processing.  

We Claim:

1.  A process of making yttrium aluminum garnet powder which comprises:

a)	preparing 0.5 M to 3.5M yttrium salt solutions,

b)	preparing 0.5M to 4M aluminum salt solutions,

c)	characterised in that mixing solutions prepared in steps a) and b) under stirring at

room temperature  in 8 to 91 vol% yttrium salt solution and 9 to 92 vol% aluminum salt solutions,

d)	stirring the mixture for a period of 0.2 - 8 hrs,

e)	passing ammonia solution containing 10 to 50% ammonia or gaseous ammonia in

the said mixture obtained in step d),

f)	stirring the mixture as obtained in step e) for 1 to 3 hrs to obtain gel like semi-

solid,

g)	allowing to age the said semi-solid mass for 24-36 hrs,

h)  filtering and washing by water the semi-solid mass,

i)  heat treating the material obtained in step h) at 350-650°C for 2-6 hrs,

j)  grinding the heat treated product obtained in step i) and sieving through 100 mesh

B.S.,

k) compacting the sieved powder obtained in step j) by cold isostatic pressing, 1)  firing the compacted product at a temperature in the range of 800 to 1600°C for 1-

6 hrs, m) grinding and milling the fired product obtained in step 1) by conventional methods

to obtain yttrium aluminum garnet powder

2. A process of making yttrium aluminum garnet powder as claimed in claim 1,

wherein yttrium and aluminum salts used are nitrate, chloride, sulphate.

3.  A process of making yttrium aluminum garnet powder substantially as herein described with reference to the examples.

Documents:

				149-del-2000-abstract.pdf

				149-del-2000-claims.pdf

				149-del-2000-comlete specification (granted).pdf

				149-del-2000-correspondence-others.pdf

				149-del-2000-correspondence-po.pdf

				149-del-2000-description (complete).pdf

				149-del-2000-form-1.pdf

				149-del-2000-form-19.pdf

				149-del-2000-form-2.pdf

« Previous Patent

Next Patent »

Patent Number	226626	

Indian Patent Application Number	149/DEL/2000	

PG Journal Number	04/2009	

Publication Date	23-Jan-2009	

Grant Date	22-Dec-2008	

Date of Filing	25-Feb-2000	

Name of Patentee	COUNCIL OF SCIENTIFIC AND INDUSTRIAL RESEARCH	

Applicant Address	RAFI MARG, NEW DELHI-110 001, INDIA.	

Inventors:

#	Inventor's Name	Inventor's Address	

1	SANKAR GHATAK	CENTRAL GLASS & CERAMIC RESEARCH INSTITUTE, CALCUTTA 700 032, INDIA.	

2	DEBABRATA BASU	CENTRAL GLASS & CERAMIC RESEARCH INSTITUTE, CALCUTTA 700 032, INDIA.	

3	ARUUP KUMAR SAMANTA	CENTRAL GLASS & CERAMIC RESEARCH INSTITUTE, CALCUTTA 700 032, INDIA.	

4	HIMADRI SEKHAR MAITI	CENTRAL GLASS & CERAMIC RESEARCH INSTITUTE, CALCUTTA 700 032, INDIA.	

PCT International Classification Number	C09K 11/77	

PCT International Application Number	N/A	

PCT International Filing date		

PCT Conventions:

#	PCT Application Number	Date of Convention	Priority Country	

1			NA	

© All Indian Patents, 2013-2021.

  Patent data available in the public domain from Indian Patents Office, Department of Industrial Policy and Promotions, Ministry of Commerce and Industry, Government of India.

File: patents/226667-an-apparatus-and-method-for-stretching-a-film.html (part 1 of 3)
Indian Patents. 226667:AN APPARATUS AND METHOD FOR STRETCHING A FILM

Indian Patents

Recently Granted Patents

  Recently Published Patents

Title of Invention	AN APPARATUS AND METHOD FOR STRETCHING A FILM

Abstract	Stretched polymeric films can be used in a variety of applications, including optical applications. The stretching conditions and shape of the stretching tracks in a stretching apparatus can determine or influence film properties. Methods and stretching apparatuses can include adjustable or zone-defined stretching regions.	

Full Text	 

METHODS AND DEVICES FOR STRETCHING POLYMER FILMS

Field of the Invention

Generally, the present invention relates to methods and devices for stretching polymer films and the films obtained by the methods and devices. The present invention also relates to methods and devices for stretching polymer films using an adjustable or zone-defined stretching region.

Background of the Invention

There are a variety of reasons to stretch polymer films. Stretching can enhance or generate desired mechanical, optical, and other film properties. For example, polymer films can be stretched to provide a desired degree of uniaxial or near uniaxial orientation in optical properties. In general, perfect uniaxial orientation of a birefringent polymer results in a film (or layers of a film) in which the index of refraction in two of three orthogonal directions is the same (for example, the width (W) and thickness (T) direction of a film, as illustrated in Figure 4). The index of refraction in the third direction (for example, along the length (L) direction of the film) is different from the indices of refraction in the other two directions. Typically, perfect uniaxial orientation is not required and some degree of deviation from the optimal conditions can be allowed depending on a variety of factors including the end-use application of the polymer film.

In optical applications, a uniaxially oriented film can provide useful optical properties such as more uniform performance across a variety of different viewing angles. Other applications can also benefit from uniaxial or near uniaxial orientation of a polymer film. For example, uniaxially oriented films are more easily fibrillated or torn along the orientation direction.

Summary of the Invention

Generally, the present invention relates to methods and devices for stretching polymer films. One embodiment is an apparatus for stretching a film. The apparatus includes a plurality of gripping elements to hold opposing ends of a film, opposing tracks along which the plurality of gripping elements travel, and at least one track shape controller. The opposing tracks define a primary stretching region in which the tracks

generally diverge to stretch a film held by the gripping elements. Each of the opposing tracks in the primary stretching region includes at least one continuous rail extending the length of the track through the primary stretching region. The track shape controller(s) is coupled to at least one of the continuous rails within the primary stretching region and is capable of applying a force to the continuous rail to modify a shape of the track in the primary stretching region.

Another embodiment is a methodtof stretching a film using this apparatus. In the method at least one of the track shape controllers is activated to apply a force to at least one of the continuous rails to modify a shape of at least one of the tracks. The opposing ends of the film are gripped using the gripping elements. The film is conveyed along the opposing tracks to the primary stretching region. The film is then stretched within the primary stretching region.

Yet another embodiment is an apparatus for stretching a film. The apparatus includes a plurality of gripping elements to hold opposing ends of a film and opposing tracks along which the plurality of gripping elements travel. The opposing tracks define a primary stretching region in which the tracks generally diverge to stretch a film held by the gripping elements. The primary stretching region includes (i) an initial stretching zone configured and arranged so that the machine direction draw ratio (MDDR) and the transverse direction draw ratio (TDDR) based on the tracks have the following relationship:

MDDR 
Still another embodiment of the invention is a method for stretching a film. The method includes conveying the film into a stretching region. The film is then stretched to increase a transverse dimension of the film by greater than a factor of 4 by conveying the opposing edges of the film along generally diverging paths. The generally diverging paths are configured and arranged to provide a machine direction draw ratio (MDDR) and a transverse direction draw ratio (TDDR) based on the paths having the following relationship:

MDDR 
Another embodiment is of the invention is a method for stretching a film. The method includes conveying the film into a stretching region. The film is then stretched to increase a transverse dimension of the film by at least a factor of 2.5 by conveying the opposing edges of the film along generally diverging, coplanar paths. The generally diverging paths are configured and arranged to provide a machine direction draw ratio (MDDR) and a transverse direction draw ratio (TDDR) based on the paths having the following relationships:

during the stretching.

Yet another embodiment of the invention is a method for stretching a film. The method includes conveying the film into a stretching region. The film is then stretched to increase a transverse dimension of the film by at least a factor of 4.6 by conveying the opposing edges of the film along generally diverging, coplanar paths. The generally diverging paths are configured and arranged to provide a machine direction draw ratio (MDDR) and a transverse direction draw ratio (TDDR) based on the paths having the following relationships:

during the stretching.

One embodiment of the invention is a method for stretching a film. The method includes conveying the film into a stretching region. The film is then stretched by conveying the opposing edges of the film along generally diverging paths. The generally diverging paths are configured and arranged to comprise (i) an initial stretching zone wherein the generally diverging paths have a functional form corresponding to

±(x)/(Xl) = (l/4)(Xl/xo)(y/x02 +  1 and (ii) a later stretching zone wherein the generally diverging paths have a functional form corresponding to 

where X2 and x1 are different and A is a y-axis offset. -

The above summary of the present invention is not intended to describe each disclosed embodiment or every implementation of the present invention. The Figures and the detailed description which follow more particularly exemplify these embodiments.

Brief Description of the Drawings

The invention may be more completely understood in consideration of the following detailed description of various embodiments of the invention in connection with the accompanying drawings, in which:

Figure 1 is a schematic top view of a prior art tenter apparatus used to stretch film;

Figure 2 is a perspective view of a portion of film in the prior art process depicted in Figure 1 both before and after the stretching process;

Figure 3 is a block diagram showing steps according to one aspect of the present invention;

Figure 4 is a perspective view of a portion of film in a uniaxial stretching process both before and after the stretching process;

Figure 5 is a schematic illustration of one embodiment of the stretching process and one embodiment of a stretching apparatus according to the present invention;

Figure 6 is a schematic top view of a portion of a stretching apparatus according to the present invention;

Figure 7 is an end view of the apparatus of Figure 6;

Figure 8 is a schematic illustration of a portion of the tracks of a stretching apparatus illustrating one embodiment of a pre-conditioning region of the stretching apparatus according to the invention;

Figure 9 is a schematic illustration of one embodiment of adjustable tracks for a primary stretching region of a stretching apparatus according to the invention;

Figure 10 is a schematic illustration of one embodiment of a take-away system for a stretching apparatus according to the invention;

Figure 11 is a schematic illustration of another embodiment of a take-away system for a stretching apparatus according to the invention;

Figure 12 is a schematic illustration of a third embodiment of a take-away system for a stretching apparatus according to the invention;

Figure 13 is a schematic illustration of a fourth embodiment of a take-away system for a stretching apparatus according to the invention;

Figure 14 is a schematic illustration of a fifth embodiment of a take-away system for a stretching apparatus according to the invention;

Figure 15 is a schematic illustration of another embodiment of tracks for a primary stretching region of a stretching apparatus according to the invention;

Figure 16 is a schematic side cross-sectional view of one embodiment of tracks and a track shape control unit for a stretching apparatus according to the invention;

Figure 17 is a schematic illustration of one embodiment of a take-away system, according to the invention, for using in, for example, a conventional stretching apparatus such as that illustrated in Figure 1;

Figure 18 is a graph of examples of suitable boundary trajectories for a primary stretching region of a stretching apparatus according to the invention;

Figure 19 is a graph of examples of suitable boundary trajectories for a primary stretching region of a stretching apparatus according to the invention illustrating the use of different stretching regions with different parabolic configurations;

Figure 20 is a graph of examples of suitable boundary trajectories for a primary stretching region of a stretching apparatus according to the invention including boundary trajectories that are linear approximations to suitable parabolic or substantially parabolic boundary trajectories;

Figure 21 is a schematic view of a portion of the track and track shape control unit of one embodiment of Figure 16; and

Figure 22 is a schematic view of another portion of the track and track shape control unit of one embodiment of Figure 16.

While the invention is amenable to various modifications and alternative forms, specifics thereof have been shown by way of example in the drawings and will be described in detail. It should be understood, however, that the intention is not to limit the invention to the particular embodiments described. On the contrary, the intention is to cover all modifications, equivalents, and alternatives falling within the spirit and scope of the invention.

The present invention is believed to be applicable to methods and devices for stretching polymer films and the films made using the methods and devices. In addition, the present invention is directed to methods and devices for stretching polymer films that include an adjustable or zone-defined stretching region. The polymer films can be stretched using these methods and devices to achieve uniaxial or near uniaxial orientation, if desired. The methods and devices can also be used to achieve other orientation conditions.

The present invention is applicable generally to a number of different polymer films, materials, and processes. The present invention is believed to be particularly suited to the fabrication of polymer optical films. The methods and devices can be used, if desired, to make optical films or other films having one or more properties selected from improved optical performance, improved optical properties, increased propensity to fracture or tear in a controlled manner or direction, enhanced dimensional stability, better processability, easier manufacturability, and lower cost when compared to optical films made using conventional methods and devices.

A variety of optical films can be stretched or drawn according to the present invention. The films can be single or multi-layer films. Suitable films are disclosed, for example, in U.S. Patents Nos. 5,699,188; 5,825,543; 5,882,574; 5,965,247; and 6,096,375; and PCT Patent Applications Publication Nos. WO 95/17303; WO 96/19347; WO 99/36812; and WO 99/36248 (the entire contents of each of which are herein incorporated by reference). The devices and methods described herein include improvements, additions, or alterations to the devices and methods described in U.S. Patent Applications

Serial Nos. 10/156,347 and 10/156,348 and U.S. Provisional Patent Application Serial No. 60/294,490, all of which are incorporated herein by reference.

Films made in accordance with the present invention may be useful for a wide variety of products including, for example, polarizers, reflective polarizers, dichroic polarizers, aligned reflective/dichroic polarizers, absorbing polarizers, and retarders (including z-axis retarders). The polymer films can be monolithic or multilayer polymer films. The polymeric films may also comprise layers of immiscible blends that form optical effects such as diffusers or diffuse reflective polarizers, such as described in U.S. Patents Nos. 5,783,120; 5,825,543; 5,867,316; 6,057,961; 6,111,696; and 6,179,948 and U.S. Patent Applications Serial Nos. 09/871,130 and 09/686,460, all of which are incorporated herein by reference. These polymer films can include coatings or additional layers that are provided before or after drawing. Examples of some suitable coatings and layers are described in U.S. Patent No. 6,368,699, incorporated herein by reference.  In some embodiments, the polymer films include additional polarizing elements such as melt extrudable orienting dyes, wire grid polarizing elements, and the like. One example of a useful construction is a film with a layer of polyvinyl alcohol (PVA) that is formed on the film, e.g. coated on the film prior to or after stretching the film. The PVA can be post-processed to form a dichroic polarizing layer, e.g. through an iodine staining, acid dehydration or dye embedding methods. The substrate may itself be a monolithic film or a multilayer construction with or without optical reflective power. Examples of PVA films suitable for use in this construction can be found in U.S. Patent No. 6,113,811, which is incorporated herein by reference.

One application of the particular films of the invention is as a component in devices such as, for example, polarizing beamsplitters for front and rear projection systems or as a brightness enhancement film used in a display (for example, a liquid crystal display) or microdisplay. It should also be noted that the stretcher described below in accordance with the present invention may be used with a length orienter to make a mirror.

In general, the process includes stretching a film that can be described with reference to three mutually orthogonal axes corresponding to the machine direction (MD), the transverse direction (TD), and the normal direction (ND). These axes correspond to the width, length, and thickness of the film, as illustrated in Figure 4. The stretching

process stretches a region 20 of the film from an initial configuration 24 to a final configuration 26. The machine direction is the general direction along which the film travels through a stretching device, for example, the apparatus as illustrated in Figure 5. The transverse direction is the second axis within the plane of the film and is orthogonal to the machine direction. The normal direction is orthogonal to both MD and TD and corresponds generally to the thickness dimension of the polymer film.

Figure 3 is a block diagram of a process according to the present invention. In step 30, the film is supplied or provided to an apparatus for stretching the film. The process optionally includes a preconditioning step 32. The film is stretched in step 34. The film is optionally post-conditioned in step 36. The film is removed from the stretching apparatus in step 38.

Figure 5 illustrates one embodiment of a stretching apparatus and method of the invention. It will be recognized that the process illustrated by Figure 3 can be accomplished using one or more additional apparatuses, apart from a stretching apparatus (which at a minimum performs step 34 of Figure 3). These one or more additional apparatuses perform one or more of the non-stretching functions (for example, functions represented by steps 30, 32, 36 and 38) illustrated in Figure 3 and shown in Figure 5 as being performed by a stretching apparatus.

In the illustrated embodiment of Figure 5, the apparatus includes a region 30 where the film 40 is introduced into the stretching apparatus. The film can be provided by any desirable method. For example, the film can be produced in a roll or other form and then provided to stretching apparatus. As another example, the stretching apparatus can be configured to receive the film from an extruder (if, for example, the film is generated by extrusion and ready for stretching after extrusion) or a coater (if, for example, the film is generated by coating or is ready for stretching after receiving one or more coated layers) or a laminator (if, for example the film is generated by lamination or is ready for stretching after receiving one or more laminated layers).

Generally, the film 40 is presented in region 30 to one or more gripping members that are configured and arranged to hold opposing edges of the film and convey the film along opposing tracks 64 defining predetermined paths. The gripping members 70 (see Figure 7) typically hold the film at or near the edges of the film. The portions of the film

held by the gripping members are often unsuitable for use after stretching so the position of the gripping members is typically selected to provide sufficient grip on the film to permit stretching while controlling the amount of waste material generated by the process.

One example of suitable gripping members includes a series of clips that sequentially grip the film between opposing surfaces and then travel around a track. The gripping members can nest or ride in a groove or a channel along the track. Another example is a belt system that holds the film between opposing belts or treads, or a series of belts or treads, and directs the film along the track. Belts and treads can, if desired, provide a flexible and continuous, or semi-continuous, film conveyance mechanism. A variety of opposing, multiple belt methods are described, for example, in U.S. Patent No. 5,517,737 or in European Patent Application Publication No. 0236171 Al (the entire contents of • each of which are herein incorporated by reference). The tension of belts is optionally adjustable to obtain a desired level of gripping.

A belt or clip can be made of any material. For example, a belt can be a composite construction. One example of a suitable belt includes an inner layer made of metal, such as steel, to support high tension and an outer layer of elastomer to provide good gripping. Other belts can be used. In some embodiments, the belt includes discontinuous tread to provide good gripping.

Other methods of gripping and conveying the film through a stretcher are known and may be used. In some embodiments, different portions of the stretching apparatus can use different types of gripping members.

Gripping members, such as clips, can be directed along the track by, for example, rollers 62 rotating a chain along the track with the gripping members coupled to the chain. The rollers are connected to a driver mechanism that controls the speed and direction of the film as it is conveyed through the stretching apparatus. Rollers can also be used to rotate and control the speed of belt-type gripping members. The belts and rollers optionally include interlocking teeth to reduce or prevent slippage between the belt and roller.

Figures 6 and 7 illustrate one embodiment of the gripping members and track. The gripping members 70 of this embodiment are a series of tenter clips. These clips can afford overall flexibility via segmentation. The discrete clips are typically closely packed

and attached to a flexible structure such as a chain. The flexible structure rides along or in channels along the track 64. Strategically placed cams and cam surfaces open and close the tenter clips at desired points. The clip and chain assembly optionally ride on wheels or bearings or the like.  As one example, the gripping members are tenter clips mounted on top and bottom bearings rolling between two pairs of inner and outer rails. These rails form, at least in part, the track.

The edges of the gripping members define a boundary edge for the portion of the film that will be stretched. The motion of the gripping members along the tracks provides a boundary trajectory that is, at least in part, responsible for the motion and drawing of the film. Other effects (e.g., downweb tension and take-up devices) may account for other portions of the motion and drawing. The boundary trajectory is typically more easily identified from the track or rail along which the gripping members travel. For example, the effective edge of the center of the gripping member, e.g. a tenter clip, can be aligned to trace the same path as a surface of the track or rail. This surface then coincides with the boundary trajectory. In practice, the effective edge of the gripping members can be somewhat obscured by slight film slippage from or flow out from under the gripping members, but these deviations can be made small.

In addition, for gripping members such as tenter clips the length of the edge face can influence the actual boundary trajectory.  Smaller clips will in general provide better approximations to the boundary trajectories and smaller stretching fluctuations. In at least some embodiments, the length of a clip face edge is no more that one-half, and can be no more than one-quarter, the total initial distance between the opposing boundary trajectories or tracks.

The two opposing tracks are optionally disposed on two separate or separable platforms or are otherwise configured to allow the distance between the opposing tracks to be adjustable. This can be particularly useful if different sizes of film are to be stretched by the apparatus or if there is a desire to vary the stretching configuration in the primary stretching region, as discussed below. Separation or variation between the opposing tracks can be performed manually, mechanically (for example, using a computer or other device to control a driver that can alter the separation distance between the tracks), or both.

Since the film is held by two sets of opposing gripping members mounted on opposing tracks, there are two opposing boundary trajectories. In at least some embodiments, these trajectories are mirror images about an MD center line of the drawing film. In other embodiments, the opposing tracks are not mirror images. Such a non-mirror image arrangement can be useful in providing a variation (for example, a gradient or rotation of principal axes) in one or more optical or physical properties across the film.

Returning to Figure 5, the apparatus optionally includes a preconditioning region 32 that typically is enclosed by an oven 54 or other apparatus or arrangement to heat the film in preparation for stretching. The preconditioning region can include a preheating zone 42, a heat soak zone 44, or both. In at least some embodiments, there may be a small amount of film stretching that occurs in order to set the contact between the gripping members and the film, as illustrated by the boundary trajectory of Figure 8. In at least some instances, there may not actually be any stretching but the increase in separation between the opposing tracks may account, at least in part, for thermal expansion of the film as the film is heated.

Figure 8 illustrates a supply region 30' followed by the preconditioning region 32' and primary stretching region 34'. Within the preconditioning region 32' (or optionally in the supply region 30') a gripping member set zone 31' is provided in which the tracks diverge slightly to set the gripping members (for example, tenter clips) on the film. The film is optionally heated within this zone. This initial TD stretch is typically no more than 5% of the final TD stretch and generally less than 2% of the final TD stretch and often less than 1% of the final TD stretch. In some embodiments, the zone in which this initial stretch occurs is followed by a zone 33' in which the tracks are substantially parallel and the film is heated or maintained at an elevated temperature.

Returning to Figure 5, the film is stretched in the primary stretching region 34. Typically, within the primary stretching region 34 the film is heated or maintained in a heated environment above the glass transition of the polymer(s) of the film. For polyesters, the temperature range is typically between 80°C and 160°C. Examples of suitable heating elements include convective and radiative heating elements, although other heating elements can also be used. In some embodiments, the heating elements used to heat the film can be controlled individually or in groups to provide a variable amount of

heat. Such control can be maintained by a variety of processes including variability in the temperature of the heating elements or in the direction or speed of air directed from the heating element to the film. The control of the heating elements can be used, if desired, to variably heat regions of the film to improve or otherwise alter uniformity of stretching across the film. For example, areas of the film that do not stretch as much as other areas under uniform heating can be heated more to allow easier stretching.

Within the primary stretching region 34, the gripping members follow generally diverging tracks to stretch the polymer film by a desired amount. The tracks in the primary stretching region and in other regions of the apparatus can be formed using a variety of structures and materials. Outside of the primary stretching region, the tracks are typically substantially linear. The opposing linear tracks can be parallel or.can be arranged to be converging or diverging. Within the primary stretching region, the tracks are generally diverging and are generally curvilinear, as described below.

In all regions of the stretching apparatus, the tracks can be formed using a series of linear or curvilinear segments that are optionally coupled together. The tracks can be made using segments that allow two or more (or even all) of the individual regions to be separated (for example, for maintenance or construction). As an alternative or in particular regions or groups of regions, the tracks can be formed as a single continuous construction. The tracks can include a continuous construction spanning one or more adjacent regions of the stretcher. The tracks can be any combination of continuous constructions and individual segments.

In at least some embodiments, the tracks in the primary stretching region are coupled to, but separable from, the tracks of the preceding regions. The tracks 140, 141 in the succeeding post-conditioning or removal regions are typically separated from the tracks of the primary stretching region, as illustrated, for example, in Figure 5.

Although the tracks in the primary stretching region are curvilinear, linear track segments can be used in at least some embodiments. These segments are aligned (by, for example, pivoting individual linear segments about an axis) with respect to each other to produce a linear approximation to a desired curvilinear track configuration. Generally, the shorter the linear segments are, the better the curvilinear approximation can be made. In some embodiments, the positions of one or more, and preferably all, of the linear segments

are adjustable (pivotable about an axis) so that the shape of the tracks can be adjusted if desired. Adjustment can be manual or the adjustment can be performed mechanically, preferably under control of a computer or other device coupled to a driver. It will be understood, that curvilinear segments can be used instead of or in addition to linear segments.

Continuous tracks can also be used through each of the regions. In particular, a continuous, curvilinear track can be used through the primary stretching region. The continuous, curvilinear track typically includes at least one continuous rail that defines the track along which the gripping members run. In one embodiment, the curvilinear track includes two pairs of inner and outer rails with tenter clips mounted on top and bottom bearings rolling between the four rails.

In some embodiments, the continuous track is adjustable. One method of making an adjustable continuous track includes the use of one or more track shape control units. These track shape control units are coupled to a portion of the continuous track, such as the continuous rail, and are configured to apply a force to the track as required to bend the track. Figure 9 schematically illustrates one embodiment of such an arrangement with the track shape control units 65 coupled to the track 64. Generally, the track shape control units have a range of forces that the track shape control unit can apply/although some embodiments may be limited to control units that are either on or off. The track shape control units can typically apply a force toward the center of the film or apply a force away from the center of the film or, preferably, both. The track shape control units can be coupled to a particular point on the adjustable continuous track or the track shape control units can be configured so that the track can slide laterally along the control unit while still maintaining coupling between the track and control unit. This arrangement can facilitate a larger range of motion because it allows the track to more freely adjust as the control units are activated. Generally, the track shape control units allow the track to move through a range of shapes, for example, shapes 67 and 69 of Figure 9. Typically, the track shape control unit and the track can move along a line (or other geometric shape) of motion. When more than one track shape control unit is used, the track shape control units can have the same or similar lines of motion and ranges of motion or the lines and ranges of motions for the individual track shape control units can be different.

One example of a suitable track shape control unit and track is illustrated in Figure 16. The track in this embodiment includes four rails 400 with tenter clips (not shown) mounted on bearings (not shown) rolling between the four rails. The track shape control unit includes a base 402 that is coupled to a driver (not shown), top and bottom inner contact members 404, and top and bottom outer contact members 406. The inner and outer contact members 404, 406 are coupled to the base 402 so that moving the base allows the contact members to apply a force to inner and outer surfaces of the rails, respectively. Preferably, the inner and outer contact members have a shape, when viewed from above or below, that provides only small areas of contact between the inner contact members 406 an the rails 400, as illustrated in Figure 21 (which only shows the rails 400 and inner contact member 406). Examples of such shapes include circular and ovoid, as well as diamond, hexagonal, or other similar shapes where contact between the inner contact members 406 and the rails is made at the apex of these shapes. The outer contact members 404 can be similarly fashioned so that the portion of the outer contact member, when viewed from above or below, comes to a point to make contact with the rails 400, as illustrated in Figure 22 (which only shows the rails 400 and the portion of the outer contact member 404 that makes contact with the rails). Using such shapes allows the track shape control unit to exert a force, if desired, to modify the track shape while allowing the track to slide laterally through the control unit rather than being fixed to the control unit. This configuration can also allow the track to adjust its instantaneous slope within the control unit. For one or both of these reasons, the track can have a larger range of shape adjustment. In other embodiments, there can be fewer or more contact members or there may be only inner or only outer contact members.

Returning to Figure 9, in some embodiments, one or more points 73 of the track are fixed. The fixed points can be anywhere along the track including at or near the start (as illustrated in Figure 9) or end of the primary stretching region. The fixed points 73 can also be positioned at other points along the track as illustrated in Figure 15.

As further illustrated in Figure 15, the tracks can be configured to provide zones 81, 83, 85 within the primary stretching region that have different stretching characteristics or that can be described by different mathematical equations. In some embodiments, the tracks have a shape that defines these different zones. In other embodiments, the tracks

can be-adjusted, using for example the track shape control units discussed above, to provide a variety of shapes 87, 89 beyond simple, monofiinctional arrangements. This can be advantageous because it allows different portions of the primary stretching region to accomplish desired functions. For example, an initial stretching zone may have a particular shape (for example, a super-uniaxial shape with U>1 and F>1 as described below) followed by one or more later zones with different shapes (for example, a uniaxial shape). Optionally, intermediate zones can be provided that transition from one shape to another. In some embodiments, the individual zones can be separated or defined by points 73 of the track that are fixed.

In some embodiments, the track has a non-uniform cross-sectional shape along the length of the track to facilitate bending and shaping of the track. For example, one or more rails used in the track can have different cross-sectional shapes. As an example, in the four rail construction described above each of the rails, or a subset of the rails, has a varied cross-section along the length of the track. The cross-section can be varied by, for example, altering either the height or thickness of the track (or a component of the track such as one or more continuous rails) or both. As an example, in one embodiment the thickness of the track or one or more rails in the track decreases or increases along the length of the track in the machine direction. These variations can be used to support a particular track shape or a variation in track shape adjustability. For example, as described above the track may have several different zones, each zone having a different track shape. The cross-sectional variation of the track or component of the track can vary within each zone to achieve or facilitate a particular rail shape and can vary between zones. As an example, a zone with a relatively thick cross-sectional shape can be disposed between two other zones to isolate or provide a transitional space between the two zones.

As an example of variation in track or rail cross-section, the arclength, s, can be used to represent a position along the track in the design of the thickness profile of a track or portion of a track, such as a rail. The arclength, s, at the start of draw is defined as zero and at the other end of the draw is defined as L with corresponding thicknesses at the beginning and end of draw being designated as h(0) and h(L), respectively. The track or track component (e.g., rail) in this particular embodiment has a taper over a portion of the beam from L' to L" between s=0 and s=L such that the thickness h(L') at position L' is

greater than the thickness h(L")-*t position L". In this manner, either L or L" may be at the higher arclength coordinate (i.e., I> L" or L'
h(s) = (h(L') - h(L"))(l - (s-L')/(L"-L'))a + h(L") where a is the positive rate of taper resulting in decreasing thickness from L' to L". When V is less than L" this results in a decreasing thickness with arclength. When V is greater than L" this results in a increasing thickness with arclength. The track can optionally be apportioned into sections, each with its own local L', L" and rate of taper. The maximum thickness of the track or track component depends on the amount of flexibility desired at that point on the track. Using beam theory, it can be shown that in the case of a straight beam with a taper, a value for a of one third provides a beam that bends parabolically in response to a load at one end. When the beam begins in a curved equilibrium configuration or is loaded by several control points, other tapers may be more desirable. For transformation across a variety of other shapes, it may be useful to have both increasing and decreasing thickness within a given track or track component, or numerically calculated forms of the taper over any of these sections. The minimum thickness at any point along the track or track component depends on the amount of required strength of the track to support the drawing forces. The maximum thickness can be a function of the level of needed flexibility. It is typically beneficial to maintain the level of track adjustment within the elastic range of the track or track component, e.g. to avoid the permanent yielding of the track or track component and loss of repeatable adjustment capability.

The paths defined by the opposing tracks affect the stretching of the film in the MD, TD, and ND directions. The stretching (or drawing) transformation can be described as a set of draw ratios: the machine direction draw ratio (MDDR), the transverse direction draw ratio (TDDR), and the normal direction draw ratio (NDDR). When determined with respect to the film, the particular draw ratio is generally defined as the ratio of the current size (for example, length, width, or thickness) of the film in a desired direction (for example, TD, MD, or ND) and the initial size (for example, length, width, or thickness) of the film in that same direction. Although these draw ratios can be determined by

observation of the polymer film as drawn, unless otherwise indicated reference to MDDR, TDDR, and NDDR refers to the draw ratio determined by a track used to stretch the polymer film.

At any given point in the stretching process, TDDR corresponds to a ratio of the current separation distance of the boundary trajectories, L, and the initial separation distance of the boundary trajectories, Lo, at the start of the stretch. In other words, TDDR = L/L0. In some instances (as in Figures 2 and 4), TDDR is represented by the symbol X. At any given point in the stretching process, MDDR is the cosine of the divergence angle, 0, the positive included angle between MD and the instantaneous tangent of the boundary trajectory, e.g. track or rail. It follows that cot(0) is equal to the instantaneous slope (i.e., first derivative) of the track at that point. Upon determination of TDDR and MDDR, NDDR = 1/(TDDR * MDDR) provided that the density of the polymer film is constant during the stretching process. If, however, the density of the film changes by a factor of pf, where pf = p/po with p being the density at the present point in the stretching process and p0 being the initial density at the start of the stretch, then NDDR = pf/(TDDR * MDDR) as expected. A change in density of the material can occur for a variety of reasons including, for example, due to a phase change, such as crystallization or partial crystallization, caused by stretching or other processing conditions.
