Repository: anandvc/allindianpatents

File: patents/226729-a-process-for-the-preparation-of-a-polymer-composite-comprisin-internally-distributed-deposition-matter.html (part 1 of 2)
Indian Patents. 226729:A PROCESS FOR THE PREPARATION OF A POLYMER COMPOSITE COMPRISIN INTERNALLY DISTRIBUTED DEPOSITION MATTER

Indian Patents

Recently Granted Patents

  Recently Published Patents

Title of Invention	A PROCESS FOR THE PREPARATION OF A POLYMER COMPOSITE COMPRISIN INTERNALLY DISTRIBUTED DEPOSITION MATTER

Abstract	A process for the preparation of a polymer composite comprising internally distributed deposition matter wherein the process comprises providing a deposit of deposition matter at the surface of a solid stale polymer substrate, contacting the surface deposited polymer with a plasticising fluid or a mixture of plasticising fluids under plasticising conditions to plasticise and/or swell the polymer and internally distribute deposition matter, and releasing the plasticising fluid or fluids to obtain polymer composite.; A polymer composite comprising a porous or non porcus polymer throughout which particulate deposition matter as hereinbefore defined is distributed with desired uniformity, preferably with high uniformity in excess of 80 % for example in excess of 98 %; A scaffold comprising a polymer composite having internally distributed deposition matter, and use of the composite as a support or scaflold lor drug delivery, for use in bioremediation, as a biocatalyst or biobarrier for human or animal or plant matter, for use as a structural component, for example comprising the polymer and optional additional synthelic or natural metal, plastic, carbon or glass fibre mesh, scrim, rod or like reinforcing for medical or surgical insertion, for insertion as a solid monolith into bone or tissue, as fillers or cements for wet insertion into bone or teen or as solid aggregates or monoliths for orthopaedic implants such as pins, or dental implants such as crowns etc.	

Full Text	A Process For The Preparation Of A Polymer Composite Comprising

Internally distributed Deposition Matter

The present invention relates to a process for the preparation of a polymer

composite comprising contacting polymer with plasticising fluid and deposition

matter and isolating polymer comprising internally distributed deposition

matter, the polymer composite obtained thereby, and apparatus for the

preparation thereof, a polymer scaffold, drug delivery device or the like

comprising the composite in suitably sized and shaped form, the use as a

pharmaceutical or veterinary product, a human or animal health or growth

promoting, structural, fragrance or cosmetic product, an agrochemical or crop

particularly as a biodegradable slow release product, or as biodegradable

surgical implant, synthetic bone composite, organ module, and the like or for

bioremediation, as a biocatalyst or biobarrier and the like.

The use of supereritical fluids in the produuction of polymers as a plasticising

foaming or purification agent is known. Supercritical fluids (SCFs) act as

plasticisers for many polymers, increasing the mobility of the polymer chains.

This results in an increase in the free volume within the polymeric material.

Supercritical fluid has found application in incorporation of dyes and other

inorganic materials which are insoluble in the supercritical fluid, for example

inorganic carbonates and oxides, into polymers with a good dispersion to

improve quality, in particular dispersion in products such as paints for spray

coating and the like.

Moreover the fluid can be used to foam the polymer by transition to non-critical

gaseous state whereby a porous material may be obtained and this has been

disclosed in US 5,340,614, WO91/09079 & US 4,598,006.

US 5,340,614 discloses simultaneously contacting polymer., impregnation

additive and SCF. US 4,598,006 discloses dissolving impregnation additive in

SCF, adding polymer and releasing fluid with transition to subcritical

conditions.

WO 91/09079 (De Ponti) discloses preloading polymer microspheres with an

active ingredient such as a drug by dissolving polymer in solvent, adding a

solution of active ingredient, and mixing in silicone oil to obtain loaded

microspheres. These are washed and hardened. Microspheres are then SCF

processed to produce a porous structure.

However the double emulsion process of WO 91/09079 has shown in some

cases only 68% retained drug activity compared with control and this is

attributed to solvent effects, homogenising the double emulsion, breaking up

droplets and the like.

Moreover this process is quite complex, requiring two polymer processing

stages, and does not necessarily ensure good internal distribution.

Polymers have also been used in biomedical applications to develop materials

in which biocompatibility can be influenced to promote favourable tissue

responses whilst also producing materials with acceptable mechanical and

surface properties. Biofunctional composite materials e.g. calcium

hydroxyapatite dispersed in various polymers are well established for

orthopaedic, dental and other applications. These materials are prepared with

very high loadings of inorganic solid, of up to 80%, in the form of a powder,

and a composite is formed either by vigorous mixing of the powdered material

into the solid or molten polymer, or by polymerisation of the monomers in the

presence of suspended inorganic powders. In both cases, the material becomes

entrapped within the polymer matrix.

These methods for preparation however are prone to insufficient and

uncontrolled mixing of material leading to large aggregate formation whereby

the composite is prone to fracture and may not be suitable for commercial

processing.

WO 98/51347 (Howdle et at) discloses the preparation by dense phase fluid

processing of biofunctional polymers comprising biofunctional material having

the desired mechanical properties both for commercial processing and for

implant into a human or animal host structure such as bone or cartilage, dental

and tissue structures into which they are surgically implanted for orthopaedic

bone and implant, prosthetic, dental filling or restorative applications, prolonged

release applications and the like,. Biofunctional material is in particular any

pharmaceutical, veterinary, agrochemical, human and animal health and growth

promoting, structural, cosmetic and toxin absorbing materials, such as a broad

range of inorganic or organic molecules, peptides, proteins, enzymes,

oligosaccharides, carbohydrates, nucleic acids and the like.

Particular application is in the production of bone composites formed from a

biofunctional polymer with inorganic calcium hydroxyapatite uniformly

distributed throughout. This process uses the addition of CO2 to plasticise

polymeric material and highly efficient stirring to ensure homogeneous

incorporation of particulate material throughout the polymer.

This and other work from the same authors has shown high uniformity.

However there is a need for further improved uniformity for both high and low

loading levels, with milder processing conditions. Therapeutic concentrations

of growth factors and other biotechnology drugs are of the order of ppb, whilst

those of biocompatibilisers such as hydroxyapatite are of the order of 80 wt%.

Greater uniformity manifests itself in more uniform prolonged release, and

stronger monolithic structures.

We have now surprisingly found that controlled internal distribution of matter

within a polymer composite can be achieved in a simple and reproducible

process, which enables the accurate and efficient handling of biologically active

molecules in small or large amount in solution while retaining the manifold

advantages of SCF processing. The present invention provides deposition of

matter on a polymer surface in a first stage and internal distribution and optional

pore formation in a second polymer plasticisation stage. This is in contrast to

WO 91/09079 which teaches dissolving polymer and emulsifying with

impregnation matter in a first stage, and plasticising in a second stage.

Accordingly in the broadest aspect of the invention there is provided a process

for the preparation of a polymer composite comprising internally distributed

deposition matter wherein the process comprises providing a deposit of

deposition matter at the surface of a solid state polymer substrate, contacting the

surface deposited polymer with a plasticising fluid, or a mixture of plasticising

fluids under plasticising conditions to plasticise and/or swell the polymer and

internally distribute deposition matter, and releasing the plasticising fluid or

fluids to obtain polymer composite.

Preferably the process comprises providing a deposit at the surface of a high

surface area polymer substrate, more preferably a powder bed or a high porosity

matrix. Preferably the process provides a deposition layer of deposition matter

on the internal and external surfaces of the polymer substrate, more preferably

any exposed surfaces, including any exposed surface pores. By this means a

more dilute deposit is formed which is of greater uniformity than depositing the

same quantity of material on a smaller surface area. Deposition may be over the

entire surface area or only part or parts thereof.

Preferably a porous solid state polymer substrate is obtained by contacting

polymer with plasticising fluid and subsequently releasing fluid in suitable

manner to foam the polymer as is known in the art. In a preferred embodiment

therefore the process comprises in a first stage contacting polymer with

plasticising fluid or a mixture of plasticising fluids under plasticising conditions

to plasticise the polymer, and releasing the fluid to obtain a solid state substrate

polymer; in a second stage providing a surface deposit of deposition matter at

the surface of the polymer, and in a third stage contacting the surface deposited

polymer with a plasticising fluid or a mixture of plasticising fluids under

plasticising conditions to plasticise and/or swell the polymer and internally

distribute deposition matter, and releasing the plasticising fluid or fluids to

obtain polymer composite. Preferably in the first stage the plasticising and

releasing the fluid(s) is in manner to foam the polymer and obtain a porous solid

state substrate polymer, for use in the second stage.

The product composite may be porous or non-porous, even if obtained from a

porous substrate. It is a particular advantage that porosity may serve to facilitate

surface deposition, but be of little interest in the product composite or vice versa

or a combination thereof.

Deposition may be of discrete particles or of dissolved deposition matter and

may be by solid or fluid phase deposition. Preferably deposition matter is

provided in fluid phase, and deposition comprises immersion., spraying and the

like with a solution, dispersion or suspension of deposition matter and drying

by freezing, evaporation, heating, blotting etc.

Alternatively deposition matter is provided in solid phase and deposition

comprises powder coating, dusting, rolling or adhering.

Deposition may be aided by softening or adhesion of surface polymer, in

particularly in the case of deposition of insoluble or dry phase deposition matter.

Deposition may be with or without physical interaction with the polymer

surface. In a particularly preferred embodiment, on contacting polymer substrate

with a solution, dispersion or suspension of deposition matter, the deposition

matter adsorbs from liquid phase onto the polymer surface and forms an

adsorption layer of deposition matter at desired levels. This layer remains intact

to solvent and impact effects and the like, for example if subsequently surface

washed with liquids.

Immersion time may be of the order 1 second up to 48 hours, depending on the

materials used. Drying time may be up to 48 hours depending on sensitivity to

extreme heat or freezing or the like.

Preferably deposition matter is provided in particulate or powder form and may

be of particle size in the range up to 1mm, preferably 50 - 1000 micron.

Deposition matter may be of uniform or mixed particle size, depending on

practical constraints and the required distribution, and may be of same or

different matter.

The polymer is suitably in the solid phase or is a highly viscous fluid and may

present limited or good mixing characteristics. Solid phase polymer may be

particulate, eg in the form of granules, pellets, microspheres, powder, or

monolithic eg matrix form. Plasticising conditions comprise conditions of

reduced viscosity to plasticise and/or swell the polymer. It is known that

particulate polymer agglomerates on plasticisation to a larger structure. This

may revert to a particulate composite or form a monolithic composite on release

of plasticising fluid, as hereinbelow defined. Polymer volumes of 5 or 10 mg

or g up to multi kg scale may be used.

Reference herein to a plasticising fluid is to a fluid which is able to plasticise

polymer in its natural state or in supercritical, near critical, dense phase or

subcritical state. Fluid may be liquid or gaseous, and is preferably selected for

a suitable density which is capable of plasticising a given polymer, fluid density

may be in the range 0.001 g/ml up to 10 g/ml for example 0.001 g/ml up to 2

g/ml.

Plasticising conditions comprises elevated or ambient temperature, and/or

elevated or ambient pressure. Fluid may be selected for effective plasticisation

of a given polymer under conditions which are amenable to the deposition

matter or alternatively fluid is selected by preferred chemical type and suitable

plasticising conditions are chosen for that fluid, preferably selecting a first

amenable condition (T) and compensating with second condition (P) to obtain

desired density.

Preferably the plasticising conditions comprise a desired temperature less than,

equal to or greater than the fluids critical temperature (Tc) in the range -200°C

to +500°C, preferably -200°C to 200°C, more preferably -100 to +100°C, for

example -80 or -20°C to +200 or +100°C. For most fluids this will be in the

range approximately 10 to 15°C, 15 to 25°C, 25 to 30°C, 30 to 35°C, 35 to 45°C

or 45 to 55°C, most preferably approximately 28 to 33°C (CO2). Other sub

ranges may be envisaged and are within the scope of the invention. Preferably

the lowest temperature is employed which is compatible with sufficient

lowering of the polymer Tg to achieve plasticisation. To operate at ambient

temperature, the process of the invention may require compensation by increase

in pressure.

Preferably the plasticising fluid comprises a desired pressure less than, equal to

or greater than the plasticising fluids critical pressure (Pc) from in excess of 1

bar to 10000 bar, preferably 1 to 1000, more preferably 2 to 800 bar, more

preferably 2 to 400 bar, more preferably 5 to 265 bar, most preferably 15 to 75

bar. For most fluids this will be in the range approximately 30 to 40 bar, 40 to

50 bar, 50 to 60 bar, 60 to 75 bar or 80 to 215 bar, and is most preferably

approximately 34 to 75 bar for dense phase or supercritical CO2. Other sub

ranges may be envisaged and are within the scope of this invention.

Fluid may be provided at plasticising conditions prior to contacting with

polymer and deposition matter or may be brought to plasticising conditions in

contact with surface deposited polymer.

Preferably the process is carried out for a contact time of surface deposited

polymer and plasticising fluid of 1 millisecond up to 5 hours. Short contact time

may be preferred for example 2 milliseconds up to 10 minutes, more preferably

20 milliseconds to 5 minutes, more preferably 1 second to 1 minute, more

preferably 2 to 30 seconds, most preferably 2 to 15 seconds. Alternatively long

contact time minimises detrimental effects of pressurising the vessel, and allows

superior distribution, for example 15 minutes to 2 hours, preferably 15 minutes

to 40 minutes or 30 minutes to 1 hour.

Pressurising plasticising fluid may be in situ, or ex situ prior to contacting with

surface deposited polymer as hereinbefore defined. The pressurisation period

whereby in the case of in situ or ex situ pressurisation the fluid is pressurised or

is introduced to the surface deposited polymer, is suitably for a period of 1

second to 3 minutes, more preferably from 1 second to 1 minute, more

preferably from 1 to 45 seconds.

The process may be carried out with or without stirring or blending. Blending

and conditions may be selected to assist plasticisation or according to the

desired uniformity and distribution of loading. In the case that uniform

distribution is required the process preferably comprises blending for prolonged

period and/or high intensity. In the case that non-uniform distribution is

envisaged, the process may be carried out simply with stirring.

Blending may be by physical mixing, pumping, agitation for example with

aeration or fluidising gas flow, lamellar flow or otherwise impregnation or

diffusion of plasticising fluid throughout the surface deposited polymer.

Stirring is typically with use of stirrers and impellers, preferably helical

impellers such as helical ribbon impellers for enhanced blending and the like.

Blending may be for a period of 1 millisecond up to 5 hours and may be for the

duration of contacting with plasticising fluid or otherwise. Preferably stirring

or blending is for substantially the duration of contacting with plasticising fluid,

with period of stirring or blending corresponding to period of plasticising fluid

contacting as hereinbefore defined.

The process comprises subsequently releasing the plasticising fluid. In the case

that plasticising conditions comprises elevated pressure release is under reduced

pressure conditions, conducted over a desired depressurisation period, whereby

the polymer composite is obtained comprising internally distributed deposition

matter. Depressurisation may be achieved in situ, by depressurising a pressure

vessel in which the process is carried out, whereby a monolithic block of

polymer composite is obtained. Alternatively the contents of a pressure vessel

in which the process is conducted may be discharged into a second pressure

vessel at lower pressure whereby a homogeneous powder of polymer composite

as hereinbefore defined is obtained by known means.

Release of fluid may be in manner to foam the polymer substrate and create a

porous structure, with deposition matter distributed throughout the polymer

matrix and internal pore surface. Typically this is achieved by rapid release over

a period of up to 2 minutes.

Depressurisation period may be selected to foam the polymer if desired, and

therefore determines the porosity of composite. Transition is preferably rapid

over a period of from 1 ms to 10 minutes, preferably from 1 second to 3

minutes, more preferably from 1 to 3 seconds for high porosity polymer.

Alternatively plasticising fluid may be released in manner to allow fluid

diffusion out of the polymer, avoiding foaming, to create a non-porous

structure. Typically this is achieved by prolonged gradual release of fluid over

a period of in excess of 10 minutes up to 12 hours. Preferably transition is to

near ambient pressure i.e. substantially 1 arm (101.325 kPa).

The process may be carried out in the presence or absence of additional solvents

or fluids. In the case of physical interaction of deposition matter with the

polymer surface additional solvents or fluids may be used without affecting the

uniform deposition layer. Preferably however the process is carried out in the

absence of solvent capable of dissolving the deposition matter. Suitable carriers,

agents, preservation agents and the like may be employed as desired.

A plasticising fluid as hereinbefore defined may comprise any fluid which is

capable of plasticising a desired polymer. As is known in the art such fluids may

be subjected to conditions of elevated temperature and pressure increasing

density thereof up to and beyond a critical point at which the equilibrium line

between liquid and vapour regions disappears. Supercritical and dense phase

fluids are characterised by properties which are both gas like and liquid like.

In particular, the fluid density and solubility properties resemble those of

liquids, whilst the viscosity, surface tension and fluid diffusion rate in any

medium resemble those of a gas, giving gas like penetration of the medium.

Preferred plasticising fluids include carbon dioxide, di-nitrogen oxide, carbon

disulphide, aliphatic C2-10 hydrocarbons such as ethane, propane, butane,

pentane, hexane, ethylene, and halogenated derivatives thereof such as for

example carbon tetrafluoride or chloride and carbon monochloride trifluoride,

and fluoroform or chloroform, C6-10 aromatics such as benzene, toluene and

xylene, C1-3 alcohols such as methanol and ethanol, sulphur halides such as

sulphur hexafluoride, ammonia, xenon, krypton and the like, and mixtures

thereof. Typically these fluids may be brought into plasticising conditions at

temperature of between -200°C to + 500°C and pressures of in excess of 1 bar

to 10000 bar, as hereinbefore defined. It will be appreciated that the choice of

fluid may be made according to its properties, for example diffusion and

polymer plasticisation. Preferably the fluid acts as solvent for residual

components of a polymer composite as hereinbefore defined but not for polymer

or deposition matter as hereinbefore defined. Choice of fluid may also be made

with regard to critical conditions which facilitate the commercial preparation of

the polymer as hereinbefore defined. Supercritical conditions are shown of some

fluids in Table 1.

Preferably the plasticising fluid comprises carbon dioxide optionally in

admixture with any further fluids as hereinbefore defined or mixed with

conventional solvents, so-called "modifiers". CO2 is generally approved by

regulatory bodies for medical applications, is chemically inert, leaves no residue

and is freely available.

The plasticising fluid may be present in any effective amount with respect to the

polymer. Preferably the plasticising fluid is provided at a desired concentration

in the reaction vessel to give a desired plasticisation and/or swelling of polymer.

Such range may be from 1% to 200% of the polymer weight, e.g. with

plasticising fluid in sufficient excess to achieve 10% to 40% absorption with

respect to polymer weight.

The deposition matter may be present in any effective amount with respect to

polymer. Typical values are therefore 1 x 10-12 wt % to 99.9 wt%, preferably

0.01 or 0.1 to 99.0 wt%, more preferably greater than 0.5 wt% or 1.0 wt% up

to 50 wt%. In a particularly preferred embodiment therefore the process is

carried out in low volumes of the order of picogram and nanogram levels with

respect to 5g amounts of polymer. For example, presented as concentration of

deposition matter on polymer, low volumes in the range 1x101 to 1x103 ng/mg

may be present, for example 50 to 150 ng/mg. This is beneficial for most

biologically active molecules such as enzymes or protein molecules because

their therapeutic concentrations are very low. For example: the therapeutic

amount of the growth factor HGF (hepatocyte growth factor) required to

provide a therapeutic response in liver cells during liver regeneration process

in tissue engineering is 10 ng/ml ((Tsubouchi, Niitani et al. 1991).

The deposition matter may be selected from any desired matter adapted to

perform a function on a desired biolocus comprising or otherwise associated

with living matter, and which may be bioactive, bioinert, biocidal or the like;

and non-biofunctional material including dyes, additives and the like.

Preferably deposition matter is selected from a component, or precursor,

derivative or analogue thereof, of a host structure into which implantation or

incorporation is desired and preferably comprises matter intended for growth or

repair, shielding, protection, modification or modelling of a human, animal,

plant or other living host structure for example the skeleton, organs, dental

structure and the like; to combat antagonists; for metabolism of poisons, toxins,

waste and the like or for synthesis of useful products by natural processes, for

bioremediation, biosynthesis, biocatalysis or the like.

More specifically the deposition material includes but is not limited to the

following examples typically classed as (pharmaceutical) drugs and veterinary

products; agrochemicals as pest and plant growth control agents; human and

animal health products; human and animal growth promoting, structural, or

cosmetic products including products intended for growth or repair or modelling

of the skeleton, organs, dental structure and the like; absorbent biodeposition

materials for poisons, toxins and the like.

Pharmaceuticals and veterinary products, i.e. drugs, may be defined as any

pharmacologically active compounds that alter physiological processes with the

aim of treating, preventing, curing, mitigating or diagnosing a disease.

Drugs may be composed of inorganic or organic molecules, peptides, proteins,

enzymes, oligosaccharides, carbohydrates, nucleic acids and the like.

Drugs may include but not be limited to compounds acting to treat the

following:

Infections such as antiviral drugs, antibacterial drugs, antifungal drugs,

antiprotozal drugs, anthelmintics,

Cardiovascular system such as positive inotropic drugs, diuretics, anti-

arrhythmic drugs, beta-adrenoceptor blocking drugs, calcium channel blockers,

sympathomimetics, anticoagulants, antiplatelet drugs, fibrinolytic drugs, lipid-

lowering drugs;

Gastro-intestinal system agents such as antacids, antispasmodics, ulcer-healing,

drugs, anti-diarrhoeal drugs, laxatives, central nervous system, hypnotics and

anxiolytics, antipsychotics, antidepressants, central nervous system stimulants,

appetite suppressants, drugs used to treat nausea and vomiting, analgesics,

antiepileptics, drugs used in parkinsonism, drugs used in substance dependence;

Malignant disease and immunosuppresion agents such as cytotoxic drugs,

immune response modulators, sex hormones and antagonists of malignant

diseases;

Respiratory system agents such as bronchodilators, corticosteroids,

cromoglycate and related therapy, antihistamines., respiratory stimulants,

pulmonary surfactants, systemic nasal decongestants;

Musculoskeletal and joint diseases agents such as drugs used in rheumatic

diseases, drugs used in neuromuscular disorders; and

Immunological products and vaccines.

Agrochemicals and crop protection products may be defined as any pest or plant

growth control agents, plant disease control agents, soil improvement agents

and the like. For example pest growth control agents include insecticides,

miticides, rodenticides, molluscicides, slugicides, vermicides (nematodes,

anthelmintics), soil fumigants, pest repellants and attractants such as

pheromones etc, chemical warfare agents, and biological control agents such as

microorganisms, predators and natural products;

plant growth control agents include herbicides, weedicides, defoliants,

dessicants, fruit drop and set controllers, rooting compounds, sprouting

inhibitors, growth stimulants and retardants, moss and lichen controllers and

plant genetic controllers or agents;

plant disease control agents include fungicides, viricides, timber preservatives

and bactericides; and

soil improvement agents include fertilisers, trace metal additives, bacterial

action control stimulants and soil consolidation agents.

The deposition matter may alternatively or additionally comprise any function

enhancing components, including naturally occurring or synthetic otherwise

modified growth promoters, biocompatibilisers, vitamins, proteins,

glycoproteins, enzymes, nucleic acid, carbohydrates, minerals, nutrients,

steroids, ceramics and the like and functioning matter such as spores, viruses,

mammalian, plant and bacterial cells. Preferred deposition matter includes

growth factors selected from biocompatibilisers, vitamins, proteins,

glycoproteins, enzymes, nucleic acid, carbohydrates, minerals, nutrients,

steroids, ceramics and the like; in particular growth factors such as basic

Fibroblastic Growth Factor, acid Fibroblastic Growth Factor, Epidermal Growth

Factor, Human Growth Factor, Insulin Like Growth Factor, Platelet Derived

Growth Factor, Nerve Growth Factor and ,Transforming Growth Factor and

bone morphogenetic proteins; antitumorals such as BCNU or 1, 3-bis (2-

chloroethyl) -1-nitrosourea, daunorubicin, doxorubicin, epirubicin, idarubicin,

4-demethoxydaunorubicin 3'-desamine-3' - (3-cyano-4-morpholinyl) -

doxorubicin, 4-demethoxydaunorubicin-3' -desamine-3' - (2-methoxy-4-

morpholinyl) -doxorubicin, etoposide and teniposide; hormones such as LHRH

and LHRH analogues; and steroideals for birth control and/or antitumoral action

such as medroxyprogesterone acetate or megestrol acetate; tricalcium phosphate

or the class of apatite derivatives, for example calcium hydroxyapatite which

functions as a bone or dental component and promotes biocompatability, silicon

which functions as a tissue modelling component, and analogues, precursors or

functional derivatives thereof, bioactive species such as collagen, bioglasses and

bioceramics, other minerals, hyaluran, polyethyleneoxide, CMC

(carboxymethylcellulose), proteins, organic polymers, and the like and

components adapted for incorporation as implants into meniscus, cartilage,

tissue and the like and preferably promote growth, modelling, enhancing or

reinforcing of collagen, fibroblasts and other natural components of these host

structures.

Absorbent deposition matter for poisons, toxins and the like may be defined as

any natural or synthetic products capable of immobilising by absorption,

interaction, reaction or otherwise of naturally occurring or artificially introduced

poisons or toxins.

The deposition matter may be in any desired form suited for the function to be

performed, for example in solid, semi-solid such as thixotrope or gel form,

semi-fluid or fluid such as paste or liquid form, and may be miscible or

immiscible but is insoluble in the polymer and plasticising fluid, eg as a

suspension. It may be convenient to adapt the deposition matter form to render

it in preferred form for processing and the function to be performed. The matter

is preferably in the form of solid particles having particle size selected

according to the desired application. Preferably particle size is of similar or of

lesser order to that of the polymer composite, and optionally of any pores,

preferably 10-9m - 10-2, for example of the order of picometers, nanometers,

micrometers, millimetres or centimetres.

The polymer composite may be in desired form suitable for the hereinbefore

mentioned uses. For application to living matter, the polymer composite may

be introduced as a dry or wet spray, powder, pellets, granules, monoliths and the

like, comprising the deposition material substrate in releasable manner by

dissolution, evaporation or the like, for example in the hereinbefore defined

agrochemical, insecticidal and the like uses. For administration as a healthcare,

pharmaceutical or the like composition to the human or animal body, the

composition may be suitably formulated according to conventional practices.

For use as pharmaceutical and veterinary products fabricated using the inventive

process composites may be in the form of creams, gels, syrups, pastes, sprays,

solutions, suspensions, powders, microparticles, granules, pills, capsules,

tablets, pellets, suppositories, pessaries, colloidal matrices, monoliths and

boluses and the like, for administration by topical, oral, rectal, parenteral,

epicutaneous, mucosal, intravenous, intramuscular, intrarespiratory or like.

The composite may be non porous or porous, and may comprise open or closed

cell pores. Composite obtained with a very open porous structure, known as

microcellular, is ideal for prolonged or staged release, for pharmaceutical and

animal health etc applications as hereinbefore defined, also for biomedical and

biocatalytic applications for example supporting growth of blood vessels and

collagen fibres throughout the matrix, and forming structures resembling bone,

meniscus, cartilage, tissue and the like, and providing a structure for throughput

of substrate for biocatalysis and bioremediation and the like.

Non-porous, open or closed cell composite may be useful for biodegradable

staged or prolonged release delivery applications of deposition matter not

requiring leaching in or out or other access. Release may be in vitro or in vivo

and by parenteral, oral, intravenous, application or surgical for release proximal

to the treatment locus, eg in tissue tumor treatment, or hyperthermic bone tumor

treatment.

A porous polymer composite may be obtained with uniform or varied porosity,

preferably provides pores of at least two different orders of magnitude, for

example of micro and macro type, each present in an amount of between 1 and

99% of the total void fraction of the polymer composite.

Reference herein to micro and macro pores is therefore to be understood to be

respectively pores of any unit dimension and its corresponding 10n multiple.

For example micro pores may be of the order of 10-(10-7)m with respective

macro pores of the order of 10-(7-5)m, preferably 10-(8-7)m and 10-(6-5)m

respectively, more preferably of micron and 102 micron order, for example 50

to 200 micron. The pores may be of any desired configuration. Preferably the

pores form a network of tortuous interlinking channels, more preferably wherein

the micro pores interlink between the macro pores.

Deposition matter may be distributed throughout relatively smaller and

relatively larger pores or confined to larger pores. Deposition matter may be

embedded in the walls of pores or may be freely supported but not encased in

polymer matrix.

An open cell structure may create a channel structure throughout the polymer

composite, for leaching in and out of fluids for prolonged release, or for supply

and removal of materials, in particular fluids and release matter. Different

particle size deposition matter may selectively distribute between smaller and

larger pores.

A composite created in this maimer may enhance the biomechanical properties

of the polymer, in contrast to that of known polymers comprising

inhomogeneous distribution and large aggregates of inorganic materials.

The process may be controlled in manner to determine the dimensions and void

fraction of micro and macro pores and the morphology of the final product. The

period for plasticising fluid release determines in part the level of porosity.

Additionally the difference in pressure is proportional to porosity. Also a higher

critical temperature confers a higher porosity. The composite is suitably

obtained with porosity of 15% to 75% or greater, preferably 50% up to 97%.

Suitably the polymer retains its solid or highly viscous fluid form subsequent

to release of plasticising fluid, in order to retain the porous structure induced by

the fluid.

Further processing of the polymer, for example additional extraction with super

critical fluid as known in the art or with other extractants, post-polymerisation

and cross-linking, may be subsequently performed as required and as known in

the art.

The polymer may be selected from any known polymer, (block) copolymer,

mixtures and blends thereof which may be crosslinked or otherwise, which is

suited for introduction into or association with the human or animal body, plants

or other living matter, or in vitro, or for use in the environment in non-toxic

manner. Suitable polymer materials are selected from synthetic biodegradable

polymers as disclosed in "Polymeric Biomaterials" ed. Severian Dumitriu, ISBN

0-8247-8969-5, Publ. Marcel Dekker, New York, USA, 1994, bioresorbable

polymers synthetic non-biodegradable polymers; and natural polymers.

Preferably the polymer is selected from homopolymers, block and random

copolymers, polymeric blends and composites of monomers which may be

straight chain, (hyper) branched or cross-linked.

Polymer may be of any molecular weight for the desired application, and is

suitably in the range of from 1 to 1,000,000 repeat units. Higher molecular

weight may be useful for longer release patterns or slower degradation.

Polymers may include but are not limited to the following which are given as

illustration only.

Synthetic biodegradable polymers may be selected from:

Polyesters including poly(lactic acid), poly(glycolic acid), copolymers of lactic

and gly colic acid, copolymers of lactic and gly colic acid with poly (ethylene

glycol), poly(e-caprolactone), poly(3-hydroxybutyrate), poly(p-dioxanone),

polypropylene fumarate);

Preferably polylactides include DD, DL, LL enantiomers and are prepared from

D and L lactic acid and glycolic acid monomers, or a combination thereof, or

monomers such as 3-propiolactone tetramethylglycolide, b-butyrolactone, 4-

butyrolactone, pivavolactone and intermolecular cyclic esters of alpha-hydroxy

butyric acid, alpha-hydroxyisobutyric acid, alpha-hydroxyvaleric acid, alpha-

hydroxyisovaleric acid, alpha-hydroxycaproic acid, alpha-hydroxy- alpha-

ethylbutyric acid, alpha-hydroxyisocaproic acid, alpha-hydroxy-3-methylvaleric

acid, alpha-hydroxyheptanoic acid, alpha-hydroxyoctanoic acid, alpha-

hydroxydecanoic acid, alpha-hydroxymyristic acid, alpha-hydroxystearic acid,

and alpha-hydroxylignoceric acid. It is most preferred to use lactic acid as sole

monomer or lactic acid as the principal monomer with glycolic acid as the

comonomer. The latter are termed poly(lactide-co-glycolide) copolymers;

particularly suitable are polymers prepared from lactic acid alone, glycolic acid

alone, or lactic acid and glycolic acid wherein the glycolic acid is present as a

comonomer in a molar ratio of 100:0 to 40:60;

Poly (ortho esters) including Polyol/diketene acetals addition polymers as

described by Heller in: ACS Symposium Series 567, 292-305, 1994;

Polyanhydrides	including poly(sebacic	anhydride)	(PSA),

poly(carboxybisbarboxyphenoxyphenoxyhexane) (PCPP), poly[bis(p-

carboxyphenoxy) methane] (PCPM), copolymers of SA, CPP and CPM, as

described by Tamada and Langer in Journal of Biomaterials Science- Polymer

Edition, 3, 315-353,1992 and by Domb in Chapter 8 of the Handbook of

Biodegradable Polymers, ed. Domb A.J. and Wiseman R.M., Harwood

Academic Publishers;

Poly(amino acids); polyacetals; polyketals; polyorthoesters;

Poly(pseudo amino acids) including those described by James and Kohn in

pages 389-403 of Controlled Drug Delivery Challenges and Strategies,

American Chemical Society, Washington DC;

Polyphosphazenes including derivatives of poly[(dichloro) phosphazene],

poly[(organo) phosphazenes], polymers described by Schacht in Biotechnology

and Bioengineering, 52, 102-108, 1996; and

Azo polymers

Including those described by Lloyd in International Journal of Pharmaceutics,

106,255-260,1994.

Synthetic Non-biodegradable Polymers may be selected from:

Vinyl polymers including polyethylene, poly(ethylene-co-vinyl acetate),

polypropylene, poly(vinyl chloride), poly(vinyl acetate), poly(vinyl alcohol) and

copolymers of vinyl alcohol and. vinyl acetate, poly(acrylic acid)

poly(methacrylic acid), polyacrylamides, polymethacrylamides, polyacrylates,

Poly(ethylene glycol), Poly(dimethyl siloxane), Polyurethanes, Polycarbonates,

Polystyrene and derivatives.

Natural Polymers may be selected from carbohydrates, polypeptides and
