Repository: anandvc/allindianpatents

File: patents/226743-a-solid-oxide-fuel-cell-system-and-a-method-therefor.html
Indian Patents. 226743:A SOLID OXIDE FUEL CELL SYSTEM AND A METHOD THEREFOR

Indian Patents

Recently Granted Patents

  Recently Published Patents

Title of Invention	A SOLID OXIDE FUEL CELL SYSTEM AND A METHOD THEREFOR

Abstract	A solid oxide fuel cell system (10), has a solid oxide fuel cell stack, a fuel supply inlet conduit adapted to provide a hydrocarbon fuel inlet stream into the solid oxide fuel cell stack; a fuel exhaust outlet conduit (28, 29, 30, 31) adapted to remove a fuel exhaust stream from the solid oxide fuel cell stack. The system (10) also has a water vapor and enthalpy recovery unit (23) operatively connected to the fuel supply inlet conduit (20, 22, 24, 26) and to the fuel exhaust outlet conduit (28, 29, 30, 31). The water vapor and enthalpy recovery unit (23) is adapted to selectively transfer at least a portion of water vapor and heat from the fuel exhaust stream to the hydrocarbon fuel inlet stream. The system also has a hydrogen recovery unit (21) connected to the fuel supply inlet conduit (20, 22, 24, 26) and to the fuel exhaust outlet conduit (28, 29, 30, 31). The hydrogen recovery unit (21) is adapted to selectively transfer at least a portion of hydrogen from the fuel exhaust stream to the hydrocarbon fuel inlet stream.	

Full Text	A SOLID OXIDE FUEL CELL SYSTEM AND A METHOD THEREFOR

BACKGROUND OF THE INVENTION

The present invention is generally directed to a solid oxide fuel cell system (SOFC's),

and more specifically to SOFC's having a circulation of a portion of the anode tail gas (i.e.

exhaust).

The circulation of a portion of the anode exhaust is known in the solid oxide fuel cell

field. This technique is used to provide water to the hydrocarbon fuel inlet of the SOFC to

support the steam reforming of the hydrocarbon fuel. Two methods are known for

conducting this anode circulation.

In the first method, a portion of the anode exhaust is simply injected back to the

SOFC fuel inlet by aspiration or with a mechanical blower. In this case the composition of

the anode inlet injected gas stream is similar to the anode exhaust stream. The

composition of the exhaust stream is a function of the type of fuel used, the effectiveness

of the reforming process, the fuel stoichiometry, and the circulation rate. The composition

of the anode exhaust will typically contain water, carbon dioxide and non reacted fuel (i.e.,

hydrogen, carbon monoxide, and primary fuel feedstock)

In the second method, the anode exhaust is mixed with a portion of the

cathode exhaust and a portion of this gas stream is injected into the SOFC fuel inlet

by aspiration or with a mechanical blower. In this case, the composition of the anode

inlet injected gas stream is modified from the anode exhaust. In general, the

composition of the anode inlet injected gas, resulting from partial combining the

anode and cathode exhausts, will have a lower fuel content (i.e., hydrogen, carbon

monoxide, and primary fuel feedstock) and higher water and carbon dioxide content.

Additionally, if as typical, the cathode oxygen source is from ambient air,

there will be a quantity of nitrogen in the anode inlet injected gas not normally existent

within the anode inlet injected gas from simple partial anode exhaust circulation.

SUMMARY OF THE INVENTION

Accordingly, the present invention provides a solid oxide fuel cell system,

comprising: a solid oxide fuel cell stack; a fuel supply inlet conduit adapted to provide a

hydrocarbon fuel inlet stream toward the solid oxide fuel cell stack; a fuel exhaust outlet

conduit adapted to remove a fuel exhaust stream from the solid oxide fuel cell stack; a heat

exchanger connected to the fuel supply inlet conduit and to the fuel exhaust outlet conduit,

wherein the heat exchanger is adapted to transfer heat from the fuel exhaust stream to the

hydrocarbon fuel inlet stream; and a fuel exhaust processing subsystem operatively

connected to the fuel supply inlet conduit and to the fuel exhaust outlet conduit, wherein the

fuel exhaust processing subsystem comprises: a hydrogen recovery unit, wherein the

hydrogen recovery unit is adapted to transfer at least a portion of hydrogen from the fuel

exhaust stream to the hydrocarbon fuel inlet stream; a water vapor recovery unit, wherein

the water vapor recovery unit is adapted to transfer at least a portion of water vapor from

the fuel exhaust stream to the hydrocarbon fuel inlet stream; and a carbon dioxide

scrubbing unit, wherein the carbon dioxide scrubbing unit is adapted to remove at least a

portion of carbon dioxide present in the fuel exhaust stream to form a scrubbed fuel

exhaust stream.

The invention further provides a method of operating a solid oxide fuel cell system,

comprising: providing a hydrocarbon fuel inlet stream into a solid oxide fuel stack; removing

fuel exhaust stream from the solid oxide fuel cell stack; recovering at least a portion of

water vapor and heat from the fuel exhaust stream; providing the recovered water vapor

and heat into the hydrocarbon fuel inlet stream being provided into the solid oxide fuel cell

stack, wherein the recovered water vapor is separately provided into the hydrocarbon fuel

inlet stream; recovering at least a portion of hydrogen from the fuel exhaust stream; and

separately providing the at least a portion of the recovered hydrogen into the hydrocarbon

fuel inlet stream being provided toward the solid oxide fuel cell stack.

One preferred embodiment of the present invention provides a solid oxide fuel cell

system, comprising a solid oxide fuel cell stack, a fuel supply inlet conduit adapted to

provide a hydrocarbon fuel inlet stream into the solid oxide fuel cell stack and a fuel

exhaust outlet conduit adapted to remove a fuel exhaust stream from the solid oxide fuel

cell stack. The system also includes a water vapor and enthalpy recovery unit operatively

connected to the fuel supply inlet conduit and to the fuel exhaust outlet conduit. The water

vapor and enthalpy recovery unit is adapted to selectively transfer at least a portion of

water vapor and heat from the fuel exhaust stream to the hydrocarbon fuel inlet stream.

The system also includes a hydrogen recovery unit connected to the fuel supply inlet

conduit and to the fuel exhaust outlet conduit. The hydrogen recovery unit is adapted to

selectively transfer at a portion of hydrogen from the fuel exhaust stream to the

hydrocarbon fuel inlet stream.

Another preferred embodiment of the present invention provides a solid oxide fuel

cell system, comprising a solid oxide fuel cell stack, a fuel supply inlet conduit adapted to

provide a hydrocarbon fuel inlet stream into the solid oxide fuel cell stack, a fuel exhaust

outlet conduit adapted to remove a fuel exhaust stream from the solid oxide fuel cell stack,

and a fuel exhaust processing subsystem operatively connected to the fuel supply inlet

conduit and to the fuel exhaust outlet conduit. The fuel exhaust processing subsystem

comprises : a carbon dioxide scrubbing unit which is adapted to remove at least a portion of

carbon dioxide present in the fuel exhaust stream to form a scrubbed fuel exhaust

stream; a water vapor recovery unit which is adapted to transfer at least

a portion of water vapor from the scrubbed fuel exhaust stream to the

hydrocarbon fuel inlet stream; and a hydrogen recovery unit which is

adapted to transfer at least a portion of hydrogen from the scrubbed fuel

exhaust stream to the hydrocarbon fuel inlet stream.

[0007] Another preferred embodiment of the present invention provides

a method of operating a solid oxide fuel cell system, comprising providing

a hydrocarbon fuel inlet stream into a solid oxide fuel cell stack and

removing fuel exhaust stream from the solid oxide fuel ceil stack. The

method also comprises recovering at least a portion of water vapor and

heat from the fuel exhaust stream and providing the at least a portion of

the recovered water vapor and heat into the hydrocarbon fuel inlet stream

being provided into the solid oxide fuel cell stack. The method also

comprises recovering at least a portion of hydrogen from the fuel exhaust

stream, and separately providing the at least a portion of the recovered

hydrogen into the hydrocarbon fuel inlet stream being provided into the

solid oxide fuel cell stack.

[0008] Another preferred embodiment of the present invention provides

a method of operating a solid oxide fuel cell system, comprising providing

a hydrocarbon fuel inlet stream into a solid oxide fuel cell stack, removing

a fuel exhaust stream from the solid oxide fuel cell stack, removing at

least a portion of carbon dioxide present in the fuel exhaust stream to

form a scrubbed fuel exhaust stream, and providing at least a portion of

the scrubbed fuel exhaust stream into the hydrocarbon fuel inlet stream.

BRIEF DESCRIPTION OF THE ACCOMPANYING DRAWINGS

[0009] FIG. 1 is a system schematic of the major SOFC components of

the first preferred embodiment of the present invention.

[0010] FIG. 2 is a system schematic of the major SOFC-components of

the second preferred embodiment of the present invention.

DETAILED DESCRIPTION OF THE PREFERRED EMBODIMENTS

[0011] The present inventor has realized that even with the injection of

exhaust gases into the anode inlet, several problems in conducting

internal reforming within the active area of the SOFC cells still exists in

the prior art methods.

[0012] First, because the SOFC operates at an elevated temperature,

steam reforming of the fuel (i.e., methane as an example) occurs within

the SOFC stack fuel inlet manifold. As much as 80% of the reforming can

be completed before the fuel gas mixture reaches the active cell area.

This negates much of the significant advantage of endothermic internal

reforming relative to the lowering of cooling airflow requirements and the

leveling of the thermal gradients.

[0013] Second, even if the fuel steam reformation within the SOFC fuel

inlet manifold was avoided, the fuel steam reaction can overwhelm the

fuel cell oxidation reaction with most of the reforming occurring near the

fuel inlet active area leading to negative results. These negative results

include misdistribution of current density, higher thermal gradients and

poorer performance.

[0014] Third, the gas injected into the anode inlet contains a significant

portion of carbon dioxide or carbon dioxide and nitrogen. This negatively

impacts the system performance in two characteristics. A pressure drop

across the anode flow field is increased, which in turn increases the

blower parasitic power, and the fuel is diluted to a lower partial pressure

reducing the cell performance.

[0015] The present inventor has realized that a use of selective rather

than total circulation of the anode exhaust gas species in a SOFC reduce

or eliminate the problems of the prior art methods. The present inventor

has devised methods for shifting the methane/steam reforming equilibrium

such that reforming within the fuel manifold is minimized and the fuel cell

oxidation is encouraged or even preferred over the methane/steam

reformation reaction.

[0016] The terms anode exhaust, fuel exhaust, anode outlet and fuel

outlet are used interchangeably herein. Likewise, the terms anode inlet

and fuel inlet are also used interchangeably.

[0017] In the selective circulation of the SOFC anode exhaust, only

hydrogen and water are sequestered from the fuel or anode exhaust or

outlet stream and injected into the SOFC fuel inlet stream, while all but

trace quantities of carbon dioxide and any existing nitrogen are

exhausted. Additionally, the proportions of the hydrogen and water

injected can be varied independently of each other. For example the

amount of hydrogen injected into the SOFC fuel inlet can be increased

while the water injected into the SOFC fuel inlet is reduced or vice versa.

Also the hydrogen and water injected into the SOFC fuel inlet can both be

increased or decreased together, but to different degrees. In summary, a

complete and independent flow rate control of injected hydrogen and

water into the SOFC fuel inlet stream is possible while blocking the

injection of carbon dioxide and nitrogen into the fuel inlet stream.

[0018] By selecting a high hydrogen flow rate and a lower water flow

rate from the anode exhaust gas for circulation into the SOFC fuel inlet,

the suppression of manifold methane/steam reforming within the fuel inlet

manifold results. At the same time, the high hydrogen content of the

SOFC fuel inlet enhances the fuel cell oxidation reaction and encourages a

leveling of the in-cell methane/steam reforming. The combination of the

endothermic methane/steam reforming reaction with the exothermic SOFC

fuel cell reaction, within the cell active area, produces about half the net

heat normally produced by just the SOFC fuel cell.

[0019] Since the heat generated by the fuel cell is primarily rejected

from the SOFC with the cathode air flow, this flow rate can be reduced

by about half. This has a positive impact on the parasitic power for the air

blower and the size of the air heat exchanger.

[0020] In a first preferred embodiment of the SOFC system with a

selective anode tail gas circulation, the water (such as water vapor) and

hydrogen are recovered from the fuel exhaust or outlet stream in separate

stages using separate devices. The water is transferred from the anode

exhaust to the SOFC inlet fuel using a rotating desiccant enthalpy wheel.

The rate of the water transferred within the enthalpy wheel is controlled

by the rotational speed. The water circulation is preferably controlled

without using aspirators or blowers.

[0021] Also in the first embodiment of the SOFC with selective anode

tail gas circulation, the hydrogen is transferred from the anode exhaust to

the SOFC fuel inlet stream using an electrochemical hydrogen pump. The

rate of hydrogen transferred within the electrochemical hydrogen pump is

directly proportional to the cell current. The hydrogen circulation is

preferably controlled without using aspirators or blowers.

[0022] In the second embodiment of the SOFC system with selective

anode tail gas circulation, the hydrogen and water are independently

separated from the SOFC anode exhaust using thermally driven

absorption/adsorption processes. The circulation flow rate of the

hydrogen and water are controlled by mechanical devices such as blowers

and/or pumps. The high quality waste heat of the SOfC allows the

separation of exhaust gas species without significant parasitic electric

power usage.

[0023] The SOFC system 10 of the first preferred embodiment is shown

in Fig. 1 as a simplified system schematic. The SOFC of system 10

includes a cathode chamber 14, a cathode electrode 15, a ceramic

electrolyte 16, an anode electrode containing an anode catalyst 17 and an

anode chamber 27. While only one SOFC is shown in Figure 1 for clarity,

it should be understood that the system 10 preferably contains a stack of

SOFCs. The SOFC system 10 also contains a fuel supply inlet conduit

(i.e., an anode inlet conduit) containing conduit portions 20, 22, 24 and

26, and a fuel exhaust outlet conduit (i.e., an anode outlet conduit)

containing conduit portions 28, 29, 30 and 31.

[0024] The SOFC system 10 also contains a hydrogen recovery unit 21

which transfers hydrogen gas from within a gas mixture into a secondary

gas stream. The hydrogen recovery unit 21 may be any suitable selective

hydrogen recovery device. Preferably, unit 21 is a device based on an

electrochemical proton exchange process (i.e., an electrochemical proton

exchange pump), such as a polymeric or ceramic proton exchange

membrane, or a device which uses pressure swing absorption for

selective hydrogen recovery. The SOFC system 10 also contains a water

vapor and enthalpy recovery unit 23. The water vapor and enthalpy

recovery unit 23 may be any device which selectively transfers water

vapor from one gas stream to a secondary gas stream. The water vapor

and enthalpy recovery unit 23 is preferably a device which contains a

rotating desiccant wheel (also known as an enthalpy wheel) or cyclic

desiccant beds. The rate of rotation of the desiccant wheel controls the

amount of water vapor transferred by the device. Heat exchanger 25 is a

counter flow gas-gas heat exchanger.

[0025] The units 21 and 23 are operatively connected to the fuel supply

inlet conduit and to the fuel exhaust outlet conduit. Thus, the units 21

and 23 are either directly connected to the inlet and outlet conduits or

indirectly connected to the inlet and outlet conduits by respective water

and hydrogen delivery conduits. A method of operating the system 10 is

described below.

[0026] As shown in Fig. 1, air containing reactant oxygen is delivered

by a blower (not shown) to the cathode heat exchanger 12 through

conduit 11. Within the cathode heat exchanger 12 fuel cell waste heat is

exchanged into the cathode inlet air raising the air temperature close to

the cell operating temperature. The heated air is then delivered to the

cathode chamber 14 through conduit 13. Within the cathode chamber 14

the oxygen gas within the air contacts the cathode electrode 15 and

becomes oxygen ions with the addition of electrons. The oxygen ions

pass through the solid oxide electrolyte 16 and are available on the anode

catalyst 17 to oxidize available fuel. As the air flows through the cathode

chamber 14 the air is partly depleted of oxygen and its temperature is

increased from the waste heat generated within the fuel cell. The

temperature rise across the cathode chamber can be as much as 200C

depending on the fuel cell current, operating voltage, degree of internal

fuel reforming and the flow rates of the exhaust gases. The cathode air

exhaust from cathode chamber 14 is directed back to the cathode heat

exchanger 12 through conduit 18. Within heat exchanger 12, heat is

transferred from the exhaust air stream to the air inlet stream in a counter

flow arrangement. The cooled exhaust air is then discharged from heat

exchanger 12 through conduit 19.

[0027] A hydrocarbon fuel, such as methane gas and/or another suitable

hydrocarbon or hydrogen gas, is introduced into the SOFC system 10

through conduit 20 into hydrogen recovery unit 21. The fuel may be

located in a fuel storage vessel, such as a methane storage vessel,

connected to conduit 20. Within hydrogen recovery unit 21 hydrogen gas

is transferred from the outlet stream (i.e., the fuel exhaust stream) into

the hydrocarbon fuel inlet stream. This hydrogen supports a uniform

methane reformation process within the anode catalyst 17. The methane

and hydrogen mixture {i.e., the fuel inlet stream) flows from the hydrogen

recovery unit 21 into the enthalpy recovery unit 23 through conduit 22.

[0028] Within the water vapor and enthalpy recovery unit 23, a portion

of the water vapor is transferred from the exhaust or outlet stream into

the methane hydrogen inlet stream. From the water vapor and enthalpy

recovery unit 23, the methane, hydrogen and water vapor mixture (i.e.,

the inlet stream) is introduced into heat exchanger 25 through conduit 24.

In the heat exchanger 25, the gas mixture temperature is increased near

to the operational temperature of about 600 to 1000 C, such as 800 C,

using the high temperature waste heat from the exhaust stream. From

heat exchanger 25, the hot mixture of methane, hydrogen, and water

vapor (i.e., the inlet stream) is delivered to the anode chamber 27 through

conduit 26. Some steam reformation of the methane will occur in the heat

exchanger 25 and conduit 26, but the amount is suppressed by the

existence of the hydrogen. The completion of the steam reforming of the

methane is accomplished in the anode catalyst 17.

[0029] Within the anode catalyst 17, the steam reforming of methane

and the oxidation of carbon and hydrogen in the fuel cell reactions

convert the discharged gas mixture to carbon dioxide, additional water

vapor, and excess hydrogen. The discharged gas mixture (i.e., the

exhaust or outlet stream) flows to heat exchanger 25 through conduit 28,

releasing waste heat. The discharged gas mixture (i.e., the exhaust or

outlet stream) then flows through conduit 29 to the enthalpy recovery

unit 23 to supply a portion of the water vapor to support the input

methane reformation. The discharged gas mixture (i.e., the exhaust

stream) is then directed to the hydrogen recovery unit 21 through conduit

30, where a selected amount of the hydrogen is transferred to the

methane inlet stream. Using the electrochemical proton exchange

process as the hydrogen recovery unit 21 is preferred because it provides

a measure of the hydrogen content within the discharged gas mixture

which can be used to adjust the input methane flow rate. However, other

hydrogen recovery devices may also be used. Preferably, the hydrogen

recovery unit 21 is located separately from the water vapor and enthalpy

recovery unit 23 and the hydrogen recovery unit is located further

downstream from the water vapor and enthalpy recovery unit relative to

the solid oxide fuel cell stack, such that hydrogen is introduced into the

fuel inlet stream before water vapor. The exhaust stream from hydrogen

recovery unit 21 containing mostly carbon dioxide, water, and a small

quantity of non-reacted fuel, is discharged from the SOFC system 10

through conduit 31.

[0030] The SOFC system 40 of the second preferred embodiment is

shown in Fig. 2 as a simplified system schematic. System 40 contains

the same components as system 10 of the first embodiment, except that

the hydrogen recovery unit 21 and the water vapor and enthalpy recovery

unit 23 are replaced with a fuel exhaust processing subsystem 41. The

subsystem 41 is operatively (i.e., directly or indirectly) connected to the

fuel supply inlet conduit and to the fuel exhaust outlet conduit. The SOFC

system 40 also contains a fuel supply inlet conduit (i.e., an anode inlet

conduit) containing conduit portions 20, 22, 24 and 26 (conduit portions

20, 22 and 24 may comprise a single continuous conduit, if desired) and

a fuel exhaust outlet conduit (i.e., an anode outlet conduit) containing

conduit portions 28, 29 and 31. Hydrogen deliver conduit 43 and water

vapor delivery conduit 42 connect the subsystem 41 with the fuel supply

inlet conduit.

[0031] The fuel exhaust processing subsystem 41 preferably contains a

carbon dioxide scrubbing unit, a water vapor recovery unit and a

hydrogen recovery unit. The carbon dioxide scrubbing unit removes at

least a portion of carbon dioxide present in the fuel exhaust to form a

scrubbed fuel exhaust or outlet stream. The water vapor recovery unit

transfers at least a portion of water vapor from the scrubbed exhaust

stream to the hydrocarbon fuel inlet stream. The hydrogen recovery unit

is adapted to transfer at least a portion of hydrogen from the scrubbed

fuel exhaust stream to the hydrocarbon fuel inlet steam. Thus, in the

system of the second preferred embodiment, a single subsystem 41 can

be used to separate hydrogen and water vapor from the fuel exhaust or

outlet stream. Preferably, the subsystem 41 is an absorption/adsorption

gas recovery and separation subsystem which separates hydrogen and

water vapor based on absorption/adsorption techniques, such as a device

containing an adsorption based gas separation column and/or a polymeric

gas separation membrane. Alternatively, the subsystem 41 may comprise

a molecular sieve.

[0032] Preferably, a carbon dioxide scrubbing unit is used to remove at

least a portion of carbon dioxide from the exhaust stream prior to

separating the water vapor and hydrogen from the exhaust stream. Thus,

the method of the second preferred embodiment preferably includes

removing at least a portion of carbon dioxide present in the fuel exhaust

or outlet stream to form a scrubbed fuel exhaust and providing at least a

portion of the scrubbed fuel exhaust into the hydrocarbon fuel inlet

stream, such as providing a portion of hydrogen and water vapor from the

scrubbed fuel exhaust into the fuel inlet stream. Preferably, about 45%

to about 55%, such as about 50% of the hydrogen and water vapor

recovered from the scrubbed fuel exhaust are provided separately into the

hydrocarbon fuel inlet stream to obtain a fuel utilization of about 70 to

about 80%.

[0033] A method of operating the system 40 is described with respect

to Fig. 2. Air containing reactant oxygen is delivered by a blower (not

shown) to the cathode heat exchanger 12 through conduit 11. Within the

cathode heat exchanger 12, fuel cell waste heat is exchanged into the

cathode inlet air raising the air temperature close to the cell operating

temperature. The heated air is then delivered to the SOFC cathode

chamber 14, through conduit 13. Within the cathode chamber 14, the

oxygen gas within the air contacts the cathode electrode 15 and becomes

oxygen ions with the addition of electrons. The oxygen ions pass through

the solid oxide electrolyte 16 and are available on the anode catalyst 17

to oxidize available fuel. As the air flows through the cathode chamber 14

the air is partly depleted of oxygen and its temperature is increased from

the waste heat generated within the fuel cell. The temperature rise across

the cathode chamber can be as much as 200C depending on the fuel cell

current, operating voltage, degree of internal fuel reforming and the flow

rates of the exhaust gases. The cathode air exhaust from cathode

chamber 14 is directed back to the cathode heat exchanger 12 through

conduit 18. Within heat exchanger 12 heat is transferred from the

exhaust air stream to the air inlet stream in a counter flow arrangement.

The cooled exhaust air is then discharged from heat exchanger 12

through conduit 19.

[0034] A hydrocarbon fuel, such as methane gas, is introduced into the

SOFC system 40 through conduit 20. Hydrogen is injected into the

methane gas inlet stream through conduit 43. This hydrogen supports a

uniform methane reformation process within the anode catalyst 17. The

methane and hydrogen mixture (i.e., inlet stream) flows through conduit

22. Water is injected into inlet stream through conduit 42 and the

methane, hydrogen and water mixture (i.e., the inlet stream) flows

through conduit 24 to heat exchanger 25. In the heat exchanger 215, the

mixture temperature is increased near to an operational temperature of

about 600 C to about 1000 C, such as about 800 C, using the high

temperature waste heat from the exhaust stream. From heat exchanger

25, the hot mixture of methane, hydrogen, and water vapor (i.e., the inlet

stream) is delivered to the SOFC anode chamber 27 through conduit 26.

Some steam reformation of the methane will occur in the heat exchanger

25 and conduit 26 but the amount is suppressed by the existence of the

hydrogen. The completion of the steam reforming of the methane is

accomplished in the anode catalyst 17.

[0035] Within the anode catalyst 17, the steam reforming of methane

and the oxidation of carbon and hydrogen in the fuel cell reactions

convert the discharged gas mixture (i.e., the exhaust stream) to carbon

dioxide, additional water vapor, and excess hydrogen. The discharged gas

mixture (i.e., the exhaust stream) flows to heat exchanger 25 through

conduit 26, releasing waste heat. The exhaust stream then flows through

conduit 29 to fuel exhaust processing subsystem 41. The fuel exhaust

processing subsystem 41 separates hydrogen and water from carbon

dioxide and other non-reacted fuel using absorption/adsorption or other

suitable techniques. A portion of the separated water is injected into a

water vapor delivery conduit 42 to supply water into the fuel inlet stream

flowing through conduit 22 to support the input methane reformation.

The separated hydrogen is injected into a hydrogen delivery conduit 43 to

supply hydrogen into the fuel inlet stream flowing through conduit 22 to

modify the methane steam reforming equilibrium. Preferably, the water

vapor delivery conduit 42 is located further upstream from the hydrogen

delivery conduit 43 relative to the solid oxide fuel cell stack, such that the

hydrogen is delivered into the fuel inlet stream before water vapor. The

exhaust mixture from fuel exhaust processing subsystem 41, containing

mostly carbon dioxide, water, and a small quantity of non-reacted fuel, is

discharged from the SOFC system 40 through conduit 31.

[0036] In the methods of the first and second preferred embodiment,

hydrogen may be provided into the fuel inlet stream without providing

carbon dioxide which is present in the fuel exhaust stream into the fuel

inlet stream. Furthermore, if desired, only a portion of the hydrogen

and/or water vapor present in the fuel exhaust stream may be provided

into the fuel inlet stream. The methods and systems of the first and

second preferred embodiments allow control of an amount of water vapor

provided into the hydrocarbon fuel to decrease or prevent reforming of the

hydrocarbon fuel and water vapor in a fuel inlet conduit upstream from

the solid oxide fuel cell stack. The control of the water vapor transfer

may be achieved by the rotation rate of a desiccant wheel of the first

embodiment or control of the absorption/adsorption cycle of the second

embodiment. For example, the methods of the first and second preferred

embodiments may be controlled to provide a sufficient amount of water

vapor into the hydrocarbon fuel inlet stream such that the water vapor

and hydrocarbon fuel mixture inlet stream contains less than two water

molecules for each carbon atom, preferably 1.5 or less water molecules

for each carbon atom. The hydrocarbon fuel and the water vapor can be

reformed in the solid oxide fuel cell stack in parallel with an oxidation

reaction proceeding in the solid oxide fuel cell stack. Preferably, about

45% to about 55%, such as about 50% of the hydrogen and water vapor

recovered from the scrubbed fuel exhaust are provided separately into the

hydrocarbon fuel inlet stream to obtain a fuel utilization of about 70 to

about 80%. The term "about" provides a variation based on given

processes variables, such as a variation of 10% or less, preferably 5% or

less.

[0037] The foregoing description of the invention has been presented for

purposes of illustration and description. It is not intended to be

exhaustive or to limit the invention to the precise form disclosed, and

modifications and variations are possible in light of the above teachings or

may be acquired from practice of the invention. The description was

chosen in order to explain the principles of the invention and its practical

application. It is intended that the scope of the invention be defined by

the claims appended hereto, and their equivalents.

WE CLAIM :

1.	A solid oxide fuel cell system, comprising:

a solid oxide fuel cell stack;

a fuel supply inlet conduit adapted to provide a hydrocarbon fuel inlet stream toward

the solid oxide fuel cell stack;

a fuel exhaust outlet conduit adapted to remove a fuel exhaust stream from the solid

oxide fuel cell stack;

a heat exchanger connected to the fuel supply inlet conduit and to the fuel exhaust

outlet conduit, wherein the heat exchanger is adapted to transfer heat from the fuel exhaust

stream to the hydrocarbon fuel inlet stream; and

a fuel exhaust processing subsystem operatively connected to the fuel supply inlet

conduit and to the fuel exhaust outlet conduit, wherein the fuel exhaust processing

subsystem comprises:

a hydrogen recovery unit, wherein the hydrogen recovery unit is adapted to transfer

at least a

portion of hydrogen from the fuel exhaust stream to the hydrocarbon fuel inlet

stream;

a water vapor recovery unit, wherein the water vapor recovery unit is adapted to

transfer at least a portion of water vapor from the fuel exhaust stream to the

hydrocarbon fuel inlet stream; and

a carbon dioxide scrubbing unit, wherein the carbon dioxide scrubbing unit is

adapted to remove at least a portion of carbon dioxide present in the fuel exhaust stream to

form a scrubbed fuel exhaust stream.

2.	The system as claimed in claim 1, wherein the water vapor unit comprises a water

vapor and enthalpy recovery unit which is adapted to provide enthalpy from the fuel

exhaust stream to the hydrocarbon fuel inlet stream.

3.	The system as claimed in claim 1, wherein the hydrogen recovery unit is adapted to

selectively transfer at least a portion of hydrogen from the fuel exhaust stream to the

hydrocarbon fuel inlet stream.

4.	The system as claimed in claim 1, wherein :

the hydrogen recovery unit comprises an electrochemical pump or an adsorption

hydrogen recovery device;

the hydrogen recovery unit is located separately from the water vapor unit; and

the hydrogen recovery unit is located further downstream from the water vapor unit

relative to the solid oxide fuel cell stack.

5.	A method of operating a solid oxide fuel cell system, comprising:

providing a hydrocarbon fuel inlet stream into a solid oxide fuel stack;

removing fuel exhaust stream from the solid oxide fuel cell stack;

recovering at least a portion of water vapor and heat from the fuel exhaust stream;

providing the recovered water vapor and heat into the hydrocarbon fuel inlet stream

being provided into the solid oxide fuel cell stack, wherein the recovered water vapor is

separately provided into the hydrocarbon fuel inlet stream;

recovering at least a portion of hydrogen from the fuel exhaust stream; and

separately providing the at least a portion of the recovered hydrogen into the hydrocarbon

fuel inlet stream being provided toward the solid oxide fuel cell stack.

6.	The method as claimed in claim 5, which involves :

removing at least a portion of carbon dioxide present in the fuel exhaust stream to

form a scrubbed fuel exhaust stream; and

providing at least portion of the scrubbed fuel exhaust stream into the hydrocarbon

fuel inlet stream.

7.	The method as claimed in claim 5, wherein:

the hydrogen is recovered using an absorption hydrogen recovery device or an

electrochemical pump;

the step of providing the at least a portion of hydrogen comprises providing hydrogen

without providing carbon dioxide present in the fuel exhaust stream; and

hydrogen is provided into the hydrocarbon fuel inlet stream further upstream from

where the water vapor is provided into the hydrocarbon fuel inlet stream, relative to the

solid oxide fuel cell stack.

A solid oxide fuel cell system (10), has a solid oxide fuel cell stack, a fuel supply inlet

conduit adapted to provide a hydrocarbon fuel inlet stream into the solid oxide fuel cell

stack; a fuel exhaust outlet conduit (28, 29, 30, 31) adapted to remove a fuel exhaust

stream from the solid oxide fuel cell stack. The system (10) also has a water vapor and

enthalpy recovery unit (23) operatively connected to the fuel supply inlet conduit (20, 22,

24, 26) and to the fuel exhaust outlet conduit (28, 29, 30, 31). The water vapor and

enthalpy recovery unit (23) is adapted to selectively transfer at least a portion of water

vapor and heat from the fuel exhaust stream to the hydrocarbon fuel inlet stream. The

system also has a hydrogen recovery unit (21) connected to the fuel supply inlet conduit

(20, 22, 24, 26) and to the fuel exhaust outlet conduit (28, 29, 30, 31). The hydrogen

recovery unit (21) is adapted to selectively transfer at least a portion of hydrogen from the

fuel exhaust stream to the hydrocarbon fuel inlet stream.	

Documents:

				1746-KOLNP-2005-(15-09-2011)-CORRESPONDENCE.pdf

				1746-KOLNP-2005-(15-09-2011)-OTHERS.pdf

				1746-KOLNP-2005-CORRESPONDENCE.pdf

				1746-KOLNP-2005-FORM 13.pdf

				1746-KOLNP-2005-FORM 27.pdf

				1746-KOLNP-2005-FORM-27.pdf

				1746-kolnp-2005-granted-abstract.pdf

				1746-kolnp-2005-granted-assignment.pdf

				1746-kolnp-2005-granted-claims.pdf

				1746-kolnp-2005-granted-correspondence.pdf

				1746-kolnp-2005-granted-description (complete).pdf

				1746-kolnp-2005-granted-drawings.pdf

				1746-kolnp-2005-granted-examination report.pdf

				1746-kolnp-2005-granted-form 1.pdf

				1746-kolnp-2005-granted-form 18.pdf

				1746-kolnp-2005-granted-form 3.pdf

				1746-kolnp-2005-granted-form 5.pdf

				1746-kolnp-2005-granted-gpa.pdf

				1746-kolnp-2005-granted-reply to examination report.pdf

				1746-kolnp-2005-granted-specification.pdf

« Previous Patent

Next Patent »

Patent Number	226743	

Indian Patent Application Number	1746/KOLNP/2005	

PG Journal Number	52/2008	

Publication Date	26-Dec-2008	

Grant Date	24-Dec-2008	

Date of Filing	02-Sep-2005	

Name of Patentee	ION AMERICA CORPORATION	

Applicant Address	1252 ORLEANS DRIVE, SUNNYVALE, CALIFORNIA	

Inventors:

#	Inventor's Name	Inventor's Address	

1	MCELROY, JAMES, FREDERICK	278 HALLADAY AVENUE, EAST, SUFFIELD, CT 06078	

PCT International Classification Number	H01M 08/12	

PCT International Application Number	PCT/US2004/008741	

PCT International Filing date	2004-03-23	

PCT Conventions:

#	PCT Application Number	Date of Convention	Priority Country	

1	10/394,203	2003-03-24	U.S.A.	

© All Indian Patents, 2013-2021.

  Patent data available in the public domain from Indian Patents Office, Department of Industrial Policy and Promotions, Ministry of Commerce and Industry, Government of India.
