Repository: anandvc/allindianpatents

File: patents/226754-pyrogenically-prepared-surface-modified-aluminum-oxide.html (part 1 of 2)
Indian Patents. 226754:PYROGENICALLY PREPARED, SURFACE MODIFIED ALUMINUM OXIDE

Indian Patents

Recently Granted Patents

  Recently Published Patents

Title of Invention	PYROGENICALLY PREPARED, SURFACE MODIFIED ALUMINUM OXIDE

Abstract	Pyrogenically prepared surface modified aluminum oxide, having the following physical chemical properties: surface area [m2/g]: 50 to 150, tamped density [g/L]: 25 to 130, drying loss [%]:less than 5, loss on ignition [%]: 0.1 to 15,C content [%]:0.1 to 15, pH value:3 to 9; is prepared by treating pyrogenically prepared aluminum oxide with a surface modifying agent.	

Full Text	PYROGENICALLY PREPARED, SURFACE MODIFIED ALUMINUM OXIDE

Introduction and Background

The present invention relates to a pyrogenically prepared, surface modified aluminum oxide

and a process for the preparation thereof as well as the use thereof.

Ceramic oxide particles, particularly silica, alumina, titania, and zirconia are known to have

corona resistance properties. Sub-micron alumina is often used commercially in such (corona

resistance) applications.

U.S. Pat. No. 4,308,312 to Urban teaches improved corona resistance using a film coating

comprising alumina particles of a type "which provide a suspension which has an acid pH when the

particles are slurried in distilled water."

U.S. Pat. No. 4,760,296 to Johnston et al. teaches the use of unmodified ceramic oxide

particles, organosilicates, or organoaluminates as wire insulation (corona resistant) filler and

distinguishes these composite fillers from organosiloxane derivatives.

Numerous temperature-resistant polymers, including polyimides, polyetherketones,

polyelhersulfones and polyphthaiamides, have been considered for use as high voltage wire

insulation. However, ceramic oxide fillers can be difficult, if not impractical or impossible, to

efficiently and economically disperse into such polymers in sufficient quantities to achieve optimal

desired corona resistance.

An ineffective dispersion of (corona resistant) composite filler can result in inadequate

corona resistance and/or diminished mechanical properties. A need therefore exists for a

temperature resistant polymeric composition (for wire coatings or similar type applications) having

excellent corona resistance and/or mechanical properties.

It is known how to prepare pyrogenic aluminum oxide by means of high temperature or

flame hydrolysis from AlCl3 [Ullmann's Encyclopedia of Industrial Chemistry], 4th edition,

Volume 21, page 464 (1982).

Pyrogenically prepared aluminum oxides are characterized by extremely fine particle size,

high specific surface area (BET), very high purity, spherical particle shape, and the absence of

pores. On account of these properties, pyrogenically prepared aluminum oxides are finding

increasing interest as supports for catalysts (Dr. Koth et al., Chem. Ing. Techn. 52,628 (1980).

It is known how to modify pyrogenically prepared aluminum oxide on its surface by means

of a silane mixture (DE 42 09 964).

In accordance with the document DE 42 09 964, the modification is carried out by spraying

aluminum oxide with 0.5 to 40 parts by weight of a silane mixture per 100 parts by weight of

aluminum oxide, the silane mixture consisting of 1 to 99 parts by weight of a silane of Formula A

a surface area of 50 to 150 m2/g,

a tamped density of 50 to 90 g/L,

a drying loss of less than 5 %,

a loss on ignition of 0.5 to 15 %,

a C content of 0.5 to 12 % and

a pH value of 4 to 8.

The object of the present invention is a pyrogenically prepared, surface modified aluminum

oxide, which is characterized by:

Surface area [m2/g]	50 to 150

Tamped density [g/L]	25 to 130

Drying loss [%]	less man 5

Loss on ignition [%]	0.1 to 15

C content [%]	0.1 to 15

pH value	3 to 9

A further object of the invention is a process for the preparation of the pyrogenically

prepared, surface modified aluminum oxide, which is characterized in that the pyrogenically

prepared aluminum oxide is sprayed with a surface modifying agent, except for the mixture

consisting of the silanes A and B in accordance with DE 42 02 694, at room temperature and the

mixture is subsequently treated thermally at a temperature of 50 to 400 °C over a period of 1 to 6 h.

An alternative method for surface modification of the pyrogenically prepared aluminum

oxide can be carried out by treating the pyrogenic aluminum oxide with a surface modifying agent,

except for the mixture consisting of the silanes A and B in accordance with DE 42 02 694, in vapor

form and subsequently treating the mixture thermally at a temperature of 50 to 800 ºC over a period

of 0.5 to 6 h.

The thermal treatment can be conducted under protective gas, such as, for example, nitrogen.

The surface treatment can be carried out in heatable mixers and dryers with spraying devices, either

continuously or batchwise. Suitable devices can be, for example, plowshare mixers or plate,

cyclone, or fluidized bed dryers.

As starting material, it is possible to employ a pyrogenically prepared aluminum oxide, such

as described in Ullmann's Encyclopedia of Industrial Chemistry, 4th edition, Volume 21, page 464

(1982).

Furthermore, it is possible to employ, as starting material, a high surface area, pyrogenically

prepared aluminum oxide that has a specific BET surface area of more than 115 m2/g.

This pyrogenically prepared aluminum oxide can be prepared in accordance with the flame

oxidation method or, preferably, by flame hydrolysis, whereby, as starting material, a vaporized

aluminum compound, preferably the chloride, is used. This aluminum oxide is described in DE 199

43 291.0-41 which is relied on and incorporated herein by reference.

As surface modifying agent, except for the mixture consisting of the silanes A and B in

accordance with DE 42 02 694, it is possible to employ the following compounds and mixtures of

the following compounds:

a)	Organosilanes of the type (ROP)3Si(CnH2n+1) and

(RO)3Si(CnH2a-1), wherein

R = alkyl, such as, for example, methyl, ethyl, n-propyl, i-propyl, butyl, and

n=l-20

b)	Organosilanes of the type R'x(RO)ySi(CnH2n+1) and R'x(RO)ySi(CnH2n-1) wherein

R = alkyl, such as, for example, methyl-, ethyl-, n-propyl-, i-propyl-, butyl-

R' = alkyl, such as, for example, methyl, ethyl, n-propyl, i-propyl, butyl

R' =cycloalkyl

n =1-20

x+y = 3

x =1,2, and

y =1,2

c)	Halogen organosilanes of the type X3Si(CnH2n+1) and X3Si(CnH2n-1), wherein

X = Cl, Br

n=l-20

d)	Halogen organosilanes of the type X(R')2Si(CnH2n+1) and X2(R')Si(CnH2n-1), wherein

X = Cl, Br

R' = alkyl, such as, for example, methyl, ethyl, n-propyl, i-propyl, butyl

R' = cycloalkyl

n =1-20

e)	Halogen organosilanes of the type X(R')2Si(CnH2n+1) and X(R')2Si(CnH2n-1), wherein

X = Cl, Br

R' = alkyl, such as, for example, methyl, ethyl, n-propyl, i-propyl, butyl

R1 = cycloalkyl

n =1-20

f)	Organosilanes of the type (RO)3Si(CH2)m-R'

R = alkyl, such as methyl, ethyl, propyl

m =0.1-20

R' = methyl-, aryl (for example, -C6H5, substituted

phenyl residues)

-C4F9, OCF2-CHF-CF3, -C6F13, -O-CF2-CHF2

-NH2, -N3, -SCN, -CH=CH2, -NH-CH2-CH2-NH2

-N-(CH2-CH2-NH2)2

-OOC(CH3)C = CH2

-OCH2-CH(O)CH2

-NH-CO-N-OMCH2)5

-NH-COO-CH3, -NH-COO-CH2-CH3, -NH-(CH2)3Si(OR)3

-Sx-(CH2)3Si(OR)3

-SH

-NR'R"R'" (R' = alkyl, aryl; R" = H,

alkyl, aryl; R'" = H, alkyl, aryl, benzyl,

C2H4NR"" R"" with R"" = H, alkyl and

R"" = H, alkyl)

g)	Organosilanes of the type(R")x(RO)ySi(CH2)m-R'

R" = alkyl	x+y = 2

= cycloalkyl	x =1.2

y =1.2

m =0.1 to 20

R' = methyl, aryl (for example, -C6H5 ,substituted

phenyl residues)

-C4F9, -OCF2-CHF-CF3, -Q6F13, -O-CF2-CHF2

-NH2, -N3, -SCN, -CH=CH2, -NH-CH2-CR2-NH2,

-N-(CH2-CH2-NH2)2

-OOC(CH3)C = CH2

-OCH2-CH(O)CH2

-NH-CO-N-CO-(CH2)5

-NH-COO-CH3, -NH-COO-CH2-CH3, -NH-(CH2)3Si(OR)3

-Sx-(CH2)3Si(OR)3

-SH - NR'R"R'' (R' = alkyl, aryl; R" = H, alkyl, aryl; R'' = H, alkyl, aryl, benzyl,

C2H4NR""R'' with R"" = H, alkyl and R'' = H, alkyl)

h) Halogen organosilanes of the type X3Si(CH2)m-R'

X = Cl, Br

m =0.1-20

R' = methyl-, aryl (for example, -C6H5, substituted

phenyl residues)

-C4F9, -OCF2-CHF-CF3, -C6F13, -O-CF2-CHF2

-NH2, -N3, -SCN, -CH=CH2 ,

-NH-CH2-CH2-NH2

-N-(CH2-CH2-NH2)2

-OOC(CH3)C = CH2

-OCH2-CH(O)CH2

-NH-CO-N-CO-(CH2)5

-NH-COO-CH3, -NH-COO-CH2-CH3, -NH-(CH2)3Si(OR)3

-Sx-(CH2)3Si(OR)3

-SH

i) Halogen organosilanes of the type (R)X2Si(CH2)m-R'

X = Cl, Br

R = alkyl, such as methyl, ethyl, propyl

m =0.1-20

R' = methyl-, aryl (for example, -C6H5, substituted

phenyl residues)

-C4F9, -OCF2-CHF-CF3, -C6F13, -O-CF2-CHF2

-NH2, -N3, -SCN, -CH=CH2.-NH-C2-CH2-NH2,

-N-(CH2-CH2-NH2)2

-OOC(CH3)C = CH2

-OCH2-CH(O)CH2

-NH-CO-N-CO-(CH2)5

-NH-COO-CH3, -NH-COO-CH2-CH3, -NH-(CH2)3Si(OR)3,

wherein R = methyl, ethyl, propyl, butyl

-Sx-(CH2)3Si(OR)3, wherein R = methyl, ethyl,

propyl, butyl

-SH

j) Halogen organosilanes of the type (R)2X Si(CH2)m-R'

X = Cl, Br

R = alkyl

m =0.1 -20

R' = methyl-, aryl (for example, -C6H5, substituted

phenyl residues)

-C4F9, -OCF2-CHF-CF3, -C6F13, -O-CF2-CHF2

-NH2, -N3, -SCN, -CH=CH2, -NH-CH2-CH2-NH2,

-N-(CH2-CH2-NH2)2

-OOC(CH3)C = CH2

-OCH2-CH(O)CH2

-NH-CO-N-CO-(CH2)5

-NH-COO-CH3, -NH-COO-CH2-CH3, -NH-(CH2)3Si(OR)3

-Sx-(CH2)3Si(OR)3

-SH

k) Silazanes of the type R'R2Si-N-SiR2R'

|

H

R = alkyl

R' = alkyl, vinyl

1) Cyclic polysiloxanes of the type D 3, D 4, D 5, wherein

D 3, D 4 and D 5 refer to cyclic polysiloxanes with

3,4, or 5 units of the type -O-Si(CH3)2-.

For example, octamethylcyclotetrasiloxane = D 4

R = alkyl, such as CnH2n+1, where n = 1 to 20, aryl, such as phenyl and substituted phenyl

residues, (CH2)n-NH2, H

R' = alkyl, such as CnH2n+1, where n = 1 to 20, aryl, such as phenyl and substituted phenyl

residues, (CH2)n-NH2, H

R" = alkyl, such as CnH2n+1, where n = 1 to 20, aryl, such as phenyl and substituted phenyl

residues, (CH2)n-NH2, H

R"' = alkyl, such as CnH2n+1, where n= 1 to 20, aryl, such as phenyl and substituted phenyl

residues, (CH2)n-NH2, H

Preferably, as surface modifying agent, the following

silanes are employed, either individually or in a mixture:

dimethyldichlorosilane, octyltrimethoxysilane,

oxtyltriethoxysilane, hexamethyldisilazane,

3 -methacryloxypropyltrimethoxysilane,

3-methacryloxypropyltriethoxysilane,

hexadecyltrimethoxysilane, hexadecyltriethoxysilane,

dimethylpolysiloxane, glycidyloxypropyltrimethoxysilane,

glycidyloxypropyltriethoxysilane,

nanofluorohexyltrimethoxysilane,

tridecafluorooctyltrimethoxysilane,

tridecafluorooctyltriethoxysilane,

aminopropyltriethoxysilane.

Especially preferably, octyltrimethoxysilane and

octyltriethoxysilane can be employed.

Excluded are the silanes that are employed in DE 42 02 094 in the form of a mixture.

The pyrogenically prepared, surface modified aluminum oxide in accordance with the

invention can be employed as additives in high temperature polymers.

The surface modified alumina according to this invention can be used in high temperature

polymeric materials useful for wire wrap type applications, including polymeric materials

comprising at least 50 weight percent high temperature polymers, such as, polyimide,

polyetherketone, polyethersulfone polyphthalamide and/or combinations or derivatives.

The high temperature polymeric materials comprise corona resistant composite filler, which

is the alumina according to the invention, in an amount within a range between (and including) any

two of the following weight percentages: 2 and 50 weight percent.

The organic component is selected according to the particular solvent system selected for

dispersing the composite filler into the high temperature polymeric material (or precursor thereto).

In one or more steps, the high temperature polymeric material (or precursor thereto) is solvated to a

sufficiently low viscosity to allow the composite filler (also suspendable in the solvent system

concurrently or in a subsequent step or steps) to be dispersed within the polymer or polymer

precursor without undue agglomeration, interfacial voids or other problems that have often been

associated with inorganic particle composite fillers dispersed in high temperature polymeric

materials. The resulting filled polymeric material has been found to have extraordinary corona

resistance, without unduly harming (and in some instances actually improving) mechanical

properties.

The corona resistant high temperature polymeric materials can be suitable for wire insulation

in high voltage applications. For example, wire insulated with the corona resistant compositions can

be used in combination with (or as an integral part of) rotors, stators or the like found in large

industrial dynamo-electric machinery or the like.

The compositions comprise: i.a. high temperature polymeric matrix and ii. a composite,

corona resistant composite filler. These components will be described individually, then in

combination.

High Temperature Polymeric Matrix. Useful high temperature polymeric matrices of the

present invention include as a dominant component a polymer having one or more of the following

moieties: amide, imide, ether, sulfone, epoxy, carbonate, ester. Preferred high temperature

polymeric matrix polymers include:

1.	polyimide,

2.	polyester,

3.	polyesteramide,

4.	polyesteramideimide,

5.	polyamide,

6.	polyamideimide,

7.	polyetherimide,

8.	polycarbonate,

9.	polysulfone,

10.	polyether,

11.	polyetherketone,

12.	polyethersulfone,

13.	polyphthalamide,

14.	epoxy resins,

15.	and the like, including derivations and combinations thereof.

In one embodiment, the polymeric matrix is a thermoset polyimide, such as a KAPTON®

brand polyimide available from E.I. du Pont de Nemours and Company of Wilmington, DE, USA.

As used herein, the term 'thermoplastic' polyimide is intended to mean a polyimide composition

where the glass transition temperature of the material is less than 375, 350, 325 or 300°C.

Conversely 'thermoset' polyimides are intended to include polyimide compositions where the glass

transition temperature is equal to or greater than the above defined (upper limit) glass transition of a

thermoplastic polyimide, or otherwise where the polyimide does not have a measurable glass

transition temperature.

The polymeric binder is a polyimide synthesized by first forming a polyimide precursor (a

polyamic acid solution) created by reacting (in a solvent system) one or more dianhydride

monomers with one or more diamine monomers. So long as the corona resistant composite filler is

sufficiently dispersible in the polyamic acid solution, the composite filler can be dispersed prior to,

during, or after the polyamic acid solution is created, at least until polymerization, imidization,

solvent removal or other subsequent processing increases viscosity beyond what is needed to

disperse the composite filler within the material. Ultimately the precursor (polyamic acid) is

converted into a high temperature polyimide material having a solids content of greater than

99.5 weight percent, and at some point in this process, the viscosity is increased beyond what is

necessary to intermix the composite filler into the polyimide or polyimide precursor. Depending

Upon the particular embodiment chosen, the viscosity could possibly be lowered again by solvating

the material, perhaps sufficient to allow dispersion of the composite filler into the material.

In one embodiment, the polyamic acid solution is formed from one or more aromatic and/or

aliphatic diamine monomers and one or more aromatic and/or aliphatic dianhydride monomers. In

an alternate embodiment the dianhydride and diamine monomers are both aromatic, optionally also

including an aliphatic diamine.

Polyamic acid solutions can be converted to high temperature polyimides using processes

and techniques commonly known in the art, such as heat and/or conventional polyimide conversion

chemistry. Such polyimide manufacturing processes have been practiced for decades, and the

amount of public literature on polyimide manufacture is legion, and hence further discussion here is

unnecessary. Any conventional or non-conventional polyimide manufacturing processes are

appropriate for use in accordance with the present invention, provided a precursor material is

available of sufficiently low viscosity to allow composite filler particles of the present invention to

be mixed therein.

As used herein, an "aromatic" monomer is either a diamine or a dianhydride having at least

one aromatic ring, either alone (i.e., a substituted or unsubstituted, functionalized or

unfunctionalized benzene or similar-type aromatic ring) or connected to another (aromatic or

aliphatic) ring.

The term "diamine monomer" as used herein is intended to mean a monomer that reacts with

(is complimentary to) a dianhydride monomer to form an intermediate polyamic acid. The

polyamic acid is then cured, typically under heat, to form a polyimide.

Depending upon the context, the term "diamine monomer" can mean (i.) an unreacted

monomer (i.e., a diamine monomer); (ii.) a partially reacted monomer (i.e., an oligomer or other

polyimide precursor having amine functionality, whereby the precursor is derived in part from

diamine monomer) or (iii.) a diamine portion of a fully reacted polymer (the portion or portions of

the polyimide attributable to the diamine monomer). The diamine monomer can be functionalized

with one or more moieties, depending upon the particular embodiment selected in the practice of the

present invention.

Indeed, the term "diamine" is not intended to be limiting (or interpreted literally) as to the

number of amine moieties in the diamine monomer. For example, (ii.) and (iii.) above include

polymeric materials that may have two, one, or zero amine moieties. Alternatively, the diamine

monomer may be functionalized with additional amine moieties (in addition to the amine moieties

that react with a dianhydride to provide a polyimide chain). Such additional amine moieties could

be used to crosslink the polymer or to provide other functionality to the polymer.

Similarly, the term 'dianhydride monomer' as used herein is intended to mean the monomer

that reacts with (is complimentary to) the diamine monomer to form a polyamic acid, and then upon

curing with heat and/or radiation, a polyimide.

Depending upon the context in which it is used, "anhydride" as used herein can mean not

only an anhydride moiety per se, but also a precursor to an anhydride moiety, such as: (i.) a pair of

carboxylic acid groups (which can be converted to anhydride by a dehydration or similar-type

reaction); or (ii.) an acid-acid ester functionality (or any other functionality presently known or

developed in the future which is) capable of conversion to anhydride functionality.

Depending upon context, "dianhydride" can mean: (i) the unreacted form (i.e., a dianhydride

monomer, whether the anhydride functionality is in a true anhydride form or a precursor anhydride

form, as discussed in the prior above paragraph); (ii) a partially reacted form (i.e., the portion or

portions of an oligomer or other partially reacted or precursor polyimide composition reacted from

or otherwise attributable to dianhydride monomer) or (iii) a fully reacted form (the portion or

portions of the polyimide derived from or otherwise attributable to dianhydride monomer).

The dianhydride monomer can be functionalized with one or more moieties, depending upon

the particular embodiment selected in the practice of the present invention. Indeed, the term

"dianhydride" is not intended to be limiting (or interpreted literally) as to the number of anhydride

moieties in the dianhydride monomer. For example, (i.), (ii.) and (iii.) (in the paragraph above)

include organic substances that may have one or zero anhydride moieties, depending upon whether

the anhydride is in a precursor state or a reacted state. Alternatively, the dianhydride monomer may

be functionalized with additional anhydride type moieties (in addition to the anhydride moieties that

react with diamine to provide a polyimide). Such additional anhydride moieties could be used to

crosslink the polymer or to provide other functionality to the polymer.

Examples of useful dianhydride monomers in the present invention include pyroniellitic

dianhydride (PMDA);

3,3',4,4'-biphenyl tetracarboxylic dianhydride (BPDA);

3,3',4,4'-benzophenone tetracarboxylic dianhydride (BTDA);

4,4'-oxydiphthalic dianhydride (ODPA); bis(3,4-

dicarboxyphenyl) sulfoxide dianhydride (DSDA);

1,1,1,3,3,3,-hexafluoropropane dianhydride (6FDA); bisphenol A dianhydride (BPADA); 2,3,6,7-

naphthalene tetracarboxylic dianhydride; 1,2,5,6-naphthalene tetracarboxylic dianhydride; 1,4,5,8-

naphthalene tetracarboxylic dianhydride; 2,6-dichloronaphthalene-l,4,5,8-tetracarboxylic

dianhydride; 2,7-dichloronaphthalene-l,4,5,8-tetracarboxylic dianhydride; 2,2'-bis(trifluoromethyl-

benzidine); 2,3,3',4'-biphenyl tetracarboxylic dianhydride; 2,2',3,3'-biphenyl tetracarboxylic dian-

hydride; 2,3,3',4'-benzophenone tetracarboxylic dianhydride; 2,2',3,3'-benzophenone tetracar-

boxylic dianhydride; 2,2-bis(3,4-dicarboxyphenyl) propane dianhydride; l,I-bis(2,3-dicarboxy-

phenyl) ethane dianhydride; l,l-bis(3,4-dicarboxyphenyl) ethane dianhydride; bis(2,3-dicar-

boxyphenyl) methane dianhydride; bis(3,4-dicarboxyphenyl) methane dianhydride; 4,4'-(hexa-

fiuoroisopropylidene) diphthalic anhydride; bis(3,4-dicarboxyphenyl) sulfone dianhydride;

tetrahydrofuran-2,3,4,5-tetracarboxylic dianhydride; pyrazine-2,3,5,6-tetracarboxylic dianhydride;

thiophene-2,3,4,5-tetracarboxylic dianhydride; phenanthrene-1,8,9,10-tetracarboxylic dianhydride;

perylene-3,4,9,10-tetracarboxylic dianhydride; bis-l,3-isobenzofurandione; bis (3,4-dicarboxy-

phenyl) thioether dianhydride; bicyclo-[2,2,2]-octen-(7)-2,3,5,6-tetracarboxylic-2,3,5,6-dianhydride;

2- (3',4'-dicarboxyphenyl) 5,6-dicarboxybenzimidazole dianhydride; 2-3',4'-dicarboxyphenyl) 5,6-

dicarboxybenzoxazole dianhydride; 2- (3',4'-dicarboxyphenyl) 5,6-dicarboxybenzothiazole

dianhydride; bis (3,4-dicarboxyphenyl) 2,5-oxadiazole 1,3,4-dianhydride; bis 2,5-(3',4'-

dicarboxydiphenylether) 1,3,4-oxadiazole dianhydride; their acid ester and their acid chloride

derivatives.

Pyromellitic dianhydride (PMDA) is preferred.

Examples of suitable diamine monomers include: 2,2 to-(4-aminophenyl) propane; 4,4'-

diaminodiphenyl methane;

4,4'-diaminodiphenyl sulfide;

3,3'-diaminodiphenyl sulfone;

4,4'-diaminodiphenyl sulfone;

4,4'-diaminodiphenyl ether (4,4'-ODA); 3,4'-diaminodiphenyl ether (3,4-ODA);

1,3-bis- (4-arninophenoxy) benzene (APB-134);

1,3-bis- (3-aminophenoxy) benzene (APB-133);

1,2-bis- (4-aminophenoxy) benzene;

1,2-bis- (3-arninophenoxy) benzene;

l,4-bis-(4-aminophenoxy) benzene;

l,4-bis-(3-aminophenoxy) benzene;

1,5-diaminonaphthalene;

4,4'-diaminodiphenyldiethylsilane;

4,4'-diaminodiphenylsilane;

4,4'-diaminodiphenylethylphosphine oxide;

4,4'-diaminodiphenyl-N-methyl amine;

4,4'-diaminodiphenyl-N-phenyl amine;

1,2-diaminobenzene (OPD);

1,3-diaminobenzene (MPD);

1,4-diaminobenzene (PPD);

2,5-dimethyl-1,4-diaminobenzene;

2,5-dime1hyl4,4-phenylenediamine(DPX);

trifluoromethyl-2,4-diaminobenzene;

trifluoromethyl-3,5-diaminobenzene;

2,2-bis(4-aminophenyl) 1,1,1,3,3,3 -hexafluoropropane;

2,2-bis(3-aminophenyl) 1,1,1,3,3,3-hexafluoropropane;

benzidine;

4,4'-diaminobenzophenone;

3,4'-diaminobenzophenone;

3,3'-diaminobenzophenone;

m-xylylene diamine;

p-xylylene diamine;

bisaminophenoxyphenylsulfone;

4,4'-isopropylidenedianiline;

N,N-bis- (4-aminophenyl) methylamine;

N,N-bis- (4-aminophenyl) aniline;

3,3'-dimethyl-4,4'-diaminobiphenyl;

4-aminophenyl-3-aminobenzoate;

2,4-diaminotoluene;

2,5-diaminotoluene;

2,6-diaminotoluene;

2,4-diamine-5-chlorotoluene;

2,4-diamine-6-chlorotoluene;

2,4-bis- (beta-amino-t-butyl) toluene;

bis- (p-beta-amino-t-butyl phenyl) ether;

p-bis-2- (2-methyl-4-

aniinopentyl) benzene;

1-(4-aminophenoxy)-3-(3-aminophenoxy) benzene;

1-(4-aminophenoxy)-4-(3-aminophenoxy) benzene;

2,2-bis44-(4-aminophenoxy)phenyl] propane (BAPP);

2,2'-bis-(4-aminophenyl)-hexafluoro propane (6F diamine);

2,2'-bis-(4-phenoxy aniline) isopropylidene;

2,4,6-trimethyl-l,3-diaminobenzene;

4,4'-diamino-2,2'-trifluoromethyldiphenyloxide;

3,3'-diamino-5,5'-trifluoromethyldiphenyloxide;

2,2'-trifluoromethyl-4,4'-diaminobiphenyl;

4,4'-oxy-bis-[(2-trifluoromethyl) benzene amine];

4,4'-oxy-bis-[(3-trifluoromethyl) benzene amine];

4,4'-thio-bis-[(2-trifluoromethyl)benzene-amine];

4,4'-thio-bis-[(3-trifluoromethyl) benzene amine];

4,4'-sulfoxyl-bis-[(2-trifluoromethyl) benzene amine;

4,4'-sulfoxyl-bis-[(3-trifluoromethyl) benzene amine];

and 4,4'-keto-bis-[(2-trifluoromethyl) benzene amine]. 4,4'-oxydianiline (4,4-

ODA) is preferred.

Aliphatic diamines are also useful diamine monomers and are used to make the polyamic

acid precursors (and then the polyimides) of the present invention. Useful aliphatic diamines are

1,4-tetramethylenediamine, 1,5-pentamethylenediamine (PMD), l,6~hexamethylenediamine

(HMD), 1,7-heptamethylene diamine, 1,8-octamethylenediamine, 1,9-nonamethylenediamine, 1,10-

decamethylenediamine (DMD), 1,11-undecamethylenediamine, 1,12-dodecamethylenediamine

(DDD), 1,16-hexadecamethylenediamine. The preferred aliphatic diamine is 1,6-hexamethylene

diamine (HMD). 1,6-hexamethylene diamine (HMD) is preferred.

In an alternative embodiment, an epoxy resin is used as the high temperature polymer

matrix. In one embodiment, the epoxy resin is derived from bisphenol-A diglycidyl ether, epoxy

novolac resins, cycloaliphatic epoxy resins, diglycidyl ester resins, glycidyl ethers of polyphenols or

the like. These resins preferably have an epoxy equivalent weight average molecular weight of

about 130-1500. Such resins are well known in the art and are described in U.S. Pat.

Nos. 2,324,483; 2,444,333; 2,494,295; 2,500,600; and 2,511,913.

Catalytic hardeners, or curing agents for the above mentioned epoxy resins include

aluminum acetylacetonate, aluminum di-sec-butoxide acetoacetic ester chelate or tetraoctylene

glycol titanate in combination with phenolic accelerators, including resorcinol, catechol or

hydroquinone and the corresponding dihydroxynaphthalene compounds. Compositions of this type

have been described in U.S. Pat. Nos. 3,776,978 and 3,812,214.

The organic component of the composite filler material is chosen primarily to provide or

improve dispensability of the composite filler material into a particular solvated polymer matrix or

polymer matrix precursor. Generally speaking, an organic component of similar polarity (to a

selected solvent) and of relatively low molecular weight will more readily disperse in the solvent

than otherwise. Hence the organic component is selected in view of the particular solvent system

into which the composite filler is intended to be dispersed or otherwise intermixed.

Similarly, the inorganic component of the composite filler is selected primarily to provide or

improve corona resistance. Since alumina is a widely accepted corona resistant inorganic ceramic

oxide, it is particularly mentioned herein, but the industry may prefer or otherwise adopt other types

of corona resistant inorganic ceramic oxides, and hence the inorganic component is intended to be

broadly defined.

While not intending to be bound by a particular theory, in at least one embodiment it is

believed that the organic component lowers the surface energy of the inorganic component and thus

allows it to be easily dispersible in organic solvents. Because the composite fillers of the present

invention are more readily dispersible, often with little to no additional shearing force or filtration

required, these slurries often form fewer, perhaps no (or essentially no, i.e., less than 100 per million

(or "ppm"), highly undesired agglomerates in the size range of greater than 0.5 microns. Hence, the

compositions of the present invention can be used to form films having highly improved dielectric

strength and/or highly improved mechanical film properties.

Furthermore in some embodiments, it has been surprisingly discovered that films often have

higher dielectric strength than films made without inorganic ceramic oxide particles incorporated

into the polymer (i.e., pure polyimide polymer without metal oxide or silica filler). Although not

intending to be bound to any particular theory, it is theorized that the composite fillers provide such

an efficient dispersion of non-agglomerated small particles within the polymer matrix that the

composite fillers of the present invention may be capable of diluting electric charge along a film's

x-y plane, at least to a greater extent than is observed with unfilled, pure polymer (and also to a

greater extent than conventional poorly dispersed, more highly aggregated ceramic oxide fillers),

perhaps thereby improving electrical resistance in the z direction.

Typically, the composite fillers of the present invention generally do not require extensive

milling and filtration to breakup unwanted particle agglomeration as is typical when attempting to

disperse nano-sized conventional ceramic oxide fillers into a polymer matrix. Such milling and

filtration can be costly and may not be capable of removing all unwanted agglomerates.

Indeed in one embodiment, the composite filler is dispersible and suspendible at 20 weight

percent in a (at least 99 weight percent pure) dimethylacetamide solvent and after dispersing and

suspending the filler into the solvent with a high shear mechanical force, less than 15, 10, 8, 6, 4, 2

or 1 weight percent of the filler precipitates out of solution when kept at rest at 20°C for 72 hours.

Composite, Corona Resistant Filler: Organic Component. The organic component of the

corona resistant composite filler of the present invention can be polymerization (by conventional or

non-conventional techniques) using virtually any monomer, depending upon the embodiment

selected. The organic component is often, at least in part, the organic portion of a (organic-

inorganic) coupling agent reacted to the inorganic component. In selecting the organic component,

proper attention should be given to matching the dispensability of the organic component with the

particular solvent chosen for the particular high temperature polymer matrix selected.

Generally speaking, the organic component is more readily dispersible in a solvent, the more

similar the polarity (or non-polarity) of the organic component with respect to the solvent;

furthermore, the lower the molecular weight, generally speaking, the greater the dispensability of

the organic component. Hence, the organic component should be selected in a way that optimizes

the polarity of the composite filler with the polarity of the solvent, while also minimizing the

surplus amount of organic component (that does little to further compatibalize polarity while

thereby unduly adding bulk that is detrimental to dispensability). Ordinary skill and

experimentation may be necessary in optimizing the organic component for any particular solvent

system selected.

Potentially useful monomers include:

1.	unsaturated aromatic compounds such as styrene, alpha-methylstyrene, halogenated styrene

and divinylbenzene;

2.	unsaturated esters such as vinyl acetate and vinyl propionate;

3.	unsaturated nitriles, such as, acrylonitrile;

4.	acrylic acid esters or methacrylic acid esters, such as methyl acrylate, methyl ethacrylate,

ethyl acrylate, ethyl methacrylate, 2-ethylhexyl acrylate, 2-ethylhexyl methacrylate, lauryl

acrylate, lauryl methacrylate, ethyleneglycol diacrylate, ethyleneglycol dimethacrylate,

glycidyl acryiate, glycidyl methacrylate, 2-hydroxyethyl acrylate, acryl acrylate and allyl

methacrylate;

5.	C2-C20 alkene or vinyl monomers, such as ethylene, propylene, butylene, butadiene,

isoprene, and the like;

6.	acrylic acid, methacrylic acid, and derivations thereof;

7.	acrylamide, methacrylamide, N-mediylolacrylamide, N-methylolmethacrylamide, and the

like;

8.	monomers having one or more polymerizable reactive sites, such as, hydroxyl, epoxy,

carboxyl, anhydride, amino, halide, and the like; and

9.	combinations and derivations thereof.

However, the organic component must be functionalized or otherwise capable of being

bonded to the inorganic ceramic oxide component of the composite filler by means of an organo-

siloxane (and less preferably, an organo-metaloxane) moiety. This can be done by functionalizing

the organic component with a functional group capable of reacting with the inorganic ceramic oxide

component in a way that produces a siloxane (or metaloxane) linkage between the two components.

For example, the organic component can be functionalized with a -Si(R1, R2, R3), where:

-Si-R1,

-Si-R2, and

-Si-R3

are the same or different and at least one of which is further defined as being - SiOR, where

R is either:

1.	hydrogen (i.e., -SiOR is -SiOH); or

2.	a substituted or unsubstituted alkyl capable of undergoing hydrolysis to convert the -OR to -

OH, (i.e., SiOR is a precursor to -SiOH, that is converted to SiOH upon hydrolysis).

In this embodiment, the -SiOH functionalized organic component can be reacted to the

inorganic component, bonding the organic and inorganic components together and thereby forming

a -Si-O-X- bond at the interface of the two components, where X is an atom of the inorganic

component that is either Si or a metal, depending upon the particular inorganic component selected.

The forming of an organo-siloxane (or organo-metaloxane) bond at the interface of the two

composite filler components can also be done by functionalizing the inorganic component with an

R'-Si-O-X moiety (or R'-M-O-X- moiety), where X is an atom of (and covalently bonded with and

to) the inorganic component and is either Si or a metal, depending upon the particular inorganic

component selected, and where R' is an organic moiety that is either the entire organic component or

a portion of the organic component that is then reacted with one or more additional organic

reactants to form the organic component.

In one embodiment, the organosiloxane bond between the organic and inorganic components

of the composite filler can be accomplished by using an organo-silane coupling agent, where the

silane group of the coupling agent bonds (forming a siloxane linkage) to the inorganic component

and the organo portion of the coupling agent is selected to bond to the organic component. Useful

such coupling agents may include:

(a)	vinyltrichlorsilane, vinyltris(.beta.-methoxyethoxy)silane, vinyltriethoxysilane,

vinyltrimethoxysilane, gamma-methacryloxypropyltrimethoxysilane, gamma-

mercaptopropyltrimethoxysilane and gamma-chloropropyltrimethoxysilane;

(b)	gamma-glycidoxypropyltrimethoxysilane and gamma-glycidoxypropylmethyldiethoxysilane;

and

(c)	N-beta(aminoethyl) .gamma.-aminopropyltrimethoxysilane, N-(beta(aminoethyl) gamma-

aminopropylmethyldimethoxysilane and gamma-aminopropyltriethoxysilane.

The silane coupling agents of the present invention preferably have functional groups that

can easily react with the organic component functional groups. For example, for organic

components having carboxyl groups introduced therein, the silane coupling agents of (b) and (c)

above with epoxy groups and amino groups are preferred. Among these, gamma-

glycidoxypropyltrimethoxysilane and N-(beta-(aminoethyl) gamma-aminopropyltrimethoxysilane

are particularly preferred.

A less preferred by alternative coupling agents include organo-metaloxane coupling agents,

such as, acetoalkoxyalurninum diisopropylate and the like, and isopropyl triisostearoyltitanate,

isopropyltridecyl benzenesulfonyltitanate, and the like. Different coupling agents may be used

alone or in combinations of two or more, and coupling agents of different types may also be used

together.

In one embodiment, the organo portion of the coupling agent is all or part of the organic

component of the composite filler. If a commercial or otherwise available coupling agent can be

found having a suitable organo portion offering excellent dispensability with respect to a particular,

desired solvent system, the organic component of the composite filler is generally preferably

obtained by means of the coupling agent. In such circumstances (or otherwise) a sophisticated

inorganic particle supplier, such as Degussa AG of Germany, may be able to custom manufacture a

suitable inorganic/organic composite filler (bonded with an organo-siloxane or organo-metaloxane)

in accordance with the present invention.

Otherwise, the bonding of each coupling agent to a separate organic component can be

accomplished by dispersing the coupling agent in a dispersion containing the organic component

and the inorganic component. Depending upon the particular embodiment of the present invention

chosen, suitable solvent systems can include water, organic solvents and water in combination with

(water miscible) organic solvents, such as many alcohols. Incompatible (or multi-phase) solvent

systems may also be useful, depending upon the particular embodiment selected, provided sufficient

agitation or mixing is provided to allow reaction between the coupling agent and both the organic

and inorganic component of the composite filler. When water is included in the dispersion medium,

it is preferred to introduce hydrophilic functional groups such as hydroxyl groups, epoxy groups or

carboxylic groups into the organic component in order to stabilize the organic component in the

dispersion system and achieve uniform dispersion. Introduction of these functional groups can also

promote easier chemical bonding and/or non-chemical bonding of the coupling agent(s). Preferred

alcohols for such use include lower saturated aliphatic alcohols such as methanol, ethanol, 1-

propanol, 2-propanol, 1-butanol, 2-butanol, tert-butanol and the like. These alcohols can be used

alone or in combinations of two or more. Other organic solvents besides alcohol, such as methyl

ethyl ketone and dimethylformamide may be used, and these organic solvents, water and alcohol

may also be used in combination in appropriate weight ratios.

In the above described reaction to create the composite filler, the organic component content

in the dispersion medium is preferably 0.0001-70 wt % (hereunder all percent values will mean

weight percent, unless indicated otherwise), more preferably 0.001-50%, and especially 0.01-25%.

If the content is under 0.0001%, the composite filler yield can be low, and if it is over 70%, one or

more components may fall out of suspension or otherwise dispersion stability can be problematic.

Further, the reaction for forming the composite filler can be promoted by heating or using a catalyst.

For heating, the reaction system temperature is preferably 40-100°C. As catalysts there may be used

acids, bases, aluminum compounds, tin compounds and the like. Acid catalysts and aluminum

catalysts are well known for promoting organo-siloxane or organo-metaloxane reactions with

inorganic oxide particles.

Incorporating the Composite Filler Into A High Temperature Polvimide Matrix. Polar

aprotic solvents are particularly useful in forming polyimides. Hence, the composite fillers of the

present invention are preferably designed to readily disperse in polar aprotic solvents, such as, N-

methylpyrrolidinone (NMP), dimethylacetamide (DMAc), gamma-butyrolactone, N,N'-dimethyl-

formamide (DMF), dimethyl sulfoxide (DMSO), and tetramethyl urea (TMU). In one embodiment,

the preferred solvent is dimethylacetamide (DMAc).

Co-solvents can also be used generally at about five to 50 weight percent: of the total solvent.
