Repository: anandvc/allindianpatents

File: patents/226834-process-for-manufacturing-an-inert-cermet-anode.html
Indian Patents. 226834:PROCESS FOR MANUFACTURING AN INERT CERMET ANODE

Indian Patents

Recently Granted Patents

  Recently Published Patents

Title of Invention	PROCESS FOR MANUFACTURING AN INERT CERMET ANODE

Abstract	The present invention relates to a process for manufacturing an inert cermet anode of the N.iO-NiFe204-M type comprising at least a nickel monoxide phase N, a nickel spinel phase S containing iron and nickel, and a metallic phase M, containing copper and nickel, the said process being characterised in that it comprises: -preparation of an initial mixture including at least one precursor of the said monoxide phase Nand the spinel phase S, a precursor of the metallic phase M and an organic binder, the proportion of the organic binder in the initial mixture being less than 2.0% by weight and the precursor of the metallic phase comprising a metallic powder containing copper and nickel, -a mixture shaping operation, so as to form a green anode with a determined shape, -a green anode sintering operation, at a temperature higher than 900°C in a controlled atmosphere containing at least an inert gas and oxygen.	

Full Text	 

PROCESS FOR MANUFACTURING AN INERT ANODE FOR PRODUCTION OF ALUMINIUM BY FUSED BATH ELECTROLYSIS

Field of the invention

The invention relates to aluminium production by fused bath electrolysis. More particularly, it relates to anodes used for this production and manufacturing processes to obtain them.

State of the art

Aluminium metal is produced industrially by fused bath electrolysis, namely by electrolysis of alumina in solution in a molten cryolite-based bath called an electrolyte bath, particularly using the well-known Hall-Hdroult process. The electrolyte bath is contained in pots called the "electrolytic pots" comprising a steel pot shell lined on the inside with refractory and / or insulating materials, and a cathode assembly at the bottom of the pot. Anodes are partially immersed in the electrolyte bath. The expression "electrolytic cell" normally refers to the assembly comprising an electrolytic pot and one or more anodes.

The electrolytic current that circulates in the electrolyte bath and the pad of liquid aluminium through anodes and cathode elements, causes aluminium reduction reactions and also provides a means of maintaining the electrolyte bath at a temperature typically of the order of 950°C due to the Joule effect.  The electrolytic cell is supplied with alumina

regularly so as to compensate for alumina consumption caused by the electrolytic reactions.

In the standard technology, the anodes are made of a carbonaceous material and are consumed by aluminium reduction reactions. The typical lifetime of an anode made of a carbonaceous material is 2 to 3 weeks.

Environmental constraints and costs associated with the fabrication and use of anodes made of carbonaceous material have encouraged aluminium producers to search for anodes made of non-consumable materials/ called "inert anodesH, for many decades. Several materials have been proposed, including composite materials containing a so-called "ceramic" phase and a metallic phase. These composite materials are known as "cermets".

Many studies have been carried out on some cermet materials, such as cermet materials for which the ceramic phase contains a mixed iron and nickel oxide. These studies applied particularly to cermet materials for which the ceramic phase contains a mixed phase of nickel oxide (NiO) and nickel ferrite (NiFe204) and for which the metallic phase contains for example iron, nickel or copper. Subsequently, these cermets are called BNiO-NiFe204-M cermets", where M denotes the metallic phase.

For example, as described in American patents US 4 455 211, US 4 454 015 and US 4 582 585, NiO-NiFe204-M cermets are typically obtained by a process comprising preparation of a mixture of metal powders and powders of one or more iron and nickel oxides, compression of the mixture so as to form a green body with a

determined shape and sintering of the green body at a temperature of between 900 and 1500°C. The initial iron and nickel oxide powders are typically a precalcinated mixture of nickel oxide (NiO) and iron oxide (typically Fe203 or Fe304) .

American patent US 4 871 438, in the name of Battelle Memorial Institute, describes a manufacturing process in which the initial oxide powder is a NiO-NiFe204 powder and the initial metal powder is composed of a mixture of 10 to 30% by weight of copper powder and 2 to 4% by weight of nickel -  The mass ratio

between NiO and NiFe204 is between 2 : 3 (« 0.67) and 3 : 2 (= 1.5). During sintering, copper and nickel form an alloy for which the melting temperature is greater than the sintering temperature, which provides a means of preventing bleed out of the metallic phase, and thus obtaining a final quanti ty of the metal 1 i c phase greater than 17% by weight. The initial mixture does not contain any organic binder. Sintering is done in an argon or nitrogen atmosphere containing 100 to 500 ppm of oxygen.

More recently, American patent US 5 794 112, in the name of Aluminum Company of America, describes a process for manufacturing a cermet in which the initial mixture contains a metal powder composed of copper and / or silver and between 2 and 10 parts by weight of an organic binder and in which sintering is done under a controlled argon atmosphere containing between 5 and 3000 ppm of oxygen.

However, there are problems with known manufacturing processes when used for the production of

NiO-NiFe204-M cermet parts in which the metallic phase M contains copper and nickel, particularly for the production of large parts (in other words parts for which the smallest dimension (typically the diameter) is greater than or equal to about 20 cm) . The applicant found it difficult to satisfactorily control and check the composition and relative proportion of all phases of the cermet. However, the said composition and proportion affect the usage properties of the cermet. Furthermore, elimination of evaporation and decomposition products of the binder during sintering depends strongly on the nature of sintering, which makes the process very sensitive to the choice of the binder when its proportion in the initial mixture is high (as in the process described in US patent 5 794 112) . Furthermore, the combination of a low thermal conductivity and large dimensions of the green part interrupts evacuation of evaporation and decomposition gases provoked by closing of surface pores. The parts can also crack. These latter difficulties may be partially solved by prolonging the debinding phase, but this solution significantly reduces the productivity of the process.

Therefore, the applicant searched for solutions to solve the disadvantages of known fabrication processes.

Description of the invention

An object of the invention is a process for fabrication of an inert cermet anode, the said cermet being denoted by the formula ,,NiO-NiFe204-MH and comprising a metallic phase M including copper and

nickel, and a ceramic phase C, called the mixed phase, comprising at least two distinct phases, namely a "nickel monoxide" phase N and a "nickel spinel" phase S.

The typical formula of the nickel monoxide phase N is NiO, that may or may not be stoechiometric and may possibly comprise elements other than nickel such as iron. The typical formula of the nickel spinel phase S is NiFe2(>4, that may or may not be stoechiometric and may comprise elements other than nickel and iron.

According to the invention, the process for manufacturing an inert cermet anode of the NiO-NiFe204-M type comprising at least a nickel monoxide phase N, a nickel spinel phase S containing iron and nickel, and a metallic phase M containing copper and nickel, is characterised in that it comprises:

preparation of an initial mixture comprising at least one precursor of the monoxide phase N and the spinel phase S, a precursor of the metallic phase M and an organic binder, the proportion of the organic binder in the initial mixture being low, in other words less than 2.0% by weight, and the precursor of the metallic phase comprising a metallic powder containing copper and nickel,

a mixture shaping operation, typically by pressing or isostatic compression, so as to form a green anode with a determined shape,

a green anode sintering operation, at a temperature typically more than 900°C in a controlled atmosphere containing a small quantity of oxygen, that is typically less than 2 00 ppm of 02.

The applicant had the idea of dissociating the physicochemical functions performed by the binder and the precursor of the metallic phase. In this context, the applicant noted that it was usually sufficient to add a small quantity of organic binder to hold the part at the beginning of sintering (in other words to significantly reduce or to substantially prevent its deformation) and that the role of the chemical reducer of the said binder could be performed by the addition of metallic nickel into the precursor of the metallic phase which is preferably formed from metallic powders.

Dissociating the two functions (mechanical strength of the part and control over the composition of the metallic phase) provides a means of reducing the quantity of binder and consequently reducing emissions of toxic volatile materials under low oxygen contents, reducing the debinding time and reducing risks of cracking and creation of porosity associated with elimination of the binder in the gaseous phase and volatile binder decomposition products in large parts. The fact of adjusting the composition of the metallic phase of the sintered material by adding nickel not only avoids bleed out of the metallic phase during sintering, but also enables better control over the local chemistry of the ceramic and metallic phases. Adjustment of the composition of the metallic phase according to the invention also provides a means of making the microstrueture of the cermet of large parts more homogeneous.

Use of a small quantity of organic binder makes the process more reliable within the context of an

industrial production of anodes (and more generally of parts that will form anodes) * In particular, it provides a means of making the process less sensitive to the size of sintered parts.

Sintering causes migration of some of the metallic elements between the different phases. Thus, nickel oxide typically becomes enriched in iron, nickel ferrite becomes non-stoechiometric and the metallic phase becomes enriched in nickel and possibly in iron, usually in smaller proportions. Consequently, the cermet derived from sintering may be described more

precisely by the formula Nii-xFexOi±5-NiyFe3-y04±5-M', where M' is an alloy including the initial metal M, iron and nickel (MFeNi) * However, in order to simplify the terminology, the NiO (and more generally Nii-xFexO) and NiFe204 (and more generally NiyFe3-y04) phases will subsequently simply be denoted by the expressions "monoxide phase" and "spinel phase". Furthermore, the cermet will simply be denoted by the formula "NiO-NiFe204-M", where NiO denotes the monoxide phase (N) , NiFe204 denotes the spinel phase (S) , and M is the metallic phase.

Inert anodes according to the invention are intended for use in the production of aluminium by fused bath electrolysis. They may possibly be assembled to form anode assemblies comprising several individual anodes such as clusters.

The invention will be better understood after looking at the appended figures and the following detailed description.

Figure 1 represents a preferred embodiment of the manufacturing process according to the invention.

Figure 2A is a micrograph of a typical cermet obtained by the manufacturing process according to the invention.

Figure 2B is a diagrammatic reproduction of the micrograph in Figure 2A.

Figure 3 is a ternary diagram NiO / NiFe204 / M showing preferred ranges for the initial composition in a preferred embodiment of the invention.

Figure 4 is a truncated ternary diagram Ni / Cu / oxides showing preferred ranges for the initial composition in a preferred embodiment of the invention.

The metallic powder containing copper and nickel is typically a mixture of a metallic copper powder and a metallic nickel powder. According to the invention, it is also possible to use a metallic powder consisting partly or entirely of a copper and nickel alloy. Preferably, the size of at least 95% by weight of the grains of the said metallic powder is between 3 and 10 Vim.

The proportion of metallic powder in the initial mixture is prefereLbly more than 15% by weight, and more preferably more than 20% by weight. This proportion is preferably less than 3 5% by weight. It is typically between 15% and 30% by weight and more typically between 20% and 25% by weight. These preferred proportions are shown in the ternary diagram in figure 3 in the case in which the precursor of the said monoxide phase N and spinel phase S is composed of nickel oxide NiO and nickel ferrite NiFe204.

The proportion of nickel in the metallic powder of the precursor for the metallic phase (in other words in the quantity of metallic powder) is preferably more than or equal to 3% by weight, and more preferably between 3 and 30% by weight and typically between 5 and 25% by weight. These preferred proportions are shown in the ternary diagram in figure 4 in the case in which the precursor of the metallic phase is composed of nickel and copper. The preferred ranges for the proportions of Ni and Cu are expressed in terms of the Ni/Cu ratio (for example the ratio 3/97 denotes 3% by weight of Ni in the metallic powder) . The expression "Oxides" denotes all constituents of the precursor of the monoxide phase N and the spinel phase S; the proportions of M given in this diagram correspond to the difference to 100% with respect to the total proportion of oxides.

The initial mixture may possibly further comprise at least one element for limiting oxidation of the metallic phase of the cermet, such as silver. This anti-oxidation element is typically added in the form o f powder. 11 may pos s ibly be added to the ini ti al metallic powder. The said anti-oxidation element may optionally be in oxidised form, such as in an oxide (for example Ag20) , that will be reduced during sintering. Anti-oxidation elements may be added in metallic or oxidised form at each step of the preparation of the initial mixture.

The proportion of the organic binder in the initial mixture is preferably between 0.5 and 1.5% by weight.  The said binder is preferably capable of

keeping the green strength of the shaped green part. According to the invention, there is no need to use an organic binder with chemical reducer properties since the oxidised phase reduction function is performed essentially by the metallic powder (or the mixture of metallic powders) used in the initial mixture. The said binder is typically APV (polyvinyl alcohol), but it may be any known organic or organometallic binder such as acrylic polymers, polyglycols (such as glycol polyethylene or PEG), polyvinyl acetates, polyisobutylenes, polycarbonates, polystyrenes, polyacrylates or stearates (such as stearic acid or zinc stearate).

The precursor of the monoxide and spinel phases is typically a mixture of oxides and organometallic compounds capable of forming the said phases during sintering. These oxides or compounds may possibly be added to the initial mixture separately, but it is advantageous to mix them together before adding them to the initial mixture.

The oxides and / or compounds of the initial mixture, and particularly the precursor of the monoxide and spinel phases, are preferably in the form of powders. Also preferably, the size of at least 95% by weight of the grains of these powders is between 5 and 10 urn.

The precursor of the monoxide and spinel phases

typically comprises a mixture of oxides comprising a

nickel oxide  (typically NiO)  and a nickel ferrite

(typically NiFe204) .  This mixture of oxides may be

obtained in different manners.  For example, it may be

formed by a mixture of a nickel oxide (NiO) powder and a nickel f errite (NiFe204) powder. It may also be obtained by calcination of a mixture of nickel oxide powder and an iron oxide powder (such as Fe203 or Fe304) .

The said mixture of oxides is advantageously obtained by pyrolysis of iron and nickel compounds, which gives an intimate mixture of initial oxides and avoids impurities that are frequently found in industrial iron and nickel oxides. This type of process (known as "spray pyrolysis") typically includes co-precipitation of salts in aqueous solution, hot spraying of salts, grinding and calcination or presintering at a sufficiently high temperature, typically above 900°C.

The proportion of nickel ferrite 
The applicant has observed that it is important to precisely adjust the various proportions to obtain a final product with the properties required for use as an anode for the production of aluminium by electrolysis.  In particular, the applicant noted the

importance of the initial adjustment of the relative proportions of total iron and total nickel (in other words all phases combined) and the relative proportions of nickel oxide and nickel ferrite to obtain a final cermet with the required properties. In particular, the proportions of the precursors of the monoxide, spinel and metallic phases (for example the proportions of nickel oxide, nickel ferrite and metal) in the initial mixture, the sintering temperature and the oxygen content of the sintering atmosphere are advantageously adjusted so as to obtain the required atomic ratio between iron and nickel (Fe/Ni) in the spinel phase of the cermet. This ratio is preferably greater than or equal to 2.4, and more preferably greater than or equal to 2.8.

The initial mixture, in other words the mixture that will be shaped and sintered so as to obtain a cermet part, typically includes water and a dispersing agent in order to facilitate mixing of the constituents and shaping of green parts.

According to a preferred embodiment of the invention, the initial mixture is prepared according to a process comprising:

the preparation of a slurry containing water (typically 40% by weight),  a dispersing agent  to prevent agglomeration of powders (preferably less than 1% by weight) and the initial powder of oxide(s) ;

a slurry desagglomeration operation, typically by stirring, so as to obtain a determined viscosity (typically between 0.1 and 0.2 Pa.sec);

addition of the powder of the metallic phase precursor and the organic binder.

The dispersing agent is preferably chemically non-reactive with copper in the metallic phase precursor.

The initial mixture is preferably dried before the shaping operation in order to eliminate water contained in it.  This drying is typically done by spray drying.

The shaping operation of the green part is typically done by cold isostatic pressing, in other words by pressing at a temperature capable of preventing excessive evaporation or decomposition of the organic binder. The cold pressing temperature is typically less than 200°C. Pressing pressures are typically between 100 and 200 MPa.

The sintering operation of the green part (in other words the green anode or the green anode element) is typically done in a controlled atmosphere containing at least one inert gas and oxygen. The inert gas in the controlled atmosphere used during sintering is typically argon. The said controlled atmosphere preferably comprises between 10 and 200 ppm of oxygen. A minimum oxygen content is preferable to prevent reduction of oxides in the mixture. A maximum content is useful since it avoids oxidation of the metallic powder(s).

The sintering temperature is preferably between 1150 and 1400°C and even better between 1300 and 1400°C. It is typically 1350°C. The holding time at the sintering temperature is not critical in the process according to the invention. This holding time is typically about two hours in order to maintain

uniform sintering. After a step in which the sintering temperature is maintained, the process advantageously includes a slow cooling step at a cooling rate typically of between -10° and -100°/hour, between the sintering temperature and an intermediate temperature between about 900 and about 1000°C; slow cooling at the beginning of the cooling step increases the electrical conductivity of the anode.

The proportion of the metallic phase of the final cermet is preferably more than 15% by weight and more preferably between 15 and 30% by weight, and typically between 15 and 25% by weight. The proportion of nickel in the metallic phase is preferably greater than or equal to 3% by weight, preferably between 3 and 30% by weight and more preferably between 5 and 25% by weight, so as to increase the resistance of the metallic phase to oxidation when the cermet is used in a molten salt electrolysis process.

The proportion of spinel phase in the final cermet is preferably between 30 and 90% by weight, and typically between 40 and 90% by weight. The spinel phase is preferably non-stoechiometric in order to increase the electrical conductivity. To achieve this, the atomic ratio between iron and nickel (Fe/Ni) in the spinel phase is preferably greater than or equal to 2.4, and even more preferably greater than or equal to 2.8

The spinel phase may possibly comprise at least one substitution element capable of increasing its electrical conductivity, such as tetravalent element (Ti, Zr,. . .) .

The proportion of the monoxide phase in the final cermet is preferably less than 40% by weight, to give sufficient resistance of the cermet to electrochemical corrosion.

The applicant observed that, as shown in figures 2A and 2B, the cermet obtained by the process according to the invention comprises a developed spinel phase (S) that surrounds isolated particles of metallic phase (M) and forms a percolation network.  The monoxide phase (N) is discontinuous.  The applicant has put forward the hypothesis that the high conductivity of the cermet originates largely from the percolation network of the spinel phase in close contact with the metallic phase. The applicant has also put forward the hypothesis that the percolating nature of the spinel phase can only be obtained for sufficiently high Ni contents in the metallic phase,  that is typically more than 5% by weight.

The porosity of the final cermet is typically less than or equal to 5%. Its electrical conductivity at a temperature of between 900°C and 1050°C is preferably

higher than 50 Q"1. cm"1, and is more preferably higher

than 100 Q^.cnf1.

The process according to the invention is advantageously used for the fabrication of inert anodes to be used for the production of aluminium by fused bath electrolysis.

Another obj ect of the invention is the use of inert anodes or inert anode assemblies obtained by the fabrication process according to the invention for the production of aluminium by fused bath electrolysis.  In

other words, another object of the invention is a process for the production of aluminium by fused bath electrolysis comprising the use of at least one inert anode produced by the manufacturing process according to the invention.

Another object of the invention is an electrolytic cell intended for the production of aluminium by fused bath electrolysis comprising at least one inert anode produced by the manufacturing process according to the invention.

Comparative tests Batch 1

Several cermet anodes have been produced according to the prior art from mixtures of Cu, NiFe204 and NiO powders with proportions by weight equal to 17% Cu, 61% NiFe204, 22% NiO. The mixture was bonded by 5% by weight of APV in aqueous solution and shaped by cold isostatic pressing. The green anodes were sintered at the maximum temperature of 1350°C under a controlled atmosphere (residual oxygen content between 10 and 100 ppm) . The density of sintered anodes was 6.10 g/cm3, giving a residual porosity of 2.84%. The sintered material was composed of 28% by weight of a metallic phase containing 32% by weight of Ni, the proportions of the spinel phase and the monoxide phase being 45.2% and 26.7% by weight respectively. The electrical conductivity  of  these  anodes  at  1000°C  was

approximately 77 ft"1, cm-1.

Batch 2

Several cermet anodes were produced according to the invention from mixtures of Cu, Ni, NiFe204 and NiO powders with the proportions by weight equal to 16% Cu, 5% Ni, 57% NiFe204 and 22% NiO. The mixture was bonded by 1% by weight of APV in aqueous solution and was shaped by cold isostatic pressing. The green anodes were sintered at a maximum temperature of 1350°C under controlled atmosphere (residual oxygen content of between 10 and 100 ppm) . The density of sintered anodes was equal to 6.14, giving a residual porosity of 2%. The sintered material was composed of 24% by weight of metallic phase containing 28.5% by weight of Ni, the proportions of ferrite in the spinel phase and the monoxide phase being 40% and 3 6% by weight respectively.  The electrical conductivity of these

anodes at 1000°C was approximately 48 Q^.cm"1.

Batch 3

Several cermet anodes were produced according to the invention from mixtures of Cu, Ni, NiFe204 and NiO powders with the proportions by weight equal to 19% Cu, 6.4% Ni, 60% NiFe204 and 14.6% NiO. The mixture was bonded by 1% by weight of APV in aqueous solution and was shaped by cold isostatic pressing. The green anodes were sintered at a maximum temperature of 1350°C under a controlled atmosphere (residual oxygen content between 10 and 100 ppm) . The density of the sintered anodes was 6•17, giving a residual porosity of 1.95%. The sintered material was composed of 3 0.7% by weight of metallic phase containing 32% by weight of Ni, the proportions of the spinel phase and the monoxide phase

being 41.6% and 27.7% by weight respectively.  The electrical conductivity of these anodes at 1000°C was

approximately 103 f2"1.cm"1.

Batch 4

Several cermet anodes were produced from mixtures of Cu, Ni, NiFe204 and NiO powders with proportions by weight equal to 21% Cu, 4% Ni, 30% NiFe204, 45% NiO. The mixture was bonded by 1% by weight of APV in aqueous solution. The green anodes were sintered at a maximum temperature of 1200°C under controlled atmosphere (res idual oxygen content between 10 and 100 ppm) . The density of the sintered anodes was 6.49, giving a residual porosity of 3.57%. The sintered material was composed of 27.3% by weight of metallic phase containing 24.8% by weight of Ni, the proportions of the spinel phase and the monoxide phase being 21.7% and 51% by weight respectively. The electrical conductivity  of  these  anodes  at  1000°C  was

approximately 139 Q"1.cm"1.

The anodes produced in batches 1, 3 and 4 were tested in a test electrolytic cell under the following conditions:

electrolysis duration:  10 hours; electrolysis temperature:  960°C; bath composition:  cryolite bath with molar ratio NaF/AlF3 equal to 2.2 (namely with an excess of AIF3 of 11% by weight) saturated in alumina;

- electrolytic current density:  1.5 A/cm2. Table I shows the measured corrosion rates.  The "number of tests" column shows the number of anodes

tested, one anode being tested in each test. The "Fe/Ni ratio" column corresponds to the Fe/Ni atomic ratio in the spinel phase S measured by X-rays (batches 1, 3 and 4) or by micro-probe (batch 2).

A comparison of the results for batches 1 and 3 shows that anodes can be fabricated according to the invention with low quantities of organic binder while keeping a low corrosion rate and obtaining a high value for the electrical conductivity when hot. A comparison of the results of batches 3 and 4 shows that an excessively high content of the NiO phase in the sintered cermet causes bad resistance to electrochemical corrosion.

CLAIMS

1.	Process for manufacturing an inert cermet

anode of the NiO-NiFe204-M type comprising at least a

nickel monoxide phase N, a nickel spinel phase S

containing iron and nickel, and a metallic phase M,

containing copper and nickel, the said process being

characterised in that it comprises:

-	preparation of an initial mixture including at least one precursor of the said monoxide phase N and the spinel phase S, a precursor of the metallic phase M and an organic binder, the proportion of the organic binder in the initial mixture being less than 2.0% by weight and the precursor of the metallic phase comprising a metallic powder containing copper and nickel,

-	a mixture shaping operation, so as to form a green anode with a determined shape,

a green anode sintering operation, at a temperature higher than 900°C in a controlled atmosphere containing at least an inert gas and oxygen.

2.	Process according to claim 1, characterised in that the said metallic powder is a mixture of a metallic copper powder and a metallic nickel powder.

3.	Process according to claim 1, characterised in that the said metallic powder consists partly or entirely of a copper and nickel alloy.

4.	Process according to any one of claims 1 to 3, characterised in that the size of at least 95% by weight of the grains of the said metallic powder is between 3 and 10um.

5-  Process according to any one of claims 1 to 4, characterised in that the proportion of metallic powder in the initial mixture is more than 15% by weight, and preferably more than 20% by weight.

6.	Process according to any one of claims 1 to 5, characterised in that the proportion of nickel in the metallic powder of the precursor for the metallic phase is more than or equal to 3% by weight, and preferably between 3 and 30% by weight.

7.	Process according to any one of claims 1 to 6, characterised in that the proportion of the organic binder in the initial mixture is between 0.5 and 1.5% by weight.

8.	Process according to any one of claims 1 to 7, characterised in that the precursor of the monoxide and spinel phases is a powder for which the size of at least 95% by weight of the grains is between 5 and 10 pin.

9.	Process according to any one of claims 1 to 8, characterised in that the precursor of the monoxide and spinel phases comprises a mixture of oxides comprising a nickel oxide and a nickel ferrite.

10.	Process according to claim 9, characterised in that the proportion of nickel ferrite in the initial mixture is between 50 and 85% by weight, and preferably between 60 and 85% by weight.

11.	Process  according  to  claim  9  or  10, characterised in that the proportion of nickel oxide in the initial mixture is between 0.1% by weight and 25% by weight.

12.	Process according to any one of claims 9 to

11,	characterised in that the ratio between the

proportion by mass of nickel oxide and the proportion

by mass of nickel f errite is between 0,2/99.8 and

30/70, and more preferably between 0.2/99.8 and 20/80.

13.	Process according to any one of claims 1 to

12,	characterised in that the proportions of the

precursors of the monoxide, spinel and metallic phases

in the initial mixture and the sintering temperature

are adjusted so as to obtain the atomic ratio between

iron and nickel (Fe/Ni) in the spinel phase S of the

cermet greater than or equal to 2.4, and preferably

greater than or equal to 2.8.

14.	Process according to any one of claims 1 to

13,	characterised in that the shaping operation of the

green part is done by cold isostatic pressing.

15.	Process according to any one of claims 1 to

14,	characterised in that the said controlled

atmosphere comprises between 10 and 200 ppm of oxygen.

16.	Process according to any one of claims 1 to

15,	characterised in that the sintering temperature is

between 1150 and 1400°C and preferably between 1300 and

1400°C.

17.	Process according to any one of claims 1 to

16,	characterised in that it includes a slow cooling

step at a rate of between -10° and -100°/hour, between

the sintering temperature and an intermediate

temperature between 900 and 1000°C, after a step in

which the sintering temperature is maintained.

18.	Process according to any one of claims 1 to

17,	characterised in that the initial mixture also

comprises at least one element for limiting oxidation of the metallic phase of the cermet, such as silver.

19.	Process according to any one of claims 1 to 18, characterised in that the spinel phase also comprises at least one substitution element capable of increasing its electrical conductivity.

20.	Process according to claim 19, characterised in that the said substitution element is a tetravalent element.

21.	Process according to any one of claims 1 to

20, characterised in that the electrical conductivity

of the cermet at a temperature of between 900°C and

1050°C is higher than 50 Q"1.cm"1l and is preferably

higher than 100 Q"1.cm"1.

22.	Use of the process according to any one of

claims 1 to 21, for the fabrication of inert anodes to

be used for the production of aluminium by fused bath

electrolysis.

23.	Use of an inert anode or an assembly of inert

anodes, obtained by the process according to any one of

claims 1 to 21, for the production of aluminium by

fused bath electrolysis.

24.	Electrolytic cell intended for the production

of aluminium by fused bath electrolysis comprising at

least one inert anode produced by the manufacturing

process according to any one of claims 1 to 21.

Documents:

				2598-chenp-2004 abstract-duplicate.jpg

				2598-chenp-2004 abstract-duplicate.pdf

				2598-chenp-2004 claims-duplicate.pdf

				2598-chenp-2004 description (complete)-duplicate.pdf

				2598-chenp-2004 drawings-duplicate.pdf

				2598-CHENP-2005 ABSTRACT.pdf

				2598-CHENP-2005 CLAIMS GRANTED.pdf

				2598-CHENP-2005 CORRESPONDENCE OTHERS.pdf

				2598-CHENP-2005 CORRESPONDENCE PO.pdf

				2598-chenp-2005-abstract.pdf

				2598-chenp-2005-claims.pdf

				2598-chenp-2005-correspondnece-others.pdf

				2598-chenp-2005-correspondnece-po.pdf

				2598-chenp-2005-description(complete).pdf

				2598-chenp-2005-drawings.pdf

				2598-chenp-2005-form 1.pdf

				2598-chenp-2005-form 3.pdf

				2598-chenp-2005-form 5.pdf

				2598-chenp-2005-form18.pdf

				2598-chenp-2005-pct.pdf

« Previous Patent

Next Patent »

Patent Number	226834	

Indian Patent Application Number	2598/CHENP/2005	

PG Journal Number	07/2009	

Publication Date	13-Feb-2009	

Grant Date	24-Dec-2008	

Date of Filing	12-Oct-2005	

Name of Patentee	ALUMINIUM PECHINEY	

Applicant Address	7, PLACE DU CHANCELIER ADENAUER, F-75218 PARIS CEDEX 16,	

Inventors:

#	Inventor's Name	Inventor's Address	

1	LAURENT, VERONIQUE	651, ROUTE DES BARNIERS, 38340 POMMIERS LA PLACETTE,	

2	GABRIEL, ARMAND	5, CHEMIN DES CARRIERES, 38120 LE FONTANIL,	

PCT International Classification Number	C25C3/12	

PCT International Application Number	PCT/FR04/00563	

PCT International Filing date	2004-03-10	

PCT Conventions:

#	PCT Application Number	Date of Convention	Priority Country	

1	03/03045	2003-03-12	France	

© All Indian Patents, 2013-2021.

  Patent data available in the public domain from Indian Patents Office, Department of Industrial Policy and Promotions, Ministry of Commerce and Industry, Government of India.

File: patents/226848-an-essentially-vinyl-chloride-free-suspension-polymerization-process-for-polymerizing-styrene-monomer.html
Indian Patents. 226848:AN ESSENTIALLY VINYL CHLORIDE-FREE SUSPENSION POLYMERIZATION PROCESS FOR POLYMERIZING STYRENE MONOMER

Indian Patents

Recently Granted Patents

  Recently Published Patents

Title of Invention	AN ESSENTIALLY VINYL CHLORIDE-FREE SUSPENSION POLYMERIZATION PROCESS FOR POLYMERIZING STYRENE MONOMER

Abstract	This invention relates to an essentially vinyl chloride-free suspension polymerization process for polymerizing styrene monomer, or a mixture of monomers comprising styrene, the amount of vinyl chloride being less than 1% by weight based on the weight of all monomer, comprising the step of continuously or semi- continuously dosing an initiator selected from the group consisting of peroxydicarbonates, peroxycarbonates, peroxyesters, peroxyketals, diacylperoxides, dialkylperoxides, azo-initiators, ketone peroxides, which initiators may be functionalized, and mixtures thereof, at the point in time wherein at least 1 % of the monomer has been polymerized until at least 70% of all the monomer is polymerized, to the reaction mixture at the polymerization temperature, wherein at least one initiator that is dosed has a half-life of 60 minutes or less at said polymerization .temperature.	

Full Text	 

DOSING OF PEROXIDE TO A SUSPENSION PROCESS WHEREIN STYRENE IS POLYMERIZED

The invention relates to an essentially vinyl chloride-free batch process for polymerizing, in a suspension, styrene monomer, or a mixture of monomers comprising styrene, for the preparation of styrene-containing (co)polymers, wherein the process comprises the step of continuously or semi-continuously dosing an initiator to the polymerization mixture at the polymerization temperature. The invention further relates to styrene based (co)polymer obtainable by said process, and to the use of said styrene (co)polymer in a shaping process.

Processes for polymerizing styrene monomers are known in the art, for instance from US 4,363,881 and US 6,153,658. Here a conventional process is described wherein peroxide is added at two points in a batch suspension process, but wherein the peroxide is not dosed. US 5,189,069 suggests to dose an initiator dissolved in monomer to obtain styrene beads with a controlled particle size-Conventional initiators are used that have a half-life of more than one hour at the dosing temperature. Comparable processes are disclosed in EP-A-0 234 705 and in EP-A-0 488 025, wherein use is made of a different method, i.e. seeding the reaction mixture with substantial amounts of polymer seed particles before the continuous addition of an initiator solution in monomer(s) is started. Also in EP-A-0 234 705 the initiators that are dosed have a half-life of more than one hour at the dosing temperature. Another process to prepare a suspension of polystyrene is described in US 5,905,096. Here a prepolymer comprising peroxide and blowing agent is formed, which is subsequently suspended and reacted to completion. All these methods are aimed at particle size control, but they suffer from the disadvantage that pre-determining the molecular weight of the polymer and controlling the rate of polymerization is difficult, if not impossible. In addition, these methods require a long polymerization time and typically comprise more than one reaction step, and often the initiator is to be added as a solution in monomer, which can show undesired (pre)polymerization before, it is added to the reactor and, therefore, may not be safe.

It is an objective of the invention to provide a method of polymerizing styrene monomer for the preparation of a styrene-based (co)polymer, also referred to in the this description as "polystyrene", with good control of the molecular weight and the molecular weight distribution, so that a polymer is obtained which is comparable to the polymer of the conventional process, but requiring a shorter polymerization time. In the process at least one initiator is used that is wholly or partially dosed while fulfilling the requirements of the present invention. More specifically, the at least one initiator being dosed is to be chosen such that, given the specific polymerization temperature profile, the half-life requirements are met. This initiator is called "the initiator" in the remainder of the application. The invention also encompasses a process wherein a combination of initiators is dosed, as long as the combination of intiators comprises 'the initiator". It is noted that the term "the initiator" from this point on encompasses such combination of initiators. Also it is noted that "the initiator" can be used in combination with an additional initiator. In that case the latter may be dosed separately or just added, without being dosed.

In the process of the invention the molecular weight and the molecular weight distribution of the polystyrene in a polymerization process of styrene monomer can be controlled, while the overall space-time-yield of the polymerization equipment is increased.

It is noted that this process does not require the use of a pre-polymerization process or the addition of seed particles. However, if so desired, polymer particles, especially particles of an undesired particle size resulting from earlier polymerization batches, may be recycled. If used, the particles are preferably dissolved in the monomer for more than 50% during the heating of the reaction mixture to the polymerization temperature.

It is further noted that WO 00/17245 discloses a process wherein vinyl chloride can be copolymerized with styrene in a suspension process wherein peroxide is dosed. The present process differs from the process of WO 00/17245 in that it is

essentially vinyl chloride-free, meaning that the amount of vinyl chloride is less than 1% by weight, preferably less than 0.1 % by weight, based on the weight of all monomer. Preferably, the process of the present process is completely free of vinyl chloride, to avoid pressure build-up in the process and to avoid environmental issues. As is known in the art, the polymerization kinetics of a vinyl chloride polymerization differ strongly from the kinetics of other ethylenically unsaturated monomers because the chain transfer to monomer reaction is prevalent in vinyl chloride-containing polymerization processes. This results in the major difference that the molecular weight of the vinyl chloride polymer is largely determined by the polymerization temperature, whereas this is not the case when a styrene polymer is formed.

During the process of dosing the initiator a polymerized product will be formed. Thus, after a certain period of time the initiator is dosed to a mixture of monomer and polymerized product. Preferably, the initiator is continuously or semi-continuously dosed over a period of at least 0.5, more preferably at least 1 hour. When larger quantities of polymer are made in a batchwise fashion, an addition time of up to 5 hours or more is possible, depending on the molecular weight required. From a commercial and a technical point of view, continuous dosing of the initiator is preferred over semi-continuous dosing.

Preferably, the dosing of the initiator to the polymerization mixture is semi-continuous or continuous over a period of time wherein at least 20%, preferably at least 40%, more preferably at least 70% of the monomers are polymerized. If a semi-continuous operation is selected, there are many (preferably 4 or more) moments at the polymerization temperature at which small portions of the initiator are dosed. If so desired, the semi-continuous and the continuous operation can be combined, such that the initiator is dosed a number of times over certain (longer or shorter) periods of time.

Most preferably, the initiator is dosed continuously or semi-continuously from the point in time at which at least 1%, preferably at least 0.5%, more preferably at

least 0.1%, most preferably none of the monomer has already been polymerized until at least 70%, preferably at least 80%, more preferably at least 90%, and most preferably essentially all of the monomer is polymerized. "Essentially all is polymerized" means that less than 1000 ppm of monomer is present in the final polymerized product

The term "continuous" also includes continuous addition at variable rates and variable time intervals. The addition of initiator at variable rates is beneficial for using the cooling capacity of the polymerization reaction in the most optimal way and to prevent a so-called "run away" during the polymerization reaction. The term "semi-continuous" means an addition method wherein a number of portions of initiator are added to the polymerization mixture. If many portions are added at short intervals, the continuous addition method is being approached.

In one embodiment, the process according to the invention involves the polymerization of styrene-comprising monomer mixtures, further comprising co-monomers. In this embodiment it is preferred that the styrene-comprising monomer mixture comprises at least 50% by weight (wL%) of styrene, based on the weight of all monomer. Co-monomers that can be used are of the conventional type and are preferably selected from the group consisting of vinyl acetate, ethylene, propylene, acrylonitrile, butadiene, and (meth)acrylates and which includes ethylenically unsaturated polymers, such as polybutadiene and styrene butadiene rubber. Although it is less preferred, also vinylidene chloride can be copolymerized. More preferably, at least 80 wt.% of the monomers being polymerized is styrene, whereas the most preferred process is a process wherein essentially all monomer is styrene.

In the process according to the invention, the half-life requirement for the initiator is such that said initiator, when present in the reaction mixture at the polymerization temperature, decomposes for 50% or more (on a molar basis) in 60 minutes or less. Preferably, the half-life is less than 50 minutes, more preferably less than 40 minutes, even more preferably less than 30 minutes and

most preferably less than 15 minutes in the reaction mixture at the polymerization temperature. At the same time, the half-life preferably is more than 0.5 minutes, more preferably more than 1 minute, even more preferably more than 2.5 minutes, and most preferably more than 5 minutes in the reaction mixture at the polymerization temperature. The minimum half-life is 0.5 minutes or more, otherwise the initiator is not effective. It is believed that said inefficiency at a shorter half-life is due to the fact that the initiator should have time to migrate through the reaction mixture to the polymer/monomer phase, which is discontinuous, before it decomposes. Because redox-initiating systems typically give an almost instantaneous formation of radicals, also such initiating systems are less preferred.

It was surprising to find that a conventional styrene suspension polymerization process could be improved by using a combination of dosing techniques and selecting the proper initiator. Just using a conventional peroxide and making it decompose faster by raising the polymerization temperature resulted in a polymer with a reduced average molecular weight Just dosing a conventional peroxide resulted in a slower, not faster, polymerization time. However, combining the two measures, rheaning that the peroxide decomposed faster and that is was dosed, resulted in a product with an average molecular weight similar to that of the conventional product and in a shortened polymerization time.

Preferably, the polymerization temperature is at most 170°C. Preferably, the reaction temperature is 150°C or lower, more preferably 130°C or lower.

The half-life of all initiators used can be determined by conventional thermal decomposition studies in monochlorobenzene, as is known in the art (see for instance the brochure "Initiators for high polymers" with code 10737 obtainable from Akzo Nobel).

By using one or more additional initiators, it was found that the same or lower residual level of monomers can be achieved compared to a conventional process that differs in that the initiators are not dosed and optimized in the dosing process.

Hence, it is preferred to not only dose the initiator but to also use one or more additional initiators. If such additional initiators are used in the process, the half-life of each of them preferably is less than 120 minutes, more preferably less than 60 minutes, even more preferably less than 30 minutes, and most preferably less than 10 minutes, and preferably more than 0.05 minutes, more preferably more than 0.5 minutes, even more preferably more than 2.5 minutes, and most preferably more than 5 minutes, in the reaction mixture at the polymerization temperature. The one or more other initiators are added to the polymerization mixture at once or they are dosed to the polymerization mixture.

Preferably, essentially all of the initiators that are dosed fulfill the half-life requirement. Even more preferably, essentially all initiators used in the process fulfill the half-life requirement.

It is noted that the word initiator is used here in the classical sense to denominate those compounds that generate free radicals, which, in turn, initiate the polymerization reaction. Hence, when certain thermally labile compounds are used for the purpose of (wholly or partially) surviving the polymerization conditions, e.g. such that they are present in the final polymer as a flame retardant synergist, the part that does not decompose is not to be seen as an initiator in accordance with the present invention.

Examples of suitable classes of initiators that can be dosed and fulfill the half-life requirement for the initiator (depending on the actual polymerization temperature) are peroxydicarbonates, peroxycarbonates, peroxyesters, peroxyketals, diacyl-peroxides, dialkylperoxides, azo-initiators, ketone peroxides, and mixtures thereof These initiators may have one or more peroxy and/or azo moieties per molecule. Optionally, these initiators are further functionalized with one or more functional groups, such as amine, phosphate, ester, ether and/or alcohol groups. The greatest reduction in polymerization time, while still rendering a polymer with a conventional molecular weight, was found for products selected from peroxides.

with a dibenzoylperoxide moiety or a 1,1^i(tert-butylperoxy)cyclohexane moiety and azo-initiators.

Preferred compounds with a benzoylperoxide moiety, as well as their half-lives, are presented in Table 1.

In the table T10 is the temperature (in °C) at which the half-life of the compound is 10 hours, T1 is the temperature (in °C) at which the half-life of the compound is 1 hour, Ea is the activation energy in J/mole, and A is the Arrhenius frequency factor in s"1. Using the conventional Arrhenius equation, the half-life at the polymerization temperature can be calculated.

More preferred are substituted, or unsubstituted, dibenzoylperoxides, 1,1-di(tert-butylperoxy^S^S-trimethylcyclohexane, 2,2-di(tert-butyIperoxy)butaneJ 1,1-di(tert-butyIperoxy)cydohexane, and azo initiators. Most preferred are dibenzoylperoxide, IJ-di^ert-butylperoxyJ-S.S.S-trimethylcycIohexane, 2,2'-azobis(isobutyronitrile), and 2,2'-azobis(2-methylbutyronitrile). Commercially available initiators are obtainable under trade names such as Trigonox® 99, Trigonox® SBP, Trigonox® EHP, Trigonox® 131, Trigonox® 141, Trigonox® 21S, and Perkadox® 16, Trigonox® 27, Trigonox® 22, Trigonox® 29, Trigonox® 25, Trigonox® 125, Trigonox® 121, Trigonox® 421, Trigonox® 425, Perkadox® AMBN, Perkadox® AIBN, Perkadox® L W-75, Perkadox® 12, and Laurox. The additional initiators used in the present process differ from the initiator, but may be selected from the same group of compounds.

When the reaction mixture is formulated at or near the polymerization temperature, which is called the warm-start process, it is not required to add a certain amount of initiator before bringing the reaction mixture to the reaction temperature and dosing the remainder at the reaction temperature. However, also in this warm-start process it may be beneficial to at once add up to 10 wt.%, preferably up to 5 wL% of an initiator, based on the combined weight of the

monomers, to the reaction mixture prior to polymerization. The initiator can then be dosed continuously or semi-continuously at the reaction temperature. When this procedure is used, the first initiator is added as the last ingredient after the monomers, solvent, and possibly other components have been mixed. This procedure is particularly preferred if a certain amount of polymerization inhibitor (a radical trapping species) is present in the reaction mixture. If such radical scavenger is present, for instance because it is contained in the monomer as a constituent thereof (typically added as a stabilizer), the initially dosed initiator will react with said scavenger, thereby preventing a delayed start of the polymerization reaction.

Preferably, the type and the amount of additional initiator are selected such that the residual monomer content of the final polymerized product is less than 5,000 mg/kg of monomer, preferably less than 2,000 mg/kg of monomer, more preferably less than 1,000 mg/kg of monomer.

The total amount of initiator to be used in the process according to the invention is within the range conventionally used in polymerization processes. Typically, it is preferred to use at least 0.01 wt.%, more preferably at least 0.05 wt.%, and most preferably at least 0.1 wt.% of all initiators and preferably at most 5 wt.%, more preferably at most 3 wt.%, and most preferably at most 1 wt% of all initiators, based on the weight of the monomers to be polymerized.

Dosing to the reactor is typically effected by dosing the initiator as such (neat), as a mixture or solution with one or more solvents, or as a dispersion. Suitable solvents are preferably selected from the group consisting of water, conventional organic solvents, monomers, blowing agents (such as pentane, isopentane, and the like), and mixtures thereof. Mixtures with monomer may not be preferred for safety or quality control reasons. Preferably dispersions of the initiator, more preferably aqueous dispersions, are used. Most preferably a suspension of the initiator in water is used, such as a 40 wt.% dibenzoylperoxide suspension in water. Said suspension can be obtained commercially from Akzo Nobel Polymer

Chemicals under the trade name Perkadox® L W-40. When solvents such as alcohols are used, they can be removed during working up of the polymer after the process of polymerization. If used, advantageously solvents are used that do not adversely affect the thermal stability of the initiator dissolved therein, as can be verified by analyzing the half-life temperature (temperature at which the half-life is 1 h) of the initiator in said solvent An example of a solvent that can be used with most initiators is isododecane. If a dispersion of the initiator is dosed, the dispersion can be a dispersion of the initiator as such or a dispersion of a solution of said initiator. Preferably, the dispersion is an aqueous dispersion. Preferably, dilute initiator solutions or dispersions are used that ensure rapid mixing of the initiator and the polymerization mixture, which leads to a more efficient use of the initiator. Therefore, it is preferred to use mixtures, solutions, or dispersions of the initiator having an initiator concentration of at least 0.1, more preferably at least 0.5, and most preferably at least 2 wt.%, up to at most 60, more preferably at most 25 wt.%, and most preferably at most 15 wt.%.

The polymerization process is a suspension process wherein the reaction mixture is a dispersion of a monomer-containing phase in a medium comprising water. In these processes the usual additives may be used. For example, for suspensions in water, one or more of the usual additives such as a surfactant, a chain transfer agent, a protective colloid, an anti-fouling agent, a pH-buffer, flame retardants, flame retardant synergists, etc., may be present. Blowing agents can be added at the start of or during the polymerization process. Because of the presence of styrene monomer and blowing agents such processes are at least partially carried out in a pressurized reactor. The combined weight of the additives preferably is at most 20 wt.%, based on the combined weight of all monomers.

Because of the reduced polymerization time of the present process, it is preferred to add blowing agents, if used, at an earlier stage than in a conventional process. More preferably, part or all of the blowing agent is introduced to the reaction mixture when-the degree of polymerization of the monomer is less than 80, preferably less than 60, and most preferably less than 50%. A suitable process

was found to be one where the blowing agent was dosed or added within one hour of the start of the polymerization. The most preferred process according to the invention is a batchwise suspension polymerization process involving the use of a blowing agent, for making expandable polystyrene (EPS).

In addition to the fact that dosing of the initiator at variable rates is beneficial for using the cooling capacity of the polymerization reaction in the most optimal way, it was also found that varying the dosing speed of the initiator during the polymerization process is advantageous for obtaining an economical polymerization process and obtaining polymerized product with the desired molecular weight. By varying the dosing speed within one run, polymers with a polymodal molecular weight distribution can be made. For instance, a bimodal molecular weight distribution can be produced in the same run by using two periods with varying dosing speeds. Such a bimodal molecular weight distributed polymer mixture has a part with low-molecular weight that is useful for improving the expandability of polystyrene and a part with high-molecular weight that improves the mechanical properties of the polymer.

Furthermore, it was observed that a polymer with essentially the same molecular weight as from a conventional process can be produced in less time, the only differences being the controlled dosing of the initiator and optimizing of the initiators used in the dosing process.

After the polymerization, the resulting (co)po!ymer (or resin) is preferably treated as is usual in the art Polymers so obtained can be submitted to the usual monomer reduction, drying and/or screening steps. These one or more steps can be followed by, for example, an expansion step. As in conventional EPS processes, the amount of residual monomer content in the polymer product can be reduced in the usual manner; preferably by including a second step in the process wherein the reaction temperature is higher than the temperature used in the first step wherein the initiator was dosed, typically approx. 110-170°C, preferably in the presence of one or more additional initiators with half-life

temperatures as defined before, such as tert-butylperoxybenzoate, tert-butyl peroxy-2-ethylhexyI carbonate, dicumylperoxide, or tert-amyl peroxy-2-ethyIhexyl carbonate. These additional initiators may be added at the start of or during the polymerization process. The resulting resin is characterized in that it preferably contains less than 50 ppm of residual initiator, more preferably less than 40 ppm, and most preferably less than 25 ppm of initiator, immediately after drying for 1 hour at 60°C and screening.

The resulting resin is further characterized in that it preferably has a weight average molecular weight (Mw) of at least 100,000 g/mol, more preferably of at least 125,000 g/mol, and most preferably of at least 150,000 g/mol, and that it has a Mw preferably of at most 500,000 g/mol, more preferably of at most 450,000 g/mol, and most preferably of at most 350,000 g/mol, measured in accordance with conventional gel permeation chromatography techniques using polystyrene standards.

The invention further relates to styrene based (co)polymer obtainable by the aforementioned process and to the use of the styrene (co)polymer in a shaping process involving the heating of the co(polymer) fertile preparation of foamed articles.

The invention is illustrated by the following non-limitative examples.

Examples 1-4 and Comparative Examples A-P

General for Experiments 1-4 and A-D:

BPO, Px L  (Perkadox® L W-75) DibenzoyI peroxide (the initiator) ex Akzo

Nobel

Tx-117	(Trigonox® 117) Tert-butylperoxy 2-ethylhexyicarbonate (additional

initiator) ex Akzo Nobel

Tx-131	(Trigonox® 131) Tert-amylperoxy 2-ethylhexylcarbonate (additional

initiator) ex Akzo Nobel

A temperature-controlled 1-liter stainless steel Buchi reactor equipped with a baffle, a three-blade stirrer, a pressure transducer, (an) initiator dosing line(s), and a nitrogen purge was charged with 125 g of tricalcium phosphate. Then a solution of 230 g of water, 20 g of a 0.1 wt.% Wacconol® 90G (ex Stephan Chemie Co.) solution in water, and 10 g of a 0.5 wt.% Gohsenol® C500 (ex Nippon Gohsei) solution in water was added and stirred for approximately 5 min. To the reactor 220 g of styrene monomer were added. The reactor was evacuated several times to remove oxygen, a nitrogen blanket was applied, the reactor was closed, pressurized, and heated to the polymerization temperature in 45 minutes. For Comparative Examples A-D the polymerization temperature was 90°C. After 255 minutes at 90°C the temperature was raised to 120°C over a period of 60 minutes. This temperature was maintained for 120 minutes. Then, the whole was cooled to room temperature.

In Examples 1-4 the initiator was dosed, using a pressure pump, at a polymerization temperature of 110°C. In examples where no pentane was used, Perkadox® L W-75 was dosed in 90 minutes as a solution in 30 g styrene. The additional initiator was added as a solution in 5 g styrene after 190 minutes over a period of 15 minutes. In the examples where pentane was used, the BPO was added as a solution in styrene and pentane (30g/15g) and the additional initiator was added as a solution in 5 g pentane after 190 minutes of polymerization time over a period of 15 minutes. In all examples 1-4 the temperature was increased, after 190 min polymerization time at 110°C, in 30 minutes to 120°C. This temperature was maintained for 80 minutes. Then, the content of the reactor was cooled to room temperature.

The results are collected in the table below. It can be concluded that by dosing of the initiator (Examples 1-4), EPS with the same average molecular weight (Mw and Mn) and polydispersity can be obtained as in examples wherein the initiator is not dosed and the temperature is lower (Comp. Examples A-D). In dosing experiments where no pentane is used (Examples 3-4) also the same low residual

styrene values are obtained as in non-dosing examples where no pentane is used (Comp. Examples G-D).

Examples 5-9 and Comparative Example E:

Px-BC	(Perkadox® BC-FF) Dicumyl peroxide ex Akzo Nobel

The procedure of the previous examples was repeated, except that 260 g of water was charged. In Examples 5, 8, and 9, additional initiator was added to the polymerization reaction at 180, 160, and 135 minutes after the start of the reaction, respectively. In Examples 6, 7, and E, the additional initiator was added at once prior to the start of the polymerization.

In examples 5 and 8 the temperature was increased after 190 min polymerization time at 110DC, in 15 minutes (example 5) or 30 minutes (example 8) to 120°C. This temperature was maintained for 50 minutes (example 5) or 80 minutes (example 8).

In example 7 the temperature was increased after 175 min polymerization time at 110°C, in 60 minutes to 130°C. This temperature was maintained for 100 minutes. In example 6 the temperature was increased after 155 min polymerization time at 110°C, in 30 minutes to 120°C. This temperature was maintained for 65 minutes, followed by an increase in temperature to 150°C in 15 minutes at which this temperature was maintained for 95 minutes.

The results are collected in the table below. It can be concluded that the polystyrene obtained in a polymerization process according to the invention is comparable with respect to molecular weight and molecular weight distribution to polystyrene obtained in a conventional process, but the process of the invention requires a shorter polymerization time.

Examples 10-11

Px L W40  (Perkadox©-L W40-TCP) Dibenzoyl peroxide suspension ex Akzo

Nobel

The procedure of Example 5 was repeated, except that no additional initiator was used. In example 10 Px L W40 was used. The peroxide suspension was dosed as a diluted suspension (in 30 g water, the intake of water at the start of the reaction was corrected for this amount). Perkadox® L W-75 was used in example 11 and dosed as a solution in 30 g styrene. The styrene solution had to be temperature controlled in order to avoid polymerization of the solution itself.

CLAIMS

1.	An essentially vinyl chloride-free suspension polymerization process for polymerizing styrene monomer, or a mixture of monomers comprising styrene, comprising the step of continuously or semi-continuously dosing an initiator, or a mixture of initiators, to the reaction mixture at the polymerization temperature, characterized in that at least one initiator that is dosed has a half-life of 60 minutes or less at said polymerization temperature.

2.	Process according to claim 1 wherein the composition further comprises co-monomers selected from the group consisting of vinyl acetate, ethylene, propylene, acrylonitrile, butadiene, (meth)acrylates, and ethylenically unsaturated polymers, such as polybutadiene and styrene butadiene rubber.

3.	Process according to claim 1 or 2 wherein said initiator is dosed continuously or semi-continuously from the point in time at which at least 1%, preferably at least 0.5%, more preferably at least 0.1%, most preferably none of the monomer has already been polymerized until at least 70%, preferably at least 80%, more preferably at least 90%, and most preferably essentially all of the monomer is polymerized, the term "essentially all of the monomer is polymerized" meaning that less than 1,000 ppm of monomer is present in the final polymerized product.

4.	Process according to any one of claims 1-3 wherein the initiator is selected from the group consisting of peroxydicarbonates, peroxycarbonates, peroxyesters, peroxyketals, diacyiperoxides, dialkylperoxides, ketone peroxides, azo-in'rtiators, each of which can have one, two, or more -OO-, and/or -NN- moieties in each molecule, and each of which is optionally further functionalized with amines, phosphates, esters, ethers, or. alcohol moieties, and mixtures thereof, said initiators being preferably selected

10. Process according to any one of claims 1 -9 wherein an additional initiator is used to reduce the residual monomer level.

11 Process according to claim 10 for the preparation of expandable polystyrene.

12.	Styrene based (co)polymer obtainable by a process according to any one

of claims 1-11, wherein the styrene based (co)polymer has less than 50

ppm of residual initiator, more preferably less than 40 ppm, and most

preferably less than 25 ppm of initiator, immediately after drying for 1 hour

at 60°C and screening.

13.	Use of a styrene (co)polymer according to claim 12 in a shaping process

involving the heating of the co(polymer) for the preparation of foamed

articles.

Documents:

				2613-chenp-2005 abstract granted.pdf

				2613-chenp-2005 claims granted.pdf

				2613-chenp-2005 description(complete) granted.pdf

				2613-chenp-2005-abstract.pdf

				2613-chenp-2005-assignement.pdf

				2613-chenp-2005-claims.pdf

				2613-chenp-2005-correspondnece-others.pdf

				2613-chenp-2005-correspondnece-po.pdf

				2613-chenp-2005-description(complete).pdf

				2613-chenp-2005-form 1.pdf

				2613-chenp-2005-form 3.pdf

				2613-chenp-2005-form 5.pdf

				2613-chenp-2005-others.pdf

				2613-chenp-2005-pct.pdf

« Previous Patent

Next Patent »

Patent Number	226848	

Indian Patent Application Number	2613/CHENP/2005	

PG Journal Number	07/2009	

Publication Date	13-Feb-2009	

Grant Date	24-Dec-2008	

Date of Filing	13-Oct-2005	

Name of Patentee	AKZO NOBEL N.V	

Applicant Address	VELPERWEG 76, NL-6824 BM ARNHEM,	

Inventors:

#	Inventor's Name	Inventor's Address	

1	HOOGESTEGER , FRANS, JOHANNES	JAVASTRAAT 34, NL-6524 MC NIJMEGAN,	

2	BOEVENBRINK , HENDRIKUS, GERARDUS	VERDISTRAAT 3, NL-7391 SJ TWELLO,	

PCT International Classification Number	C08F12/08	

PCT International Application Number	PCT/EP2004/003661	

PCT International Filing date	2004-04-02	

PCT Conventions:

#	PCT Application Number	Date of Convention	Priority Country	

1	60/530,222	2003-12-17	EUROPEAN UNION	

2	03076088.8	2003-04-14	EUROPEAN UNION	

3	60/471,963	2003-05-20	EUROPEAN UNION	

© All Indian Patents, 2013-2021.

  Patent data available in the public domain from Indian Patents Office, Department of Industrial Policy and Promotions, Ministry of Commerce and Industry, Government of India.
