Repository: anandvc/allindianpatents

File: patents/226967-stack-supported-solid-oxide-fuel-cell.html
Indian Patents. 226967:STACK SUPPORTED SOLID OXIDE FUEL CELL

Indian Patents

Recently Granted Patents

  Recently Published Patents

Title of Invention	STACK SUPPORTED SOLID OXIDE FUEL CELL

Abstract	"STACK SUPPORTED SOLID OXIDE FUEL CELL" A hot pressed integrated solid oxide fuel cell stack comprising: a first anode layer; a first electrolyte layer overlying the first anode layer; a first cathode layer overlying the first anode layer; the first cathode layer being an electrically conducting unitary layer having top and bottom surfaces and a mass of electrically conductive material extending continuously between the top and bottom surfaces, the bottom surface contacting the first electrolyte layer; a second electrolyte layer overlying the first cathode layer such that the top surface of the first cathode layer is in direct contact with the second electrolyte layer; and a second anode layer overlying the second electrolyte layer. FIGURE 1	

Full Text	 

CROSS-REFERENCE TO RELATED APPLICATION(S)

The present application claims priority from U.S. provisional patent application no, 60/477,149, filed June 9, 2003, entitled -'STACK SUPPORTED SOLID OXIDE FUEL CELL," naming inventors Oh-Hun Kwon, William J. Donahue, Marc Abouaf, and Christophe Coureau, which application is incorporated by reference herein in its entirety.

TECHNICAL FIELD

The present invention generally relates to solid oxide fuel cells (SOFCs), and in particular commercially viable SOFCs and methods for manufacture.

BACKGROUND ART

Solid oxide fuel cells (SOFCs) are an alternative to traditional combustion engines and turbines for producing eneigy. Fuel cell technologies may produce electricity with greater efficiency and lower environmental impact and fuel cell technologies generally have lower CO, NOx, and SOx emissions. Solid oxide fuel cells may use natural gas, kerosene, and diesel fuels, among others, as fuel sources. However many typical SOFCs suffer from high costs per unit power output.

Solid oxide fuel cells may be manufactured in several forms, including tubular and planar SOFCs. Each of these forms uses a support structure. Tubuiar SOFCs typically use a strontium oxide doped lanthanum manganite (LSM) porous support tube. Planar SOFCs may utilize an electrolyte-supported structure or an electrode-supported structure. The electrolyte-supported structure is typically formed of yttria-stabilized zirconia having a high thickness. These thick electrolytes have a high ionic resistance, which results in a reduced cell potential.

Electrode-supported SOFCs may be formed with the cathode or the anode supporting the structure. Cathodes, such as lanthanum strontium manganite (LSM), have coefficients of thermal expansion close to yttri a-stabilized zirconia. On the other hand, an ode-supported cells are generally formed with nickel and yttri a-stabilized zirconia. The coefficient of thermal expansion of the nickel containing yttria-stabilized zirconia is greater than that of the yttria-stabilized zirconia electrolyte. !n both the cathode-supported and anode-supported cells, large electrode thickness affects the diffusion of reactants and the resistance of the electrode. In either case of electrode or electrolyte supported cells, the effect of the thick electrolyte or electrode reduces the cell potential or current density, adversely affecting efficiency of the SOFC system.

In addition to the support structure concerns, challenges exist with coupling electrical contacts to electrodes. Typical SOFCs have gas impermeable interconnects. The typical interconnect has a thermal

expansion coefficient dissimilar to that of the electrode. Coefficient of thermal expansion differences cause interconnects to shear from the electrode, causing an increase in resistance in the celt. Some interconnect materials diffuse into the electrode structure. Poor construction of interconnects leads to reductions in operational potential and current density.

As such, typical solid oxide fuel cell technologies suffer from deficiencies in structure and manufacturing that increased the cost of energy produced. Accordingly there is a need for improved electrodes, electrolytes, SOFCs, and SOFC stacks.

DISCLOSURE OF INVENTION

In one particular embodiment, the disclosure is directed to a solid oxide fuel cell stack. The solid oxide fuel cell stack includes at least two solid oxide fuel cells. The two solid oxide fuel cells shaTe a common electrode.

In another embodiment, the disclosure is directed to a solid oxide fuel cell stack. The solid oxide fuel cell stack comprises integrated layers. The layers include a first anode layer, a first electrolyte layer, a first cathode layer, a second electrolyte layer, and a second anode layer. The first electrolyte layer overlies the first anode layer. The first cathode layer overlies the first electrolyte layer. The second electrolyte layer overlies the first cathode layer and the second anode layer overlies the second electrolyte layer.

In a further embodiment, the disclosure is directed to a solid oxide fuel cell stack. The solid oxide fuel cell stack includes at least two solid oxide fuel cells. The solid oxide fuel cells are free of a gas impermeable interconnect layer.

In another embodiment, the disclosure is directed to a method of forming a solid oxide fuel cell. The method includes forming a solid oxide fuel cell including a cathode layer, an anode layer, and an electrolyte layer provided between the anode layer and the cathode layer; and densifying the solid oxide fuel cell in an oxidizing environment.

In a further embodiment, the disclosure is directed to a solid oxide fuel cell including an anode layer comprising integrated microchannels; an electrolyte layer overlying the anode layer; and a cathode layer comprising integrated microchannels. The cathode overlies the electrolyte layer.

8PJEF DESCRIPTION OF THE DRAWINGS

The present invention may be better understood, and its numerous objects, features, and advantages nade apparent to those skilled in the art by referencing the accompanying drawings.

FIG. 1 depicts an exemplary solid oxide fuel cell stack.

FIG. 2 depicts an exemplary circuit achieved through the electrical connection to the solid oxide fuel ;ell stack of FIG. 1.

FIG. 3 depicts an exemplary solid oxide fuel cell.

FIG. 4 illustrates the formation of an exemplary electrode.

FIGS. 5-A, 5-B, 6-A, 6-B, 7-A, 7-B, 7-C and 7-D depict the formation of exemplary electrodes.

FIG. 8 depicts an exemplary apparatus for forming gas channels.

FIG. 9 depicts an exemplary solid oxide fuel cell.

FIGS. 10-Aand I0-B depict an exemplary solid oxide fuel cell.

FIGS. 11, 12 and 13 illustrate an exemplary method for forming a solid oxide fuel cell stack.

FIG. 14 illustrates an exemplary SOFC system.

FIG. 15 depicts an exemplary solid oxide fuel cell stack.

The use of the same reference symbols in different drawings indicates similar or identical items.

MODES FOR CARRYING OUT THE INVENTION

According to one embodiment, the invention is directed to a solid oxide fuel cell stack. The stack includes two or more solid oxide fuel cells (SOFCs). Two of the cells share a common electrode layer. The electrodes may include microchannels and be electrically connected externally to the solid oxide fuel cell stack in the form of a circuit, which may be parallel, in series, or a hybrid series/parallel circuit. The particular structure of the foregoing embodiment utilizing a common electrode lends itself to parallel circuit formation.

FIG. 1 illustrates an exemplary embodiment of a solid oxide fuel cell stack. The stack includes electrode layers 102, 106, 110 and 114 separated by electrolyte layers 104, 108 and 112. Each electrode layer may include microchannels 116. Depending upon the type of electrode, an oxidizer or fuel flows through microchannels 116 and ions are transported across the electrolytes 104, 108 and 112.

In one particular embodiment, electrode 102 is an anode and electrode 106 is a cathode. Anode 102 and cathode 106 are separated by an electrolyte 104 to form a single solid oxide fuel cell. Oxygen ions can be transported across electrolyte 104 to react with the fuel causing an electrical potential difference between anode 102 and cathode 106. Cathode 106 is separated from an anode 110 by an electrolyte 108- Here too, oxygen ions may be transported across electrolyte 108 to cause a potential between cathode 106 and anode 110. Similarly, anode NO is separated from a cathode 114 by another electrolyte 112. The pattern may be repeated multiple times.

In this exemplary embodiment, the solid oxide fuel cells share common electrodes. These electrodes may have a single composition throughout or have varying layers and gradients resulting in the electrode functionality. In the case of electrode 106, the common electrode structure is a cathode. In the case of

electrode 110, the common electrode Structure is an anode. The stack may be arranged in a repeating pattern so that several electrodes are shared among adjacent solid oxide fuel cells. This configuration removes reliance upon use of gas-impermeable interconnect barriers.

However, the stack may alternatively be formed with gas impermeable interconnects. In this configuration, the arrangement of cells lends to a series circuit configuration of a solid oxide fuel cell stack. The stack may be connected to other stacks in a series, parallel or hybrid series/paxallel circuit configuration.

The exemplary embodiment may also include microchannels 116 as shown in each of the electrodes 102, 106, 110 and 1 14. These microchannels may have a characteristic diameter of between 0.1 mm and 5 mm. The microchannels are generally less than about 3 mm, such as less than about 1 mm. The characteristic diameter is associated with fluid flow arts. The microchannels may be integrated into the electrodes. In the exemplary embodiment shown in FIG. 1, the microchannels are embedded in the electrodes 102, 106, 110, and 1 14, Exemplary microchannels are illustrated in FIG. 15. In other exemplary embodiments, the microchannels may be fully or partially embedded in the electrodes or may be formed as part of the geometric contour of the electrode layers. Another example of the microchannels is shown in FIG. 8, discussed below.

The microchannels may be formed through a subtractive process such as the dissolution of a filler material or the oxidation of a channel former. The channel former may, for example, be a carbon-based channel former such as amorphous carbon, carbon black, graphite, or graphite-res in composite. The microchannels 116 permit the flow of an oxidizer or fuel depending upon the function of the electrode structure in which they are formed.

The electrodes may also be porous. In some exemplary embodiments, pores may be formed through reduction of a metal oxide. In another example, the pores may be formed through a subtractive process such as dissolution of a filler material or the oxidation of a pore former. The pore former may include a carbon-based material such as carbon black, amorphous carbon, graphite, or graphite-resin composite. Pores may also be formed by a partial densification by control of relative particle and agglomeration-size distribution.

The electrodes may also include an integrated current collector. The integrated current collector may be embedded in the electrode and formed in conjunction with the formation of the electrode and may include a conductor such as nickel. The current collector may guide electrical current to or from one or more external contacts depending upon the type of electrode. In alternative embodiments, the electrodes may not include current collectors and externa! connections may be made directly to electrodes. If the outputs of cathodes are coupled and the outputs of anodes are coupled, the circuit results in a parallel circuit structure as exhibited in FIG. 2.

The solid oxide fuel cell stack may be formed through an integrated heating process. For example, individual cells, and in one particular embodiment, the stack as a whole may be densified by sintering. While sintering generally includes pressureless sintering, pressure-sintering is often preferred, such as hot pressing, hot isostatic pressing (HIP), and hot forging. In some embodiments, HIP is avoided for cost reasons. Of the sintering options that utilize an applied pressure, hot pressing is used in one particular embodiment and hot

forging in another particular embodiment. While both hot pressing and hot forging are generally unidirectional or uniaxial, hot forging generally includes substantial hot deformation, such as to fill into a complex die cavity. Lower pressures associated with hot pressing rather than hot forging are general ly preferred to prevent diametral shrinkage. The pressures and temperatures may be manipulated such that the cycle of the heat treatment has a cycle period of not greater than about 60 minutes. Alternatively the cycle may be manipulated to have a time of not greater than about 45 minutes, 30 minutes, 15 minutes, or 10 minutes.

With the integral processing of the cells or the stack, SOFCs may be formed with a cell thickness not greater than about 10 millimeters, such as not greater than about 5 millimeters. Alternate embodiments may include SOFCs with cell thickness of not greater than 4 millimeters or 3 millimeters. Furthermore, the processing may result in solid oxide fuel cell stacks having electrolyte thickness of less than 100 micrometers and electrode thickness of at most about 3 mm. However, cells of greater thickness may be optionally formed through integral processing.

The electrolyte may be formed from various materials including zirconia, ceria, gallia, and other known ionic conductors. Oxygen ion conductivity is enhanced with materials such as yttrium, scandium, samarium, ytterbium and gadolinium. For example, the electrolyte may be formed from yttria-stabiIized zirconia, scandia-doped zirconia, ytterbia-doped zirconia, samarium oxide-doped ceria, gadolinium oxide-doped ceria, or cakia-doped ceria, among others. In conjunction with the electrolyte, the anode may be formed with a nickel and yttria-stabi I ized zirconia or nickel and gadolinium oxide-stabilized ceria. The nickel is generally produced through the reduction of nickel oxide included in the green anode or preprocessed anode. The cathode may be formed from lanthanum strontium manganite when used in conjunction with an yttria-stabilized zirconia. Alternately, the cathode may comprise lanthanum strontium ferrite or lanthanum strontium cobalt ferrite, among others.

FIG. 3 depicts an exemplary embodiment of a solid oxide fuel cell. The SOFC is shown having an electrolyte 304 adjacent to an anode 302 on one side and a cathode 306 on another side. A mesh 308 is shown to be associated with the anode 302. However, the mesh may be incorporated into various electrode structures to enhance the mechanical integrity of cells and stack or to improve connections to outside current collectors.

The layers 302,304 and 306 may be formed using various low-cost manufacturing approaches. These manufacturing approaches may include tape-casting, screen-printing, tape-calendaring, multilayer ceramics processing, thermal spray coating, lithographic deposition, extrusion and coating, and co-extrusion. The thus formed cell may be sintered, such as by pressureless sintering, or preferably, by pressure sintering such as hot pressing, hot forging, or hot isostatic pressing. The cell may be incorporated into a stack that is sintered utilizing the foregoing techniques to form an integrated structure.

The anode 302 maybe formed using a combination of nickel oxide and yttna-stabilized zirconia or gadolinium oxide-stabilized ceria. The mesh 308 may be a metal mesh such as a nickel mesh and the mesh 308 may be embedded in the electrode. The electrolyte 304 may be formed from zirconia or ceria, among others. The electrolyte material may be stabilized with a stabilizer such as oxides of yttrium, scandium,

samarium, ytterbium or gadolinium. For example, the electrolyte maybe formed from yttria-stabilized zirconia, scandia-doped zirconia, ytterbia-doped zirconia, samarium oxide-doped ceria, or gadolinium oxide-doped ceria. In one exemplary embodiment, yttria-stabilized zirconia has yttria in amounts greater than about 8 mol%, such as at least about 8.5 mol% or at least about 9 mol%. For example, yttria-stabilized zirconia having about 10-mole percent yttria may be used. The cathode may be formed from lanthanum strontium manganite, lanthanum strontium ferrite or lanthanum strontium cobalt ferrite.

Gas transport within the electrodes may be facilitated through the formation of pores and microchannels. FIG. 4 depicts the inclusion of pore former 404 and channel former 406 in an electrode 402. The electrode 402 may also include a current-collecting mesh depicted as 408. The channel former 406 and pore former 404 may be removed from the electrode through a subtractive process such as oxidation to leave channels and pores. For example, 50% of the channel forming and pore forming material may be removed, such as by oxidation. In other examples, greater than 80%, 90%, or 95% of the channel formers and pore formers may be removed. In another exemplary embodiment, the channel former and pore former may be substantially removed such that the resulting electrode 402 comprises less than 5 wt, % of the channel former or pore former. For example, the electrode 402 may comprise less than 3 wt. %, 1 wt. %, or 0.5 wt. % of the channel former or pore former.

FIG. 5-A depicts an exemplary cathode with a pore former following a hot pressing cycle under a reducing atmosphere. In this exemplary embodiment, the cathode includes lanthanum strontium manganite milled to 11.4 meters2 per gram, which is wet-mixed with yttria-stabilized zirconia and carbon black to approximately 15.8 wt. % or 40 vol. % carbon black. FIG. 5-B depicts the electrode after heat treatment in air at 900"C for 10 hours. This exemplary cathode has a 30% open porosity.

Another example, shown in FIG. 6-A and 6-B, depicts an anode. The anode is formed through the mixing of nickel-oxide, which is milled to 12.5 meters'per gram, with yttria-stabilized zirconia and carbon black. The carbon black comprises approximately 15.7 wt. % or 40 vol. %. FIG. 6-A depicts the anode after a hot pressing cycle in a reducing atmosphere. FIG. 6-B depicts the anode after burnout or heat treatment in air at 900°C for 10 hours. The exemplary anode has a 12% open porosity.

FIGS. 7-A, 7-B, 7-Cand 7-D further exemplify the pores that result from a burnout process. FIG. 7-A depicts an exemplary anode comprising predominately nickel and yttria-stabilized zirconia after burnout of the pore former. FIG. 7-B depicts the pore distribution resulting from the oxidation of graphite mixed to 23.5 wt. % with the anode constituents. The total resulting porosity is 47%. The total pore area is approximately 0.752 meters1 per gram and the average pore diameter is approximately 0.689 micrometers.

FIG. 7-C depicts a similar anode formed through the oxidation of carbon black. The carbon black is included with the nickel and yttria-stabilized zirconia in approximately 23.5 wt. %. The carbon black was milled to an average of 0.5 microns. FIG. 7-D depicts the pore size distribution after oxidation or burnout. The resulting anode has the porosity of greater than 50%, a total pore area of approximately 1.S99 meters2 per gram and an average pore diameter of approximately 0.315 micrometers.

The electrolyte may be formed by several techniques. Please refer to U.S. Serial No.	, filed

June 9, 2004 (Atty. Docket No. 1035-FC4289), a nonprovisional application of U.S. Serial No. 60/477,147, filed June 9, 2003, incorporated herein by reference. The thus formed layers including the cathode, electrolyte, and anode may be laminated together using conventional ceramic processing techniques.

Microchannels may be formed in a manner similar to the porosity by including channel former structures such as channel-forming fibers, rods, or meshes. These channel formers may be substantially removed by a subtractive process such as oxidation or burned out to leave microchannels, which permits the transport of fluid through the electrode structure.

An alternate method of integrally forming a cell including microchannels is depicted in FIG. 8, in which microchannels are formed by a n on-subtractive process. Here, microchannels are formed by molding-in-place. A solid oxide fuel cell structure including an anode 806, an electrolyte 808, and a cathode 810 may be pressed between two channel-forming molds 802. These molds 802 may include a raised pattern 812, which when pressed into the solid oxide fuel cell 804, form partial channels 814. In one example, the molds 802 may be formed from graphite and may be pressed into the SOFC during a hot pressing cycle. However, in preferred alternative embodiments, the molds 803 may be formed of materials other than graphite. In another alternative, microchannels of a stack may be extruded orcast-in-place. Placing another cell with comparable partial channels over the channel produces a stack with electrode microchannels,

FIG. 9 depicts a single SOFC cell. The single SOFC cell includes an anode 902, an electrolyte 904, and a cathode 906. The anode 902 has a thickness as indicated by "A", the electrolyte 904 has a thickness indicated as "B" and the cathode 906 has a thickness indicated by "C". By integrally treating the cell or a stack of cells with a heat treatment such as hot pressing, hot forging, or hot isostatically pressing, the size of the individual eel Is may be reduced, and the materials of the cell sintered. The cells or the stack effectively form a eel I-supported SOFC or a stack-supported SOFC, as opposed to an electrolyte or electrode-supported cell. The effective anode and cathode layer thickness, *'A" or "C," may be reduced to less than about 150 micrometers. The electrolyte thickness "B" maybe reduced to less than about 100 micrometers and maybe less than about 40 micrometers, less than about 30 micrometers, or less than about 10 micrometers. The monolithic heat treatment of the cells or stacks permits the combined use of a thin electrolyte of less than about 100 micrometers and thin electrodes of less than about 150 micrometers.

FIG. 10-A depicts a thick electrolyte included in a solid oxide fuel cell (SOFC). The electrolyte is shown to be several-hundred micrometers thick. FIG. 10-B depicts an alternate electrolyte of approximately 40 micrometers.

FIG. 11 depicts an exemplary method for making solid oxide fuel cells and solid oxide fuel cell stacks. The layers of the cells maybe formed, as shown in step 1102. The layering methods may take advantage of various low-cost manufacturing approaches including tape-casting, screen-printing, tape-calendaring, thermal spray coating, lithographic deposition, extrusion and coating, and co-extrusion. The cells are heat treated together, as shown at step 1104. The heat treatment may include hot pressing, hot isostatic pressing, or hot forging, among other methods. Steps 1102 and 1104 may be carried out simultaneously in

certain co-firing techniques incorporating hot pressing, hot isostatic pressing, or hot forging. Heat treatment may be performed in a reducing atmosphere or, preferably in a non-reducing atmosphere, such as an oxidizing atmosphere. If heat treatment is performed in a reducing atmosphere, a subsequent oxidation step may be performed, as shown at step 1106. The oxidation step maybe used to remove channel formers and pore formers. The oxidation may result in the oxidation of some nickel within the anode or nickel within wire mesh in various electrodes. As such, a subsequent reduction step may be performed, as shown at step 1108. However, hot pressing in an oxidation atmosphere may reduce the number of additional oxidation and reduction steps.

The stack may be sealed, as shown at step 1110 and contacts connected, as shown at step 1112. Depending upon the processing method, the ordeT of these steps may be reversed.

FIG. 12 depicts an exemplary cycle of the hot processing. The shortened processing cycle is shown in which solid oxide fuel cells or a solid oxide fuel cell stack is hot-forged. Once a desired temperature is reached a force may be applied for a period of less than one hour. Such shortened processing cycles would result in a reduced cost and faster production of solid oxide fuel cell stacks- While the forces depicted in FIG. 12 are as high as 47 kN, a preferred range may be between about 0.1 and about 20 kN, such as between about 0.1 and about IOkN.

FIG. 13 depicts an exemplary formation of a solid oxide fuel cell. A partial electrode is layered, as shown in step 1302. A current-collector mesh is placed within the partial electrode, as shown at step 1304. In addition, microchannel forming rods may be place on or within the partial electrode. The remaining material to form the first electrode is subsequently layered, as shown at step 1306. Then, an electrolyte is layered, as shown at step 1308. A subsequent layer of a partial second electrode materia! is placed over the electrolyte layer, as shown at step 1310. A current-collecting mesh is placed over the partial second electrode material, as shown at step 1312. The remaining material forming the second electrode is layered over the current-collector mesh and partial second electrode, as shown at step 1314. In addition to the current-col lector, a microchannel-forming mesh may be placed with the partial electrodes. The cell may be pressed or hot-processed separately or together with other cells to form a stack.

The solid oxide fuel cells described above may be incorporated into a SOFC system for producing power. FIG. 14 depicts an exemplary SOFC system. The system includes a fuel system 1402, an air system 1404, a SOFC stack 1408, and a power conditioner 1410. The system may also include a reformer 1406 depending on the expected operating temperature of the SOFC stack.

Fuel enters the fuel system 1402. The fuel system 1402 may clean the fuel and/or heat the fuel in preparation for reforming or reaction. The fuel system 1402 may include heat exchangers, compressors, pumps, absorption beds, and other components. From the fuel system 1402, the fuel enters a reformer 1406. The reformer 1406 may use the fuel to produce hydrogen and other molecules. The reformer 1406 is typically used for low temperature SOFC systems. High temperature SOFC systems may have the advantage of internal reforming and thus utilize unreformcd fuel.

Air enters the air system 1404. The air system 1404 may clean, compress, purify, and/or heat the air. The air system may include compressors, absorption beds, membranes, and heat exchangers, among other components.

The fuel and air are directed to the SOFC stack 1408. The fuel is typically directed across the anodes of the fuel cells in the SOFC stack and the air is typically directed across the cathodes. In the case of SO FCs, oxygen transport across the electrolyte from the cathode to the anode produces an electric potential. This electric potential is conditioned with a power conditioner 1410 that is electrically coupled to the SOFC stack 1408. The power conditioner 1410 may deliver power to a grid or circuitry. Exhaust from the SOFC Stack maybe used for heat exchange or in the reformation process.

FIG. 15 depicts an exemplary solid oxide fuel cell stack with electrodes comprising microchannels following a hot pressing cycle under an air atmosphere. In this exemplary embodiment, the microchannels were formed by the oxidation of graphite-resin composite rods during the hot pressing cycle. The rods were embedded in the electrode bodies in a manner analogous to the process described in Fig. 13, in which steps 1304 and 1312 represent the placement of the microchannel formers. The solid oxide fuel cell stack was hot pressed at 1300°C under 1 MPa pressing pressure. In alternative embodiments, the solid oxide fuel cell stack may be hot pressed under pressures ranging from about 0.01 MPa to about! 00 MPa, such as between about 0.1 MPa and about 50 MPa or between about 0.5 MPa and about 20 MPa.

The above-disclosed subject matter is to be considered illustrative, and not restrictive, and the appended claims are intended to cover all such modifications, enhancements, and other embodiments, which fall within the true scope of the present invention. Thus, to the maximum extent allowed by law, the scope of the present invention is to be determined by the broadest permissible interpretation of the following claims and their equivalents, and shall not be restricted or limited by the foregoing detailed description.

WE CLAIM:

1.  A hot pressed integrated solid oxide fuel cell stack comprising: a first anode layer (102);

a first electrolyte layer (104) overlying the first anode layer (102);

a first cathode layer (106) overlying the first anode layer (102);

the first cathode layer (106) being an electrically conducting unitary layer having top

and bottom surfaces and a mass of electrically conductive material extending

continuously between the top and bottom surfaces, the bottom surface contacting the

first electrolyte layer (104);

a second electrolyte layer (108) overlying the first cathode layer (106) such that the

top surface of the first cathode layer (106) is in direct contact with the second

electrolyte layer (108); and

a second anode layer (110) overlying the second electrolyte layer (108).

2.	The solid oxide fuel cell stack as claimed in claim 1, comprising:

a third electrolyte (112) overlying the second anode (110); and

a second cathode layer (114) overlying the third electrolyte (112).

3.	The solid oxide fuel cell stack as claimed in claim 1, comprising a current collector (408).

4.	The solid oxide fuel cell stack as claimed in claim 3, wherein the current collector is embedded in the first anode.

5.	The solid oxide fuel cell stack as claimed in claim 3, wherein the current collector comprises nickel.

6.	The solid oxide fuel cell stack as claimed in claim 1, comprising a current collector integrated with the first cathode layer.

7.	The solid oxide fuel cell stack as claimed in claim 1, comprising: microchannels (116) in the first and second anodes.

8.	The solid oxide fuel cell stack as claimed in claim 1, comprising: microchannels in the first cathode.

9.	The solid oxide fuel cell stack as claimed in claim 7 or 8 wherein the microchannels have a characteristic diameter of between 0.1 mm and 0.5 mm.

10.	The solid oxide fuel cell stack as claimed in claim 7 or 8, wherein the microchannels are formed by a subtractive process.

11.	The solid oxide fuel cell stack as claimed in claim 7 or 8, wherein the microchannels are formed by oxidation of a channel former (406) wherein the channel former comprises carbon.

12.	The solid oxide fuel cell stack as claimed in claim 11, wherein the channel former is amorphous carbon, carbon black, graphite, or graphite-resin composite.

13.	The solid oxide fuel cell stack as claimed in claim 7 or 8, wherein the

microchannels are formed by a non- subtractive process.

14.	The solid oxide fuel cell stack as claimed in claim 13, wherein the microchannels are molded in place.

15.	The solid oxide fuel cell stack as claimed in claim 1, wherein the stack is free of a gas impermeable interconnect.

16.	The solid oxide fuel cell stack as claimed in claim 1, wherein the first cathode layer has a porous structure formed by a subtractive process.

17.	The solid oxide fuel cell stack as claimed in claim 16, wherein the first cathode layer has a porous structure formed by oxidation of a pore former.

18.	The solid oxide fuel cell stack as claimed in claim 17, wherein the pore former comprises carbon.

19.	The solid oxide fuel cell stack as claimed in claim 18, wherein the pore former is carbon black or amorphous carbon.

20.	The solid oxide fuel cell stack as claimed in claim 1, wherein a cell thickness of at least one of the two solid oxide fuel cells is not greater than 10 mm.

21.	The solid oxide fuel cell stack as claimed in claim 1, wherein an electrolyte thickness of an electrolyte of at least one of the two solid oxide fuel cells is not greater than 100 micrometers and an electrode thickness of the common electrode is not greater than 5 mm.

22.	The solid oxide fuel cell stack as claimed in claim 1, wherein each electrolyte layer comprises a material selected from the group consisting of zirconia, ceria, and gallia.

23.	The solid oxide fuel cell stack as claimed in claim 22, wherein the material is stabilized with a stabilizing material selected from the group consisting of scandium, samarium, gadolinium, and yttrium.

24.	The solid oxide fuel cell stack as claimed in claim 23, wherein the material comprises yttria stabilized zirconia.

25.	The solid oxide fuel cell stack as claimed in claim 1,wherein each anode layer comprises nickel and yttria stabilized zirconia.

26.	The solid oxide fuel cell stack as claimed in claim 25, wherein the at least one anode is formed by reduction of a green body comprising nickeloxide and yttria stabilized zirconia.

27.	The solid oxide fuel cell stack as claimed in claim 1, wherein each anode layer comprises nickel and gadolinium stabilized ceria.

28.	The solid oxide fuel cell stack as claimed in claim 27, wherein the at least one anode is formed by reduction of a green body comprising nickel oxide and gadolinium stabilized ceria.

29.	The solid oxide fuel cell stack as claimed in claim 1, wherein each cathode layer comprises a material selected from the group consisting of lanthanum strontium manganite, lanthanum strontium ferrite, and lanthanum strontium cobalt ferrite.

30.	The solid oxide fuel cell stack as claimed in claim 29, wherein the at least one cathode comprising lanthanum strontium manganite.

31.	A solid oxide fuel cell system comprising: a fuel system for conditioning fuel;

an air system for conditioning air;

a solid oxide fuel cell stack as claimed in claim I connected to the fuel system and connected to the air system; and a power conditioner electrically coupled to the solid oxide fuel cell stack.

32.	The solid oxide fuel cell system as claimed in claim 31, wherein the fuel

system is in fluid communication with an anode of the solid oxide fuel cell stack and

wherein the air system is in fluid communication with a cathode of the solid oxide fuel

cell stack.

33.	The solid oxide fuel cell system as claimed in claim 31, wherein the fuel system is in fluid communication with the first anode layer and the second anode layer and wherein the air system is in fluid communication with the first cathode layer.

34.	A method of forming a solid oxide fuel cell stack, the method comprising: forming a solid oxide fuel cell stack comprising a first anode layer, a first anode layer, a first electrolyte layer overlying the first anode layer, a first cathode layer overlying the first anode layer, a second electrolyte layer overlying the first cathode layer and a second anode layer overlying the second electrolyte layer; and

hot pressing the solid oxide fuel cell stack in an oxidizing environment, wherein the first cathode layer forms an electrically conducting unitary structure having top and bottom surfaces and a mass of electrically conductive material extending continuously between the top and bottom surfaces, the bottom surface contacting the first electrolyte layer, and the top surface contacting the second electrolyte layer.

Documents:

				3326-chenp-2005 abstract-duplicate.pdf

				3326-chenp-2005 abstract.pdf

				3326-chenp-2005 assignment.pdf

				3326-chenp-2005 claims-duplicate.pdf

				3326-chenp-2005 claims.pdf

				3326-chenp-2005 correspondence-others.pdf

				3326-chenp-2005 correspondence-po.pdf

				3326-chenp-2005 description (complete)-duplicate.pdf

				3326-chenp-2005 description (complete).pdf

				3326-chenp-2005 drawings-duplicate.pdf

				3326-chenp-2005 drawings.pdf

				3326-chenp-2005 form-1.pdf

				3326-chenp-2005 form-18.pdf

				3326-chenp-2005 form-26.pdf

				3326-chenp-2005 form-3.pdf

				3326-chenp-2005 form-5.pdf

				3326-chenp-2005 others.pdf

				3326-chenp-2005 pct.pdf

				3326-chenp-2005 petition.pdf

« Previous Patent

Next Patent »

Patent Number	226967	

Indian Patent Application Number	3326/CHENP/2005	

PG Journal Number	07/2009	

Publication Date	13-Feb-2009	

Grant Date	31-Dec-2008	

Date of Filing	08-Dec-2005	

Name of Patentee	SAINT-GOBAIN CERAMICS & PLASTICS, INC	

Applicant Address	1 NEW BOND STREET, BOX NUMBER 15138, WORCESTER, MASSACHUSETTS 01615-0138	

Inventors:

#	Inventor's Name	Inventor's Address	

1	KWON, OH-HUN	4 JACOB JONES WAY, WESTBORO, MA 01581	

2	DONAHUR, WILLIAM, J	90 CONCORD STREET, HOLLISTON, MA 01746,	

3	ABOUAF, MARC	64 LITTLETON ROAD, HARVARD, MA 01451,	

4	COUREAU, CHRISTOPHE	4 RUE DOCTEUR GUINDAY, F-27000 EVREUX,	

5	MAHONEY, F, MICHAEL	88 JUNIPER ROAD, HOLLISTON, MA 01746,	

PCT International Classification Number	H01M8/12	

PCT International Application Number	PCT/US04/18267	

PCT International Filing date	2004-06-09	

PCT Conventions:

#	PCT Application Number	Date of Convention	Priority Country	

1	60/477,149	2003-06-09	U.S.A.	

© All Indian Patents, 2013-2021.

  Patent data available in the public domain from Indian Patents Office, Department of Industrial Policy and Promotions, Ministry of Commerce and Industry, Government of India.
