Repository: anandvc/allindianpatents

File: patents/226969-a-multilayer-card-of-thermoplastic-material-and-a-method-of-making-the-multilayer-card-secure.html
Indian Patents. 226969:A MULTILAYER CARD OF THERMOPLASTIC MATERIAL AND A METHOD OF MAKING THE MULTILAYER CARD SECURE

Indian Patents

Recently Granted Patents

  Recently Published Patents

Title of Invention	A MULTILAYER CARD OF THERMOPLASTIC MATERIAL AND A METHOD OF MAKING THE MULTILAYER CARD SECURE

Abstract	The invention relates to a multilayer card of thermoplastic material comprising first and second layers (7, 2) secured to each other, together with least one reinforced bonding zone (9) between the first layer and the second layer. The invention also provides a method of making a multilayer card secure.	

Full Text	 

A MULTILAYER CARD OF THERMOPLASTIC MATERIAL AND A METHOD OF MAKING THE MULTILAYER CARD SECURE

The present invention relates to a multilayer card of thermoplastic material usable in particular as a data medium.  Such a card can serve, for example, to prove the identity of the card holder or to control access to premises.  The invention also provides a method of making a multilayer card secure, e.g. a card usable as a data medium.

BACKGROUND OF THE INVENTION

Multilayer cards are known comprising a core layer, forming the body of the card, a printed layer on which the data appears and that extends over the core layer, and a transparent protective layer extending on the printed layer.  The core layer and the protective layer are generally made of polyethylene terephthalate which is a material that withstands external aggression and that is relatively inexpensive.  The printed layer is made of polyvinylchlroide which is a material that is particularly well adapted to printing.

Such a card is made by lamination.  Unfortunately, with that method, the adhesion of the protective layer of polyethylene terephthalate on the printed layer of polyvinylchlroide is relatively weak so there exists a risk of an unauthorized person unsticking the protective layer from the printed layer in order to falsify the data that appears thereon.

To obviate that drawback, it is known to make a protective layer that is fragmented.  The protective layer then cannot be withdrawn as a single piece, which makes it more difficult to remove and to put back into place.  Unfortunately, such fragmentation also complicates manufacture of the card.

OBJECT OF THE INVENTION

An object of the invention is to propose means

„ making it more difficult to falsify the data without excessively complicating manufacture of the card.

BRIEF SUMMARY OF THE INVENTION

To this end, the invention provides a multilayer card of thermoplastic material comprising first and ■ second layers secured to each other, and at least one reinforced bonding zone between the first and second layers.

Thus, the reinforced bonding zone opposes unsticking of the two layers.  Advantageously, the reinforced bonding presents mechanical strength that is greater than that of at least one of the layers.  Thus, when an attempt is made at unsticking the layers, it is a layer that is damaged before the reinforced bonding gives way. Damage to the layer prevents it being put back into place and reveals the attempt at falsification.

In a particular embodiment, a third layer extends between the first and second layers, and the reinforced bonding zone extends through the third layer between the first and second layers.

Thus, while the bonding between the third layer and the first layer or the second layer is relatively weak after lamination, the reinforced bonding means establishes a direct connection between the first layer and the second layer.

Under such circumstances, the first and second layers are advantageously made of the same thermoplastic material or of materials suitable for being heat sealed together, and at least the first layer includes a portion that passes through the third layer and is heat sealed to a corresponding portion of the second layer.

The reinforced bonding is then implemented simply by heat sealing (i.e. welding).

Preferably, the card has at least two contiguous edges that form an angle between them, and the reinforced

' bonding zone is disposed in the vicinity of the intersection between the two edges.

In prior art cards having two contiguous edges, it is easier to unstick the two layers from each other starting from the intersection between the two edges.  By positioning the reinforced bonding zone in the vicinity of the intersection between the two edges in the card of the invention, it is possible to limit possibilities for unsticking with a limited number of reinforced bonding zones.

The invention also provides a method of securing a multilayer card comprising at least first and second layers of thermoplastic material that are secured to each other by lamination, the method including the step of locally forming at least one additional bond between the first layer and the second layer.

Other characteristics and advantages of the invention appear on reading the following description of a particular, non-limiting embodiment of the invention.

BRIEF DESCRIPTION OF THE DRAWING

Reference is made to the accompanying drawing, in which:

• Figure 1 is a perspective view of a card in accordance with the invention; and

- Figure 2 is a fragmentary diagrammatic view on a larger scale of said card in section on plane II of Figure 1.

DETAILED DESCRIPTION OF THE INVENTION

The invention is described below in application to a card constituting a medium for carrying identity (ID) data of the card holder.  Such a card can be used to verify identity or to control access to premises.  The invention is also applicable to bank cards, telephone cards, or any other card that is to constitute a data medium.

The data may be printed on the card in a manner that is directly readable and/or may be contained in a magnetic track, an integrated circuit, or a bar code readable by dedicated reader means.

With reference to the figures, the card given overall reference 1 is a multilayer card of rectangular outline.

The card 1 comprises a core layer 2 of polyethylene terephthalate (PET) having faces 3 and 4 on which there extend printed layers 5 and 6 of polyvinylchlroide (PVC). Each printed layer 5, 6 is covered in a protective layer 7, 8 of polyethylene terephthalate.

On the faces 3, 4 of the core layer 2, there may be printed a pattern and general information relating, for example, to the body or the organization that issued the card.

On the printed card 7, there are printed, for example, personal details of the card holder, such as, in this case, surname, forenames, address, and a photograph or any other data enabling the holder to be identified. This layer may also have printed thereon information relating to the extent of the rights conferred by the card, an expiry date of the card, a security hologram, etc.  On the printed layer 8, there are printed, for example, information concerning the organization that issued the card, or a bar code, or any other type of information.

The protective layers 7 and 8 withstand external attack and protect the information printed on the printed layers 5 and 6 against being deleted or altered by such attack.

The card 1 also includes reinforced bonding zones 9 extending through the printed layer 5 between the core layer 2 and the protective layer 7.  In this example, the reinforced bonding zones 9 extend in the vicinity of the intersection 10 between contiguous edges of the card (i.e. at the four corners of the card 1), around the

photograph, and over the surface as a whole of the card 1 in a regular distribution.

Each reinforced bonding zone 9 is constituted by a portion 11 of the protective layer 7 that has passed through the printed layer 5 and that is heat sealed to a corresponding portion 12 of the face 3 of the core layer 2.

The reinforced bonding zones 9 can be made during manufacture of the card or after the card has been manufactured, in the context of a process for making the card secure.

During manufacture of the card, the layers 2, 5, 6, 7, and 8 are laminated against one another in conventional manner to bond said layers together.  The layers 2, 5, 6, 7, and 8 may be in the form of plates or strips having a plurality of card locations defined thereon, which locations are subsequently cut apart in order to produce individual cards.  It is also possible to envisage unit manufacture.  The layers 2, 5, and 6 are printed prior to lamination.

After lamination, the individualized card is made secure or a plurality of cards are made secure simultaneously.

The step of locally providing additional bonds between the core layer 2 and the protective layer 7 is then performed.  The additional bonds are formed directly between the core layer 2 and the protective layer 7 through the printed layer 5.  These additional bonds form the above-described reinforced bonding zones.

These bonds are implemented by heat sealing, by using a hot punch, so as to press the facing portions of the core layer 2 and of the protective layer 7 one against the other and weld them together.  The welding parameters, in particular the temperature and the pressure, are selected so as to cause the printed layer 5 to soften in such a manner that the portions 10 and 11 for welding together can be brought into contact with

each other through the printed layer 5 whose material is displaced out of the way by the pressure exerted by the hot punch.

It can be seen that this operation leaves plastic surface deformation in the outside face of the protective layer 7.  The reinforced bonding zones 9 can then be organized to constitute a pattern that itself performs a security function.  Similarly, the hot punch may present an imprint in the form of a seal for marking the outside face of the protective layer 7.

The method of the invention for making a card secure can be implemented on plates or strips combining a plurality of card locations, or on a laminated multilayer card that has already been made, for example.

Naturally, the invention is not limited to the embodiments described and variant embodiments can be applied thereto without going beyond the ambit of the invention as defined by the claims.

In particular, reinforced bonds may also be provided between the core layer 2 and the protective layer 8, or between internal layers of the card.

Furthermore, the number of layers in the card may be different from the number in the embodiment described. Thus, the invention applies equally to multilayer cards having a core layer 2 on which the information for protection is printed and covered directly by the protective layers.

In addition, the reinforced bonding may be implemented by heat sealing as described above, or by welding using ultrasound, a laser, friction, or chemically by means of solvents.  It is also possible to use glue, or more generally an adhesive.

Furthermore, the materials used may be different from those described.  For an embodiment relying on heat sealing, the materials of the core layer and of the protective layer could be different, providing they are suitable for being welded together.

It should be observed that the invention can be implemented symmetrically, and thus serve to protect information or data both on the front face and on the rear face of the card.

CLAIMS

1.	A multilayer card of thermoplastic material comprising first and second layers (7, 2) secured to each other, the card being characterized in that it includes at least one reinforced bonding zone (9) between the first and second layers.

2.	A multilayer card according to claim l, characterized in that it includes a third layer (5) extending between the first and second layers (7, 2), the reinforced bonding zone (9) extending through the third layer between the first and second layers.

3.	A multilayer card according to claim 2, characterized in that the first and second layers (7, 2) are made of the same thermoplastic material or of thermoplastic materials that are weldable to each other, and at least the first layer includes a portion (11) passing through the third layer (5) and welded to a corresponding portion (12) of the second layer.

4.	A multilayer card according to any preceding claim, characterized in that the card includes at least two contiguous edges forming an angle between each other, and the reinforced bonding zone (9) is located in the vicinity of the intersection (11) between the two edges.

5.	A method of making secure a multilayer card comprising at least first and second layers (2, 7) of thermoplastic material that are bonded together by lamination, the method being characterized in that it includes the step of locally forming at least one additional bond (9) between the first layer (7) and the second layer (2).

6.	A method according to claim 5, characterized in that a third layer (5) extends between the first layer (7) and

' the second layer (2) , the additional bond (9) being made directly between the first layer and the second layer.

7.	A method according to claim 5 or claim 6,

characterized in that the additional bond (9) is made by

welding by pressing and welding together facing portions

(11, 12) of the first layer (7) and of the second layer (2) .

8.	A method according to claim 7, in which a third layer (5) extends between the first layer (7) and the second layer (2), the method being characterized in that the welding parameters are selected in such a manner as to cause the third layer to soften in such a manner that the portions for welding together can be brought into contact with each other through the third layer.

9.	A method according to claim 7 or claim 8, characterized in that welding is performed in such a manner as to leave plastic deformation in the surface of an outside face of at least one of the first and second layers (7, 2).

Documents:

				3269-chenp-2005 abstract.pdf

				3269-chenp-2005 claims.pdf

				3269-chenp-2005 description (complete).pdf

				3269-chenp-2005 drawings.pdf

				3269-chenp-2005-abstract.pdf

				3269-chenp-2005-claims.pdf

				3269-chenp-2005-correspondnece-others.pdf

				3269-chenp-2005-correspondnece-po.pdf

				3269-chenp-2005-description(complete).pdf

				3269-chenp-2005-drawings.pdf

				3269-chenp-2005-form 1.pdf

				3269-chenp-2005-form 18.pdf

				3269-chenp-2005-form 3.pdf

				3269-chenp-2005-form 5.pdf

				3269-chenp-2005-pct.pdf

« Previous Patent

Next Patent »

Patent Number	226969	

Indian Patent Application Number	3269/CHENP/2005	

PG Journal Number	07/2009	

Publication Date	13-Feb-2009	

Grant Date	31-Dec-2008	

Date of Filing	05-Dec-2005	

Name of Patentee	SAGEM DEFENSE SECURITE	

Applicant Address	LE PONANT DE PARIS, 27 RUE LEBLANC, 75015 PARIS	

Inventors:

#	Inventor's Name	Inventor's Address	

1	MONTEILLIET, GILLES	21 RUE DES CLOSEAUX, F-65450 US	

PCT International Classification Number	G06K 19/077	

PCT International Application Number	PCT/FR04/01356	

PCT International Filing date	2004-06-02	

PCT Conventions:

#	PCT Application Number	Date of Convention	Priority Country	

1	03/06780	2003-06-05	France	

© All Indian Patents, 2013-2021.

  Patent data available in the public domain from Indian Patents Office, Department of Industrial Policy and Promotions, Ministry of Commerce and Industry, Government of India.

File: patents/227023-a-method-of-coating-a-seed-treated-with-an-agricultural-active-ingredient.html (part 1 of 2)
Indian Patents. 227023:A METHOD OF COATING A SEED TREATED WITH AN AGRICULTURAL ACTIVE INGREDIENT

Indian Patents

Recently Granted Patents

  Recently Published Patents

Title of Invention	A METHOD OF COATING A SEED TREATED WITH AN AGRICULTURAL ACTIVE INGREDIENT

Abstract	This invention relates to a method of coating a seed treated with the an agricultural active ingredient to control the release rate of the active ingredient from the seed, the method comprising the steps of: providing a seed that has been treated with an agricultural active ingredient; applying to the treated seed a film comprising an emulsion of a polymer and a surfactant in a liquid, wherein the polymer has a solubility in the liquid at 25°C of less than 5% by weight, wherein the surfactant is a non-migrating surfactant having a solubility in the liquid at 25°C of less than I % by weight, and wherein the active ingredient has a solubility in the liquid at 20°C of less than 10 gil and curing the film to form a water insoluble polymer coating on the surface of the treated seeds, wherein the polymer coating comprises the polymer and the non-migrating surfactant bound to the polymer.	

Full Text	 

METHOD OF CONTROLLING THE RELEASE OF AGRICULTURAL ACTIVE INGREDIENTS FROM TREATED PLANT SEEDS

The present application claims the benefit of U.S. Provisional Application Serial No. 60/277,503 filed March 21, 2001, which is incorporated herein by reference thereto.

BACKGROUND OF THE INVENTION Field of the Invention

The present invention relates to methods for controlling the release of agricultural active ingredients from treated plant seeds, and more particularly to methods for controlling the release of agricultural active ingredients from treated plant seeds by the use of seed coatings.

Description of Related Art

The development and use of pesticides has increased the yield of most agronomicaity important plants. Pesticides, including herbicides, insecticides, nematoctdes, acaracides, fungicides, bactericides, and the like, are now widely applied to soils prior to, during, or after seed planting, or are applied directly or indirectly to growing plants at various times during the growing season.

Widespread use of pesticides has not been without problems, however, due to the wide spectrum of activity and high toxicity of some pesticides. Such negative results have been exacerbated by the widespread distribution of pesticides in the environment through such vectors as runoff, wind-drift, leaching, animal activity and the like. This type of movement of pesticides away their point of application and target of activity also requires that higher levels of the pesticide be used in order to insure that the application provides the desired pesticidal activity for the desired period of time that it is required.

One method that has been found to be promising in some applications is the treatment of plant seeds with pesticides. General information on this subject is provided in, for example, Chemtech, 8:284 -287 (May 1978). In situations where seed treatment is effective, it can reduce the amount of pesticide that is required to obtain a desired level of

activity. Other advantages of direct, pre-planting seed treatment include reducing the number of separate field passes that a farmer must make to prepare for, plant, and raise a crop, and limiting at least the initial zone of pesticidal activity to the seed and its immediate environment. Further information about seed coatings has been published by Barke et a/., who describe seed coating compositions comprising a stabilizing polyol in U.S. Patent No. 4,272,417. Seed coatings containing polyelectrolyte complexes are disclosed by Dannelty in U.S. Patent No. 4,245,432. Kouno has described a method of applying gel coating to seeds in U.S. Patent No. 4,808,430. In U. S. Patent No. 4,735,015, Schrnolka has described enveloping a seed in a coating containing certain polyoxyethylene-polyoxybutylene block copolymers.

Early seed treatment applications were often carried out by simply applying a pesticide - a fungicide, for example - directly to a seed, followed by drying the treated seed for storage and use. It was soon apparent however, that this technique also had drawbacks, such as toxicity of the pesticide to the seed, high rates of loss of the pesticide during storage and the exposure of workers handling and planting the seed to high levels of the pesticide. In cases where the pesticide was water soluble or easily leached from the seed, the loss of pesticide from the zone of the seed could be rapid. Not only could this reduce the efficacy of the treatment, but could also cause unwanted release of the pesticide into the environment.

In many cases, it is desirable to retard or control the release of the active from the seed because of safety considerations and to increase the efficiency of use of the active. For example, if release of a pesticide can be controlled so that the concentration of the pesticide in the zone of the seed reaches and remains at an effective level during the time the target pest is active, the efficiency of use of the pesticide is increased over what would ordinarily be expected if the pesticide was merely applied to the soil at planting. Examples of methods to control the release of actives by the use of seed coatings have been described by, among others, Tumblad e(

a/, in U.S. Patent Nos. 5,849,320 and 5,876,739, who disclosed insecticidal coatings comprising a polymer binder, an insecticide and a filler, where the binder formed a matrix for the insecticide and the filler. Application of such a coating to a seed and the optional subsequent application of a protective polymer overcoating were also described.

One of the considerations of including a pesticide, such as an insecticide, in the seed coating itself is that the active agent is present throughout the coating and even on the outer surface of the coated seed. This permits anyone handling the seed to contact the active ingredient directly. In order to minimize this contact, it is necessary to add a second, additional, coating to the seed. This requires additional materials and results in higher cost of seed preparation.

Another problem that has hindered the development of seed coatings that control the release of pesticides has been the requirement for coatings that are carefully tailored to provide a certain chemical relationship with the pesticide. For example, the combination of the pesticide and the coating must meet certain criteria of release rate, protection of the active, protection of the seed, and the Bee, while not binding the pesticide so tightly that release is prevailed entirely. The development of coating formulations that meet these criteria has routinely taken significant time and effort, and the formulations are most often limited to use with one type of pesticide.

Accordingly, it would be useful to devise a method for controlling the release of agricultural actives from a seed that has been treated with such actives where the methods are easy, fast and economical to administer, and are effective in controlling the release of the active from the treated seed. Moreover, it would be useful if such methods could be used with a wide range of agricultural actives and if they could be practiced without the inconvenience and expense of having to develop a polymer coating having certain chemical compatibility between a particular active and the polymer.

SUMMARY OF THE INVENTION Briefly, therefore, the present invention is directed to a novel method of controlling the release rate of an agricultural active ingredient from a seed treated with the active ingredient, the method comprising the steps of: providing a seed that has been treated with an agricultural active ingredient, applying to the treated seed a film comprising an emulsion of a polymer in a liquid in which both the agricultural active ingredient and the polymer have low levels of solubility; and curing the film to form a water insoluble polymer coating on the surface of the treated seed.

The present invention is also directed to a novel treated seed that is coated by the method described above.

The present invention is also direct to a novel method of protection of a seed comprising treating the seed by the method described above.

Among the several advantages found to be achieved by the present invention, therefore, may be noted the provision of a method of controlling the release rate of an agricultural active ingredient from a seed treated with the active ingredient, where the method is easy, fast and economical to administer; the provision of such a method that is effective in controlling the release of the active from the treated seed; the provision of such a method that can be used with a wide range of agricultural actives; and the provision of such a method that can be practiced without the inconvenience and expense of having to develop a polymer coating having certain chemical compatibility between a particular active and the polymer.

BRIEF DESCRIPTION OF THE DRAWINGS Figure 1 shows the release of imidacloprid as a function of time from corn seed that had been treated with imidacloprid followed by no overcoating, or overcoating according to an embodiment of the subject method with an emulsion containing Aquacoat ECD, Surelease Polymer, Stepan NMS Latex with Tg = 25°C, or Stepan NMS Latex with Tg = 15°C;

Figure 2 shows the release of imidacloprid as a function of time from cotton seed that had been treated with imidacloprid followed by no

overcoating, or overcoating according to an embodiment of the subject method with an emulsion containing Stepan NMS Latex; and

Figure 3 shows the release of tebuconazole as a function of time from corn seed that had been treated with tebuconazole followed by no overcoating, or overcoating according to an embodiment of the subject method with an emulsion containing Stepan NMS Latex with Tg = 15°C, or Stepan NMS Latex with TB = 25°C.

DETAILED DESCRIPTION OF THE INVENTION In accordance with the present invention, it has been discovered that the release rate of an agricultural active ingredient from a seed that has been treated with such active can be controlled by applying to the treated seed a film of an emulsion of a polymer in a liquid in which both the agricultural active ingredient and the polymer have low levels of solubility, and then curing the film to form a water insoluble polymer coating on the surfaceof the treated seed.

This method has been found to be an effective way to provide seeds that have been treated with, for example, a pesticide, that have a controlled release rate of the pesticide into the environment around the planted seed, thereby increasing the efficiency of the pesticide. Moreover, the polymer coating is easy and economical to apply to the seeds, and the application can be done in the same equipment in which the seeds are treated with pesticide. Unlike conventional methods of forming controlled release compositions, the novel method provides the unexpected advantage that the polymer that is used to form the coating does not necessarily have to have any particular chemical compatibility with the active ingredient. Therefore, the method is believed to be especially useful for seeds that have been treated with two or more active ingredients that have chemical characteristics that are significantly different from each other. Such a combination of actives would normally make it difficult, if not impossible, to design a typical controlled-release formulation having desirable release characteristics for both active ingredients.

It is believed that another surprising property of the novel method is

that it results in treated seed having a single coating that has very low

levels of the active ingredient at the outer surface of the coating. This is

thought to remove the need for the application of a separate overcoating of

i	the seed, while providing a treated seed that is safer to handle and

provides greater control of the active than an uncoated seed.

Polymers that can be used to form the present coating are those

that are capable of forming a water insoluble coating upon curing.  When

it is said that the coating is a water insoluble, it is meant is that the coating

has a water solubility of less than about 1%, and preferably less than

about 0.1%, by weight at 25°C. Among the advantages that a coating

having low water solubility provides is that the loss of the coating due to

water solubilization in the environment is reduced. It is also preferred that

the polymer is one that is non-toxic to the seed to which it is to be applied,

i.e., that it is non-phytotoxic.	^^

Polymers that are suitable for use in the present method can be polyesters, polycarbonates, co-polymers of styrene, and mixtures thereof. Examples of preferred polymers are acrytonitrite-butadiene-styrene terpolymer (ABS); ABS modified polyvinylchloride; ABS-polycarbonate blends; acrylic resins and co-polymers: poly(methacrylate), poly(ethylmethacrylate)I poly(methylmethacrylate), methylmethacrylate or ethylmethacrylate copolymers with other unsaturated monomers; casein; cellulosic polymers: ethyl cellulose, cellulose acetate, cellulose acetatebutyrate; ethylene vinyl acetate polymers and copolymers; poly(ethylene glycol); poly(vinylpyrrolidone); acetylated mono-, dh and triglycerides; poly(phosphazene); chlorinated natural rubber; polybutadiene; polyurethane; vinylidene chloride polymers and copolymers; styrene-butadiene copolymers; styrene-acryBc copolymers; alkylvinylether polymers and copolymers; cellulose acetate phthalates; epoxies; ethylene copolymers: ethylene-vinyl acetate-methacrylic acid, ethylene-acrylic acid copolymers; methylpentene polymers; modified phenylene oxides; polyamides; melamine formaldehydes; phenolformaldehydes; phenolic

resins; poly(orthoesters); poly(cyanoacrylates); polydioxanone; polycarbonates; polyesters; polystyrene; polystyrene copolymers: poly(styrene-co maleic anhydride); urea-formaldehyde; urethanes; vinyl resins: vinyl chloride-vinyl acetate copolymers, polyvinyl chloride and mixtures of two or more of these.

The polymers derived from unsaturated amine salts that are described in WO 98/32726. WO 98/32773, WO 00/05950, WO 00/06612, and WO 00/06611, to the Stepan Company, are preferred. More preferred are the polymers that are known commercially as NMS Latex polymers (Stepan Company).

Polymers that are biodegradable are also useful in the present invention. As used herein, a polymer is biodegradable if is not water soluble, but is degraded over a period of several weeks when placed in an application environment. Examples of biodegradable polymers that are useful in the present method include biodegradable polyesters; starch-polyester alloys; starch; starch-PCL blends; potylactic acid (PLA)-starch blends; polylactic acid; poly(lactic ackf-glycofic acid) copolymers; PCL; cellulose esters; cellulose acetate butyrate; starch esters; starch ester-aliphatic polyester blends; modified com starch; polycaprolactone; poly(n-amyfmethacrylate); ethyl cellulose; wood rosin; polyanhydrides; polyvinylalcohol (PVOH); polyhydroxybutyrate-valerate (PHBV); biodegradable aliphatic polyesters; and polyhydroxybutyrate (PHB). A biodegradable aliphatic polyester such as BIONOLLE, from Showa High Polymer, Tokyo, Japan, is preferred.

The polymer emulsion of the present method can also include a non-migrating surfactant. When it is said that the surfactant is "non-migrating", it is meant that the surfactant is substantially insoluble in water and, if the liquid used to form the polymer emulsion is other than water, then the surfactant is also substantially insoluble in that liquid. When it is said that the surfactant is "substantially insoluble", it is meant that it has a solubility in a particular liquid at 25°C of less than about 1% by weight,

preferably of less than about 0.1% by weight, and more preferably of less than about 0.01% by weight.

The non-migrating surfactant can also be a molecule that is bound to the polymer that is described above, rather than being a separate entity. Such binding can be in the nature of a chemical bond, or it can be in the nature of an ionic attraction.

Non-migrating surfactants that are useful in the present method are disclosed by Guyot, A., in Current Opinions in Colloid and Surface Science, pp. 580 - 585 (1996); Guyot, A. etai, in Advances in Polymer Science, 11, 43 - 65, Springer-Veriag, Berlin (1994); and by Holmberg, K., in Progress in Organic Coatings, 20:325 - 337 (1992). Preferred non-migrating surfactants are described in WO 00/05950, and include diallyl amine pluronics (available from BASF), linoleic alcohol derivatives (available from ICI), ally! alky! phenol derivatives (available from DKS, Japan), acrylate derivatives (available from PPG), allyl alcohol alkenyl succinic anhydride derivatives (available from KAO, Japan), Polystep RA senes (maleic derivatives, available from Stepan Co.), maleic derivatives (available from Rhone Poulenc), and Trem LF-40 allyl slufosuccinate derivatives (available from Henkel).

It is believed that the use of a surfactant having the characteristics described above provides the benefits of (1) permitting control of permeability of the coating, which modulates the release rate of the active through the coating and also controls the rate of water permeation from the soil into the seed; and (2) remaining with the polymer while in liquid emulsion form; and (3) the surfactant is not lost from the coating by contact with water after planting. The coating permeability is related to the glass transition temperature of the polymer/surfactant mix (Tg,), and this parameter can be used as an indicator of the degree of permeability of the coating.

In a preferred embodiment of the invention, the water insoluble polymer and the non-migrating surfactant and the relative amounts of each are selected so that the polymer coating that is formed from the water

insoluble polymer and the non-migrating surfactant has a glass transition temperature within a pre-selected range, thereby providing a coating which retards the release rate of the agricultural active ingredient from the seed by a desired amount. The glass transition temperature of the polymer coating can be within the range of from about -5°C to about 75°C. It is preferred, however that the glass transition temperature of the polymer coating is within the range of from about 10°C to about 50°C, more preferred that the glass transition temperature of the polymer coating is within the range of from about 15°C to about 40°C, and even more preferred that the glass transition temperature of the polymer coating is within the range of from about 15°C to about 25°C.

It is believed that the subject method can be used on the seed of any plant. However, it is preferably used on seeds of plant species that are agronomically important. In particular, the seeds can be of com, peanut, canola/rapeseed, soybean, curcubrts, cotton , rice, sorghum, sugar beet wheat barley, rye, sunflower, tomato, sugarcane, tobacco, oats, was wed as other vegetable and leaf crops. It is preferred that the seed be corn, soybeans, or cotton seed, and more preferred that the seed be com.

Seeds on which the present invention can be used can be seeds that do not have a transgenic event, or can be transgenic seeds.

Although the present method can be applied to a seed at any state of development, it is preferred that the method is applied after the seed has been harvested and before the seed has been planted. It is also preferred that the subject method be applied to a seed that has been dried to a moisture level that is suitable for stable storage.

The subject method can be used to control the release of almost any type of agricultural active ingredient that has been applied to a seed. For example, the active can be a growth factor, a growth regulator, a pesticide, or the like. If the active is a pesticide, such pesticide can be selected from herbicides, molluscicides, insecticides, nematocides, acaricides, fungicides, bactericides, and the like. Although the subject

method can be used for seeds that have been treated with only one active, it is also useful for seeds that have been treated by two or more active ingredients.

Pesticides suitable for use in the invention include pyrethrins and synthetic pyrethroids; azoles, oxadizine derivatives; chloronicotinyls; nitroguanidine derivatives; triazoles; organophosphates; pyrrols; pyrazoles; phenyl pyrazoles; diacylhydraztnes; biological/fermentation products; and carbamates. Known pesticides within these categories are listed in The Pesticide Manual, 11th Ed., C. D. S. TomBn, Ed., British Crop Protection Council, Farnham, Surry, UK (1997).

Pyrethroids that are useful in the present composition include pyrethrins and synthetic pyrethroids. The pyrethrins that are preferred for use in the present method include, without limitation, 2-allyW-hydroxy-3-methyl-2-cyclopenten-1-one ester of 2,2-dimethyl-3-(2-methylpropenyl)-cyclopropane carboxylic acid, and/or (2-methyM-propeny!)-2-methoxy-4-oxo-3-(2-propenyl)-2-cydopenten-1-yl ester and mixtures of cis and trans isomers thereof (Chemical Abstracts Service Registry Number ("CAS RN") 8003-34-7).

Synthetic pyrethroids that are preferred for use in the present invention include (s)-cyano(3-phenoxyphenyl)methyW-chloro alpha (1-methylethyl)benzeneacetate (fenvaterate, CAS RN 51630-58-1), (S)-cyano-(3-phenoxyphenyl)methyl (S)-4-chloro-alpha-(1 -methylethyl)benzeneacetate (esfenvalerate, CAS RN 66230-04-4), (3-phenoxyphenyl)-methyl(+)cis-trans-3-(2,2-dichoroethenyl)-2l2-dimethylcyclopropanecarboxylate (permethrin, CAS RN 52645-53-1), (±)

alpha-cyano-(3-phenoxyphenyl)methyl(+)-cis,trans-3-(2,2-dichloroethenyl)-2,2-dimethyI-cyclopropane carboxylate (cypermethrin, CAS RN 52315-07-8)( (beta-cypermethrin, CAS RN 65731-84-2), (theta cypermethrin, CAS RN 71697-59-1), S-cyano (3-phenoxyphenyl)methyl (±) cis/trans 3-(2,2-dichloroethenyl) 2,2 dimethylcyclopropane carboxylate (zeta-cypermethrin, CAS RN 52315-07-8), (s)-alpha-cyano-3-phenoxybenzyl (1R,3R)-3-(2,2-dibromovinyl)-2,2-dimethylcyclopropanecarboxylate (deltamethrin, CAS

RN 52918-63-5), alpha-cyano-3-phenoxybenzyl 2,2,3,3,-tetramethyl cyclopropoanecarboxylate (fenpropathrin, CAS RN 64257-84-7), (RS)-aIphaK;yano-3-phenoxybenzyI(R)-2-[2-chloro-4-(trifluoromethyl)anilino]-3-methylbutanoate (tau-fluva!inate, CAS RN 102851-06-9), (2,3,5,6-tetrafluoro-4-methylphenyl)methyl-(1 -alpha, 3-alpha)-(2H±)-3-(2-chloro-3(3,3-trifluoro-1-propenyl)-2,2-dimethylcyclopropanecarboxylate (tefluthrin, CAS RN 79538-32-2), (±)-cyano (3-phenoxyphenyf)methyl (±)-4-(drfluoromethoxy)-alpha-(1-methyl ethyl)benzeneacetate (flucythrinate, CAS RN 70124-77-5), cyano(4-fluoro-3^>henoxyphenyf)methyl 3-[2-chloro-2-(4-chlorophenyl)etheny0-2f2-dimethylc^

(flumethrin, CAS RN 69770-45-2), cyano(4-fluoro-3-phenoxyphenyl) methyl 3-(2,2-dichIoroethenyl)-2,2-dimethyl-c^

(cyfluthrin. CAS RN 68359-37-5), (beta cyfluthrin, CAS RN 68359-37-5), (transfluthrin, CAS RN 118712-89-3), (S)-alpha-cyano-3-phenoxyben2yl(ZH1R^^2,2-dimethyl-3-[2-(2,2,2-trifluoro-trffl ethoxycarbonyl)vinyl]cyclopropane carboxylate (acrinathrin, CAS RN 101007-06-1), (1R as) S and (1S cis) R enantiomer isomer pair of alpha-cyano-3-phenoxyltenzyl-3-(2,2-dichlorovinyl)^ carboxylate (alpha-cypermethrin, CAS RN 67375-30-8), [1Rf3S)3(1,RS)(1't2f,2i,2,-tetrabromoethyl)l-2,2-dimethylcyclopropanecarboxylic acid (s)-alpha-cyano-3-phenoxybenzyi ester (tralomethrin, CAS RN 66841-25-6), cyano-(3-phenoxyphenyf)methyl 2f2-dichloro-1-(4-ethoxyphenyl)cyclopropane carboxylate (cycloprothrin, CAS RN 63935-38-6), [1a, 3a(Z)]-(±)-cyano-(3-phenoxyphenyl)methyl 3-(2-chloro-3t3,3-trifluoro-1-propenyl)-2,2-dimethylcyclopropanecarboxylate (cyhalothrin, CAS RN 68085-85-8), [1-alpha (s), 3-alpha(z)]-cyano(3-phenoxyphenyl)methyl-3-(2-chloro-3,3,3-trifluoro-1-propenyl)-2,2-dimethylcyclopropanecarboxylate (lambda cyhalothrin, CAS RN 91465-08-6), (2-methyl-[1,r-biphenyl]-3-yl)methyl-3-(2-chloro-3,3t3-trifluoro-1-propenyl)-2,2-dimethyl-cyclopropanecarboxylate (bifenthrin, CAS RN 82657-04-3). 5-1-benzyl-3-furylmethyl-d-cis(1R,3S,E)2,2-dimethyl-3-(2-oxo,-2r2,4,5tetrahydrothiophenylidenemethyl)cyclopropanecarboxylate

(kadethrin, RU15525, CAS RN 58769-20-3), [5-(phenyImethyI)-3«furanyI]-3-furanyI-2f2^imethyl-3-(2-methyl-1-propenyl)cycIopropanecarboxylate (resmethrin, CAS RN 10453-86-8), (1R-trans)-[5-(pheny!methyi)-3-furanyl]methy! 2,2-dimethyi-3-(2-methyM-

propenyI)cyclopropanecarboxy!ate (bioresmethrin, CAS RN 28434-01-7), 3,4,5,6-tetrahydro-phthalimidomethyl-(1RS)-cis-trans-chrysanthemate (tetramethrin, CAS RN 7696-12-0), 3-phenoxybenzyl-d,t-cis,trans 2,2-dimethyl-3-
Insecticides that are oxadiazine derivatives are useful in the subject method. The oxadizine derivatives that are preferred for use in the present invention are those that are identified in U.S. Patent No. 5,852,012. More preferred oxadiazine derivatives are 5-(2-chloropyrid-5-ylmethy0-3-methyl-4-nitroiminoperhydro-1,3,5-oxadiazine, 5-(2-chlorothiazol-5-ylmethyl)-3-methyl-4-nrtroiminoperhydro-1f3,5-oxadia2inef 3-methyl-4-nitroimino-5-(1 -oxido-3-pyridinomethyl)perhydro-1,3,5-oxadiazine, 5-(2-chloro-1 -oxido-5-pyridiniomethyl)-3-methyl-4-nftroiminoperhydro-I.S.S-oxidiazine; and 3-methyl-5-(2-methylpyrid-5-ylmethy0^nitroiminoperhydro--1,3,5-oxadiazine. Even more preferred is thiamethoxam (CAS RN 153719-23-4).

Chioronicotinyl insecticides are also useful in the subject method. Chloronicotinyls that are preferred for use in the subject composition are

described in U.S. Patent No. 5,952,358, and include acetamiprid ((E)-N-[(S-chloro-S-pyridinyOmethylJ-N'-cyano-N-methyleneimidamide, CAS RN 135410-20-7), imidacloprid(1-[(6-chloro-3-pyridinyl)methyl]»N-nitro-2-imidazolidinimime, CAS RN 138261-41-3), and nitenpyram (N-[(6-chloro-3-pyridinyOmethyll-N-ethyl-N'-methyl^-nitro-l.l-ethenediarnine, CAS RN 120738-89-8).

Nrtroguanidine insecticides are useful in the present method. Such nitroguanidines include those described in U.S. Patent Nos. 5,633,375, 5,034,404 and 5,245,040, and, in particular, TM35 (N-[(2-chloro-5-thiazoy0methyf]-N'-methyl-NM-nitro.[C(E)H9CI)-guanidinet (having a common name of clothianidin) CAS RN 210880-92-5).

Pyrrols, pyrazoles and phenyl pyrazoles that are useful in the present method include those that are described in U.S. Patent 5,952,358. Preferred pyrazoles include chlorfenapyr (4-bromo-2-(4-chlorophenyl)-1-ethoxymethyf-S-trifluoromethylpyaole-S-carbonitiile, CAS RN 122453-73-0), fenpyroximate ((E)-1,1-dimethyle%M[[[I(1,3-dimethyl-5-phenoxy-1H-pyrazole^yl^nethyleneJaminoloxylmethyQbenzoate, CAS RN 111812-58-9), and tebufenpyrad (4-chloro-N[[4-1,1-dimethylethyl)phenyl]methyl]-3-ethyH-methyf-1H-pyra20le-5-carboxamide, CAS RN 119168-77-3). A preferred phenyl pyrazole is fipronil (5-amino-[2,6-dichloro-4-(trifluoromethyl)phenyl]-4-[(1 R,SHtrifluoromethyl)sulfinylJ-1 H-pyrazoIe-3-carbonitrile, CAS RN 120068-37-3).

Diacylhydrazines that are useful in the present invention include halofenozide(4-chlorobenzoate-2-benzoyl-2-(1,1-dimethylethyl)-hydrazide, CAS RN 112226-61-6), methoxyfenozide (RH-2485; N-tert-butyl-N'-(3-methoxy-o-toluoyl)-3,5-xylohydrazide, CAS RN 161050-58-4), and tebufenozide (3,5-dimethylbenzoic acid 1-(1,1-dimethylethyl)-2-(4-ethylbenzoyl)hyclrazide, CAS RN 112410-23-8).

Triazoles, such as amitrole (CAS RN 61-82-5) and triazamate are useful in the method of the present invention. A preferred triazole is triazamate (ethy!-ni-[(dimethylamino)carbonyl]-3-(1f1-dimethylethyl)-1H-1,2,4-triazol-5-yl]thio]acetate, CAS RN 112143-82-5).

Biological/fermentation products, such as avermectin (abamectin, CAS RN 71751-41-2) and spinosad (XDE-105, CAS RN 131929-60-7) are useful in the present method.

Organophosphate insecticides are also useful as one of the components of the present method. Preferred organophophate insecticides include acephate (CAS RN 30560-19-1), chlorpyrifos (CAS RN 2921-88-2), chlorpyrifos-methyl (CAS RN 5598-13-0), diazinon (CAS RN 333-41-5), fenamiphos (CAS RN 22224-92-6), and malathton (CAS RN 121-75-5).

In addition, carbamate insecticides are useful in the subject method. Preferred carbamate insecticides are aldicarb (CAS RN 116-06-3), carbaryl (CAS RN 63-25-2), carbofuran (CAS RN 1563-66-2), oxamyl (CAS RN 23135-22-0) and thiodicarb (CAS RN 59669-26-0).

Fungicides that are useful in the present invention include tebuconazole, simeconazole, fludioxonil, fluquinconazoie, difenoconazole, 4,5-dimethyl-N-(2-propenyl)-2-(trimethylsi^

(silthiopham), hexaconazole, etaconazole, propiconazole, triticonazole, flutriafol, epoxiconazole, fenbuconazole, bromuconazole, penconazole, imazalil, tetraconazole, flusilazole, metconazole, diniconazole, myclobutanil, triadimenol, bitertanol, pyremethanil, cyprodinil, tridemorph, fenpropimorph, kresoxim-methyl, azoxystrobin, ZEN90160, fenpicionil, benalaxyl, furalaxyl, metalaxyl, R-metalaxyl, orfurace, oxadixyl, carboxin, prochloraz, trifulmizote, pyrifenox, acibenzolar-S-methyl, chlorothalonil, cymoaxnil, dimethomorph, famoxadone, quinoxyfen, fenpropidine, spiroxamine, triazoxide, BAS50001F, hymexazole, pencycuron, fenamidone, guazatine, and cyproconazole.

When a pesticide is described herein, it is to be understood that the description is intended to include salt forms of the pesticide as well as any isomeric and/or tautomeric form of the pesticide that exhibits the same activity as the form of the pesticide that is described.

The pesticides that are useful in the present method can be of any grade or purity that pass in the trade as such pesticide. Other materials

that accompany the pesticides in commercial preparations as impurities can be tolerated in the subject methods and compositions, as long as such other materials do not destabilize the composition or significantly reduce or destroy the activity of any of the pesticide components against a target pest(s). One of ordinary skill in the art of the production of pesticides can readily identify those impurities that can be tolerated and those that cannot.

The agricultural actives that are useful in the present invention can be provided in solid or liquid form, and can be provided as emulsions, dispersions, solutions, or in particulate form. The actives can be alone or can be in combination with other materials, as long as such other materials do not destabilize, or significantly reduce or destroy the activity of the active.

The present method can be applied to seeds that have already been treated by others, such as commercially available treated seeds, but the novel method can also include the step of treating seeds with an active. When treatment of a seed with an active is included in the present method, it is preferred that the treatment is carried out so that an evenly distributed coating of the pesticide is applied to the outer surface of the seed without loss of pesticide due to excess liquid falling off of the seed during or after the treatment. After addition of the active, the seeds must not be dried and agitated so long that the active is abraded off the seed due to dusting and scuffing.

The amount of active that is applied to the seed can be any amount, but is preferably between about 0.5 gm of active ingredient /100 kg of seed and about 1,000 gm /100 kg of seed; more preferably between about 25 gm and about 600 gm /100 kg of seed, and even more preferably between about 50 gm and about 400 gm /100 kg of seed.

The active can be applied to the seed in any form and such forms as capsule suspensions (CS), emulsifiable concentrates (EC), emulsions in oil or water (EO and EW), granules (GR).suspension concentrates (SC), soluble granules (SG)f soluble concentrates (SL), soluble powders (SP),

and water dispersible granules (WG) are suitable. It is preferred to apply the active to the seed in the form of a flowable liquid. The active can be in a true solution in the liquid, or ft can be present as small droplets or particles to form a suspension, dispersion or emulsion. Since many pesticides have low water solubility, it is preferred that when water is the liquid, an aqueous dispersion, suspension, or emulsion of the pesticide be used, and that the pesticide be present in the dispersion, suspension, or emulsion in the form of small particles or droplets. As used herein, the term "suspension* will be considered to include any form of liquid containing small particles, and to include the terms dispersion and emulsion.

The particles of pesticide in the liquid suspension can be of any size that permits the suspension to be applied to the seed by any means, such as, for example, by spraying. It is preferred that the particles of pesticide in the suspension have a number average nominal size of less than about 10 microns, more preferably of less than about 5 microns, even more preferably of less than about 2 microns, and even more preferably of less than about 1 micron (be "sub-micron" in size). It is believed that the use of such small particles causes the pesticide to form a more stable and homogenous suspension - thereby allowing a more even distribution of the pesticide over the surface of the seed, and that the small particles are less subject to abrasion from the treated seed after the pesticide treatment has been applied.

The active can be applied to the seed in any type of conventional seed treatment or coating equipment. Application in a seed treating machine having the characteristics of a CMS seed coating machine (Vector Corporation, Marion, IA), for example, has been found to be suitable. One method that has been found to be successful for applying a pesticide, such as imidacloprid, to seed, is to mill the imidacloprid to 1 -2 micron, or to sub-micron, size and then to add the small particles of imidacloprid to water to form an aqueous suspension. A mill that is capable of reducing solids to fine particles, such as a Mirco-Jet Pulverizer

air mill, available from Fluid Energy Processing and Equipment Company, Hatfield, PAt can be used for the size reduction.

The concentration of the pesticide in the suspension should be low enough to permit easy handling and application of the suspension to the seed - such as by spraying - and thorough distribution of the pesticide among the seeds so that the outer surface of each seed is substantially covered. However, the concentration should be high enough that, when used in combination with the other parameters of seed treatment, to avoid the loss of pesticide from the seeds by dripping or pooling of the treating liquid suspension. Pesticide concentrations of between about 0.1% and about 50%, by weight, are useful for such suspensions, preferred are concentrations between about 0.5% and 15%, by weight even more preferred are concentrations between about 0.6% and about 5%, and yet more preferred are concentrations of the pesticide between about 1% and 3%, by weight of the suspension. Sticking agents and dyes can also be added to the pesticide suspension to promote the adherence of the suspension to the seeds and to identify the seeds as having been treated.

A desired amount of the suspension of the pesticide is sprayed onto the seed in, for example, a CMS seed treater, over a period of time that is long enough to permit thorough distribution of the suspension over the seed, but short enough so that the treated seed do not completely dry. It is believed that if the treated seed are allowed to remain in a heated seed treater until the suspension is completely dry, the danger of loss of the pesticide by abrasion increases. When the exit temperature of the heated air circulating through the CMS machine is held to about 95 °F, and the aqueous suspension contains about 1.6% by weight imidacloprid and 8% by weight of a sticking agent, an application time of between about 3 minutes and about 20 minutes is suitable, and an application time of between about 5 and about 15 minutes is preferred.

After an agricultural active has been applied to the seed, the novel coating can be applied. It is preferred that the polymer of the subject coating be applied to the seed in the form of a film of a liquid suspension,

dispersion or emulsion. As used herein, when describing the coating the term "emulsion" will be understood to include all suspensions, dispersions and emulsions. When the liquid in which the active is distributed is water, the emulsion can be termed a latex. It will be understood that when the term "film" is used in this specification, it generally applies to the film of the polymer emulsion in liquid form after application to the seed, unless the context suggests otherwise. Likewise, the term "coating" applies to the coating on the seed that is formed from the curing of the film. When a film containing the active is applied to the seed, it is preferred that the film substantially covers the surface of the seed. However, while preferable, such substantial coverage is not required in order to obtain the advantages of the invention.

The liquid in which the active is suspended is one in which both the active and the polymer have low solubility. When it is said that the active has low solubility in the liquid, it is meant that the solubility of the active in the liquid at 20°C is less than about 10 gTL ft is preferred that the solubility of the active in the liquid at 20°C is less than about 1,000 mg/l, a solubility of less than about 200 mg/l is more preferred, less than about 100 mg/l is even more preferred, and less than about 50 mg/l is even more preferred.

When it is said that the polymer has low solubility in the liquid, it is meant that the solubility of the polymer in the liquid at 25°C is less than about 5%, by weight It is preferred that the solubility of the polymer is less than about 2%, by weight, less than about 1%, by weight is more preferred, and less than about 0.1%, by weight, is even more preferred.

It is believed that the use of a liquid in which both the polymer and the agricultural active have low solubility provides an advantage to the novel method. By way of example, when the liquid is water, the polymer forms a latex when distributed in the water. A film of the latex is applied to the treated seed, and the latex film has both hydrophobic and hydrophilic character. Without wishing to be bound to this or any other theory, it is believed that this characteristic advantageously modulates the distribution of the active ingredient throughout the coating during drying and formation

of the polymer coating. Because the active ingredient has low solubility in the liquid of the film, it is believed that the latex permits the transfer of only a small fraction of the active ingredient into the polymer portion of the latex coating while it is still in the emulsion, but prevents the loss of the active into the liquid. This is believed to prevent the loss of active from the surface of the seed and to retain the major portion of the active on the seed's surface and away from the interface of the coating with the surrounding environment. It is believed that these properties provide the desirable retardation of release rate of the active from the coated, treated seed after the coating has formed, while providing a coating with a low level of active on the outside surface.

Although a water-based emulsion is preferred, emulsions or dispersions of the polymers of the present method in non-aqueous solvents, or in aqueous/ non-aqueous solvent mixtures are also within the scope of the invention.
