Repository: anandvc/allindianpatents

File: patents/227053-flat-panel-for-use-in-a-cathode-ray-tube.html
Indian Patents. 227053:"FLAT PANEL FOR USE IN A CATHODE RAY TUBE"

Indian Patents

Recently Granted Patents

  Recently Published Patents

Title of Invention	"FLAT PANEL FOR USE IN A CATHODE RAY TUBE"

Abstract	A flat panel for a cathode ray tube includes a faceplate portion, a skirt portion and a blend round portion joining the faceplate portion with the skirt portion. A point where an external contour of the faceplate portion meets an external blend round contour of the blend round portion is defined as a first point and a point where an external contour of the skirt portion meets the external blend round contour is defined as a second point. The external blend round contour is formed between an imaginary arc whose end points coincide with the first and second points and a line segment whose end points coincide with the first and second points, or is the line segment. The imaginary arc is smoothly connected to the external contours of the faceplate portion and the skirt portion at the first and the second point.	

Full Text	Field of the Invention

The present invention relates to a flat panel for use in a cathode ray tube; and, more particularly, to a flat panel whose weight is reduced by improving the shape of a blend round portion thereof.

Background of the Invention

As well known, a glass bulb employed in a cathode ray tube for use in color television sets, computer monitors, or the like basically includes three parts, namely a panel for displaying images, a conic funnel joined to a rear portion of the panel and a cylindrical neck joined to an apex portion of the conic funnel. The panel, the funnel and the neck are made of glass, and particularly the panel and the funnel are formed by press-forming a charge of molten glass called a glass gob into predetermined sizes and shapes. After press-formed, the panel is subjected to a pin sealing process for sealing stud pins, an annealing process performed in an annealing lehr for removing residual stress from the panel by heat-treatment, a lapping process and an inspection process in order, so that a finished panel product is obtained.

Referring to Fig. 1, there is shown a configuration of a glass bulb 10 for use in a cathode ray tube. A panel 20 of the glass bulb 10 includes a faceplate portion 21 for displaying images, a skirt portion 23 extending backward from the perimeter of the faceplate portion 21 and having a seal edge 22 on its back end, and a blend round portion 24 for joining the skirt portion 23 to the faceplate portion 21. The inner surface of the faceplate portion 21 is coated with a fluorescent material for forming images thereon. The blend round portion 24 is also called as a fillet referring to a smoothly curved corner portion connecting the contours of faceplate portion 21 and the skirt portion 23.

A funnel 30 has a body portion 32, which is provided with a seal edge 31 connected to the seal edge 22 of the panel 20, and a yoke portion 33 extending backward from the body portion 32. Further, a neck 40 is connected to the yoke portion 33 of the funnel 30.

Recently, an increasing number of active researches are in progress to reduce the thickness and the weight of the panel, to thereby cut costs in manufacturing the panel for use in the cathode ray tube.

Conventionally, in order to reduce the weight of the panel, the faceplate portion has been designed to have a reduced thickness or the skirt portion has been configured to have a reduced height. However, there has been reported no method for changing the shape of the blend round portion

for the purpose of realizing the weight reduction of the panel.

Summary of the Invention

It is, therefore, an object of the present invention to provide a flat panel for use in a cathode ray tube, which has a blend round portion which is capable of reducing a gross weight of the panel while, at the same time, satisfying the IEC (International Electrotechnical Commission) standard for implosion resistance and guaranteeing formability in press-forming.

In accordance with the present invention, there is provided a flat panel for use in a cathode ray tube, including: a faceplate portion for displaying images; a skirt portion extended backward from a perimeter of the faceplate portion; and a blend round portion joining the faceplate portion with the skirt portion, wherein, looking at a cross section of the panel, a point formed by an external contour of the faceplate portion and an external blend round contour of the blend round portion is defined as a first point and a point formed by an external contour of the skirt portion and the external blend' round contour of the blend round portion is defined as a second point, wherein the external blend round contour is formed between an imaginary arc whose two opposite end points coincide with

The first and the second point, respectively and a line segment whose two opposite end points coincide with the first and the second point, respectively, or is the line segment whose two opposite end points coincide with the first and the second point, and wherein the imaginary arc is smoothly connected to the external contours of the faceplate portion and the skirt portion at the first and the second point, respectively.

In accordance with the present invention it relates to A flat panel for use in a cathode ray tube, comprising: a faceplate portion for displaying images: a skirt portion extended backward from a perimeter of the faceplate portion; and a blend round portion joining the faceplate portion with the skirt portion, wherein, looking at a cross section of the panel, a point formed by an external contour of the faceplate portion and an external blend round contour of the blend round portion is defined as a first point and a point formed by an external contour of the skirt portion and the external blend round contour of the blend round portion is defined as a second point, characterized in that the external blend round contour is placed between an imaginary arc whose two opposite end points coincide with the first and the second point, respectively and a line segment whose two opposite end points coincide with the first and the second point, respectively, or is the line segment whose two opposite end points coincide with the first and the second point, the imaginary arc is smoothly connected to the external contours of the faceplate portion and the skirt portion at the first and the second point, respectively, the imaginary arc has a radius of curvature ranging from 8 mm to 15 mm: the external blend round contour is a conic section which has a characteristic value ranging from 0.44 to 0.5: and each of edge portions at the first and the second point has a curved shape having a radius of curvature equal to or greater than 1 mm such as herein described.

Brief description of the accompanying Drawings

The above and other objects and features of the present invention will become apparent from the following description of preferred embodiments given in conjunction with the accompanying drawing, in which:

Fig. 1 is a cross sectional view showing a configuration of a general glass bulb for use in a cathode ray tube;

Fig. 2 provides a cross sectional view of a flat panel for use in a cathode ray tube in accordance with the present invention;

Fig. 3 presents a top view of a flat panel for use in a cathode ray tube in accordance with the present invention;

Fig. 4 illustrates a drawing describing a method for forming an external blend round contour of a blend round portion of a flat panel for use in a cathode ray tube in

accordance with a first preferred embodiment of the present invention;

Fig. 5 offers a partial cross sectional view of the flat panel for use in the cathode ray tube in accordance with the first preferred embodiment of the present invention;

Fig. 6 sets forth a drawing describing characteristic values of a conic section;

Fig. 7 shows a drawing describing a method for forming an external blend round contour of a blend round portion of a flat panel for use in a cathode ray tube in accordance with a second preferred embodiment of the present invention;

Fig. 8 presents a partial cross sectional view of the flat panel for use in the cathode ray tube in accordance with the second preferred embodiment of the present invention;

Fig. 9 provides a drawing describing a method for forming an external blend round contour of a blend round portion of a flat panel for use in a cathode ray tube in accordance with a third preferred embodiment of the present invention; and

Fig. 10 depicts a partial cross sectional view of the flat panel for use in the cathode ray tube in accordance with the third preferred embodiment of the present invention.

Detailed Description of the Preferred Embodiments

Hereinafter, preferred embodiments of the present invention will be described in detail with reference to the accompanying drawings.

Referring to Fig. 2, there is shown a cross sectional view of a flat panel 50 for use in a cathode ray tube in accordance with the present invention. The flat panel 50 has a faceplate portion 51 for displaying images, the inner surface of the faceplate portion 51 being coated with a fluorescent material for forming images thereon; a skirt portion 53 extending backward from the perimeter of the faceplate portion 51 and having a seal edge 52 at its end; and a blend round portion 54 joining the faceplate portion 51 with the skirt portion 53, Further, a mold match line 55, which is a flash made by a parting line between a bottom mold and a middle mold, is formed on the outer surface of the skirt portion 53 of the flat panel 50.

As shown in Fig. 3, the flat panel 50 is of a substantially rectangular shape having a shorter axis 56, a longer axis 57 and diagonal axes 58. The faceplate portion 51 is divided into a central portion 60 serving as a useful screen (or effective picture plane) 59 for displaying images thereon and a peripheral portion 61 surrounding the central portion 60.

Referring to Figs. 2 and 3, reference characters Tc

represent a thickness of the flat panel 50 measured at the center of the faceplate portion 51, i.e., a center face thickness (mm) . Reference characters Td represent a diagonal face thickness of useful screen (mm) , namely, a thickness of the flat panel 50 measured at a tangent point where an internal contour 51a of the faceplate portion 51 and an internal blend round contour 54a of the blend round portion 54 tangentially meet. And the flat panel 50 is thickest at the tangent point in the peripheral portion 61 of the faceplate portion 51. The flat panel 50 for use in a cathode ray tube and a method for the manufacture thereof will now be described with reference to Fig. 4. First, an imaginary round contour 54c for obtaining an external blend round contour 54b of the blend round portion 54 joining the faceplate portion 51 with the skirt portion 53 of the flat panel 50 is obtained. Herein, the radius of curvature RI of the imaginary round contour (or imaginary arc) 54c can be obtained by the same method as employed to obtain the radius of curvature of an external blend round contour of the conventional blend round portion 24 shown in Fig. I. In case of flat panels for use in cathode ray tubes of 17 to 32 inch, the radius of curvature of the external blend round contour of the conventional blend round portion 24 typically ranges from 8 to 15 mm, though it differs depending on the types of the cathode ray tubes. Further, a characteristic value of a conic section (described later) for a round line

having the radius of curvature of 8 to 15 mm is about 0.419 to 0.429.

Next, a first point A where an external contour 51b of the faceplate portion 51 meets the imaginary round contour 54c and a second point B where an external contour 53b of the skirt portion 53 meets the imaginary round contour 54c are obtained. The first point A does not go into the useful screen 59 and the second point B does not go beyond the mold match line 55 from the blend round portion 54. Further, the imaginary round contour 54c is smoothly connected to the external contour 51b of the faceplate portion 51 and the external contour 53b of the skirt portion 53. That is to say, a graph formed by the external contour 51b of the faceplate portion 51, the imaginary round contour 54c and the external contour 53b of the skirt portion 53 has differential values at the first and the second point A and B. Then, a first straight line L1 connecting the first and the second point A and B is drawn, and a second straight line L2 having the same gradient as that of the straight line L1 is then obtained. At this time, the second straight line L2 locates between the first straight line L1 and the apex C of the imaginary round contour 54c. Once the second straight line L2 is obtained, the blend round portion 54, which has the external blend round contour 54b which connects the first and the second point A and B and is tangent to the second straight line L2, is formed.

Furthermore, as shown in Fig. 5, edge portions at the first and the second point A and B are preferably rounded to become rounds 54d each of which has the radius of curvature R2 (mm) preferably satisfying the following equation:

(Equation Removed)	Eq. 1

The rounds 54d having such radius of curvature R2 allow the external contour 51b of the faceplate portion 51 and the external contour 53b of the skirt portion 53 to be smoothly connected to the external blend round contour 54b, thereby contributing to the formability of press-forming and avoiding breakage, such as cracks, due to the concentration of stress .

As shown in Fig. 6, the characteristic value (rho; p) of a conic section Cs, any one of circles, ellipses, parabolas and hyperbolas, can be obtained by the following equation:

(Equation Removed)	Eq. 2

wherein DI represents a distance between the base a-b of a cone Co and the apex d of the conic section Cs; and D2 represents a distance between the base a-b of the cone Co and the top c of the cone Co. Further, oblique sides a-c and b-c of the cone Co are parts of tangent lines that are

tangent to the conic section Cs at points a and b, respectively.

Especially, the characteristic value of an arc can be expressed as follows:

(Equation Removed)	Eq. 3

wherein 6 represents a central angle corresponding to the arc, namely, an angle formed by a straight line connecting a start point of the arc and a center of a circle including the arc and another straight line connecting an end point of the arc and the center of the circle.

With regard to the flat panel 50 in accordance with the present invention, it is preferred to design the external blend round contour 54b of the blend round portion 54 for connecting the faceplate portion 51 and the skirt portion 53 to become a conic section having a characteristic value (p) as follows:

(Equation Removed)	Eq. 4

If the characteristic value (p) of the conic section for the external blend round contour 54b is smaller than a minimum value of 0.44, the effect of reducing the weight of the panel is very low. That is, the rate of weight reduction is less than 0.9%. Meanwhile, if the

characteristic value (p) of the conic section for the external blend round contour 54b is greater than a maximum value of 0.5, the external blend round contour 54b becomes a concave curve rendering the first and the second point A and B sharpened, thereby increasing the probability of breakage of the flat panel 50 when the flat panel 50 is transferred or when an implosion-proof band (not shown) is installed around the skirt portion 53, while deteriorating the implosion resistance due to the concentration of vacuum stress. Moreover, if the characteristic value of the conic section for the external blend round contour 54b is equal to 0.5, the contour 54b becomes almost straight.

Experiments were conducted in order to illustrate the weight reduction rates of panels in accordance with the first preferred embodiment of the present invention, and Table 1 shows results of the experiments. In Table 1, panels of comparative examples 1 to 8 were conventional panels of 17 to 32 inch having the same configurations as those of the panels in accordance with the present invention except the configuration of the blend round portion 54 shown in Figs. 2 and 3. The panels of examples 1 to 8, based on the panels of the comparative examples 1 to 8, were manufactured to satisfy the equations 1 to 4, respectively. In Table 1, the weight of each panel were obtained by actual measurement, and the weight reduction rates represent decrement percentages of the weights of the panels of the

examples 1 to 8 to the weights of the corresponding panels of the comparative examples 1 to 8, respectively.

Table 1

(Table Removed)

As indicated in Table 1, in each of the comparative examples 1 to 8, a characteristic value p of a conic section for an external blend round contour is found to be less than 0. 44 with respect to a shorter axis, a longer axis and a diagonal axis, respectively. Further, each of the panels of

17 to 32 inch of the examples 1 to 8 is fabricated such that their characteristic values (p) of conic sections for external blend round contours are 0.499. In comparison with the weights of the panels of the comparative examples 1 to 8, the weights of the panels of the examples 1 to 8 are reduced by 0.9 to 2.1 %. Furthermore, the respective panels of 17 to 32 inch of the examples 1 to 8 each of which has an external blend round contour for which the characteristic value of conic section ranges from 0.44 to 0.5 satisfies the IEC (international Electrotechnical Commission) standard for the implosion resistance and guarantees the formability of press-forming.

Referring to Figs. 7 and 8, a flat panel 50 for use in a cathode ray tube in accordance with a second preferred embodiment of the present invention and a manufacturing method thereof will be described hereinafter. First, as in the first embodiment, the first and the second point A and B and the first straight line L1 connecting them are obtained. A line segment between the first and the second point A and B among the first straight line L1, i.e., a line segment AB forms the external blend round contour 54b of a blend round portion 54 . That is to say, thus obtained external blend round contour 54b has a shape similar to that obtained by chamfering a conventional blend round portion.

Further, as in the first embodiment, edge portions at the first and the second point A and B are rounded to become

rounds 54d each having a radius of curvature equal to or greater than 1 mm, as shown in Fig. 8.

Moreover, the external blend round contour 54b may be a line segment between two points where the second straight line L2 (see Fig. 4) and an imaginary round contour 54c (see Fig. 4) meet.

Figs. 9 and 10 describe a third preferred embodiment of the present invention in which an external blend round contour 54b is formed with more than one line segment. A flat panel 50 for use in a cathode ray tube in accordance with the third embodiment and a manufacturing method thereof will now be described. First, as in the first embodiment, the first and the second point A and B, the first and the second straight line L1 and L2 are obtained. The external blend round contour 54b is formed with two line segments connecting the first point A and a third point D on the second straight line L2 and connecting the second point B and the third point D, respectively.

Moreover, as in the first embodiment, edge portions at the first and the second point A and B are preferably rounded to become rounds 54d each having a radius of curvature equal to or greater than 1 mm. In addition, it is preferred that an edge portion created by the two line segments is rounded to become a round 54e having a radius of curvature equal to or greater than 1 mm.

Furthermore, the external blend round contour 54b can

be formed with at least one curve or at least two line segments connecting the first and the third point A and D and at least one curve or at least two line segments connecting the second and the third point B and D. Moreover, the external blend round contour 54b may be formed with a combination of curves and line segments.

The flat panel in accordance with the present invention described above is designed to have a blend round portion whose external blend round contour is formed more inside than that of the conventional flat panel. Therefore, the weight of the flat panel can be reduced. Particularly, since the external blend round contour is formed such that its conic section has a characteristic value ranging from 0.44 to 0.5, the weight reduction of the flat panel can be effectively achieved while, at the same time, satisfying the IEC standard for implosion resistance and guaranteeing the formability in press-forming.

Furthermore, since an edge portion created by the external blend round contour and the external contour of the faceplate portion and an edge portion created by the external blend round contour and the external contour of the skirt portion are rounded to become rounds each having a radius of curvature equal to or greater than 1 mm, the probability of breakage of the panel due to the stress concentration can be greatly reduced.

Moreover, since the locations of the point where the

external blend round contour meets the external contour of the faceplate portion and the point where the external blend round contour meets the external contour of the skirt portion can be set at identical locations of those of the conventional flat panel, a conventional installation area for the implosion-proof band is still available in manufacturing a cathode ray tube even though the external blend round contour differs from that of the conventional flat panel, and, further, a conventional casing can be still used in manufacturing TV sets or monitors.

While the invention has been shown and described for the preferred embodiment of the present invention, it will be understood by those skilled in the art that various changes and modifications may be made without departing from the sprit and scope of the invention as defined in the following claims.

WE CLAIM;

1.	A flat panel for use in a cathode ray tube, comprising:

a faceplate portion for displaying images:

a skirt portion extended backward from a perimeter of the faceplate portion; and

a blend round portion joining the faceplate portion with the skirt portion, wherein, looking at a cross section of the panel, a point formed by an external contour of the faceplate portion and an external blend round contour of the blend round portion is defined as a first point and a point formed by an external contour of the skirt portion and the external blend round contour of the blend round portion is defined as a second point,

characterized in that the external blend round contour is placed between an imaginary arc whose two opposite end points coincide with the first and the second point, respectively and a line segment whose two opposite end points coincide with the first and the second point, respectively, or is the line segment whose two opposite end points coincide with the first and the second point,

the imaginary arc is smoothly connected to the external contours of the faceplate portion and the skirt portion at the first and the second point, respectively;

the imaginary arc has a radius of curvature ranging from 8 mm to 15 mm: the external blend round contour is a conic section which has a characteristic value ranging from 0.44 to 0.5: and

each of edge portions at the first and the second point has a curved shape having a radius of curvature equal to or greater than 1 mm such as herein described.

2.	The flat panel as claimed in claim 1, wherein the external blend round

contour includes a second line segment parallel to the line segment and two

opposite end points of the second line segment are points where the second

line segment meets the imaginary arc.

3.	The flat panel as claimed in claim 1, wherein the external blend round

contour is formed with a plurality of line segments.

4.	The flat panel as claimed in claim 3, wherein each of one or more edge

portions created by the line segments has a curved shape having a radius of

curvature equal to or greater than 1 mm such as herein described.

5.	The flat panel as claimed in claim 1 or 4, wherein each of the edge portions

at the first and the second point has a curved shape.

6.	A flat panel substantially as herein described with reference to the foregoing

description and accompanying drawings.

Documents:

				1612-del-2004-abstract.pdf

				1612-del-2004-assignment.pdf

				1612-del-2004-claims.pdf

				1612-del-2004-correspondence-others.pdf

				1612-del-2004-correspondence-po.pdf

				1612-del-2004-description (complete).pdf

				1612-del-2004-drawings.pdf

				1612-del-2004-form-1.pdf

				1612-del-2004-form-13.pdf

				1612-del-2004-form-19.pdf

				1612-del-2004-form-2.pdf

				1612-del-2004-form-3.pdf

				1612-del-2004-form-5.pdf

				1612-del-2004-gpa.pdf

				1612-del-2004-petition-137.pdf

« Previous Patent

Next Patent »

Patent Number	227053	

Indian Patent Application Number	1612/DEL/2004	

PG Journal Number	04/2009	

Publication Date	23-Jan-2009	

Grant Date	01-Jan-2009	

Date of Filing	27-Aug-2004	

Name of Patentee	SAMSUNG CORNING CO. LTD.	

Applicant Address	#472 SIN-DONG, PALDAL-KU, SUWON-SI, KYUNGKI-DO 442-732, REPUBLIC OF KOREA.	

Inventors:

#	Inventor's Name	Inventor's Address	

1	CHOO, KYOUNG MUN	#472 SIN-DONG, PALDAL-KU, SUWON-SI, KYUNGKI-DO, 442-732, KOREA.	

2	LEE, SOON WOONG	#472 SIN-DONG, PALDAL-KU, SUWON-SI, KYUNGKI-DO 442-732, KOREA.	

3	KIM, JEE SEON	#472 SIN-DONG, PALDAL-KU, SUWON-SI, KYUNGKI-DO 442-732, KOREA.	

PCT International Classification Number	H01J 29/02	

PCT International Application Number	N/A	

PCT International Filing date		

PCT Conventions:

#	PCT Application Number	Date of Convention	Priority Country	

1	10-2003-060422	2003-08-29	Republic of Korea	

2	10-2004-064796	2004-08-17	Republic of Korea	

© All Indian Patents, 2013-2021.

  Patent data available in the public domain from Indian Patents Office, Department of Industrial Policy and Promotions, Ministry of Commerce and Industry, Government of India.
