Repository: anandvc/allindianpatents

File: patents/227059-a-method-of-converting-fired-ceramic-scrap-into-fine-ceramic-powder-for-preparing-ceramic-articles.html
Indian Patents. 227059:A METHOD OF CONVERTING FIRED CERAMIC SCRAP INTO FINE CERAMIC POWDER FOR PREPARING CERAMIC ARTICLES

Indian Patents

Recently Granted Patents

  Recently Published Patents

Title of Invention	A METHOD OF CONVERTING FIRED CERAMIC SCRAP INTO FINE CERAMIC POWDER FOR PREPARING CERAMIC ARTICLES

Abstract	A method of converting fired ceramic scrap into fine ceramic powder for preparing ceramic articles, which comprises heating pre-sized fired ceramic scrap to a temperature in the range of 500° to 850°C for a period in the range of 20 to 30 minutes, subjecting the said heated ceramic scrap to instant water quenching, allowing the ceramic scrap to remain in water for a period in the range of 20 to 30 minutes to obtain quenched ceramic scrap, drying the said quenched ceramic scrap at a temperature in the range of 100 to 120°C, grinding the dried quenched ceramic scrap by known methods into fine ceramic powder.	

Full Text	This invention relates to a method of converting fired ceramic scrap into fine ceramic powder useful for the manufacture of ceramic articles.

Ceramic scrap is generated in the normal course of production of ceramic articles and also as a result of post-use breakage. The fired ceramic scrap so generated are vitrified and dense and hence hard. These hardened ceramic scrap material may pose environmental hazards of improper disposals and safety. Hence, reuse of the scrap may be an attractive option, if made economically viable. The reuse can be made possible by comminution of fired ceramic scrap into fine ceramic powder.

The main use of ceramic powder is as raw material for the manufacture of ceramic articles such as white ware bodies including crockery wares, sanitary wares, ceramic tiles and ceramic insulators. Fired ceramic scrap after being converted to ceramic powder is recycled as raw material for the manufacture of ceramic articles.

The present day methods are recycling or reuse of different types of ceramic scrap and include different methods of grinding. Reference may be made to Artemjev V.K; Garcia-Segovia A.J; Standart 90; Cementos Mexicanos, S.A in US Patent 5551639 "Method

and apparatus for solid material grinding" wherein a method and an apparatus was devised for crushing and fine grinding of solid particulate materials utilizing a conventional ball mill or jet mill. Reference may also be made to Eminov A.M; Maslennikova G.N; Nabijev H.M. (Tashkent Chemical Technology Institute) in Keram Z 50 (11), 1998 pp 936-938, "Influence of broken crockery on the grinding behaviour of porcelain bodies" wherein biscuit fired and glost fired scraps were used during wet preparation of porcelain tableware bodies.

In all the above processes scraps were used although in a limited way but mainly for the purpose of recycling of raw materials and in some cases to improve the properties of the end products. But ceramic fired scraps in most cases, are vitrified and dense and thus, harder than the ceramic raw materials like clays, quartz and feldspar normally used in the triaxial compositions. Grinding of such harder materials by the conventional process is cumbersome, time consuming and requires more energy and therefore the main drawbacks of the above processes are the unsafe handling of scrap and longer duration of grinding leading to consumption of more energy and thus, rendering the recycling process less attractive as well as uneconomical. The other drawbacks are ineffective method for raw material resource saving and ineffective waste management.

The main object of the present invention relates to a method of converting fired ceramic scrap into fine ceramic powder useful for the manufacture of ceramic articles, which obviates the above noted drawbacks.

Another object of the present invention is to provide a safe and economically viable method of comminution of all types of vitrified and semi-vitrified fired ceramic scraps into fine powder obviating the drawbacks as detailed above.

Yet another object of the present invention is the economic use of ceramic waste materials such as fired ceramic scrap through the recycling route in the production of ceramic articles.

Still another object of the present invention is to improve the quality of ceramic products by using ceramic powder obtained from pre-reacted or processed ceramic waste materials through enhancement in the fired strength as well as widening of vitrification range of the products.

Yet another object of the present invention is to prepare consistent quality ceramic powder from pre-reacted scrap ceramic material for the production of traditional products like grinding media, acid resistant bricks and tiles as well as other ceramic products like crockery, sanitary ware, & ceramic tiles.

Another object of the present invention is to provide for raw material resource saving, energy saving as well as abetment of environmental pollution through effective ceramic solid waste management.

The present invention provides a novel method of converting fired ceramic scrap into recyclable fine ceramic powder as raw material for the manufacture of ceramic articles. The method of the present invention consists of heating pre-sized fired ceramic scrap followed by instant water quenching to impart thermal shock. This results in increased grindability thus removing the serious problem of hazardous and uneconomical grinding of vitrified and hard ceramic scrap material to obtain fine ceramic powder.

Accordingly, the present invention provides a method of converting fired ceramic scrap into fine ceramic powder useful for the manufacture of ceramic articles which comprises heating pre^-sized fired ceramic scrap to a temperature in the range of 500° to 850°C for a period in the range of 20 to 30 mins., subjecting the heated ceramic scrap to instant water quenching, allowing the ceramic scrap to remain in water for about 20 to 30 mins to obtain quenched ceramic scrap, drying the saud quenched ceramic scrap at a temperature in the range of 100 to 120°C, grinding the dried quenched ceramic scrap by known methods into fine ceramic powder.

In an embodiment of the present invention, the fired ceramic scrap used is such as white wares, insulators, porcelains, crockery wares, glass, sanitary wares, ceramic tiles, acid resistant bricks and tiles.

In another embodiment of the present invention the fired ceramic scrap used is broken by known methods into sizes in the range of 5 to 300 cm3 prior to heating.

In still another embodiment of the present invention the instant water quenching of the heated ceramic scrap is effected by immersing in water kept at ambient temperature.

In yet another embodiment of the present invention the dried quenched ceramic scrap is ground by known methods such as ball milling into fine ceramic powder of size in the range of 75 to 53 micron.

The details of the processing steps of the method of the present invention are given below :

1.	Waste ceramic articles i.e. fired ceramic scrap are broken by

conventional methods to sizes of 5 to 300 cm3. The broken

ceramic scrap is heated to a temperature in the range of 500°

to 850°C for a period in the range of 20 to 30 mins.

2.	Hot scrap after attainment of maximum temperature is

subjected to instant quenching by dropping  into water kept

at ambient temperature and allowed to be cooled for 20 to 30

mins.

3.	The cooled scrap (quenched) is dried at a temperature in the

range of 100 to 120°C.

4.	The dried quenched scrap is comminuted into fine powder of 75

to 53 micron by conventional ball milling.

Traditional ceramic products are normally manufactured by the process of heating the products in a high temperature kiln. The phenomenon of hardening of ceramic products takes place through the pyro-chemical reactions of raw materials as well as formation of glassy phase which primarily depends on the degree of mixing of solid ingredients as well as their particle fineness. It is therefore, always advantageous to use partially reacted or fully reacted materials like fired ceramic scrap in the body compositions in order to arrest gas formation, to limit pyro-chemical reactions, to reduce the firing shrinkage of products and thus, arresting warpage, distortion and cracking of products, to widen the vitrification range of products and finally reduce substantially the time required for maturing of products and thus, to attain faster firing of ceramic articles. On the other hand, rejection in the ceramic manufacturing unit is normally quite large and if those rejected materials are recycled as raw materials, the production process becomes more economical. The main problem of such raw materials i.e ceramic wastes is their increased hardness which ultimately enhances the cost of the production as their grindability is poor.

In the conventional processes, several attempts were made to make the grinding processes efficient by changing the design of grinding equipments. In the present invention instead of altering the configuration of grinding machines more grindability is imparted into the fired ceramic scrap itself by making them brittle and easily breakable, adopting a new technology which is hither to non-existent for this type of material. A synergy of quenching and grinding makes an integrated process for making the desired material. Thus by using similar grinding equipment, the grinding of the fired ceramic scrap may be effected more easily and more economically.

The novelty of the method of the present invention lies in increasing the grindability of the fired ceramic scrap by the inventive step of thermal quenching of the material, thus generating a large number of defects in the form of micro and macro cracks within the micro structure of the vitreous matrix. The non-obvious inventive step thus, lies in the thermal shock treatment i.e. thermal quenching of fired ceramic scrap prior to grinding.

The following examples are given by way of illustration and therefore should not be construed to limit the scope of the present invention.

Example — 1

60 kg of crockery ware scraps of size 20 to 100 cm3 were heated at 800°C temperature for 20 mins. The heated mass was dropped into water kept at room temperature. Cooled scrap was dried at 105°C temperature. The dried scrap was ground to 53 micron in a ball mill.

Example - 2

60 kg of sanitary ware scraps of size 50 to 300 cm3 were heated at 850°C temperature for 30 mins. The heated mass was dropped into water kept at room temperature. Cooled scrap was dried at 110°C temperature. The dried scrap was ground to 53 micron in a ball mill.

Example - 3

50 kg of porcelain insulator scraps of size 5.0 to 50 cm3 was heated at 850°C temperature for 25 mins. The heated mass was dropped into water kept at room temperature. Cooled scrap was dried at 115°C temperature. The dried scrap was ground to 53 micron in a ball mill.

Example - 4

50 kg of glass scrap of size 5.0 to 225 cm3 was heated at 500°C temperature for 25 mins. The heated mass was dropped into water kept at room temperature. Cooled scrap was dried at 100°C temperature. The dried scrap was ground to 75 micron in a ball mill.

The main advantages of the present invention are:

1.	Easy grinding of vitrified and hard ceramic scrap of ceramic

industry.

2.	A reduction in the grinding time.

3.	A saving of energy during grinding.

4.	Thermally shocked scrap can be used in milling directly in a

ball mill without crushing in a jaw crusher or risky manual

crushing as required for untreated scrap.

5.	Offers an easy solution to the serious problem of grinding of

vitrified and hard ceramic scrap of ceramic industry.

6.	The technique is applicable to all types of vitrified and

semi-vitrified ceramic scrap of ceramic industry.

We Claim:

1.	A method of converting fired ceramic scrap into fine ceramic powder for preparing ceramic

articles, which comprises heating pre-sized fired ceramic scrap to a temperature in the range

of 500° to 850°C for a period in the range of 20 to 30 minutes, subjecting the said heated

ceramic scrap to instant water quenching, allowing the ceramic scrap to remain in water for

a period in the range of 20 to 30 minutes to obtain quenched ceramic scrap, drying the said

quenched ceramic scrap at a temperature in the range of 100 to 120°C, grinding the dried

quenched ceramic scrap by known methods into fine ceramic powder.

2.	A method as claimed in claim 1 wherein the fired ceramic scrap used is such as white

wares, insulators, porcelains, crockery wares, glass, sanitary wares, ceramic tiles, acid

resistant bricks and tiles.

3.	A method as claimed in claims 1-2 wherein fired ceramic scrap is broken by known

methods into sizes in the range of 5 to 300 cm3 prior to heating.

4.	A method as claimed in claim 1 wherein the instant water quenching is effected by

immersing in water kept at ambient temperature.

5.	A method as claimed in claims 1-4 wherein the dried quenched ceramic scrap is ground by

known methods such as ball milling into fine ceramic powder of size in the range of 75 to

53 micron.

6.	A method of converting fired ceramic scrap into fine ceramic powder for preparing ceramic

articles substantially as herein described with reference to the examples.

Documents:

				811-del-2001-abstract.pdf

				811-del-2001-claims.pdf

				811-del-2001-correspondence-others.pdf

				811-del-2001-correspondence-po.pdf

				811-del-2001-description (complete).pdf

				811-del-2001-form-1.pdf

				811-del-2001-form-18.pdf

				811-del-2001-form-2.pdf

				811-del-2001-form-3.pdf

« Previous Patent

Next Patent »

Patent Number	227059	

Indian Patent Application Number	811/DEL/2001	

PG Journal Number	04/2009	

Publication Date	23-Jan-2009	

Grant Date	01-Jan-2009	

Date of Filing	30-Jul-2001	

Name of Patentee	COUNCIL OF SCIENTIFIC & INDUSTRIAL RESEARCH	

Applicant Address	RAFI MARG, NEW DELHI-110001, INDIA.	

Inventors:

#	Inventor's Name	Inventor's Address	

1	KEDAR NATH MAITI	CENTRAL GLASS & CERAMIC RESEARCH INSTITUTE, NARODA CENTRE, AHMEDABAD 382 330	

2	BHIKHALAL BHAGVANJI MACHHOYA	CENTRAL GLASS & CERAMIC RESEARCH INSTITUTE, NARODA CENTRE, AHMEDABAD 382 330	

PCT International Classification Number	C04B 035/00	

PCT International Application Number	N/A	

PCT International Filing date		

PCT Conventions:

#	PCT Application Number	Date of Convention	Priority Country	

1			NA	

© All Indian Patents, 2013-2021.

  Patent data available in the public domain from Indian Patents Office, Department of Industrial Policy and Promotions, Ministry of Commerce and Industry, Government of India.

File: patents/227087-methods-for-inhibiting-intergranular-corrosion-of-metal-surfaces.html
Indian Patents. 227087:"METHODS FOR INHIBITING INTERGRANULAR CORROSION OF METAL SURFACES."

Indian Patents

Recently Granted Patents

  Recently Published Patents

Title of Invention	"METHODS FOR INHIBITING INTERGRANULAR CORROSION OF METAL SURFACES."

Abstract	Methods for inhibiting the intergranular corrosion of metal surfaces in industrial processing systems, e.g. steam and cooling water systems, which surfaces are in contact with spray water or condensation, which comprises adding to the spray water a sufficient corrosion inhibiting amount of the reaction product of an alkynediol and a polyalkylene polyamine.	

Full Text	FIELD OF THE INVENTION

The present invention is directed to the use of the reaction product of alkynediols and polyalkylene polyamine compounds to inhibit intergranular corrosion of metal surfaces in industrial water and process systems, which surfaces are in contact with spray water or condensation.

BACKGROUND OF THE INVENTION

The microstructure of metals and alloys is made up of grains, separated by grain boundaries. Intergranular corrosion may be defined as localized attack along the grain boundaries, or immediately adjacent to grain boundaries. Such precipitation can produce zones of reduced corrosion resistance in the immediate vicinity.

An example of intergranular corrosion is the sensitization of stainless steels or weld decay. Chromium-rich grain boundary precipitates lead to a local depletion of Cr adjacent to these precipitates, leaving these areas vulnerable to corrosive attack.

Exfoliation corrosion is a particular form of intergranular corrosion. Exfoliation or delamination presents itself as a loss of metal in layers that appear to follow grain boundaries along the surface. The exfoliation in the casters, for instance, occurs on the non-wetted structures of the lower segments where direct spray water contact does not occur. The steel is exposed to a hot, humid environment in which the surfaces are wetted only by spray water mist or condensation. The corrosion propagates rapidly along the steel surfaces, resulting in the loss of structural integrity of the secondary supporting structure.

The mechanism for exfoliation corrosion is related to the presence of chlorides in the spray water. When used in the spray water system, the mist (steam) travels throughout the steam chamber and concentrates on steel surfaces. The heat and humidity evaporates the water from the steel surface, leaving behind a concentrated

chloride ion. This process continues, concentrating more and more chloride ions to the point where exfoliation occurs.

Coupon analysis reveals that the corrosion mechanism occurs as follows: The chloride ion that is deposited on the metal surface migrates through the brittle layer of corrosion product/deposit that is generated. Under the deposit, a transient iron chloride salt is generated. The salt is hygroscopic (moisture absorbing) and undergoes hydrolysis, creating acid chloride conditions. Additional iron oxide corrosion products are left behind as the acidic corrosion front advances deeper into the metal surface.

In view of the forgoing, industry is looking for techniques and inhibitors to combat exfoliation corrosion present in industrial processing systems.

DESCRIPTION OF THE PREFERRED EMBODIMENTS

The present invention is directed toward methods for inhibiting the intergranular corrosion of metal surfaces in industrial processing systems, e.g., steam and cooling water systems, which surfaces are in contact with spray water or condensation, which comprises adding to the spray water a sufficient corrosion inhibiting amount of the reaction product of an alkynediol and apolyalkylene polyamine.

The conditions under which the reaction product are formed are described in U.S. Patent No. 3,211,667, the contents of which are wholly incorporated herein.

The alkynediols and alkenediols taught to be effective in producing the reaction product are those containing four to twelve carbon atoms. Preferably, the alkynediols contain four carbon atoms. An exemplary alkynediol is butynediol.

The polyalkylene polyamine compounds taught to be effective in producing the reaction product are those containing two to ten amine groups, and preferably, three to seven amine groups. These amine groups may be substituted or unsubstituted, and each is separated by an alkylene group having from one to six carbon atoms, with two to four being preferred. Exemplary polyamines include ethylene diamine, diethylene

triamine, pentaethylene hexamine, pentapropylene hexamine, triheptylene diamine, and the like.

The weight ratio of the reactants are such as to attain full reaction between the respective ingredients with weight ratios of amine to diol of 4:1 to 1:1, with 3:1 being preferred. An ionizable compound of copper, such as copper acetate, is employed in this reaction in catalytic amounts.

The reaction product of the present invention may be added to the spray water in an amount which is sufficient to inhibit corrosion of the metal surfaces. The reaction product may be added to a supply line in an amount ranging from 0.5 parts to about 500 parts per million parts of water present in the supply line. Preferably, about 1 to 100 parts per million parts water are added, with about 5 to 10 parts per million parts water particularly preferred.

The reaction product of the present invention is added to the supply line in either a solvent or in neat form. Preferably, the reaction product is added in an aqueous solvent, of which water is an example. The reaction product can be added to the spray water along with other suitable ingredients, such as antifoams, corrosion inhibitors, and the like. The spray water is typically at a temperature of from about 110 - 180 °F in the systems to be treated.

The data set forth below demonstrate the unexpected results occasioned by use of this invention. The following examples are included as being an illustration of the invention, and should not be construed as limiting the scope thereof.

Examples

In order to inhibit the corrosion mechanism from occurring on metal surfaces, the addition of a filming material to isolate the surfaces from water and chlorides was postulated. The addition of 2-butyne-l, 4-diol-polyethylenepolyamine (Product A) reduced corrosion rates of steel significantly (as shown in Tables 1 and 2). In all tests, coupon trees were constructed, in order to place a variety of corrosion coupons within

a spray chamber.  The solution was injected into the supply line to the caster sprays. This distributed the material throughout the spray chamber.

Table 1 (coupons submitted for SEM)

(Table Removed)

The iron level was greatly reduced in the deposit.

Table 2 (coupons submitted for SEM)

(Table Removed)

The results showed that while the chloride concentration was similar for both the untreated (5%) and treated side (6%), the other components were dramatically different. The iron level on the untreated side was 88%; the level of exfoliation was

also significant. On the treated side, the iron level was only 23% and exfoliation was not present. The treated side had 52% calcium, indicating the presence of corrosion inhibition.

In additional tests, a corrosion coupon was dipped in Product A and placed next to an untreated coupon in both the treated and untreated strands. In the untreated strand, the dipped coupon showed very little corrosion, while the untreated coupon was exfoliated. In the treated strand there was a significant improvement in corrosion control versus the undipped coupon.

In other testing of the present invention, alternative coupon trees were constructed. Coupons tested included: mild steel, stainless steel, copper and coated mild steel.

A single set of mild steel coupons was removed after eight days as an initial inspection. Coupon results are shown in Table 3, below. Coupons from Strand #2 showed signs of exfoliation, while coupons from Strand #1 showed only a general corrosion mechanism.

Table 3 - Eight day Coupon Results (mpy) (Table Removed)

As further shown in Table 4 below, there was a significant reduction in the rate of corrosion on the corrosion coupon tree in Strand #1, where Product A was injected. Product A was fed at 15 ppm through the system. Mild steel corrosion rates were reduced by approximately 50 to 80% on most of the locations. As above, coupons from Strand #2 showed signs of exfoliation, while coupons from Strand #1 showed only a general corrosion mechanism (exfoliation was not present).

Table 4 - Coupon Corrosion Results (mpy)

(Table Removed)

Note that all of the remaining coupons were either stainless steel or coated coupons; no significant corrosion was visible on any of these coupons. Additionally, the treatment of the present invention did not adversely impact nozzle performance in the spray water system.

While this invention has been described with respect to particular embodiments thereof, it is apparent that numerous other forms and modifications of this invention will be obvious to those skilled in the art. The appended claims and this invention generally should be construed to cover all such obvious forms and modifications which are within the true spirit and scope of the present invention.

We Claim:

1.	A method for inhibiting the intergranular corrosion of metal surfaces in industrial

processing systems, which surfaces are in contact with spray water, which comprises

adding to the spray water a sufficient corrosion inhibiting amount of the reaction product

of an alkynediol and a polyalkylene polyamine wherein said spray water is at a

temperature from about 110°F to about 180°F, and is in the form of mist or

condensation.

2.	The method as claimed in claim 1, wherein said intergranular corrosion is exfoliation

corrosion.

3.	The method as claimed in claim 1, wherein said metal surfaces comprise continuous

caster surfaces.

4.	The method as claimed in claim 1, wherein said alkynediol contains an alkyne group

having from 4 to 12 carbon atoms.

5.	The method as claimed in claim 1, wherein said alkynediol is butynediol.

6.	The method as claimed in claim 1, wherein said polyalkylene polyamine contains from

2 to 10 amine groups, each separated from another by an alkylene group having from 1

to 6 carbon atoms.

7.	The method.as claimed in claim  1, wherein said polyalkylene polyamine is

pentaethylene examine.

8.	The method as claimed in claim 1, wherein said reaction product is added to said

spray water in an amount ranging from 0.5 parts to about 500 parts per million parts

water.

9.	The method as claimed in claim 1, wherein said reaction product is added to said

spray water in an aqueous solvent.

10.	The method as claimed in claim 1, wherein said metal surfaces are iron- containing

metal surfaces.

11.	The method as claimed in claim 8, wherein said reaction product is added to said

spray water in an amount ranging from 1 parts to 100 parts per million parts water.

12.	The method as claimed in claim 11, wherein said reaction product is added to said

spray water in an amount ranging from 5 parts to 10 parts per million parts water.

13.	The method as claimed in claim 1, wherein said industrial processing systems

comprise steam and cooling water systems.

Documents:

				1756-delnp-2005-abstract.pdf

				1756-delnp-2005-assignment.pdf

				1756-delnp-2005-claims.pdf

				1756-delnp-2005-correspondence-others.pdf

				1756-delnp-2005-correspondence-po.pdf

				1756-delnp-2005-description (complete).pdf

				1756-DELNP-2005-Form-1.pdf

				1756-delnp-2005-form-18.pdf

				1756-delnp-2005-form-2.pdf

				1756-DELNP-2005-Form-3.pdf

				1756-delnp-2005-form-5.pdf

				1756-delnp-2005-gpa.pdf

				1756-delnp-2005-pct-101.pdf

				1756-delnp-2005-pct-210.pdf

				1756-delnp-2005-pct-304.pdf

« Previous Patent

Next Patent »

Patent Number	227087	

Indian Patent Application Number	1756/DELNP/2005	

PG Journal Number	04/2009	

Publication Date	23-Jan-2009	

Grant Date	01-Jan-2009	

Date of Filing	29-Apr-2005	

Name of Patentee	GE Betz., Inc.	

Applicant Address	4636 SOMERTON ROAD, TREVOSE, PA 19053-6783, U.S.A.	

Inventors:

#	Inventor's Name	Inventor's Address	

1	COLAROSSI DINO	4128 MONTROSE CRESENT, BURLINGTON, ONTARIO L7M 4J5, CANADA.	

2	WEEDEN STEVEN	1480 SOUTH SERVICE ROAD, MISSISSAUGA, ONTARIO L5E 1V6, CANADA.	

3	AUSTIN CHRIS	158 ST. LAURENT WAY, FORT MCMURRAY, ALBERTO T9K 2K2, CANADA.	

4	KLATSKIN STUART D.	2051 QUAIL VALLEY DRIVE, BURLINGTON, ONTARIO L7M 2T3, CANADA.	

PCT International Classification Number	C23F 11/14	

PCT International Application Number	PCT/US2003/028266	

PCT International Filing date	2003-09-10	

PCT Conventions:

#	PCT Application Number	Date of Convention	Priority Country	

1	10/283,457	2002-10-30	U.S.A.	

© All Indian Patents, 2013-2021.

  Patent data available in the public domain from Indian Patents Office, Department of Industrial Policy and Promotions, Ministry of Commerce and Industry, Government of India.
