Repository: anandvc/allindianpatents

File: patents/227101-a-processof-manufacturing-lithium-aluminosilicate-powders.html
Indian Patents. 227101:"A PROCESSOF MANUFACTURING LITHIUM ALUMINOSILICATE POWDERS"

Indian Patents

Recently Granted Patents

  Recently Published Patents

Title of Invention	"A PROCESSOF MANUFACTURING LITHIUM ALUMINOSILICATE POWDERS"

Abstract	The present invention relates to a process for the manufacture of lithium aluminosilicate powders. They find applications in industry as furnace materials and as gas turbine heat exchangers. They are also used as a matrix of ceramic matrix composites (CMC). The process is economical, environment friendly, high yielding and item saving which makes the process suitable for industrial manufacture. It is difficult to obtain a solid precipitate from a system containing A13+, Li+ and Si + in solution or suspension at a fixed pH following the co precipitation technique as the method involves inhomogeneous and non-stoichiometric precipitation of the hydrated metal oxides due to their different solubilities. This problem was obviated by using active silica in aqueous medium which undergoes hydrolysis forming silicic acid network. In case both Al3+ and Li+ are entrapped in the silicic acid network, on further hydrolysis, A13+ also forms a A1-O_OH network with H2O molecules contributing towards fulfillment of co-ordination requirement.	

Full Text	The present invention relates to a process of manufacturing lithium aluminosilicate powders. This invention particularly relates to a process for manufacturing lithium aluminosilicate powders from water-based sols and gels.

The lithium aluminosilicate powders like p-spodumene, fl-eucryptite have ultra low and even negative thermal expansion coefficients along with good thermal and chemical durability, and are particularly important from a tecnological standpoint. They find applications in industry as furnace materials and as gas turbine heat exchangers where the dimensional stability and ability to resist thermal shock are necessary. They are also used as a matrix of ceramic matrix composites (CMC).

The present day methods of preparing lithium aluminosilicate powders mainly consists of solution phase reactions. Reference may be made to S.-F. Ho, L. C. Klein and R. Caracciolo in "J. Non-Cryst. Solids 120 (1990) pp. 267-274" wherein lithium aluminosilicate powder was prepared using lithium nitrate, aluminium nitrate and tetraethylorthosilicate (TEOS) as the precursors for Li, Al and Si respectively. The solutions were prepared by mixing methanol, water, hydrochloric acid and salts at 90°C for Ih followed by cooling TEOS was added to the solution. The sols were cast into polystyrene molds or spun onto polished silica disks.

The main drawback of the above process is that the synthesis of material is carried out entirely in organic solution, which during drying creates pollution in the atmospheres.

Reference may also be made to G. Orcel, J. Phalippou and L.L. Hench in "J. Non-Cryst. Solids, 82 (1986) pp 301-306" wherein the gel composition chosen for study corresponded to the mineral eucryptite. The gels were prepared by hydrolyzing a methanolic solution of the metal organic precursors, tetramethoxysilane (TMOS), aluminium secondary butoxide (ABS), lithium methoxide (LM) and sodium methoxide (SM). The gelation occurs within minutes at room temperature. The gels were dried at 60°C for a few hours and oxidised at 400°C for Ih. For the crystallization study, the

samples were directly introduced at the specified temperature and treated for Ih in air atmosphere.

The main drawbacks of the above process are:

(i) The alkoxides used as the precursor materials are costly and moisture-sensitive, (ii) An intermediate oxidation step at 400°C is necessary.

Reference may further be made to M. H. Lin and M. C. Wang in "J. Mat. Sci. 30 (1995) pp 2716-2721" wherein precursor powder with a spodumene composition was prepared from tetraethoxy silane (TEOS), A1(OC2H5)3, LiOCH3 and Zr(OC2H5)4 as the starting materials using formamide as a drying control chemical additive. TEOS was partially hydrolyzed at 60°C for 60h in presence of hydrochloric acid as the catalyst. The TEOS ethanol solution reacted with aluminium, lithium and zirconium alkoxides and resulted in a transparent solution with a cation ratio similar to the composition of spodumene. This solution was completely hydrolyzed by adding a large amount of excess water (FbOiTEOS = 30). The gel was then obtained via the sol. The gel was dried at 120°C for 24h and calcined at 400°-1200°C for Ih.

The main drawbacks of the above process are: (i) The method involves long processing steps and time, (ii) The alkoxides used as the precursor materials are costly and moisture sensitive.

Reference may also be made to L. Zhien, S. Yihui, D. Xijiang and C. Jijian in "J. Mat. Sci. 30 (1995) 390-394" wherein lithium aluminosilicate powders containing Mg, Zn and Ti (or Zr) were prepared using tetraethylorthosilicate (TEOS), titanium butoxide (or ZrCU) and inorganic salts of Li, Al, Mg (and Zn). In this process, inorganic salts of Li, Al, Mg (and Zn) were dissolved in a solvent and mixed under stirring with a prehydrolysed solution of TEOS, titanium butoxide (or ZrCU) when a homogeneous sol was obtained. The sol was converted to the gel in presence of ammonia as the catalyst. The gel was dried and finally calcined for obtaining lithium aluminosilicate powders.

The method suffers the following drawbacks:

(i) The method requires an additional prehydrolysis step to prevent rapid hydrolysis of titanium butoxide and ZrCU.

(ii) Synthesis of material is carried out in organic solvent which during drying might pollute the atmosphere.

Reference may further be made to N. N. Ghosh and P. Pramanik in " Brit. Ceram. Trans. 96 (1997) pp 155-159 wherein the lithium aluminosilicate powders with the spodumene and eucryptite compositions were prepared using Si(OC2Hs)4 (TEOS), Li2CO3> A1(NO3)3. 9H2O and formic acid. The method involves the preparation of freshly precipitated aluminium hydroxides from aluminium nitrate solution using ammonium hydroxide followed by its dissolution in aqueous formic acid to give aluminium formate solution. Lithium formate was prepared by reacting lithium carbonate with aqueous formic acid. The metal formate solutions were then added to TEOS according to the desired compositions. Gel formation was accomplished by adopting slow stirring and heating. The gels after drying at 100°C/2h were subjected to calcination in air from 500° to 800°C.

The main drawbacks of the above process are: (i) The method involves long processing time.

(ii) Synthesis reaction is carried out in organic medium which pollutes atmosphere during drying of the precursor gel materials.

The main objective of the present invention is to provide a process for the manufacture of lithium aluminosilicate powders which obviates the drawbacks as detailed above.

Another object of the present invention is to provide a process for manufacturing lithium aluminosilicate powders using water-based sols and gels which are not health hazardous and does not create any atmospheric pollution during heat treatment.

Yet another object of the present invention is to provide a process for the manufacture of lithium aluminosilicate powders which uses precursor chemicals that are cost-effective, and can be handled without any specific precautions.

Still another object of the present invention is to provide a process for the manufacture of lithium aluminosilicate powder which crystallizes at a very low temperature, thus making the process energy efficient.

Another object of the present invention is to provide a process of manufacturing lithium aluminosilicate powder which is very simple and cost-effective.

Accordingly, the present invention provides a process for the manufacture of lithium aluminosilicate powders, which comprises preparing an aqueous solution of aluminium salt such as aluminum nitrate nonahydrate, Al(NOs)39H2O, aluminum chloride hexahydrate, A1C13.6H2O with A13+ concentration in the range of 1-3 M, filtering, adding a water soluble Lewis base such as ammonia solution with a concentration in the range of 15-25 wt% under stirring at ambient temperature to obtain a solution of pH in the range of 3.0 - 4.5, heating the resulting solution at a temperature in the range of 70 - 90 C to a sol with pH in the range of 3.0 - 4.0 and viscosity in the range of 5-15 mPas, adding further, ammonia solution drop by drop to the sol kept at a temperature in the range of 70 - 90°C thereby increasing the pH in the range of 3.5-4.5 and viscosity in the range of 20-35 mPa s, adding a water soluble salt of lithium such as lithium nitrate, LiNOs, lithium chloride, LiCl with Al: Li mole ratio in the range of 1:1 to 1:3, into the resulting alumina sol kept at a temperature in the range of 70 - 90°C to obtain a alumina-lithia bi-component sol, adding an active silica-containing material such as fumed silica, rice husk ash silica, precipitated silica sol which will form silicic acid in aqueous medium, continuous heating of the resulting mixture at a temperature in the range of 85 - 95°C to obtain a dry powder, calcining the dry powder at a temperature in the range of 800 - 1000 C for a period in the range of l-6h.

The process comprises the following operations :

1.	An aluminium metal salt solution was prepared by dissolving aluminium nitrate

nonahydrate, A1(NO3)3.9H2O, aluminium chloride hexahydrate, A1C13.6H2O in water with

A13+ concentration in the range of 1-3 M, and the solution was filtered.

2.	A water soluble Lewis base such as ammonia solution with a concentration in the range

of 15-25 wt% was added to the aluminium metal salt solution under stirring at ambient

temperature to obtain a solution of pH in the range of 3.0 - 4.5.

3.	The resulting solution was heated at a temperature in the range of 70° - 90°C for

polymerizing it to a sol with pH and viscosity in the ranges 3.0 - 4.0 and and 5-15 mPa s

respectively.

4.	Ammonia solution was further added drop by drop to the alumina sol kept at a

temperature in the range of 70° - 90°C to accelerate further polymerization, thereby

increasing the pH and viscosity in the range of 3.5-4.5 and 20-35 mPa s respectively.

5.	An water soluble salt of lithium such as lithium nitrate, LiNOs, lithium chloride, LiCl

with Al: Li mole ratio in the range of 1:1 to 1:3, was added to the alumina sol kept at a

temperature in the range of 70° - 90°C, thereby resulting in the formation of a clear bi-

component alumina-lithia sol.

6.	An active silica-containing material such as fumed silica, rice husk ash silica,

precipitated silica sol which will form silicic acid in aqueous medium, was added to the

resulting alumina-lithia sol.

7.	The mixture was then continuously heated at a temperature in the range of 85°-95°C

untill a dry powder is obtained.

8.	The powder when calcined at a temperature in the range of 800°-1000°C for a period in

the range of l-6h, produced crystalline lithium aluminosilicate powder.

The novelty of the present invention primarily resides in providing a process which is economical, environment friendly, high yielding and time saving which makes the process suitable for industrial manufacture and the non-obvious inventive steps lies as follows:

It is difficult to obtain a solid precipitate from a system containing A13+, Li+ and Si4+ in solution or suspension at a fixed pH following the coprecipitation technique as the method involves inhomogeneous and non-stoichiometric precipitation of the hydrated metal oxides due to their different solubilities. This problem was obviated by using active silica in aqueous medium which undergoes hydrolysis forming silicic acid network. In case both A13+ and Li+ are entraped in the silicic acid network, on further hydrolysis, A13+ also forms a Al-O-OH network with H2O molecules contributing towards fulfilment of coordination requirement.

Alkaline earth elements such as Mg2+ may remain in gel structure by hydroxy bridging which is not possible with alkali metals as those ions have a natural tendency of seeping out into solution. This problem may be counteracted by creating an environment where alkali metal cations will be with solid substance by forming bonds with non-bridging oxygen of SiO44" tetrahedra or associated with A1O4" units in the pores of the gel structure (Ref: B. Wang, S. Szu, M. Greenblatt and L. C. Klein in "Chem. Mat. 4 (1992) pp 191-197"). Thus in a complex networking between silicic acid network and Al-O-OH network, Li+ is involved for charge balancing, maintaining homogeneity and quantitative stoichiometry in the aqueous system. Thus the inventive steps lies in using active silica in aqueous medium for the above mentioned reaction.

The invention is described herein in details in the following examples, which are cited by way of illustration and therefore should not be construed to limit the scope of the present invention.

Example 1

20.1751 g of Al(NOs)3.9H2O was dissolved in 55 mL of deionized water to make Al(NO3)s concentration of about 1 M. The solution was filtered to remove the undissolved impurities. To this solution, concentrated ammonia solution (25wt%, GR) was added under vigorous stirring until the pH of the solution becomes 3. The resulting solution was

then heated at 75° ± 1°C for Ih for obtaining a sol by polymerization. The pH and viscosity of the sol thus obtained was 3.0 and 15 + 1 mPa s respectively. The sol was further heated at 75° ± 1°C in which concentrated ammonia solution (25 wt%) was again added drop by drop for further polymerization, maintaining the pH of the sol at 3.5. The viscosity of the resulting clear sol was 20+1 mPa s. To this sol, 3.7080 g of lithium nitrate, LiNOs was dissolved under stirring to obtain a mixed sol. To this mixed sol, 6.7305 g of rice husk ash silica was added under stirring. The mixture containing alumina, lithia and silica was continuously heated at 80° + 1°C until dried gel powder was obtained. X-ray diffraction analysis confirmed p-spodumene phase after calcination of the gel powder at 1000°C for Ih.

Example 2

29.7869 g of Al(NO3)s.9H2O was dissolved in 55 mL of deionized water to make Al(NOs)3 concentration of about 1.5 M. The solution was filtered to remove the undissolved impurities. To this solution, ammonia solution (15wt%, GR) was added under vigorous stirring until the pH of the solution becomes 3.3. The resulting solution was then heated at 80° ± 1°C for 1.5h for obtaining a sol by polymerization. The pH and viscosity of the sol thus obtained was 3.5 and 20 ± 1 mPa s respectively. The sol was further heated at 75° ± 1°C in which concentrated ammonia solution (25 wt%) was again added drop by drop for further polymerization, maintaining the pH of the sol at 3.5. The viscosity of the resulting clear sol was 30 ± 1 mPa s. To this sol, 5.4746 g of lithium nitrate, LiNOs was dissolved under stirring to obtain a mixed sol. To this mixed sol, 4.9684 g of rice husk ash silica was added under stirring. The mixture containing alumina, lithia and silica was continuously heated at 85° ± 1°C until dried gel powder was obtained. X-ray diffraction analysis confirmed p-eucryptite phase after calcination of the gel powder at 900°C for 3h.

Example 3

20.1751 g of A1(NO3)3.9H2O was dissolved in 55 mL of deionized water to make A1(NO3)3 concentration of about 1 M. The solution was filtered to remove the undissolved impurities. To this solution, ammonia solution (20wt%, GR) was added under vigorous stirring until the pH of the solution becomes 4. The resulting solution was then heated at 80° ± 1°C for Ih for obtaining a sol by polymerization. The pH and viscosity of the sol thus obtained was 3.5 and 20 ± 1 mPa s respectively. The sol was further heated at 75° + 1°C in which concentrated ammonia solution (25 wt%) was again added drop by drop for further polymerization, maintaining the pH of the sol at 3.5. The viscosity of the resulting clear sol was 25 ± 1 mPa s. To this sol, 3.7080 g of lithium nitrate, LiNO3 was dissolved under stirring to obtain a mixed sol. To this mixed sol, 6.7336 g of fumed silica was added under stirring. The mixture containing alumina, lithia and silica was continuously heated at 90° ± 1°C until dried gel powder was obtained. X-ray diffraction analysis confirmed P-spodumene phase after calcination of the gel powder at 1000°C for Ih.

Example 4

29.7869 g of A1(NO3)3.9H2O was dissolved in 40 mL of deionized water to make A1(NO3)3 concentration of about 2 M. The solution was filtered to remove the undissolved impurities. To this solution, ammonia solution (20wt%, GR) was added under vigorous stirring until the pH of the solution becomes 3.3. The resulting solution was then heated at 80° + 1°C for 1.5h for obtaining a sol by polymerization. The pH and viscosity of the sol thus obtained was 3.5 and 20 ± 1 mPa s respectively. The sol was further heated at 75° ± 1°C in which concentrated ammonia solution (25 wt%) was again added drop by drop for further polymerization, maintaining the pH of the sol at 3.5. The viscosity of the resulting clear sol was 35 + 1 mPa s. To this sol, 5.4746 g of lithium nitrate, LiNO3 was dissolved under stirring to obtain a mixed sol. To this mixed sol, 4.9708 g of fumed silica was added under stirring. The mixture containing alumina, lithia and silica was continuously heated at

added under stirring. The mixture containing alumina, lithia and silica was continuously heated at 80° ± 1°C until dried gel powder was obtained. X-ray diffraction analysis confirmed ß-eucryptite phase after calcination of the gel powder at 800°C for 5h.

The main advantages of the present invention are:

(i) The process for the manufacture of lithium aluminosilicate powders does not require any sophisticated instrument.

(iii) It is a tailor-made process, as the particle size and size distribution can be varied according to the necessity by changing the process parameters, (iv) The process is simple and cost-effective.

(v) It uses water-based sols as the precursor materials which are not health-hazard and does not create any atmospheric pollution during heat-treatment of gel materials, thus the process is environment friendly.

(vi) The process uses raw materials which can be handled without any specific precautions.

We Claim:

1.	A process  for the  manufacture of lithium  aluminosilicate powders,  which

comprises preparing an aqueous solution of aluminium salt such as aluminum

nitrate nonahydrate, A1(NO3)39H2O, aluminum chloride hexahydrate, A1C13.6H2O

with A13+ concentration in the range of 1-3 M, filtering, adding a water soluble

Lewis base such as ammonia solution with a concentration in the range of 15-25

wt% under stirring at ambient temperature to obtain a solution of pH in the range

of 3.0 - 4.5, heating the resulting solution at a temperature in the range of 70 -

90°C to a sol with pH in the range of 3.0 - 4.0 and viscosity in the range of 5-15

mPas, adding further, ammonia solution drop by drop to the sol kept at a

temperature in the range of 70 - 90 C thereby increasing the pH in the range of

3.5-4.5 and viscosity in the range of 20-35 mPa s, adding a water soluble salt of

lithium such as lithium nitrate, LiNOs, lithium chloride, LiCl with Al : Li mole

ratio in the range of 1:1 to 1:3, into the resulting alumina sol kept at a temperature

in the range of 70 - 90°C to obtain a alumina-lithia bi-component sol, adding an

active silica-containing material such as fumed silica, rice husk ash silica,

precipitated silica sol which will form silicic acid in aqueous medium, continuous

heating of the resulting mixture at a temperature in the range of 85 - 95°C to

obtain a dry powder, calcining the dry powder at a temperature in the range of 800

- 1000°C for a period in the range of l-6h.

2.	A process for the manufacture of lithium aluminosilicate powders substantially as

herein described with references to the examples.

Documents:

				1270-del-2001-abstract.pdf

				1270-del-2001-claims.pdf

				1270-del-2001-correspondence-others.pdf

				1270-del-2001-correspondence-po.pdf

				1270-del-2001-description (complete).pdf

				1270-del-2001-form-1.pdf

				1270-del-2001-form-18.pdf

				1270-del-2001-form-2.pdf

				1270-del-2001-form-3.pdf

« Previous Patent

Next Patent »

Patent Number	227101	

Indian Patent Application Number	1270/DEL/2001	

PG Journal Number	04/2009	

Publication Date	23-Jan-2009	

Grant Date	01-Jan-2009	

Date of Filing	24-Dec-2001	

Name of Patentee	COUNCIL OF SCIENTIFIC AND INDUSTRIAL RESEARCH	

Applicant Address	RAFI MARG, NEW DELHI-110 001, INDIA	

Inventors:

#	Inventor's Name	Inventor's Address	

1	MILAN KANTI NASKAR	CENTRAL GLASS & CERAMIC RESEARCH NSTITUTE, KOLKATA 700 032, INDIA	

2	MINATI CHATTERJEE	CENTRAL GLASS & CERAMIC RESEARCH NSTITUTE, KOLKATA 700 032, INDIA	

3	ASHIS DEY	CENTRAL GLASS & CERAMIC RESEARCH NSTITUTE, KOLKATA 700 032, INDIA	

PCT International Classification Number	N/A	

PCT International Application Number	N/A	

PCT International Filing date		

PCT Conventions:

#	PCT Application Number	Date of Convention	Priority Country	

1			NA	

© All Indian Patents, 2013-2021.

  Patent data available in the public domain from Indian Patents Office, Department of Industrial Policy and Promotions, Ministry of Commerce and Industry, Government of India.

File: patents/227115-method-and-apparatus-for-continuous-casting-of-aluminum-bearing-alloy.html
Indian Patents. 227115:"METHOD AND APPARATUS FOR CONTINUOUS CASTING OF ALUMINUM BEARING ALLOY"

Indian Patents

Recently Granted Patents

  Recently Published Patents

Title of Invention	"METHOD AND APPARATUS FOR CONTINUOUS CASTING OF ALUMINUM BEARING ALLOY"

Abstract	In a continuous casting of a molten aluminum bearing alloy, a casting space (C) is defined between substantially parallel opposed portions of a pair of traveling endless belts (8, 9) and the molten aluminum bearing alloy is supplied into the casting space (C) to be continuously cast into the shape of a plate. A cooling rate AT during solidification of the aluminum bearing alloy is controlled so that the cooling rate AT ranges between 3 and 6°C/sec. where AT=(T-500)/t, T is a temperature when the casting of the aluminum bearing alloy starts, and t is a cooling time in sec. between start of casting and the time when the temperature of the aluminum bearing alloy decreases to 500°C.	

Full Text	METHOD AND APPARATUS FOR CONTINUOUS CASTING OF ALUMINUM BEARING ALLOY

This invention relates generally to a method and apparatus for continuously casting molten aluminum into a plate-shaped bearing alloy by belt casting means, and more particularly to such a casting method and apparatus in which crystals can be prevented from being coarsened.

As an apparatus for continuously casting a metal which melts at a relatively low temperature, for example, aluminum, aluminum alloys, zinc, etc., a belt casting machine has been known in which casting is carried out between a pair of endless belts. In the known belt casting machine, each belt is passed over or around a plurality of rollers.  A horizontal or slightly inclined casting space is defined between substantially horizontal portions of the belts. The belts are driven by driving rollers so as to travel while being cooled by a cooling system. A molten metal is supplied into the casting space to be cooled by the belts , thereby solidifying into the shape of a plate.  Plate-shaped materials are continuously fed out of the casting space. The aforesaid belt casting machine of the movable casting mold type is superior in a casting speed and accordingly in the productivity to a continuous casting machine of the fixed casting mold type. A bearing lined with an aluminum bearing alloy, which is referred to as "aluminum alloy bearing," is generally used for engines of automobiles or industrial machines.  The aluminum alloy bearing is manufactured sequentially through steps of casting, rolling, cladding, heat treatment and machining. More

specifically, molten metals are cast into the shape of a plate. The cast plate is rolled in the rolling step. The cast plate is then cladded on a steel sheet so that a bimetal is made. The bimetal is annealed so that the bonding strength between the cast plate and the steel sheet is improved. Thereafter, the bimetal is machined to be finally formed into a semi-cylindrical or cylindrical bearing.

Manufacturers of engine bearings have used the aforesaid belt casting machine for continuously casting the aluminum alloy into the cast plate to thereby improve the productivity. In the belt casting machine, however, a cooling rate for the cast plate

is low since the casting speed is high. Thus, the belt casting

machine assumes that a slow cooling state is obtained. As a result, coarsening and segregation of crystals such as crystallized Sn and Si are easy to occur in the aluminum alloy containing Sn, Si, etc. Further, in an aluminum alloy containing

i ,. .

various elements for improvement of the bearing characteristic, too, crystals of the, intermetallic compound are easy to be coarsened and to be segregated. The plasticity of the alloy is reduced when the crystals are segregated or coarsened in the aluminum alloy. As a result, cracks occur in the alloy in the subsequent rolling and cladding steps where plastic deformation processing is executed. Further, decrease in the fatigue strength and wear resistance of the alloy as the bearing characteristics reduces the effect of addition of various elements for the improvement of the bearing characteristics. Therefore, it is an object of the present invention is to provide a method and apparatus for continuous casting of aluminum

bearing alloy in which coarsening and segregation of the crystals can be prevented when the aluminum bearing alloy is continuously cast into the shape of a plate.

According to a first feature of the invention, it is provided a method of continuous casting of a molten aluminum bearing alloy in which a casting space is defined between substantially parallel opposed portions of a pair of travelling endless belts and the molten aluminum bearing alloy is supplied into the casting space to be continuously cast into the shape of a plate, the method comprising the step of controlling a cooling rate AT during solidification of the aluminum bearing alloy so that the cooling

rate AT ranges between 3 and 6°C/sec. where AT»(T-500)/t. T is a temperature when the casting of the aluminum bearing alloy starts, and t is a cooling time in sec. between start of casting and the time when the temperature of the aluminum bearing alloy

i

decreases to 500°C.

According to the above-described method, the cooling rate

of 3 to 6°C/sec. is higher than one of the conventional belt casting machine, that is, 1 to 2°C/sec. When the aluminum alloy is solidified at such a high cooling rate, the crystal is not coarsened nor segregated. Further, occurrence of cracks can be prevented in the subsequent rolling and cladding. Additionally, the bearing characteristics can be prevented from being reduced. In a second feature, the aluminum bearing alloy comprises, by mass , 3 to 40% Sn, 0. 5 to 7% Si, 0 .05 to 2% Fe, and the balance of Al and unavoidable impurities, and a ternary intermetallic compound of Al-Si-Fe is crystallized. In a third feature, the aluminum bearing alloy comprises, by mass, 3 to 40% Sn, 0.5 to

7% Si and 0.05 to 2% Fe and at least one or more of 0.01 to 3% each of Mn, V, Mo, Cr, Co, Ni and W, and the balance of Al and unavoidable impurities and a multi-element intermetallic compound of Al-Si-Fe containing said at least one or more of Mn, V, Mo, Cr, Co, Ni and W is crystallized.

In a fourth feature, the aluminum bearing alloy comprises at least one or more of 0.01 to 2% each of B, Ti and Zr. In a fifth feature, the aluminum bearing alloy comprises at least one or more of 0.1 to 5% each of Cu, Mg and Zn.

The technical background of the development of the aforesaid novel aluminum alloy will now be described. With recent development of high performance engines, engine bearings necessitate further improvement in the fatigue strength and wear resistance. Regarding the fatigue strength, elements such as Cu, Mn and V are added to the aluminum alloy to strengthen the latter. For the purpose of improvement in the wear resistance, JP-A-58-64332 discloses that Si is added to the aluminum alloy and the size and distribution of Si particles crystallized in the aluminum alloy are controlled. Further, JP-A-58-67841

i

discloses that Mn, Fe, Mo, Ni, etc. are added to the aluminum alloy so that an intermetallic compound between Mn etc. and Al is crystallized in the aluminum alloy. These two cases propose an improvement in the conformability and anti-seizure property of the aluminum alloy,, thereby improving the wear resistance. The above-noted JP-A-58-64332 and JP-A-58-67841 disclose that a desired effect can be achieved when the sizes of Si particles and the intermetallic compound range between 5 \m and 40 urn, respectively. Generally, hard particles contained in Al

are uniformly distributed to be used for strengthening the aluminum alloy, and the effect is larger as the size of particles becomes small. In the aforesaid two cases, however, when the size of Si and the intermetallic compound is controlled so as to range between 5 [m and 40 urn, the strength of the Al matrix and accordingly the fatigue strength of the Al alloy are reduced as the size of Si and the intermetallic compound is relatively large. Thus, the anti-seizure property cannot be improved when crystallized particles are rendered small for improvement in the fatigue strength. On the other hand, the fatigue strength cannot be improved when the crystallized particles are rendered large for improvement in the anti-seizure property and accordingly in the wear resistance.

The inventors developed an Al alloy by crystallizing a ternary intermetallic compound of Al-Si-Fe or a multi-element intermetallic compound containing Al-Si-Fe as the base. The Al alloy can improve the anti-seizure property and wear resistance without reduction in the fatigue strength. The ternary intermetallic compound of Al-Si-Fe and the multi-element intermetallic compound containing Al-Si-Fe as the base are exceedingly stable, and its basic shape is not changed even by the heat treatment after cladding with a back metal. More

specifically, Si crystallizes as a eutectic in the form like a three-dimensionally connected coral. The crystallized Si is crushed to pieces by rolling after casting or rolling in the cladding with the back metal. Further, Si also changes its form by a subsequent heat treatment. This is a characteristic of Si and particularly in the heat treatment in which the temperature

exceeds 300°C, Si changes into a relatively rounded so that a surface tension thereof is reduced. This tendency is enhanced in a material containing a large amount of Sn, for example, an Al-Sn bearing alloy.

However, the aforesaid ternary intermetallic compound or multi-element intermetallic compound does not change its crystallized form (an example is shown in FIG. 3) and does not change its form at a temperature for a usual heat treatment. Further, the ternary or multi-element intermetallic compound is crushed in the rolling step with plastic deformation or the cladding step during manufacture of the bearing. However, as the result of crush, the intermetallic compound takes a form with a sharp edge such as a broken piece of an edged tool. FIG. 4 shows an example of such a form. Although Si particles are rounded and broken into pieces through the steps of rolling and heat treatment, the aforesaid ternary or multi-element intermetallic compound retains an aggressive form with a sharp edge.

The ternary or multi-element intermetallic compound has a lapping effect on a shaft even when its amount is small. Particularly, the ternary or multi-element intermetallic compound stabilizes the relationship between a shaft with an unstable initial operation and the bearing. Thus, the ternary or multi-element intermetallic compound is effective in improving the conformability. More concretely, the ternary or multi-element intermetallic compound scrapes off protrusions on the surface of the shaft and an edge such as burrs around nodular graphite on the surface of the shaft. The ternary or multi-

element intermetallic compound further prevents the Al alloy from wear due to adhesion to the shaft, which is a disadvantage of the Al alloy. Additionally, the ternary or multi-element intermetallic compound further scrapes away an adherent matter to thereby prevent seizure due to the adherent matter. Moreover, the ternary or multi-element intermetallic compound is relatively large even after the rolling step. Minutely pulverized Si particles are distributed in the Al matrix, thereby

improving the strength of the Al matrix. Consequently, both improvement in the wear resistance and anti-seizure property and improvement in the fatigue strength can be achieved.

The Al alloy is solidified with a cooling rate ranging between 3 and 6°C/sec in accordance with the casting method of the present invention when the Al alloy crystallizing the ternary or multi-element intermetallic compound is cast. Consequently, the intermetallic compound can be controlled so that a crystalline size ranges between 40 and 55 \un without coarsening the intermetallic compound. Further, a crystallized Si can also be controlled so as to be at or below 40 urn. Thereafter, when the casting plate is rolled or when the back metal is cladded on the cast plate, the intermetallic compound is pulverized into a size ranging between 1 and 20 |im and the crystallized Si is at or below 5 \m.

The reasons for the amount limitation of each aforesaid component will be described below. (1) Sn (3 to 40 mass %)

Sn improves surface properties such as anti-seizure property, conformability and embeddability as a bearing. When

the Sn content is less than 3%, the above-mentioned effects are small. When it exceeds 40%, mechanical properties of the bearing alloy are deteriorated with the result of reduction in the bearing performance. A preferable Sn content ranges between 6 and 20%. (2) Si (0.5 to 7 mass %)

Si dissolves in the aluminum matrix and partially crystallizes as a single substance of silicon particle to disperse finely, so as to enhance the fatigue strength of the material and serve to improve the anti-seizure property and wear resistance. On the other hand. Si is an essential element in

I

order to form the Al-Si-Fe intermetallic compound and improves the lapping, anti-seizure property, and wear resistance. When the Si content is less than 0.5%, Si dissolves into the Al matrix such that the above effects are small. When it exceeds 7%, its crystal is coarsened, so as to reduce the fatigue strength of the bearing alloy. A preferable Si content ranges between 2 and 6%. (3) Fe (0.05 to 2 mass %)

Fe crystallizes mainly as the Al-Si-Fe intermetallic compound, so as to produce the above-described effects. The intermetallic compound containing Fe prevents seizure with a shaft and improves the wear resistance. The characteristic is effective when the Fe content ranges between 0.05 and 2%. When the Fe content is less than 0.05%, the above-mentioned effects are small. When the Fe content exceeds 2%, the compound is coarsened and the bearing alloy becomes brittle, whereupon the rolling work causes trouble. A preferable Fe content ranges between 0.07 and 1%.

(4) Mn, V, Mo, Cr, Co, Ni, and W (at least one element of these: 0.01 to 3 mass % in 'a total amount)

These are optional elements which constitute the multielement intermetallic compound in the present invention. More specifically, when a selected element a is added to Al-Si-Fe, a multi-element intermetallic compound of Al-Si-Fe-a is.produced. The selected element dissolves in the aluminum matrix as a single substance to thereby strengthen the matrix. Effects of the mult i-element intermetallic compound cannot be expected when the content of each element is less than 0.01%. When the content of each element exceeds 3%, the multi-element intermetallic compound is excessively coarsened such that the physical properties of the bearing alloy are degraded and plastic workability of the bearing alloy such as rolling is degraded. A preferable content ranges between 0.2 and 2%.

(5)	B, Ti and Zr (at least one of these elements: 0.01 to 2 mass %

in a total amount)

These optional elements do not contribute to formation of the Al-Si-Pe intermetallic compound, dissolving in the aluminum matrix, so as to improve the fatigue strength of the bearing alloy. The aforesaid effect is small when the content is less than 0.01%. When the content exceeds 2%, the bearing alloy becomes brittle. A preferable content ranges between 0.02 and 0.5%.

(6)	Cu, Mg, and Zn (at least one of these: 0.1 to 5 mass % in

a total amount)

These optional elements are additional elements which improve the strength 'of the aluminum matrix. A solution treatment forces these elements to dissolve in the aluminum

atrix. When these elements are cooled and aged, fine compounds can be precipitated. The effects cannot be expected when the additive amount is less than 0.1%. When the additive amount exceeds 5%, the compound becomes coarse. A preferable additive

amount ranges between 0.5 and 4%.

i

The present invention also provides an apparatus for continuously casting a molten aluminum bearing alloy into the shape of a plate, comprising belt casting means including a pair of travelling endless belts and a casting space defined between substantially parallel opposed portions of a pair of travelling endless belts and having two ends, molten  metal  supplying means for supplying molten aluminum bearing alloy into the casting space from one end side of the casting space, cooling means for cooling, through a medium of the endless belts, the molten aluminum bearing alloy supplied into the casting space, and water spraying means for spraying water onto the cast plate from both sides thereof to cool the same, the cast plate being continuously cast in the casting space and fed out of the other end side of the casting space by the travelling of the belts (as a sixth feature).

According to the above-described continuous casting apparatus, water is sprayed onto both sides of the cast plate fed out of the casting space. The cast plate is cooled rapidly to be solidified. Consequently, the crystal can be prevented from being coarsened.

In a seventh feature, the water spraying means sprays water onto a portion of the cast plate immediately after the portion has been fed out of said other end of the casting space.

In an eighth feature, the continuous casting apparatus further comprises a Splashproof member provided for preventing splash of the water sprayed from the water spraying means onto the cast plate, the splashproof member being disposed to cover both sides of the cast plate fed out of the casting space. The endless belts come into contact with the molten metal such that its temperature is increased.  Accordingly, when the water sprayed by the water*spraying means splashes onto the endless belts, there is a possibility that the splashed water may explosively be vaporized. In the above-described construction, the splashproof member prevents the water sprayed by the spraying means from splashing on the endless belts. Consequently, the water can be prevented from being explosively vaporized.

In a ninth feature, the splashproof member has at least an end at the casting space side, the end being inclined so as to gradually come close to the cast plate toward the casting space side. When the splashproof member is thus inclined, the splashed water strikes against the splashproof member to be repelled in such a direction that it leaves away from the casting space. Consequently, the water can more reliably be prevented from splashing onto the endless belts.

In a tenth feature, the continuous casting apparatus further comprises air spraying means forming an air curtain located nearer to the casting space side than the water spraying means is, thereby preventing the water sprayed by the water spraying means from splashing toward each belt side.

The invention will be described, merely by way of example, with reference to the accompanying drawings, in which:

FIG. 1 is a sectional view of the outlet side of a belt casting machine of one embodiment in accordance with the present invention;

FIG. 2 is a sectional view of a continuous casting machine comprising the belt casting machine;

FIG. 3 is a microphotograph of a cast plate-shaped material crystallized an Al-Si-Fe ternary intermetallic compound;

FIG. 4 is also a microphotographic of the rolled cast plate-shaped material containing the Al-Si-Fe ternary

intermetallic compound;

i

FIG. 5 shows a composition of alloys cast in a test, types

of continuous casting machines used in the test and cooling rate;

and	:

FIG. 6 shows the results of inspection of the structure and rolling workability of the cast plate regarding the alloys as shown in FIG. 5, and the results of tests for fatigue resistance, wear resistance and anti-seizure property regarding bearings made from the aforesaid alloys.

One embodiment of the present invention will be described with reference to the accompanying drawings. A continuous casting machine casting an aluminum alloy into the shape of a plate mainly comprises a belt casting machine serving as belt casting means. Referring to FIG. 2, the belt casting machine 1 is shown which comprises a base 2 on which a plurality of supports 3 stand. An upper machine frame 4 is supported on the supports 3 so as to be movable upward and downward. A lower machine frame 5 is also fixed to the base 2 so as to be located below the upper machine frame 4. A plurality of rollers 6a to

6e and 7a to 7e are provided on both machine frames 4 and 5 respectively. A pair of endless belts 8 and 9 are passed through the rollers 6a to 6e>and 7a to 7e respectively. Each endless belt is made of a steel plate or heat-resistant fiber.

The right-hand upper roller 6e of the upper machine frame 4 is mounted on a distal end of an arm 10 rotatably supported on the upper machine frame 4 as viewed in FIG. 2. The right-hand lower roller 7e of the lower machine frame 5 is mounted on a distal end of an arm 11 rotatably supported on the lower machine frame 5. The arms 10 and 11 are urged by hydraulic cylinders 12 and 13 so as to be rotated in the directions of arrows A and B, thereby applying tension to the endless belts 8 and 9 respectively. The

belts 8 and 9 are driven so as to travel in the directions D and

E respectively.

A part of the upper endless belt 8 between the rollers 6a and 6b is substantially parallel to a part of the lower endless belt 9 between the rollers 7a and 7b. A space where the belts 8 and 9 are parallel to each other serves as a casting space C. Right-hand and left-hand sides of the casting space C are closed by sealing members (not shown) respectively. A molten metal reservoir 14 serving as molten metal supplying means is provided on the left-hand side of the base 2 so as to be located at one end side of the casting space C. A molten metal for an aluminum alloy is supplied from a molten metal container 15 into the molten metal reservoir 14. The molten metal reservoir 14 includes a nozzle 16 through which the molten metal is supplied into the casting space C.

The belt casting machine 1 includes water-cooling jackets

17 and 18 for cooling the endless belts 8 and 9 respectively. The water-cooling jackets 17 and 18 are mounted on the machine frames 4 and 5 so as to come into contact with parallel portions of the endless belts 8 and 9 at opposite sides respectively. The water-cooling jackets 17 and 18 cool via the endless belts 8 and

]

9 the molten metal of the aluminum alloy supplied into the casting space C.

Two vertically opposed roller conveyors 19 and 20 are provided on the upper and lower machine frames 4 and 5 so as to be located at the other end side of the casting space C. An aluminum alloy cast into the shape of a plate in the casting space C or cast plate 21 is fed out to a section between the roller conveyors 19 and 20.  Two water-spraying pipes 22 and two water-spraying pipes 23 are provided on portions of the roller conveyors 19 and 20 at the casting space C side respectively, as viewed in FIG. 1. ' The water-spraying pipes 22 and 23 serve as water spraying means for spraying water onto the cast plate 21 at both sides of the material immediately after the cast plate has been fed out of the casting space C. The pipes 22 and 23 are arranged in the direction of arrow F in which the cast plate 21 is fed. Although a thickness of the cast plate 21 is set at 15 mm in the embodiment, the thickness is variable by adjusting the vertical position of the upper machine frame 4 so that a height of the casting space C is adjusted.

Two splashproof members 24 and 25 are provided on the both machine frames 4 and 5 for preventing water sprayed by the water-spraying pipes 22 and 23 from splashing outward respectively. The splashproof members 24 and 25 are formed into

the shape of a shallow flat container and disposed to cover the roller conveyors 19 and 20 defining a passage for the cast plate 21. The splashproof members 24 and 25 have ends located at the casting space C side and inclined downward and upward toward the casting space C, so that the distance between the ends is gradually reduced as the ends approach the casting space C.

Two air spraying pipes 26 and 27 are provided on inner portions of the splashproof members 24 and 25 so as to be located nearer to the casting space C than the water-spraying pipes 22 and 23, respectively. The air spraying pipes 26 and 27 serve as air spraying means. The air spraying pipes 26 and 27 spray air upward and downward to form respective air curtains between the cast plate 21 and the respective splashproof members 24 and 25, thereby preventihg water sprayed by the respective water-spraying pipes 22 and 23 from advancing to the casting space C side (in the direction opposed to arrow F) to adhere on the endless belts 8 and 9. The cast plate 21 fed out by the roller conveyors 19 and 20 is subsequently held between pinch rollers

28 and 29 to be finally wound into the shape of a coil by a winding

i machine (not shown).

The operation of the continuous casting apparatus will now be described. When molten metal for the aluminum alloy is supplied from the molten metal container 15 into the molten metal reservoir 14, the molten metal is fed from the nozzle 16 of the reservoir 14 into the casting space C. The molten metal fed into the casting space C is cooled via the endless belts 8 and 9 by the water-cooling jackets 17 and 18. The molten metal gradually solidifies as the result of cooling and is fed in the direction

of arrow F by the endless belts 8 and 9 travelling in the directions of arrows D and E respectively while being formed into the shape of a plate. The water-spraying pipes 22 and 23 sprays water onto portions of both sides of the cast plate 21 immediately after these portions have been fed out of the casting space C. The cast plate 21 is thus cooled by the sprayed water immediately when fed out of the casting space C. The cast plate 21 is then cooled by the water sprayed by the water spraying pipes 22 and 23 followed by the cooling by the water-cooling jackets 17 and 18. The cast plate 21 is cooled rapidly by the sprayed water and the solidification is then completed.

The molten metal supplied into the casting space C is at about 800°C. Solidification is regarded to be completed when the cast plate 21 is cooled until a portion of the cast plate

21 excluding Sn is cooled to about 500°C. An amount of water supplied into each water-cooling jacket 17 or 18 and an amount of water sprayed by each water-spraying pipe 22 or 23 are set so that the temperature of the cast plate 21 is reduced from 800°C as the casting starting temperature to 500°C at a cooling rate of 3 to 6°C/sec by the water-cooling jackets 17 and 18 and the water-spraying pipes 22 and 23 until the solidification is completed. As the result of the above-described rapid-cooling

I

at such a cooling rate, the crystallized intermetallic compound in the cast plate 21 is prevented from being coarsened and segregated. 

As obvious from the foregoing, the cooling speed is defined as the cooling rate AT=(casting starting temperature T-500)/(cooling time period elapsing from the start of casting to

the time the temperature of cast plate is decreased to 500°C). The water sprayed from the water-spraying pipes 22 and 23 splashes against the cast plate 21. The molten metal whose temperature is at about 800°C is supplied into the casting space C. Accordingly, in a case where the endless belts 8 and 9 on which water is adherent comes into contact with the molten metal, the water rapidly vaporizes, which is dangerous.  In the foregoing embodiment, however, water spray is carried out between the paired splashproof members 24 and 25. Water splashed on the cast plate 21 is prevented from splashing outward.  Consequently, water does not adhere on the endless belts 8 and 9. The upper face of the end of the upper splashproof member 24 at the casting space C side is inclined downward toward the casting space C. The lower face of the end of the lower splashproof member 25 at the casting space C side is inclined upward toward the casting space C. The water splashed toward the casting space C collides against the inclined faces 24a and 25a to be splashed back toward the side opposite the casting space C. Consequently, water can be prevented from splashing outward through spaces defined

between the splashproof members 24 and 25 and the cast plate 21. Moreover, the air spraying pipes 26 and 27 are located nearer to the casting space C than the water-spraying pipes 22 and 23, respectively. The air spraying pipes 26 and 27 form the air curtains between the splashproof members 24 and 25 and the cast plate 21. Consequently, the water sprayed by the pipes 22 and

i

23 can further be prevented from advancing toward the casting space C side and leaking from the spaces between the splashproof members 24 and 25 and the cast plate 21 to adhere on the endless

belts 8 and 9. The water received by the splashproof members 24 and 25 is discharged through a discharge passage (not shown) provided on the lower splashproof member 25.

The ternary intermetallic compound of Al-Si-Fe or the multi-element intermetallic compound of Al-Si-Fe-Mn etc.) is crystallized and the Si particles are crystallized in the continuously cast plate 21 as shown in FIG. 3. Further, the cooling rate of the cast plate 21 is controlled so as to range

between 3 and 6°C/sec in the casting step, whereby the size of the crystallized intermetallic compound can be controlled so as to range between 30 and 70 MIH and the size of the Si eutectic structure can be controlled so as to be at or below 40 urn.

Thereafter, the continuously cast plate 21 is continuously cold-rolled so that the thickness thereof is reduced from 15 mm to 6 mm. A thin aluminum plate for forming a bonding layer is then cladded on the cast plate 21 and subsequently with a backing steel plate so that a bimetal is made. The bimetal is then annealed so that the bonding strength is improved between the

I

cast plate 21 and the backing steel plate. A solution treatment is carried out to strengthen the aluminum alloy. The bimetal is held at the temperature of 470°C for 20 minutes in the solution treatment. After water cooling (quenching), an aging treatment is carried out in which1 the bimetal is held at the temperature

of 170°C for 15 hours;

The intermetallic compound is crushed as the result of execution of the aforesaid rolling, cladding, etc. such that its size is reduced from the initial one ranging between 40 and 55 [m to a range of 1 to 20 \un. As a result, the intermetallic

compound is formed into an angular shape with sharp edges as shown in FIG. 4. Further, 6 to 200 hard particles consisting of the intermetallic compound are distributed per square millimeter. The size and distribution of the hard particles remain almost unchanged even after a subsequent heat treatment. On the other hand, the Si particles are also crushed by the rolling, cladding, etc. After the aging treatment, the Si particle finally has a rounded shape with its maximum diameter being less than 5 pun. 200 or more Si particles are distributed per square millimeter. Subsequently, the bimetal is machined into a semi-cylindrical bearing.

FIG. 5 shows alloy composition (mass %) in executed test casting, type of continuous casting machine used in the casting, and cooling rate. Symbol, "BC1," in the column of the casting machine refers to a continuous casting machine with water-spraying pipes in accordance with the present invention. Symbol, "BC2," refers to a conventional continuous casting machine without water-spraying pipes.

FIG. 6 shows the results of inspection of the structure and rolling workability of the cast plate regarding the alloys 1 to 6 (products of the present invention) and the alloys 11 to 16 (products of the prior art), and the results of tests for fatigue resistance, wear resistance and anti-seizure property regarding bearings made from the aforesaid alloys. TABLES 1 to 3 show the conditions under which the fatigue, wear and seizure tests were carried out, respectively.

TABLE 1(Table Removed)

TABLE 3(Table Removed)

40 and 55 urn and is uniformly distributed. Mark, "x" shows that

*»*'

segregation has occurred. The segregation in FIG. 6 refers to a state where the crya tallized grain in the structure of the cast plate differs from one to another, where distribution of Sn or Si is non-uniform, or where a coarse Al-Si-Fe intermetalllc compound is present. Regarding rolling workability, evaluation was made on the basis of the depth of crack in a widthwise end of the cast plate when the thickness was reduced by 50% in the rolling step. Mark, "O" shows that the depth of crack is not more than 5 mm. Mark, "x" shows that the depth of crack exceeds 5 mm.

As obvious from FIG. 6, the structure has no segregation in each of the invention products which is rapidly cooled at the cooling rate ranging between 3 and 6°C. However, the structure has segregation in each prior art product which is slowly cooled when the cooling rate is at or below 3°C/sec. Consequently, each invention product has a slight crack during rolling and a good rolling workability although each prior art product has a large crack and a poor rolling workability. Accordingly, an amount of thickness reduction per roll pass is rendered larger in each invention product, whereupon the productivity can be improved. Furthermore, it can be understood that the invention products are also better than the prior art products in the fatigue resistance, wear resistance and anti-seizure property.

As described above, the molten aluminum alloy is cooled at the cooling rate of 3 to 6°C/sec so that the cast plate 21 is cast. The intermetallic compound and Si particles crystallized in the cast plate 21 are controlled to have respective suitable

sizes so as not to be coarsened. As a result, occurrence of crack can be prevented in the cast plate 21 in the subsequent rolling, and the intermetallic compound and the Si are crushed due to the rolling. As a result, the intermetallic compound is sized so that the anti-seizure property and wear resistance can be improved by the effect of the aforesaid lapping etc. .Further, the Si particles are broadly distributed on the Al matrix and sized so that the fatigue strength can be improved.

The present invention should not be limited to the aluminum bearing alloy crystallizing the Al-Si-Fe intermetallic compound or the multi-element intermetallic compound consisting of Mn etc. in addition to Al, Si and Fe. The invention may be applied to a casting method and apparatus for conventional aluminum bearing alloy.

The foregoing description and drawings are merely illustrative of the principles of the present invention and are not to be construed in a limiting sense. Various changes and modifications will become apparent to those of ordinary skill in the art. All such changes and modifications are seen to fall within the scope of the invention as defined by the appended claims.

WE CLAIM:

1. A method of continuous casting of a molten aluminum bearing alloy in which a casting space is defined between substantially parallel opposed portions of a pair of travelling endless belts and the molten aluminum bearing alloy is supplied into the casting space to be continuously cast into the shape of a plate, the method comprising the step of controlling a

i

cooling rate AT during solidification of the aluminum bearing alloy so that the cooling rate AT ranges between 3 and 6°C/sec. where AT=(T-500) /t, T is a temperature when the casting of the aluminum bearing alloy starts, and t is a time in sec. between start of casting and the cooling time when the temperature of the aluminum bearing, alloy decreases to 500°C.

2.	The method according to claim 1, wherein the aluminum

bearing alloy comprises, by mass, 3 to 40% Sn, 0.5 to 7% Si, 0.05

to 2% Fe and balance of Al and unavoidable impurities, and a

ternary intermetallic compound of Al-Si-Fe is crystallized.

3.	The method according to claim 1, wherein the aluminum

bearing alloy comprises, by mass, 3 to 40% Sn, 0.5 to 7% Si, 0.05

to 2% Fe, at least one or more of 0.01 to 3% each of Mn, V, Mo,

Cr, Co, Ni and W, and balance of Al and unavoidable impurities

and a multi-element intermetallic compound of Al-Si-Fe

containing said at least one or more of Mn, V, Mo, Cr, Co, Ni,

W, and the balance of Al is crystallized.

4.	The method according to claim 1, wherein the aluminum

bearing alloy comprises, by mass, at least one or more of 0.01

to 2% each of B, Ti and Zr.

5.	The method according to any one of claims 2 to 4, wherein

the aluminum bearing alloy comprises, by mass, at least one or

more of 0.1 to 5% each of Cu, Mg and Zn.

j

6.	An apparatus for continuously casting a molten aluminum

bearing alloy into the shape of a plate, comprising:

belt casting means: including a pair of travelling endless belts and a casting space defined between substantially parallel opposed portions of a pair of travelling endless belts and having two ends;

molten metal supplying means for supplying molten aluminum bearing alloy into the casting space from one end side of the casting space;

cooling means for cooling, through a medium of the endless belts, the molten aluminum bearing alloy supplied into the casting space; and

water-spraying means for spraying water onto a cast plate from both sides thereof to cool the same, the cast plate being continuously cast in the casting space and fed out of the other end side of the casting space by the travelling of the belts.

7.	The apparatus according to claim 6, wherein the water-

spraying means sprays water onto a portion of the cast plate

immediately after the portion has been fed out of said other end

of the casting space.

8.	The apparatus according to claim 6. further comprising

a splashproof member provided for preventing splash of the water

sprayed from the water-spraying means onto the cast plate, the

splashproof member being disposed to cover both sides of the cast

plate fed out of the casting space.

9.	The apparatus according to claim 7, further comprising

a splashproof member provided for preventing splash of the water

j

sprayed from the water-spraying means onto the cast plate, the splashproof member being disposed to cover both sides of the cast plate fed out of the casting space.

10.	The apparatus according to claim 8, wherein the

splashproof member has at least an end at the casting space side,

the end being inclined so as to gradually come close to the cast

plate toward the casting space side.

11.	The apparatus according to claim 9, wherein the

splashproof member has at least an end at the casting space side,

the end being inclined so as to gradually come close to the cast

plate toward the casting space side.

12.	The apparatus according to claim 6, further comprising

air spraying means forming an air curtain located nearer to the

casting space side than the water spraying means is, thereby

preventing the water sprayed by the water-spraying means from

splashing toward each belt side.

13.	The apparatus according to claim 7, further comprising

air spraying means forming an air curtain located nearer to the

casting space side than the water spraying means is, thereby

preventing the water sprayed by the water-spraying means from

splashing toward each belt side.

14.	The apparatus according to claim 8, further comprising

air spraying means forming an air curtain located nearer to the

casting space side than the water spraying means is, thereby

preventing the water sprayed by the water-spraying means from

splashing toward each belt side.

I

15.	The apparatus according to claim 9, further comprising

air spraying means forming an air curtain located nearer to the

casting space side than the water spraying means is, thereby

preventing the water sprayed by the water-spraying means from

splashing toward each belt side.

16.	The apparatus according to claim 10, further comprising

air spraying means forming an air curtain located nearer to the

casting space side than the water spraying means is, thereby

preventing the water sprayed by the water-spraying means from

splashing toward each belt side.

17.	The apparatus according to claim 11, further comprising

air spraying means forming an air curtain located nearer to the

casting space side than the water spraying means is, thereby preventing the water sprayed by the water-spraying means from splashing toward each belt side.

18.	The method substantially as herein described with

reference to the accompanying drawings.

19.	The apparatus substantially as herein described with

reference to the accompanying drawings.

20.	A method of continuous casting of a molten aluminum bearing

alloy substantially as herein described with reference to and as

illustrated by the accompanying drawings.

21.	An apparatus for continuously casting a molten aluminum

bearing alloy into the shape of a plate substantially as herein

described  with  reference  to  and  as  illustrated  by  the

accompanying drawings.

Documents:

				902-del-2001-abstract.pdf

				902-del-2001-claims.pdf

				902-del-2001-correspondence-others.pdf

				902-del-2001-correspondence-po.pdf

				902-del-2001-description (complete).pdf

				902-del-2001-drawings.pdf

				902-del-2001-form-1.pdf

				902-del-2001-form-19.pdf

				902-del-2001-form-2.pdf

				902-del-2001-form-3.pdf

				902-del-2001-form-5.pdf

				902-del-2001-pa.pdf

				902-del-2001-petition-138.pdf

« Previous Patent

Next Patent »

Patent Number	227115	

Indian Patent Application Number	902/DEL/2001	

PG Journal Number	04/2009	

Publication Date	23-Jan-2009	

Grant Date	02-Jan-2009	

Date of Filing	31-Aug-2001	

Name of Patentee	Daido Metal Co. Ltd.	

Applicant Address	2 SANAGE-CHO, KITA-KU, NAGOYA, AICHI JAPAN.	

Inventors:

#	Inventor's Name	Inventor's Address	

1	KAGOHARA YUKIHIKO	C/O DAIDO METAL CO. LTD. 2 SANAGE-CHO, KITA-KU, NAGOYA, AICHI, JAPAN.	

2	FUJITA MASAHITO	C/O DAIDO METAL CO. LTD. 2 SANAGE-CHO, KITA-KU, NAGOYA, AICHI, JAPAN.	

3	SHIBAYAMA TAKAYUKI	C/O DAIDO METAL CO. LTD. 2 SANAGE-CHO, KITA-KU, NAGOYA, AICHI, JAPAN.	

4	YAMAMOTO KOICHI	C/O DAIDO METAL CO. LTD. 2 SANAGE-CHO, KITA-KU, NAGOYA, AICHI, JAPAN.	

PCT International Classification Number	C22C 21/00	

PCT International Application Number	N/A	

PCT International Filing date		

PCT Conventions:

#	PCT Application Number	Date of Convention	Priority Country	

1	0022199.4	2000-09-11	U.K.	

© All Indian Patents, 2013-2021.

  Patent data available in the public domain from Indian Patents Office, Department of Industrial Policy and Promotions, Ministry of Commerce and Industry, Government of India.
