Repository: anandvc/allindianpatents

File: patents/227189-pigment-compositions-with-modified-block-copolymer-dispersants.html (part 1 of 5)
Indian Patents. 227189:PIGMENT COMPOSITIONS WITH MODIFIED BLOCK COPOLYMER DISPERSANTS

Indian Patents

Recently Granted Patents

  Recently Published Patents

Title of Invention	PIGMENT COMPOSITIONS WITH MODIFIED BLOCK COPOLYMER DISPERSANTS

Abstract	This present invention relates to a composition containing modified block compolymer dispersents and dispersible inorganic or organic pigments. The block copolymers are modified with a salt forming group. The pigment composition is useful for prep-aring coating compositions, prints, images, inks or lacquers and other disperse systems.	

Full Text	 

The present invention relates to a composition containing modified block copolymer dispersants and dispersible inorganic or organic pigment particles, a process for preparing the composition, a pigment dispersion containing modified block copolymer dispersants and dispersible inorganic or organic pigment particles, a process for preparing the pigment dispersion and to the use of the pigment dispersion for preparing coatings, images, lacquers and others.

Dispersions containing pigments and polymer additives are used in an almost unlimited number of different technical applications, e.g. as coating materials, for printing inks, colouring plastic materials, including fibres, glasses, or ceramic products, for formulations in cosmetics, or for the preparation of paint systems, in particular automotive, industrial and decorative paints.

The function of polymers in pigment dispersions is manifold. They may act as solubilisers in the given carrier liquid, e.g. water or organic solvents. Suitable polymers are also needed as stabilisers to prevent precipitation or flocculation. Polymers may also improve the gloss of the pigment dispersion or enhance its rheology. Depending on the type and polarity of the dispersing agent, e.g. water, organic solvents or mixtures thereof, polymers of variable structure are chosen. In view of ecological requirements, the use of aqueous pigment dispersions is particularly preferred, as well as dispersions based on organic solvents with high solids content. In aqueous systems, mixtures of hydrophobic and hydrophilic polymers or block copolymers, so-called A-B block copolymers, containing hydrophilic and hydrophobic polymer blocks are present. The hydrophobic "A" blocks (homo- or copolymers of methacrylate monomers) associate with either pigment or emulsion polymer surfaces or both. With hydrophilic "B" blocks (neutralised acid or amine containing polymers), these copolymers are useful for preparing water based pigment dispersions, cf H. J. Spinelli, Progress in Organic Coatings 27(1996), 255-260.

Many different well-established methods are available for preparing the polymers used in pigment dispersions. Most methods have the disadvantage that uncontrollable recombination reactions of initiator radicals may occur immediately after their formation with the effect that variable ratios between initiator radicals and stable free radicals are produced. Consequently, in some cases there is an inefficient control of the polymerisation process.

Group transfer polymerisation (GTP) is a well-established method for producing A-B block copolymers of defined structure from methacrylate monomers. Despite its wide applicability _

and usefulness the GTP method still has several drawbacks. The polymerisation initiators used in this method, such as the silyl ketene acetals disclosed in U.S. Patent Specification 4,656,226, e.g. 1-trimethylsilyloxy-1-isobutoxy-2-methylpropene, are highly reactive and diffi¬cult to prepare in a multi-step synthesis. This necessitates the use of carefully dried and pu¬rified reactants, which limits this method in industrial applications operating on a large scale.

WO 96/30421 discloses a controlled or "living" polymerisation process of ethylenically un¬saturated polymers, such as styrene or (meth)acrylates, by employing the Atomic Transfer Radical Polymerisation (ATRP) method. This method produces defined oligomeric homo-polymers and copolymers, including block copolymers. Initiators are employed, which gene¬rate radical atoms, such as •CI, in the presence of a redox system of transition metals of different oxidation states, e.g. Cu(l) and Cu(ll), providing "living" or controlled radical po¬lymerisation.

A general drawback of this prior art method is seen in the fact that the polymer chains pre¬pared by ATRP contain halogen as terminal fragment, which has been transferred from the polymerisation initiator. The content of halogen is generally undesirable in polymers. Halo¬gen, especially chlorine and bromine, is subject to the removal as hydrogen halide depend¬ing on temperature, especially above 150°C. The double bond thus formed is subject to a reaction with atmospheric oxygen, which decreases the antioxidative resistance of the poly¬mer. Moreover, hydrogen halide liberated from the polymer reacts with other functional groups present in the polymer, such as ester groups present in acrylates. Depending on the type of the polymer, chlorine is also removed in the form of a radical, which might initiate un¬desirable chain reactions in the polymer structure. The removal of halogen from the polymer structure, especially from the terminal position of the polymer chain, and its replacement with suitable substituents in a subsequent process step is described in WO 00/18807.

U.S. Patent Specification 4,581,429 discloses a free radical polymerisation process by the controlled or "living" growth of polymer chains. A specific process embodiment is the use of initiators of the partial formula R'R"N-0-X. In the polymerisation process the free radical species R'R"N-0* and *X are generated. «X is a free radical group, e.g. a tert-butyl or

cyanoisopropyl radical, capable of polymerising monomer units containing ethylene groups. The monomer units A are substituted by the initiator fragments R'R"N-0» and «X and polym¬erise to structures of the type: R'R"N-0-A-X (A: polymer block). Specific R'R"N-0-X initiators mentioned are derived from cyclic structures, such as 2,2,6,6-tetramethylpiperidine, or open chain molecules, such as di-tert-butylamine.

Recently some alternative polymerisation regulators have been published. WO 98/30601 discloses heterocyclic >N-0-R compounds suitable for controlled polymerisation processes. WO 98/13392 discloses open chain alkoxyamines, which are derived from NO-gas or from nitroso compounds. The advantage of these prior art polymerisation methods over the ATRP-method is seen in the fact that no subsequent replacement of terminal groups of the polymer chains is needed.

In view of the almost unlimited range of different technical applications, there remains a growing need for pigment dispersions of improved pigment affinity and rheology, as ex¬pressed by the viscosity of the mill base at a given shear rate and improved gloss of surface

coatings.

A prior art solution to this problem is disclosed in WO 00/40630, wherein pigment disper¬sions are disclosed containing block copolymers as dispersants, prepared by the ATRP-method. The block copolymers consist of defined hydrophobic and hydrophilic poly¬mer blocks. The difference in polarity is obtained by copoiymerising polymer blocks A and B wherein different amounts of monomer units with hydrophilic functional groups are present, such as amino or alkylated amino groups. This changes the hydrophilic/ hydrophobic char¬acter of the block copolymer dispersant. In one embodiment, the individual hydrophobic "A" blocks based on uncharged homo- or copolymers of methacrylate monomers form steric stabiliser blocks in solvent based coating formulations. The presence of more hydrophilic "B" blocks (e.g. amino functional acrylates or methacrylates) is the basis for pigment affinity to certain organic or inorganic pigments.

it has surprisingly been found that the addition of salt forming components, such as mono-, bi- or tricyclic sulphonic, carboxytic and phosphonic acids, in the event that monomer units containing amino groups are present in the hydrophilic polymer blocks, produces pigment dispersions having improved properties for the above-mentioned technical applications.

The present invention relates to a composition comprising

a) 0.1 - 99.9 % by weight of a combination of dispersing agents essentially consisting of

i) A block copolymer of the formula

X-A—By—Y	(I),

wherein

X and Y represent chain terminal groups from fragments of a polymerisation initiator containing the group

N-O-X'	(A),

wherein

X' is cleavable from the initiator as a free radical X« and is capable of initiating the polymerisation of ethylenically unsaturated monomers; or

one of X and Y represents the fragment of a free radical initiator and the other one represents the chain terminal group from the free nitroxyl radical

\ N-O  (B);

A and B represent different polymer blocks composed of non-ionic repeating units of ethylenically unsaturated monomers, wherein one of the polymer blocks A or B additionally contains repeating units of ethylenically unsaturated monomers sub¬stituted with ionic groups;

x and y represent numerals greater than zero and define the number of monomer repeating units in polymer blocks A and B; and

(ii) A salt forming component; and

b) 0.1 - 99.9 % by weight of dispersible inorganic or organic pigment particles.

The present invention also relates to a pigment dispersion comprising a dispersed phase consisting of

a") A block copolymer of the formula I, wherein X, A, B, Y, x and y are as defined above; and b') Dispersed pigment particles; and

An organic or aqueous carrier liquid, e.g. a liquid carrier selected from the group consisting of water, organic solvents and mixtures thereof.

The pigment dispersions are useful for a variety of uses, e.g. for the preparation of inks or printing inks in printing prpcesses, such as flexographics, screen, packaging, security ink, intaglio or offset printing, for pre-press stages and textile printing, for office, home or graphic applications, for paper goods, pens, felt tips, fibre tips, card, wood, (wood) stains, metal, ink¬ing pads, or inks for impact printing, (with impact-pressure ink ribbons), or for the preparation of colorants, for coatings, e.g. paints, for textile decoration and industrial marking, for roller

coatings or powder coatings or for automotive finishes for high-solids, for low-solvent, water containing or metallic coating materials or for water-containing formulations, water-contain¬ing paints, or for the preparation of pigmented plastics, fibres, platters or mold carriers, or for pigmented radiation curable coatings, or for pigmented gel coats, laminates, composites, adhesives and casting resins, or for non-impact printing material, for digital printing, thermal wax transfer printing, Inkjet printing or thermal transfer printing, or for the preparation of col¬our filters, especially for visible light in the range from 400 to 700 nm, which can be used for the production of liquid crystal displays (LCDs) or charge combined devices (CCDs), for the preparation of cosmetics, toners, or polymeric ink particles for the preparation of toners, such as dry or liquid copy toners or electro photographic toners. The toners can be prepared in master batches and be used in turn in master batches for the preparation of coloured plastics.

The terms and definitions used in the specification of the present invention preferably have

the following meanings:

Component a)

The term dispersing agent is defined within the limits of a so-called solid/ liquid dispersion, as opposed to other types of dispersions, such as liquid/ liquid (e.g. emulsions) or solid/gas (e.g. fumes) dispersions. Solid/liquid dispersions that apply consist of a two-phase system containing insoluble solid particles or solid particles of low solubility within a liquid. The dis¬persing agent enables solid particles, in the instant case pigment particles, to be distributed homogeneously within a liquid phase, e.g. water or organic solvent, or mixtures of both, or a polymer melt. Homogeneous distribution means that the concentration of the solid particles within the liquid phase in any volume fraction of the liquid phase is identical or approximately identical (even distribution of the solid particles).

The term block copolymer comprises random block, multi block, star or gradient copolymers. The copolymer blocks A and B consist of at least two repeating units of polymerisable eth-ylenically unsaturated monomers.

The term polymerisable ethylenically unsaturated monomers applies to monomeric com¬pounds characterised by the presence of the structural moiety >C=C

necessary extend, that the formation of a block copolymer by subsequent addition of differ¬ent monomers can be realised. The method of living polymerisation is described in U.S. Pat¬ent Specification No. 4,581,429,

In the block copolymer (I) one of X and Y represents a chain terminal group from fragments of a polymerisation initiator containing the group (A) wherein X' is cleavable from the initiator

as a free radical X« and is capable of initiating the polymerisation of ethylenically unsatura¬ted monomers. The method of polymerisation that applies is the so-called controlled polym¬erisation with >N-0-R compounds.

In the alternative, one of X and Y represents the fragment of a free radical initiator and the other one represents the chain terminal group from the free nitroxyl radical (B). The method of polymerisation that applies is the so-called controlled polymerisation with >N-0» com¬pounds.

A suitable polymerisation initiator containing the group (A) is represented by the formula

FL

(II).

wherein

X" is cleavable from the compound (II) as a free radical X* and is capable of initiating the polymerisation of ethylenically unsaturated monomers;

one of RT and R2 represents C,-C?alkyl or hydroxy-CrC7alkyl and the other one repre¬sents CrC4alkyl, CVC4alkyl substituted by Ci-C4alkoxycarbonyl or CrC4alkoxy or hy-droxy-Ci-C4alkyl; or

R, and Ra together with the adjacent C-atom both represent C3-C7cycloalkyl;

R3 and R4 independently of one another are as defined as R, and R2 or represent hydro¬gen;

Ra represents hydrogen or a substituent selected from the group consisting of C1-C4alkyl, hydroxy-CrC4alkyl, C5-C10aryl, Cs-Ci0aryl-C1-C4alkylI CrC4alkyl-C5-C10aryl, cyano, Ci-C4alkoxycarbonyl, d-C4alkanoyloxy, Ci-C4alkanoyloxy-C1-C4alkyl, carbamoyl, mono- or di- C,-C4alkylcarbamoyl, mono- or di-2-hydroxyethylcarbamoyl, amidino, 2-

imtdazolyl, 1-hydroxy-2-hydroxymethyl-2-propylcarbamoyl, 1,1-dihydroxymethyl-2-hy-droxycarbamoyl and -P=0(0-d-dalkyl)2; and

Rb is as defined as Ra; or

Ra and Rb together represent a divalent group and form a 5-, 6-, 7- or 8-membered ali¬phatic or aromatic heterocyclic group, which may contain 1-3 additional heteroatoms selected from the group consisting of nitrogen, oxygen and sulphur.

The free radical species cleaved from a compound (II) is illustrated by the formula

(IIA)

The group X" which is cleavable from the compound (II) as the free radical X» has at least one C-atom and is capable of initiating the polymerisation of ethylenically unsaturated monomers (>N-0-R polymerisation). In the alternative the group X" represents the fragment of a free radical initiator (>N-0» polymerisation).

X", defined as the group which is cleavable from the compound (II) as the free radical X* (>N-0-R polymerisation) is preferably selected from the group of aliphatic and cydoaliphatic substituents consisting of aryl-CH2-. (CH3)CH(-aryl)-, aryl-CH2-CH2-, (CH3)2C(-aryl)-, (C5-C6cycloalkyl)2C(-CN)-, (Ci-Ci2alkyl)2C(-CN)-, -CH2CH=CH2l Ci-dsalkyl-Ct-RJt-C^OJ-d-C12alkyl]-, C1-C12alkyl-C(-R)[-C(=O)-Ce-C10aryl]-, C1-C12alkyl-C(-R)[-C(=0)-C,-C,2alkoxy]-, C1-C12alkyl-C(-R)[-C{=0)-phenoxy]-lCrC,2alkyl-C{-R)[-C(=0)-N-di-Cl-Ciaalkyl]-, C,-Ciaalkyl-C(-R)[-(C=0)—NH-d-Cisalkyl]-, d-d2alkyl-C(-R)[-C(=0)-NH2]-, -CH2CH=CH-CH3, -CH2-C(CH3)=CH2, -CH2-CH=CH-phenyl, 2-propynyl, 2-tetrahydropyranyl or 2-tetrahydrofuryl, wherein R represents hydrogen or CrC12alkyl.

The aryl groups in these groups defined for X" may additionally be substituted with a sub-stituent selected from the group consisting of d-C^alkyl, halogen, d-d2alkoxy, d-d2alkyl-carbonyl, glycidyloxy, OH, -COOH and -COOd-C12alkyl.

X" is preferably selected from the group of aliphatic and cydoaliphatic substituents consist¬ing of phenyl-CH2-, CH3CH(-phenyl)-, (CH3)2C(-phenyl)-, (d-C6cycloalkyl)2C(-CN)-, (CH3)2C(-CN)-, -CH2=CH-CH2-, CH3CH(-CH=CH2)-, C1-Caalkyi-C(-R)[-C(=0)-phenyl]-l d-C8alkyl-C(-R)[-C(=0)-Ci-Caalkoxy]-, Cl-Cealkyl-C(-R)[-C(=0)-C1-CBalkyl]-, Ci-C8aik-

yl-C(-R)[-C(=0)-N-di-C1-C8alkyl]-, CrCaa1kyl-C(-R)[-C(=0)-NH-C,-C8alkyl]- and CrC8alkyl-C
A particularly preferred group of substituents X" is selected from the group of aliphatic and cycloaliphatic substituents consisting of phenyl-CrV, CH3CH(-phenyl)-, (CH3)2C(-phenyl)-, (C5-C6cycloalkyl)2C(-CN)-, (CH3)2C(-CN)-, -CH^CH-ChV, CH3CH(-CH=CH2)-, C,-C4alkyl-C(-R)[-C(=0)-phenyl]-, C,-C4alkyl-C(-R)[-C(=0)-Ci-C4alkoxy]-, C^alkyl-Cf-RJl-Cf^-C,-C4alkyll-, C1-C4alkyl-C(-R)[-C(=0)-N-di-Cl-C4alkyl]-l Ci-C4alkyl-C(-R)[-C(=0)-NH-C1-C4alkyl]-and C1-C4alkyl-C(-R)[-C(=0)-NH2]-, wherein R is hydrogen or C,-C4alkyl.

A compound wherein the free nitroxyl radical (B) is present, is represented by the for¬mula HA. The free nitroxyl radical is generated from a compound (II), wherein X" is the frag¬ment of a free radical initiator.

X" defined as the fragment of a free radical initiator (>N-0 polymerisation) is a fragment from known free radical initiators used as sources of free radicals in so-called living polym¬erisation reactions, e.g. a suitable bis azo compound, a peroxide or a hydroperoxide.

Suitable bis azo compounds are commercially available, e.g. 2,2,-azobisisobutyronitrile, 2,2'-azobis(2-methylbutyronitrile), 2,2'-azobis(2,4-dimethylvaleronitrile), 2,2'-azobis(4-methoxy-2,4-dimethylvaleronitrile), 1,1'-azobis(1-cyclohexanecarbonitrile), 2,2'-azobis(isobutyramide) dihydrate, 2-phenylazo-2,4-dimethyl-4-methoxyvaleronitrile, dimethyl 2,2'-azobisisobutyrate, 2-(carbamoylazo)isobutyronitrile, 2,2'-azobis(2,4,4-trimethylpentane), 2,2'-azobis(2-methyl-propane), 2,2'-azobis(N,N,-dimethyleneisobutyramidine) as free base or hydrochloride, 2,2'-azobis(2-amidinopropane) as free base or hydrochloride, 2,2'-azobis{2-methyl-N-[1,1-bis(hydroxymethyl)ethyl]propionamide} or 2,2'-azobis{2-methyl-N-[1,1 -bis(hydroxymethyl)-2-hydroxyethyljpropionamide}.

Suitable peroxides and hydroperoxides are commercially available, e.g. acetylcyclohexane-sulphonyl peroxide, diisopropyl peroxydicarbonate, tert-amyl perneodecanoate, tert-butylp-erneodecanoate, tert-butyl perpivalate, tert-amylperpivalate, bis(2,4-dichlorobenzoyl) perox¬ide, diisononanoyl peroxide, didecanoyl peroxide, dioctanoyl peroxide, dilauroyl peroxide, bis(2-methylbenzoyl) peroxide, disuccinoyl peroxide, diacetyl peroxide, dibenzoyl peroxide, tert-butyl per-2-ethylhexanoate, bis(4-chlorobenzoyl) peroxide, tert-butyl perisobutyrate, tert-butyl permaleate, 1,1-bis(tert-butylperoxy)-3,5,5-trimethylcyclohexane, 1,1-bis(tert-butylper-oxy)cyclohexane, tert-butyl peroxyisopropyl carbonate, tert-butyl perisononaoate, 2,5-di-methylhexane 2,5-dibenzoate, tert-butyl peracetate, tert-amyl perbenzoate, tert-butyl per-benzoate, 2,2-bis(tert-butylperoxy)butane, 2,2-bis (tert-butylperoxy)propane, dicumyl perox¬ide, 2,5-dimethylhexane 2,5-di-tert-butylperoxid, 3-tert-butylperoxy-3-phenyl phthalide, di-

tert-amyl peroxide, a,a'-bis(tert-butylperoxyisopropyl) benzene, 3,5-bis(tert-butylperoxy)-3,5-dimethyl-1,2-dioxolane, di-tert-bjtyl peroxide, 2,5-dimethylhexyne 2,5-di-tert-butyl peroxide, 3,3,6,6,9,9-hexamethyl-1,2,4,5-tetraoxacyclononane, p-menthane hydroperoxide, pinane hy¬droperoxide, diisop ropy I benzene mono-a-hydroperoxide, cumene hydroperoxide or tert-butyl hydroperoxide.

In a compound (II) the substituents R,, R2 and Ra and R3, R4 and Rb together with the adja¬cent C-atom on the nitrogen atom preferably represent groups of the partial formulae

H4C-

CH,

CH3

HSC	CH,

HSC-

CH.

CN

V

H,C

HX  CH,	H,C	CH,	CH,0	CH,

CN

CH3  CN

CH,

CN

CN

H,C-

CH,

CH,

HaC-

H3C-

COOCH,	CONCCty,	CONHCHjCHjOH

CH,

HN  CH

V

CH,

CH.

H,C-

/

H,C-

CONHCCHjtCHiOH),  Hf*  CH;

n

CH,

CONHC(CH3OH)3

In a preferred embodiment one of Ri and Ra represents methyl and the other one represents methyl or ethyl and one of R3 and R4 represents methyl and the other one represents methyl or ethyl and Ra and Rb together represent a group of the partial formula

(Ao).

wherein R5, R6, R7 and R8 independently of one another represent hydrogen, methyl or ethyl; and one of R9 and R10 independently of the other represents hydrogen or substituents or R9 and R10 both represent substituents.

In a preferred embodiment of the invention the chain terminal group from fragments of a po¬lymerisation initiator containing the group (A) or from the free nitroxyl radical (B) represents a group of the partial formula

FL  Rs

R4  «7  RB

(Bn),

wherein Rt - R8 are as defined above and the 4-position is substituted by one or two sub¬stituents. Preferred groups B0 which contain substituents in 4-position are represented by the

partial formulae

-O—N

-o-

Ha  R,  Ra

m

(B,),

R,

-N	)	N-

RT  R.  R>

^  (B£),

and

-0	N

^  H,  R,

(B3),

wherein

R1 - R6 are as defined above;

m represents a numeral from one to four;

n represents one, two or three;

if m represents one,

Ra represents hydrogen, d-C^alkyl which is uninterrupted or interrupted by one or more oxygen atoms, 2-cyanoethyl, benzoyl, glycidyl, or represents a monovalent radical of an aliphatic carboxylic acid having 2 to 18 C-atoms, of a cycloaliphatic carboxylic acid having 7 to 15 C-atoms, of an a,b-unsaturated carboxylic acid having 3 to 5 C-atoms or of an aromatic carboxylic acid having 7 to 15 C-atoms, where each carboxylic acid can be substituted in the aliphatic, cycloaliphatic or aromatic moiety by 1 to 3 -COOZ groups, in which Z represents H, CrCajalkyl, C3-Ci2alkenyl, C5-C7cycloalkyl, phenyl or benzyl; or

Ra represents a monovalent radical of a carbamic acid or phosphorus-containing acid or a monovalent silyl radical; or

if m represents 2,

Ra represents Cz-C12alkylene, d-C^alkenylene, xylylene, or represents a divalent radical of an aliphatic dicarboxylic acid having 2 to 36 C-atoms, of a cycloaliphatic or aromatic dicar-boxylic acid having 8 to 14 C-atoms or of an aliphatic, cycloaliphatic or aromatic dicarbamic acid having 8 to 14 C-atoms, where each dicarboxylic acid may be substituted in the ali¬phatic, cycloaliphatic or aromatic moiety by one or two -COOZ groups; or Ra is a divalent radical of a phosphorus-containing acid or a divalent silyl radical; or

if m represents 3,

Ra represents a trivalent radical of an aliphatic, cycloaliphatic or aromatic tricarboxylic acid, which may be substituted in the aliphatic, cycloaliphatic or aromatic moiety by -COOZ, of an aromatic tricarbamic acid or of a phosphorus-containing acid, or is a trivalent silyl radi¬cal; or

if m represents 4,

Ra represents a tetravalent radical of an aliphatic, cycloaliphatic or aromatic tetracarboxylic acid;

if n represents one,

Rb represents d-C^alkyl, C5-C7cycloalkyl, C7-C8aralkyl, Ca-C18alkanoyl, C3-C5alkenoyl or benzoyl;

Rc represents d-C^alky!, C5-C7cycloalkyl, C2-Caalkenyl unsubstituted or substituted by a cyano, carbonyi or carbamide group, glycidyl or represents a group of the formulae -CH2CH(OH)-Z, -CO-Z- or -CONH-Z, wherein Z represents hydrogen, methyl or phenyl, or Rb and Rc together represent the cyclic acyl radical of an aliphatic or aromatic 1,2- or 1,3-dicarboxylic acid;

if n represents two,

Rb is as defined above; and

Rc represents C2-Ci2alkylene, C6-Ci£arylene, xylylene, a -CHeCH(OH)CHa-0-B-0-CH2CH(OH)CH2- group, wherein B represents Ca-C10alkylene, C6-C15-arylene or C6-Ci2Cycioalkylene; or, provided that Rb is not alkanoyl, alkenoyl or benzoyl, Rc represents a divalent acyl radical of an aliphatic, cycloaliphatic or aromatic dicarboxylic acid or dicar¬bamic acid, or represents the group -CO-; or

Rc represents a group of the partial formula

wherein

T, and T2 independently of the other represent hydrogen, d-C^alkyl, or Ti and T2 together represent C4-C6alkylene or 3-oxapentamethylene; or

if n represents 3,

Rc represents 2,4,6-triazinyl.

A highly preferred group Bo which contains substituents in 4-position is selected from the group consisting of the partial formulae Bi and B2, wherein

m represents 1;

Ra represents hydrogen, d-C^alky! which is uninterrupted or interrupted by one or more oxygen atoms, 2-cyanoethyl, benzoyl, glycidyl, or represents a monovalent radical of an aliphatic carboxylic acid having 2 to 12 C-atoms, of a cycloaliphatic carboxylic acid having 7 to 15 C-atoms, of an a,b-unsaturated carboxylic acid having 3 to 5 C-atoms or of an aromatic carboxylic acid having 7 to 15 C-atoms;

m represents 2;

Ra represents a divalent radical of an aliphatic dicarboxylic acid having 2 to 36 C-atoms;

n represents 1;

Rb represents C,-Ci2alkyl, C5-C7cycloalkyl, Cr-Cearalkyl, C2-Ciaalkanoyl, Ca-Csalkenoyl or benzoyl; and

R0 represents C,-Ciaalkyl, C5-C7cycloalkyl, C2-CBalkenyl unsubstituted or substituted by a cyano, carbonyl or carbamide group, glycidyl, or represents a group of the formula -CH2CH(OH)-Z, -CO-Z or -CONH-Z, wherein Z represents hydrogen, methyl or phenyl.

Another highly preferred group Bo which contains substituents in 4-position is selected from the group consisting of the partial formulae B, and B2, wherein

m represents 1;

Ra represents hydrogen, d-dealkyl, 2-cyanoethyl, benzoyl, glycidyl, or a monovalent radical of an aliphatic carboxylic acid having 2 to 12 C-atoms;

m represents 2;

Ra represents a divalent radical of an aliphatic dicarboxylic acid having 2 to 36 C-atoms;

n represents 1;

Rb represents d-Cisalkyl, C7-Caaralkyl, CrCisalkanoyl, C3-C5alkenoyl or benzoyl; and

Rc represents Ci-CiBalkyl, glycidyl, a group of the formulae -CH2CH(OH)-Z or -CO-Z, wherein Z represents hydrogen, methyl or phenyl.

Another particularly preferred embodiment relates to the group B0, wherein one of R9 and R10 represents hydrogen and the other one d-C4alkanoylamino.

In the block copolymer (I) one of the polymer blocks A and B is composed of non-ionic re¬peating units of ethylenically unsaturated monomers suitable for the method of controlled or living polymerisation. These monomers are characterised by the presence of at least one group >C=C
In a preferred embodiment of the invention one of the polymer blocks A and B is essentially composed of repeating units of ethylenically unsaturated monomers selected from the group consisting of styrenes, acrylic and methacrylic acid-d-C24a!kyl esters, acrylic and meth¬acrylic acid-hydroxy-C2-C6alkyl esters, acrylic and methacrylic acid-dihydroxy-C3-C4alkyl es¬ters and acrylic and methacrylic acid esters having poly-Crdalkyleneglycolester groups, wherein the ester groups may be substituted with d-C24alkoxy groups.

Suitable styrenes may be substituted at the phenyl group by one to three additional substitu-ents selected from the group consisting of hydroxy, d-dalkoxy, e.g. methoxy or ethoxy, halogen, e.g. chloro, and d-dalkyl, e.g. methyl or methyl.

Suitable acrylic acid or methacrylic acid-Ci-C24alkyl esters are acrylic acid or methacrylic acid esters esterified by methyl, ethyl, n-butyl, isobutyl, tert-butyl, neopentyl, 2-ethylhexyl, isobornyl, isodecyl, n-dodecyl, n-tetradecyl, n-hexadecyl or n-octadecyl.

Representative acrylic and Crdalkylacrylic acid-C6-C11aryl-C1-C4alkyl esters are acrylic acid or methacrylic acid esters esterified by benzyl, 2-phenylethyl, 1- or 2-naphthylmethyl or 2-(1-or 2-naphthyl)-ethyl. The phenyl or naphthyl groups may be additionally substituted with one to three additional substituents selected from the group consisting of hydroxy, Ci-C4alkoxy, e.g. methoxy or ethoxy, halogen, e.g. chloro, and C^alkyl, e.g. methyl or methyl.

Representative acrylic and d^alkylacrylic acid-Ce-Cnaryloxy-d^alkyl esters are acrylic acid or methacrylic acid esters esterified by phenoxyethyl or benzyloxyethyl.

Representative acrylic acid and d^alkylacrylic acid-hydroxy-C2-C4alkyl esters are acrylic acid- or methacrylic acid-2-hydroxyethylesters (HEA, HEMA) or acrylic acid- or methacrylic acid-2-hydroxypropylester (HPA, HPMA).

Representative acrylic and Ct-Cialkylacrylic acid-polyhydroxy-C3-C6alkyl esters are acrylic acid- or methacrylic acid esterified by ethylene glycol or glycerol.

Representative acrylic acid- and CrC4aikylacrylic acid-silyloxy-Ca-C4alkyl ester are acrylic acid- or methacrylic acid-2-trimethylsilyloxyethylesters (TMS-HEA, TMS-HEMA).

Representative acrylic acid- or Ci-C4alkylacrylic acid-(Ct-C.,alkyl)3silyl-C2-C4alkyl esters are acrylic acid- or methacrylic acid-2-trimethy)sily)ethylesters or acrylic acid- or methacrylic acid-3-trimethylsilyl-n-propylesters.

Representative acrylic and d^alkylacrylic acid esters having poly-C2-C4alkyleneglycolester groups, wherein the ester groups may be substituted with CrC24alkoxy groups, are illu¬strated by the formula given below:

wherein

n represents a numeral from one to 100;

RT and R2 independently of one another represent hydrogen or methyl; and

R3 represents CrC24alkyl, e.g. methyl, ethyl, n- or isopropyl, n-, iso-, or tert-butyl, n- or neo¬pentyl, n-dodecyl, n-tetradecyl, n-hexadecyl, n-octadecyl, or represents aryl-CrC24alkyl, e.g. benzyl or phenyl-n-nonyl, as well as CrC24alkylaryl or Ci-C24alkylaryl-C1-C24alkyl.

Representative acrylic acid- and CrC4alkylacrylic acid-heterocyclyl-C2-C4alkyl esters are acryiic acid- or methacrylic acid-2-(N-morpholinyl, 2-pyridyl, 1-imidazolyl, 2-oxo-1-pyrrolidinyl, 4-methylpiperidin-1-yl or 2-oxoimidazolidin-1-yl)-ethyl esters.

Representative C,-C4alkylacrylic acid esters having poly-C2-C4alkylenegiyco lester groups, wherein the ester groups may be substituted with d-C24alkoxy groups are acrylic acid- or methacrylic acid esters of ethoxylated decanol, ethoxylated lauryl alcohol or ethoxylated stearyl alcohol, wherein the degree of ethoxylation, as expressed by the index n in the for¬mula above, is typically in the range from 5 to 30.

Representative acrylic and d-dalkylacrylic acid-(C1-C4alkyl)1.aamide are acrylic acid- or methacrylic acid N-methyl, N.N-dimethyl, N-ethyl or N,N-diethyl amide.

Representative esters of maleic acid or fumaric acid are the d-C24alkyl esters, e.g. the me¬thyl, ethyl, n-butyl, isobutyl, tert-butyl, neopentyl, 2-ethylhexyl, isobornyl, isodecyl, n-dodecyl, n-tetradecyl, n-hexadecyl or n-octadecyl esters, the C6-diaryl, e.g. phenyl or naphthyl, es¬ters or the C6-C11aryl-C,-C4alkyl esters, e. g. benzyl or 2-phenethyl esters. The phenyl or naphthyl groups may be additionally substituted with one to three additional substituents selected from the group consisting of hydroxy, d-C4alkoxy, e.g. methoxy or ethoxy, halogen, e.g. chloro, and d-C4a!kyl, e.g. methyl or methyl.

Representative N-substituted maleinimides are the N-d-dalkyl, e.g. N-methyl or N-ethyl, or N-aryl, e.g. N-phenyl substituted maleinimides.

In the block copolymer (I) one of the polymer blocks A or B additionally contains repeating units of ethylenically unsaturated monomers substituted with ionic groups. A suitable eth-ylenically unsaturated monomer substituted with an ionic group present in one of the polymer blocks A and B is represented by the cationic or anionic part of a salt formed from a com¬pound of the formula

wherein 

R1 represents hydrogen or Ci-C4alkyl; and

R2 represents -OH, Ci-C4alkyl substituted bycarboxy, sulpho or phosphono or amino sub¬stituted C2-C1Balkoxy selected from the group consisting of amino-C2-C18alkoxy, C,-C4alk-ylamino-C2-C,aalkoxy, di-Ci-C4alkylamino-C2-C18alkoxy, hydroxy-C2-C4alkylami-no-Cji-dBalkoxyandd-C^lkyl-fhydroxy-^-C^lkylJamino-Crdaalkoxy.

In a particularly preferred embodiment of the invention the repeating unit of an ethylenically unsaturated monomer substituted with an ionic group present in one of the polymer blocks A

and B is represented by the cationic or anionic part of a salt formed from a compound of the

formula (III), wherein

R1 represents hydrogen or methyl; and

R2 represents amino substituted Ce-C1Balkoxy selected from the group consisting of amino-C2-C4alkoxy, C1-C4alkylamino-C2-C4alkoxy, di-C1-C4alkylamino-C2-C-ialkoxy, hydroxy-C2-C4alkylamino-C2-CiBalkoxyandCi-C4alkyl-(hydroxy-C2-C4alkyl)amino-C2-C4alkoxy.

In an alternative embodiment the repeating unit of an ethylenically unsaturated monomer present in one of the polymer blocks A and B is the acid addition salt or the salt formed by quaternisation of an amino monomer selected from the group consisting of amino substi¬tuted styrene, (Ci-dalkyl^amino substituted styrene, N-mono-{C1-C4alkyl)1.2amino-C2-C4alkyl(meth)acrylamide and N.N-di-tCi^alkylJt^amino^-C^lkyKmethJacrylamide, vi-nylpyridine or CrC4alkyl substituted vinylpyridine, vinylimidazole and CrC4alkyl substituted vinylimidazole.

Representative styrenes are substituted at the phenyl group with one or two amino groups or one or two (Ci-C4alkyl)t-2 amino groups, particularly one amino group in 4-position. Addi¬tional substituents are selected from the group consisting of hydroxy, C1-C4alkoxy, e.g. methoxy or ethoxy, halogen, e.g. chloro, or Ci-C4alkyl, e.g. methyl or ethyl.

Representative N-mono-(C1-C4alkyl)i.2amino-C2-C4alkyl{meth)acrylamide and N,N-di-(Cr C4alky0i.2amino-C2-C4alkyl(meth)acrylarnide are 2-N-tert-butylamino- or 2-N,N-dimethyl-aminoethylacrylamide or 2-N-tert-butylamino- or 2-N,N-dimethylaminopropylmethacrylamide.

In another preferred embodiment of the invention the repeating unit of an ethylenically unsa¬turated monomer substituted with an ionic group present in one of the polymer blocks A and B is the acid addition salt or the salt formed by quaternisation of an amino monomer selected from the group consisting of amino substituted styrene, (Ci-C4alky1)1.2amino substituted sty¬rene, and N,N-di-(Ci-C4alkyl)2amino-C2-C4alkyl(meth)acrylamide.

In a particularly preferred embodiment of the invention the cationic part of a salt formed from a compound of the formula {III) is represented by an ester group of the formula

wherein

one of Ra, Rb and Rc represents 2-hydroxyethyl and the other ones represent hydrogen, methyl or ethyl; or

Ra, Rb and Rc independently of one another represent hydrogen or a substituent selected from the group consisting of Ci-C^lkyt, aryl-C1-C4a)kyl and (Ci-C4alkyl)i^aryl.

In an especially preferred embodiment of the invention the repeating unit of an ethylenically unsaturated monomer substituted with an ionic group is represented by the cationic part of an acid addition salt or the salt formed by quaternisation of 4-aminostyrene, 4-dimethylami-nostyrene and an aminoalkyl (meth)acrylate selected from the group consisting of 2-dime-thylaminoethyl acrylate (DMAEA), 2-dimethylaminoethyl methacrylate (DMAEMA), 2-diethyl-aminoethyl acrylate (DEAEA), 2-diethylaminoethyl methacrylate (DEAEMA), 2-t-butylamino-ethyi acrylate (t-BAEA), 2-t-butylaminoethyl methacrylate (t-BAEMA) and 3-dimethylamino-propylmethacrylamide, 4-vinylpyridine, 2-viny(pyridine or 1-vinylimidazole.

The index numbers x and y represent values greater than zero and define the number of monomer units present in the polymer blocks A and B. The index numbers x and y inde¬pendently of one another represent one or numerals greater than one. A range from two to 1000 is preferred for the sum of x and y. The preferred molecular weight range of both poly¬mer blocks A and B is from about 1 000 to 100 000, preferably about 1 000 to 50 000. A par¬ticularly preferred molecular weight range is from about 1 000 to 15 000.

The copolymers (I) defined above, e.g. an oligomer, a co-oligomer or a copolymer (block or random) are prepared in a manner which is by itself known, by free radical polymerisation of at least one ethylenically unsaturated monomer or oligomer. The method of polymerisation that applies is the so-called living polymerisation with >N-0-R compounds or the so-called living polymerisation with >N-0« compounds.

In the composition according to the present invention the component (ii) forms a salt with the block copolymer (I) by acid-base reaction, acid addition or quaternisation reaction.

In particular, an acidic group, such as the sulpho, carboxy or phosphono group, a sulphonic acid-C,-C4alkyl ester group or a alkyl halide group, which is present in the salt forming component (ii), forms a salt by reaction with a free amino group or a primary, secondary or tertiary amino group which is present in one of the polymer blocks A and B of the block co¬polymer component (I).

In an alternative embodiment of the invention the acidic group, such as the sulpho, carboxy or phosphono group may be present in one of the polymer blocks A and B of the block copolymer component (I). In that event the primary, seconddary or tertiary amino group is present in the salt forming component (ii).

The salt forming groups mentioned above, present in the salt forming component (ii), par¬ticularly the sulpho, carboxy or phosphono group, or a free amino group or a primary, secon¬dary or tertiary amino group may be attached to any aliphatic, cycloaliphatic, aliphatic cy-cloaliphatic, aromatic or aromatic aliphatic hydrocarbon backbone. The backbone may be linear, cyclic or slightly or highly branched and may consist of C-atoms exclusively or may additionally contain heteroatoms, particularly oxygen, nitrogen, sulphur, phosphorus, silicon or boron.

In a preferred embodiment of the invention the salt forming component (ii) is selected from the group consisting of mono-, bi- or tricyclic sulphonic, carboxylic or phosphonic acids and aliphatic sulphonic, carboxylic or phosphonic acids substituted with mono-, bi- or tricyclic groups alkyl halides substituted with mono-, bi- or tricyclic groups, and Ct-C4alkyl esters of mono-, bi- or tricyclic sulphonic acids.

The mono-, bi-, or tricyclic groups present in the sulphonic, carboxylic and phosphonic acids or the mono-, bi-, or tricyclic substituents of the aliphatic sulphonic, carboxylic or phosphonic acids and alkyl halides are selected from the group consisting of saturated or unsaturated mono-, bi-, or tricycloaliphatic, heteromonocycloaliphatic or heterobicycloaliphatic, carbo-monocyclic or carbobicyclic aromatic, partially saturated carbobicyclic aromatic, hetero-monocyclic or heterobicyclic aromatic and partially saturated heterobicyclic aromatic groups.

Representative salt forming components (ii) which are selected from the group consisting of mono-, bi-, or tricyclic sulphonic, carboxylic and phosphonic acids or representative salt forming components (ii) which are selected from the group of aliphatic sulphonic, carboxylic or phosphonic acids substituted with monocyclic, bicyclic or tricyclic groups are illustrated by the list given below:

A preferred group of substituted mono-, bi-, or tricyclic sulphonic, carboxylic and phosphonic acids is represented by the general formula:

wherein

X represents carboxy, sulpho or P(=0)(OH)2; and

RT, R2 or R3 independently of one another represent hydrogen or a substituent selected from the group consisting of functional groups or derivatised functional groups selected from the group consisting of amino, C^alkylamino, CrC4-dialkylamino, hydroxy, oxo, thio, -N02,

carboxy, carbamoyl, sulpho, sulphamoyl, ammonio, amidino, cyano, formylamino, formamido and halogen; or
