Repository: anandvc/allindianpatents

File: patents/227233-a-solid-oxide-fuel-cell-system.html
Indian Patents. 227233:A SOLID OXIDE FUEL CELL SYSTEM

Indian Patents

Recently Granted Patents

  Recently Published Patents

Title of Invention	A SOLID OXIDE FUEL CELL SYSTEM

Abstract	The disclosure is directed to a solid oxide fuel cell including an electrolyte. The electrolyte is formed using a fused electrolyte powder. The disclosure is also directed to a solid oxide fuel cell stack including a plurality of solid oxide fuel cells. Each solid oxide fuel cell of the plurality of solid oxide fuel cells includes an electrolyte. The electrolyte is formed using a fused electrolyte powder.	

Full Text	 

FUSED ZIRCONIA-BASED SOLID OXEDE FUEL CELL

Oh-Hun Kwon

CROSS-REFERENCE TO RELATED APPLICATION^)

The present application claims priority from U.S. provisional patent application no. 60/477', 147, filed June 9, 2003, entitled "FUSED ZIR.CONIA-BASED SOLID OXIDE FUEL CELL," naming inventor Oh-Hun Xwon, which application is incorporated "by reference herein in its entirety.

TECHNICAL FIELD

The present invention generally relates to novel solid oxide fuel cells (SOFCs).

BACKGROUND ART

In pursuit of high-efficiency, environmentally friendly energy production, solid oxide fuel cell (SOFC) technologies have emerged as a potential alternative to conventional turbine and combustion engines. Fuel cell technologies typically have a higher efficiency and have lower CO and NOx emissions than traditional combustion engines. In addition, fuel cell technologies tend to be quiet and vibration-Zee. Solid oxide fuel cells (SOFCs) have an advantage over other fuel cell varieties. For example, SOFCs may use fuel sources such as natural gas, propane, methanol, kerosene, and diesel, among others because SOFCs operate at high enough operating temperatures to allow for internal fuel re formation. However, challenges exist in reducing the cost of SOFC systems to be competitive with combustion engines and other fuel cell technologies. These challenges include lowering the cost of materials, improving degradation or life cycle, and improving operation characteristics such as current and power density.

A typical SOFC has an electrolyte made from an expensive, high-purity, chemically co-precipitated stabilized zarconia. Chemically co-precipitated stabilized zhrcoiiia may also be used in a porous support tube structure or doped with nickel to produce a fuel electrode (anode). Other expensive materials such as doped lanthanum manganite have been proposed as an air electrode (cathode). The cathode can also be made of a composite of doped lan&anumniangaiiite and stabilized zixconia.

In addition to the cost of materials3 conductivity degradation in the electrolyte should be considered. Typicaljy, chemically co-precipitated stabilized zirconia-based electrolytes degrade at a rate as high as 0.5 percent per thousand hours of operation. This degradation has been attributed to gradual changes in the crystalline structure of the solid electrolyte and/or reaction with impurities. Degradation may also occur through on-and-off cycling. On-and-off cycling c}'cles temperatures, creating temperature differences between components during cooling and reheating. Even small difT-rcn".-s in expansion coefficients among various components of an SOFC lead to cracks, flaws, and separations during cycling. These cracks, flaws and separations degrade conductivity and increase resistivity between components. Lost conductivity, increases hi resistivity, and degradation of contact surface also lead to a reduction in operating voltages and current densities. As a solid electrolyte degrades, its resistance increases, "detracting from the potential of the fuel cell. In addition, increases in resistance in the electrolytes, electrodes or interconnects reduce the power output. As

a result of degradation, the expensive fuel cell components are replaced more frequently, leading to higher overall energy costs.

As such, many typical fuel cell systems suffer from deficiencies in providing a low cost alternative to other energy sources. In view of the foregoing, it is considered generally desirable to provide an improved SOFC having electrode and electrolyte materials having suitable properties for use in demanding SOFC applications.

DISCLOSURE OF INVENTION

In one particular embodiment, the disclosure is directed to a solid oxide fuel cell comprising fused electrolyte material.

In another embodiment, the disclosure is directed to a solid oxide fuel cell stack comprising a plurality of solid oxide fuel cells. Each solid oxide fuel cell of the plurality of solid oxide fuel cells includes a fused electrolyte material.

In a further embodiment, the disclosure is directed to a solid oxide fuel cell comprising a layer comprised of fused material.

In another embodiment a solid oxide fuel cell system comprising a fuel system for conditioning fuel, an air system for conditioning air, a solid oxide fuel cell stack connected to the fuel system and connected to the air system, and a power conditioner electrically coupled to the solid oxide fuel cell stack. The solid oxide fuel cell stack has a plurality of solid oxide fuel cells. Each solid oxide fuel cell of the plurality of solid oxide

fuel cells includes an electrolyte comprising fused electrol, ce material.

Li a further embodiment, the disclosure is directed to an electrolyte formed using fused electrolyte material.

BIUEF DESCRIPTION OF THE DRAWINGS

The present invention maybe better understood, and its numerous objects, features, and advantages made apparent to those skilled in the art by referencing the accompanying drawings.

FIG. 1 is an illustration of an SOFC.

FIGS. 2, 3, and 4 are graphs illustrating degradation in conductivity over time for electrolytes.

FIG. 5 illustrates an SOFC system.

The use of the same reference symbols in different drawings indicates similar or identicaTitems.

MODES FOR CAIStYING OUT THE INVENTION

In one particular embodiment, the disclosure is directed to a solid oxide fuel cell (SOFC) including a layer formed of fused material. For example, the SOFC may include an electrolyte formed of fused, doped

zicconia powder, such as fused, stabilized zirconia. In another exemplary embodiment, the SOFC may further include a conductivity agent, such as nickel, iron, cobalt, and other transition metals. A solid oxide fuel cell stack may be formed of a plurality of SOFCs.

FIG. 1 depicts an exemplary SOFC.  The SC?C hts two electrodes 102 and 106, and an electrolyte 104. The anode 102 overlies the electrolyte 104. The electrolyte 104 overlies the cathode 106. In operation, oxygen ions are transported across the electrolyte 104 to react with incoming fuel. This ion transport produces an electrical potential between the anode 102 and the cathode 106. In more detail, oxygen-containing gas enters through a cathode and diffuses to a cathode/electrolyte interface. Fuel diffuses through an anode to an anode/electrolyte interface. Oxygen ions are transported across the electrolyte from the cathode interface to the anode interface, where the oxygen ions react with the fuel. Multiple SOFCs as shown in FIG. 1 may be stacked on top of each other to form a solid oxide fuel cell stack.

According to another embodiment, the electrode of the solid oxide fuel cell is formed of a fused material, such as a fused powder. Alternatively ox ad/ itionally, a fused powder may be used to fonn an interconnect.

Fused material may take various farms including a wide range of oxide and non-oxide materials. Oxide materials, in particular, include doped and undoped zirconia, ceria, and gallia. The zirconia and ceria  . -materials maybe stabilized with various oxides including oxides of yttrium, scandium, samarium, ytterbium and. gadolinium. In one specific embodiment, a fused electrolyte pov/dei maybe yttria-stabilized ziicotna with at least about 8 mole percent yttria and may be formed through an arc melting or fusion process. For example, the yttria-stabilized zirconia may include at least about 8.5 mole percent yttria, at least about 9 mole percent yttria, at least about 9.5 mole percent yttria, or at least about 10 mole percent yttria. In another embodiment, the fused electrolyte powder maybe 10 mole percent yttria-stabilized zirconia formed through an arc melting or fusion process.

The fused electrode material may take similar forms to that of the fused electrolyte material. For example, a component of electrode material may be a stabilized zirconia, stabilized with approximately 8 to 10 mole percent yttria, and be formed using an arc melting or fusion process. The fused electrode material may contain conductivity agents, such as metals and metaJ oxides, such as nickeL La this case, nickel oxide may be mixed with fused powder, which is processed to for sintered, fused electrodes, the nickel oxide being reduced to nickel in a reducing atmosphere. Reduction of the nickel oxide may not only provide desirable conductivity in the resulting electrode, but also desirable porosity for fuel and/or oxygen migration to the electrolyte surface.

Fused powder tends to have a greater amount of impurities than more expensive chemical precipitation powder. In general, the impurities of fused powders may be less than about 2% or less than about 1% by weight. However, in some embodiments, the impurities maybe greater than about 0.2%, 0.5%, 0.7%, or 1% and as high as 2% or higher, but generally less than 5% by weight The impurities may include inert components, such as alumina, that have limited influence on the. properties of the electrolyte, electrode, or interconnect The percentages of impurities will vary depending on the inclusion of inert components.

An exemplary electrolyte may "be fonned using a tape-casting method with an organic binder. The electrolyte may then be densified by sintering, which includes pressureless sintering, hot pressing, hot isostatically pressing, hot uniaxiaUy pressing, or hot forging. The electrolyte may be co-formed with the balance of an SOFC or SOFC stack, such as by co-sintering, and preferably co-hot pressing so as to form a cell or stack in one densification step. The resulting electrolyte is durable with a reasonable ionic conductivity at least about 0.05 S/cm, such as at least about 0.10 S/cm or at least about 0.12 S/cm. In one exemplary embodiment, the electrical conductivity is not greater than about 0.5 S/cm, such as not greater than about 0.3 S/cm or not greater than about 0.2 S/cm. For example, the ionic conductivity may be between about 0.12 S/cm and about 02 S/cm. Moreover, the electrolyte conductivity degrades at not more than about 2.5%, such as not more than about 2.0%, not more than about 0.5%, not more than about 0.2%, or not more than about 0.1% per 1,000 hours.

The electrolyte may be used in a solid oxide fuel cell having an anode and a cathode, as already described above. The solid oxide fuel cell including the electrolyte may be included in a stack of solid oxide fuel cells, and may include 3 or more cells, such as at least 4 cells, but may include 10, 50 or greater than 100 fuel cells, among various configurations.

EXAMPLE 1

A batch of arc-melted and air-quenched crude including 10 mole percent yttria stabilized zirconia (Sample 1) was milled to an average particle size of approximately 0.6 micrometers by an attrition mill using yttria-stabilized tetragonal zirconia polycrystals (Y-TZP) milling media, followed by a spray drying.

	The spray-dried puwdei was mixed with an organic binder in solvent and tape cast to form thin tapes

of approximately 0.4 millimeters thick S'dine spray-dried powder was cold isostatically pressed into rectangular tiles at 207 MPa, resulting in a green density of about 55% of theoretical density. In parallel^green tiles were also pressed using a chemically co-precipitated powder having 8 mole percent yttria, TZ8 Y, available from Tosoh.

The flexible green tape of yttria-stabilized zirconia was cut into bar or disk shapes with a laser machine. The green bars and disks were sintered on zirconia setter plates in a furnace with an increasing temperature at a rate of 100°C per hour to 1,500°C and held at l,500°C for one hour, followed by a cooling by power shutdown. The sintered density was higher than 98% of theoretical density.

A 4-probe electrical conductivity test was used to determine the electrical conductivity of the sintered yttria-stabilized zirconia samples. Commercially available platinum paste was used to establish electrical contacts. .Hie samples were then baked at 900°C for high temperature measurements.

The electrolyte from the 10 mol'e percent yttria-stabilized zirconia fused powder showed a negligible

*

degradation at ls000°C for 1,000 hours, compared to a significant degradation of the TZ8Y sample. As shown in FIG. 2 over long term, the 10 mole percent yttria-stabilized fused powder maintains a higher conductivity and lower degradation rate than the TZ8Y sample from chemically co-precipitated powder.

EXAMPLE 2

A 1000 hour test was conducted on exemplary samples of fused 10 mol% yttria-stabilized zirconia (Saniple 2) and 10 mol% chemically co-precipitated yttria-stabilized zirconia. The 10 mol% chemically co-precipitated yttria-stabilized zirconia is labeled TZ10Y, the raw material powder from Tosoh company.

A 4-probe electrical conductivity test was used ic dcmrmme the electrical conductivity of the sintered yttria-stabilized zirconia samples. Electrolyte bar samples of each of the respective samples were subjected to voltage testing every 10 minutes for 1000 hours at 1000DC using a 1mA current Platinum wires (Diameter=0.2 mm) were fixed with Platinum paste (TR7905/Tanaka Kflrinzoku Kogyo ELK.) to each bar to form electrodes. The wire and the paste were dried at 100°C during 5 hours then sintered at 1000°C during 5 hours (300°C/h).

As shown on FIG. 3, the conductivities of both samples are almost constant in time. The TZ10Y average conductivity is around 0.145 S.cm"1 and the fused electrolyte sample (Saniple 2) shows an average conductivity around 0.130 S.cml. Thus, the conductivity of TZ10Y sample is 10% higher than the fused

Sample 2.

For each sample the conductivity degradation as a function of time has been calculated and is shown in FIG, 4. The results indicate a slight slope break after 340. hours for both samples. The TZ10Y electrolyte and the fiised Sample 2 electrolyte show a slight decrease. This degradation was probably caused by a temperature deviation. Prior to the change, the temperature suddenly increased to 1004°C and likely modified the conductivity of the samples. After the deviation, the toixipcxanare returned to 1000°C. Later, the deviation started again and increased continuously to reach 1010°C at the. end of the test. After th'e slope break, the degradation remained constant. The overall average degradation rates for TZ10Y and Sample 2 are 2.8% and 2AVo, respectively. However, for extended periods, such. as. beyond 600 hours, the degradation was negligible, such as not greater than about 0.1% per 1000 hours.

While, the fused powder-based samples may exhibit a similar degradation profile to chemically co-precipitated powder-based samples having an equivalent doping of stabilizing agents, Sample 1 shows superior performance and the fused powder is less expensive and therefore more cost effective than chemically co-precipitated powders. In addition, slower average degradation rates for the Sample 2'may lead to better conductivity in SOFCs during longer SOFC use, such as ->0,000 hours or more.

The solid oxide fuel cells described above may be incorporated into a SOFC system for producing power. FIG. 5 depicts an exemplary SOFC system. The system includes a fuel system 502, an air System 504, a SOFC stack 508, and a power conditioner 510. The system may also include a reformer 506 depending on the expected operating temperature of the SOFC stack.

Fuel enters the fuel system 502. The fuel system 502 may clean the fuel and/or heat the fuel in preparation for reforming or reaction. The fuel system 502 may include heat exchangers, compressors, pumps, absorption beds, and other components. From the fuel system 502, the fuel enters a reformer 506. The reformer 506 may use the fuel to produce hydrogen and other molecules. The reformer 506 is typically used

fox low temperature SOFC systems. High temperature SOFC systems may have the advantage of internal reforming and thus utilise unreformed fuel.

Air enters the air system 504. The air system 504 may clean, compress, purify, and/or heat the air. The air system may include compressors, absorption beds, membranes, and heat exchangers, among other components.

The fuel and air are directed to the SOFC stack 508. The fuel is typically directed across the anodes

of the fuel cells in the SOFC stack and the air is typically directed across the cathodes. In the case of SOFCs,

oxygen ion transport across the electrolyte from the. cathode to the anode produces an electric potential. This

electric potential is conditioned -with a power conditioner 510 that is electrically coupled to the SOFC stack

508. The power conditioner 510 may deliver power to a grid or circuitry. Exhaust from the SOFC stack may

be used for heat exchange or in the reformation process.	♦

The above-disclosed subject matter is to be considered illustrative, and not restrictive, and the appended claims are intended to cover all such modifications, enhancements, and other embodiments, which fall within the true scope of the present invention. Thus, to the maximum extent allowed by law, the scope of the present invention is to be determined by the broadest permissible interpretation of the following claims and their equivalents, and shall not be restricted or limited by the foregoing detailed description-

.  CLAIMS:

1.	A solid oxide fuel cell formed by a method comprising:

providing a first electrode layer;

providing an electrolyte layer overlying the first electrode layer,, the electrolyte layer

comprising fused electrolyte powder, the fused electrolyte powder being formed by melt processing;

providing a second electrode layer overlying the electro1;"1; layer; and

heat treating the first electrode layer, electrolyte layer and the second electrode layer to form a solid oxide fuel cell.

2.	The solid oxide fuel cell of claim 1, wherein the first electrode layer is an anode or a

cathode, and the second electrode layer is the other of an anode or a cathode.

3.	The solid oxide fuel cell of claim 1, wherein the fused electrolyte powder comprises fused

stabilized zirconia.

4.	The solid oxide fuel cell of claim 1, wherein the fused electrolyte powder further comprises

yttria in an amount greater than 8 mol percent.

5.	The solid oxide fuel cell of claim 1, wherein the electrolyte layer has a conductivity

degradation not greater than about 0.2 percent per 1000 hours.

6.	The solid oxide fuel cell of claim 1, wherein the electrolyte layer has a conductivity

degradation not greater than about 0.1 percent per 1000 hours.

7.	The solid oxide fuel cell of claim 1, wherein heat treating is carried out by sintering.

8.	The solid oxide fuel cell of claim 7, wherein sintering includes pressureless sintering.

9.	The solid oxide fuel cell of claim 7, wherein sintering includes hot pressing.

10.	The solid oxide fuel cell of claim 7, wh rein sintering includes hot forging.

11.	The solid oxide fuel cell of claim 1, wherein melt processing comprises arc melting.

12.	A solid oxide fuel cell stack comprising a piu;aiity of solid oxide fuel cells, each solid

oxide fuel cell of the plurality of solid oxide fuel cells being formed by a method comprising:

providing a first electrode layer;

providing an electrolyte layer overlying the first electrode layer, the electrolyte layer

comprising a fused electrolyte powder, the fused electrolyte powder being formed by melt processing;

providing a second electrode layer overlying the electrolyte layer; and

heat treating the first electrode layer, electrolyte layer and the second electrode layer to form a solid oxide fuel cell.

13.	The solid oxide fuel cell stack of claim ) 2, wherein the first electrode layer is an anode

and the second electrode layer is a cathode.

14.	The solid oxide fuel cell stack of claim 12, wherein the solid oxide fuel cell stack *

comprises at least 3 cells.

15.	The solid oxide fuel cell stack of claim \2. wherein the solid oxide fuel cell stack

comprises at least 4 cells.

16.	The solid oxide fuel cell stack of claim 12, wherein heat treating is carried out by

sintering.

17.	The solid oxide fuel cell stack of claim 16, wherein sintering is carried out by co-firing

the plurality of solid oxide fuel cells.

18.	The solid oxide fuel cell stack of claim 17, wherein co-firing is carried out by hot

pressing.

19.	The solid oxide fuel cell stack of claim 12, wherein the fused electrolyte powder

comprises stabilized zirconia.

20.	The solid oxide fuel cell stack of claim 12, wherein the fused electrolyte powder

comprises yttria in an amount greater than 8 mol percent.

21.	The solid oxide fuel cell stack of claim 12, wherein the electrolyte layer has a

conductivity degradation not more than about 0.2 percent per 1000 hours.

22.	The solid oxide fuel cell stack of claim 12, wherein the electrolyte layer has a

conductivity degradation not more than about 0.1 percent per 1000 hours.

23.	A solid oxide fuel cell system comprising:

a fuel system for conditioning fuel;

an air system for conditioning air;

a solid oxide fuel cell stack connected to the fuel system and connected to the air system, the solid oxide fuel cell stack having a plurality of solid oxide fuel cells, each solid oxide fuel cell of the plurality of solid oxide fuel cells being formed by a method  ' comprising (i) providing a first electrode layer, (ii) providing an electrolyte layer overlying the first electrode layer, the electrolyte layer comprising a fused electrolyte powder, the fused electrolyte powder L^ir^ for:aui by melt processing, (iii) proyiding a second electrode layer overlying the electrolyte layer, and (iv) heat treating the first electrode layer, electrolyte layer and the second electrode layer to form a solid oxide fuel cell; and

a power conditioner electrically coupled to the solid oxide fuel cell stack.

24.	The solid oxide fuel cell system of claim 23, wherein the fuel system is in fluid

communication with the first or second electrode layer of the solid oxide fuel cell stack and

wherein the air system is in fluid communication with the other of the first and second

electrode layers of the solid oxide fuel cell stack.

25.	A solid oxide fuel cell comprising:

a first electrode layer;

arv electrolyte layer overlying the first electrode layer, the electrolyte layer comprising fi\sed electrolyte material, the fused electrolyte material being formed by melt processing;

and a second electrode layer overlying the electrolyte layer.

26.	The solid oxide fuel cell of claim 25, wherein the fused electrolyte material comprises

fused stabilized zirconia.

27.	The solid oxide fuel cell of claim 25, wherein the fused electrolyte material further

comprises yttria in an amount greater than 8 mol percent

28.	The solid oxide fuel cell of claim 25, wherein the electrolyte layer has a conductivity

degradation not greater than about 0.2 percent per 1000 hours.

29.	The solid oxide fuel cell of claim 25, wherein the electrolyte layer has a conductivity

degradation not greater than about 0.1 percent per 1000 hours.

30.	A method of forming a solid oxide fuel cell comprising:

providing a first electrode layer;

providing an electrolyte layer overlying the first electrode layer, the electrolyte layer

comprising fused electrolyte powder, the fused electrolyte powder being formed by melt processing;

providing a second electrode layer overlying the electrolyte layer; and

heat treating the first electrode k)*er7 electrolyte layer and the second electrode layer to form a solid oxide fuel cell.

31.	The method of claim 30, wherein melt processing comprises arc melting.

Documents:

				3328-chenp-2005 abstract granted.pdf

				3328-chenp-2005 claims granted.pdf

				3328-chenp-2005 description (complete) granted.pdf

				3328-chenp-2005-abstract.pdf

				3328-chenp-2005-assignement.pdf

				3328-chenp-2005-claims.pdf

				3328-chenp-2005-correspondnece-others.pdf

				3328-chenp-2005-correspondnece-po.pdf

				3328-chenp-2005-description(complete).pdf

				3328-chenp-2005-drawings.pdf

				3328-chenp-2005-form 1.pdf

				3328-chenp-2005-form 18.pdf

				3328-chenp-2005-form 3.pdf

				3328-chenp-2005-form 5.pdf

				3328-chenp-2005-pct.pdf

« Previous Patent

Next Patent »

Patent Number	227233	

Indian Patent Application Number	3328/CHENP/2005	

PG Journal Number	07/2009	

Publication Date	13-Feb-2009	

Grant Date	05-Jan-2009	

Date of Filing	08-Dec-2005	

Name of Patentee	SAINT-GOBAIN CERAMICS & PLASTICS, INC	

Applicant Address	1 NEW BOND STREET, BOX NUMBER 15138, WORCESTER, MASSACHUSETTS 01615-0138,	

Inventors:

#	Inventor's Name	Inventor's Address	

1	KWON, OH-HUN	4 JACOB JONES WAY, WESTBORO, MA 01581	

PCT International Classification Number	H01M 8/10	

PCT International Application Number	PCT/US04/18268	

PCT International Filing date	2004-06-09	

PCT Conventions:

#	PCT Application Number	Date of Convention	Priority Country	

1	60/477,147	2003-06-09	U.S.A.	

© All Indian Patents, 2013-2021.

  Patent data available in the public domain from Indian Patents Office, Department of Industrial Policy and Promotions, Ministry of Commerce and Industry, Government of India.
