Repository: anandvc/allindianpatents

File: patents/227235-detergent-composition-comprising-an-anti-redeposition-endoglucanase-and-an-enzyme.html (part 1 of 4)
Indian Patents. 227235:DETERGENT COMPOSITION COMPRISING AN ANTI-REDEPOSITION ENDOGLUCANASE AND AN ENZYME

Indian Patents

Recently Granted Patents

  Recently Published Patents

Title of Invention	DETERGENT COMPOSITION COMPRISING AN ANTI-REDEPOSITION ENDOGLUCANASE AND AN ENZYME

Abstract	The present invention relates to a detergent composition an endo-glucanase that provides I improved detergency performance. The invention also relates to a detergent composition comprising a combination of an endo-glucanase and other enzymes. One aspect of the invention relates to a process of washing a fabric of hard surface with the endo-glucanase detergent.	

Full Text	DETERGENT COMPOSITION

The present invention relates to a detergent composition comprising an endo-glucanase t hat p rovides i mproved d etergency p erformance. The i nvention a Iso relates t o a detergent composition comprising a combination of an endo-glucanase and otner enzymes. One aspect of the invention relates ro a process of washing a fabric or hard surface with the endo-glucanase-containing detergent.

BACKGROUND OF THE INVENTION

An important objective of a washing process is to transfer, as completely as possible, the soil from the object being washed into the washing solution, such that the soii can then be discarded .with the wash solution. A wash process which merely redistributes the soil on the object being washed is obviously not satisfactory. Thus evaluations of detergency performance, i.e. the performance of washing processes, must include consideration both of the removal of soil from the object being washed and of the redeposition of this soil onto the object being washed or onto the equipment being used for the wash process.

With some soils and some surfaces it is very difficult to achieve a satisfactory detergency performance. Problem soils include particulate soils such as clays and carbon. Visible soils are often difficult to wash away completely because they are. bound to, or attracted to, a surface by traces of non-visible, sticky substances. Problem surfaces include the surfaces of cotton fibres.

To help overcome such problem soils, detergent formulations may include an anti-redeposition agent. The anti-redeposition agent is added in order to ensure that the above mentioned problem soils, once detached from the fabrics, can be kept dissolved or suspended in the wash liquor in such a way that they are not re-deposited on the cleaned fabric.

To obtain both an anti-redeposition effect and a cleaning effect it has been suggested to add a mixture of cellulases to the detergent, one cellulase having anti-redeposition effect and one having a cellulose-degrading effect. EP 822 973 relates to a detergent composition comprising a mixture of cellulases and optionally also containing additional enzymes. However, there is a need for improved combinations of enzymes having anti-redeposition effect and other enzymes, such as proteases, amylases, hemi-cellulases, lipases and pectinases.

Enzymes are commonly used to remove the sticky substances that increase soii binding. There is a need for improved enzyme performance in terms of soil removal and/or prevention of soil redeposition.

SUMMARY OF THE INVENTION

The invention relates to a detergent composition comprising an anti-redeposition endo-glucanase, i.e. an endo-glucanase having anti-redeposition effect. The inventors have found that such endo-giucanase containing detergents give advantages when used for washing fabrics (especially laundry washing) or hard surfaces (especially automatic dish washing).

In the context of the present invention, an endo-giucanase having anti-redeposition effect is characterised by its ability to prevent redeposition in a wash test.

The inventors also have found that detergent compositions comprising specific combinations of certain endo-glucanase(s) having anti-redeposition effect and certain cellulase(s) having increased stability towards anionic tensides such as linear (straight-chain) alkyl benzene sulfonates (often referred to as "LAS"), have advantages compared to the prior art detergent compositions described in EP 822 973. For instance, a decreased amount of enzyme protein is necessary to obtain the desired cleaning and anti-redeposition effect. This results in improved product economy.

The inventors also have found that it is surprisingly advantageous to include an endo-glucanase having anti-redeposition effect in detergents that also contain other enzymes. These other enzymes include, for example, enzymes that are classified as protease, amylase, beta-glucanase, lipase, hemi-celiulase, cutinase, pectinase and pectate lyase.

Thus in a first aspect the invention relates to a detergent composition comprising an endo-glucanase, wherein the endo-glucanase is selected from one of: (i)  the endo-glucanase having the amino acid sequence of position 1 to position 773 of

SEQ ID NO: 2; (ii)  an endo-glucanase having a sequence of at least 90% identity to the amino acid sequence of position 1 to position 773 of SEQ ID NO:2; or a fragment thereof that has endo-glucanase activity; (iii)  an endo-glucanase characterized by the wash test method disclosed herein.

In a second aspect the invention relates to a detergent composition comprising anionic tensides and a combination of an endo-glucanase as defined above and a fungal ceffu-lase, wherein both enzymes are stable in the presence of anionic tensides.

In a third aspect the invention relates to a detergent composition containing both an endo-glucanase as defined above and one or more other enzyme from classes such as, but not limited to protease, amylase, beta-giucanase, lipase, hemi-cellulase, cutinase, pectinase and pectate lyase.

In an aspect the invention relates to a process of using a detergent composition of the invention for washing or cleaning of fabric, hard surfaces or other objects in need of cleaning.

DETAILED DESCRIPTION OF THE INVENTION

The invention relates to a detergent composition comprising an endo-glucanase having anti-redeposition effect.

The endo-qlucanase with anti-redeposition effect

The endo-glucanase having anti-redeposition effect is according to the invention

selected from one of:

(i) the endo-glucanase having the amino acid sequence of position 1 to position 773 cf SEQ ID NO: 2;

(ii) an endo-glucanase having a sequence of at least 90% identity to the amino acid sequence of positional to position 773 of SEQ ID NO:2; or a fragment thereof that has endo-glucanase activity;

(iii)  any endo-glucanase characterized by the wash test method disclosed below.

In a preferred embodiment the endo-glucanase is derived from Bacillus sp. AA34Q, DSM 12648 and also shown in SEQ ID NO: 2 herein or a sequence being 90% identical thereto.

The strain Bacillus sp. AA349, which has been isolated from a soil sample originating in Greece, was deposited by the inventors according to the Budapest Treaty on the International Recognition of the Deposit of Microorganisms for the Purposes of Patent Procedure at the Deutsche Sammlung von Mikroorganismen und Zellkulturen GmbH, Mascheroder Weg 1b, D-38124 Braunschweig, Germany, on 25 January 1999 under the deposition number DSM 12648.

The deposit was made by Novo Nordisk A/S and was later assigned to Novozymes A/S.

Detergent compositions comprising anionic tensides

A preferred embodiment the invention relates to a detergent composition comprising anionic tensides, and to a combination of an endo-glucanase as defined above and a fungal cellulase, wherein both enzymes are stable in the presence of anionic tensides, such as LAS.

For the purpose of the present invention, enzymes that are stable in LAS are defined by a LAS stability test. Enzymes that give a LAS stability resul! of at least 50% are regarded as being LAS stable.

Detergents commonly contain more than one type of surfactant, for example combinations of both anionic and nonionic surfactants. In a preferred embodiment the invention relates to detergent formulations in which the ratio (based on weight) between anionic anc non-ionic surfactants is >1:1, preferably >1.5:1.

Thus, in a preferred embociment the invention relates to a detergent composition wherein

(a)	the endo-glucanase is selected from one of:

(i)  the endo-glucanase having the amino acid sequence of position 1 to position 773

of SEQ ID NO: 2; (ii)  an endo-glucanase having a sequence of at least 90% identity to the ammo acid

sequence of position 1 to position 773 of SEQ ID NO:2; or a fragment thereof that

has endo-glucanase activity; and

(b)	the cellulase is selected from one of:

(i) the cellulase having the amino acid sequence of position 1 to position 299 of SEQ ID NO: 4; or

(ii) a cellulase having a sequence of at least 70% identity to the amino acid sequence of position 1 to position 299 of SEQ ID NO:4, or a fragment thereof that has cellulase activity.

Alternatively, the endo-glucanase of (a)(i) above is derived from Bacillus sp. KSMS237 deposited as FERM P-16067 (with the Patent Microorganism Depository, National Institute of Bioscience and Human-Technology, Agency of Industrial Science & Industry, Tsukuba-shi, Ibaraki, 305 Japan) and shown in position 1 to 824 of SEQ ID NO: 1 of JP 2000210081 A (hereby incorporated by reference).

Other alternative celiulases are the LAS resistant variants disclosed in Example 8 of WO 98/12307. Preferred embodiments of the invention comprise these alternative celiulases in combination with the endo-glucanases of (a) above.

In a preferred embodiment the cellulase is a Thielavia terrestris cellulase, preferably the cellulase disclosed in SEQ ID NO: 9 in WO 96/29397 and SEQ ID NO: 4 herein or an enzyme with at least 70% identity thereto. In a preferred embodiment the cellulase is the Thielavia terrestris variant disclosed in Example 1 of WO 98/12307.

Identity

In the context of the present invention the degree of identity is determined between two

sequences indicating a derivation of the first sequence from the second. The identity is deter-

* mined by means of the computer program GAP provided in the GCG program package. Thus,

Gap GCGv8 is used with the following default parameters: GAP creation penalty of 3.0 and GAP

extension penalty of 0.1, the default scoring matrix, for protein sequences. GAP uses the method of Needleman/Wunsch/Sellers to make alignments.

Detergent compositions comprising ether enzymes

Various types of enzymes are very commonly included in detergent formulations fcr laundry cleaning and for hard surface cleaning. One purpose of these enzymes is to degrade soil binding substances. These substances bind or attract soil and stains onto the fabric or hard surface. The degraded substances, and the associated soil and stain, are then more easily removed during the washing process. Redeposition of soil, which can be increased by soil binding substances, is prevented

The substance on which an enzyme acts is called the substrate. Enzymes are known to be "substrate specific", i.e. each class of enzyme can only degrade one class of substances. For example, a protease can degrade proteins but cannot degrade starch. An amylase can degrade starch but cannot degrade proteins.

Because the soils and stains that are important for detergent formulators can contain many kinds of soil binding substances, a range of different enzymes, all with different substrate specificities have been developed for use in detergents. These include enzymes such as protease, amylase, beta-glucanase, lipase, hemi-cellulase, cutinase, pectinase and pectate lyase.

Surprisingly it has been found that the endo-glucanase of the invention are not substrate specific, in that they can provide detergency benefits on a wide range of soils and stains when used in combination with other enzymes.

The endo-glucanase of the present invention includes, in addition to the enzymes specified by reference to SEQ ID NO 2, other endo-glucanases with surprisingly high anti-redeposition effect. Two tests are provided in order to describe and identify these enzymes: 1) a test for endo-glucanase activity, and 2) a test for anti-redeposition effect. Enzymes which provide greater than the specified minimum performance on both these tests are regarded, for the purpose of this invention, as endo-glucanases having anti-redeposition effect.

Thus in a preferred embodiment an endo-glucanase of the invention is used together with an amylase to provide improved detergency performance on soils that contain starch. Such amylases comprise e.g. a- or (3-amylases of bacterial or fungal origin. Chemically or genetically modified mutants of such amylases are included in this connection. Relevant a-amylases include, for example, a-amylases obtainable from Bacillus species, in particular a special strain of S. licheniformis, described in more detail in GB 1296839. Relevant commercially available amylases include Natalase™, Stainzyme®, Duramyl®, Termamyl®, Termamyl™ Ultra, Fungamyl® and BAN® (all available from Novozymes A/S, Bagsvaerd, Denmark), and Rapidase™ and Maxamyl™ P (available from DSM. Holland).

In a preferred embodiment the alpha-amylase is derived from Bacillus sp. strains NCIB 12289, NCIB 12512, NCIB 12513 and DSM 9375. Especially preferred are the alpha-amyiases shown in SEQID NOS 1 and 2 of WO 95/26397.

In another preferred embodiment the alpha-amylase is the AA560 alpha-amylase derived from Bacillus sp. DSM 12649 disclosed as SEQ ID NO: 2 in WO 00/60060 (hereby incorporated by reference). Especially preferred are variants of the AA560 alpha-amylase, including the AA560 variant disclosed in Example 7 and 8 (hereby incorporated by reference).

Other useful amylases are CGTases (cyclodextrin glucanotransferases, EC 2.4.1.19), e.g. those obtainable from species of Bacillus, Thermoanaerobactor or Thermoanaercbacterium.

In another preferred embodiment an endo-glucanase of the invention is used together with a protease to provide improved detergency performance on soils that contain protein. Such proteases comprise those of animal, vegetable or microbial origin. Proteases of microbial origin are preferred. Chemically or genetically modified mutants of such proteases are included in this connection. The protease may be a serine protease, preferably an alkaline microbial protease or a trypsin-like protease. Examples of alkaline proteases are subtilisins, especially those derived from Bacillus, e.g., subtilisin Novo, subtilisin Carlsberg, subtilisin 309, subtilisin 147 and subtilisin 168 (described in WO 89/06279). Examples of trypsin-like proteases are trypsin (e.g. of porcine or bovine origin) and the Fusarium protease described in WO 89/06270.

Relevant commercially available protease enzymes include Primase®, Durazym®, Everlase®, Kannase®, Alcalase®, Savinase® and Esperase® (all available from Novozymes A/S, Bagsvaerd, Denmark), Maxatase™, Maxacal™, Maxapem™ and Properase™ (available from DSM, Holland), Purafect™ and Purafect™ OXP (available from Genencor International, USA), and Opticlean™ and Optimase™ (available from by Solvay Enzymes).

In another preferred embodiment an endo-glucanase of the invention is used together with a lipase to provide improved detergency performance on soils that contain fat or oil. Such lipases comprise those of bacterial or fungal origin. Chemically or genetically modified mutants of such lipases are included in this connection.

Examples of useful lipases include a Humicola lanuginosa lipase, e.g. as described in EP 258 068 and EP 305 216; a Rhizomucor miehei lipase, e.g. as described in EP 238 023; a Candida lipase, such as a C. antarctica lipase, e.g. the C. antarctica lipase A or B described in EP 214 761; a Pseudomonas lipase, such as one of those described in EP 721 981 (e.g. a lipase obtainable from a Pseudomonas sp. SD705 strain having deposit accession number FERM BP-4772), in PCT/JP96/00426, in PCT/JP96/00454 (e.g. a P. solanacearum lipase), in EP 571 982 or in WO 95/14783 (e.g. a P. mendocina lipase), a P. aicaligenes or P. pseudoalcaligenes lipase, e.g. as described in EP 218 272, a P. cepacia lipase, e.g. as described in EP 331 376; a P. stutz-eri lipase, e.g. as disclosed in GB 1,372,034, or a P. fluorescens lipase; a Bacillus lipase, e.g. a

e.g. a 6. subtilis lease (Dartois etal. (1993) Biochemica et Biophysica Acta 1131:253-260), a B. stearotherwophilLS lipase (JP 64/744992) and a B. pumilus lipase (WO 91/16422).

Other pc:antiaHy useful types of lipolytic enzymes include cutinases, e.g. a cutinase derived from Pseuc:>nonas mendocina as described in WO 88/09367, or a Cutinase derived from Fusarium solanil ~isi (described, e.g.. in WO 90/09446).

Suitable xmmercially available lipases include Lipex®, Lipolase® and Lipoiase Ultra2 (available from Nc.ozymes A/S), M1 Lipase™ and Lipomax™ (available from Genencor Inc.) and Lipase P "Amanc" available from Amano Pharmaceutical Co. Ltd.). Commercially available cutinases include Lurafast™ from Genencor Inc.

In anothe* preferred embodiment an endo-glucanase of the invention is used together with a hemi-celluiase to provide improved detergency performance on soils that contain hemi-cellulose and similar polysaccharides. Such hemi-cellulases include xylanases, xyloglucanases, arabinofuranosidases, acetyl xylan esterases, glucuronidases, ferulic acid esterases, coumsric acid esterases, endo-galactanases, mannanases, endo- or exo-arabinanases, exc-gaiactanases. Suitable mannanases include those of bacterial or fungal origin. Chemically or genetically modified mutants are included.

In a preferred embodiment the mannanase is derived from a strain of the genus Bacillus, especially Bacillus sp. I633 disclosed in positions 31-330 of SEQ ID NO:2 or in SEQ ID NO: 5 of WO 99/64619 of Bacillus agaradhaerens, for example from the type strain DSM 8721. A suitable rrannanase is Mannaway® produced by Novozymes A/S.

Thus in a preferred embodiment an endo-glucanase of the invention is used together with a beta-glucarase (EC 3.2.1.6) to provide improved detergency performance on soils that contain beta-glucans. Further preferred beta-giucanases include lichenases and laminarinases.

Thus in a preferred embodiment an endo-glucanase of the invention is used together with pectinolytic enzymes such as a protopectinase, pectinase, polygalacturonase or pectate lyase to provide improved detergency performance on pectinaceous soils. Suitable pectinolytic enzymes include those described in WO 99/27083, WO 99/27084, WO 00/55309 and WO 02/092741. Suitable pectate lyases include those of bacterial or fungal origin. Chemically or genetically modified mutants are included.

In a preferred embodiment the pectate lyase is derived from a strain of the genus Bacillus, especially a strain of Bacillus substilis, especially Bacillus subtilis DSM14218 disclosed in SEQ ID NO:2 or a variant thereof disclosed in Example 6 of WO 02/092741.

Additionally, in a preferred embodiment an endo-glucanase of the invention is used together with other *enzymes of the classes: pectate lyase (EC 4.2.2.2), pectin lyase (EC 4.2.2.10), rhamnogalacturonan lyase (EC not defined), endo-1,4-galactanase (EC 3.2.1.89), xylogiucanase (EC not defined), xylanase (EC 3.2.1.8), arabinanase (EC 3.2.1.99), alpha-L-

arabinofuranosidase (EC 3.2.1.55), Mannan endo-1,4-mannosidase (EC 3 2.1.78), beta-mannosidase (EC 3.2.1.25), beta-1,3-1,4-glucanase (EC 3.2.1.73), rhamnogalacturonan hydrolase, exo-polygalacturonase (EC 3.2.1.67), rhamnogalacturonase (EC not defined), Giucan 1,3-beta-glucosidase (EC 3.2.1.58), Giucan endo-1,6-beta-glucosidase (EC 3.2.1.75), Mannan endo-1,4-beta-mannosidase (EC 3.2.1.78), Endo-1,4-beta-xylanase (EC 3.2.1.8), Cellulose 1,4--cellobiosidase (EC 3.2.1.91), cellobiohydroiase (EC 3.2.1.91). Polygalacturonases (EC 3.2.1.15). Acetyl and methyl esterase enzymes such as: rhamnogalacturonan methyl esterase, rhamnogalacturonan acetyl esterase, pectin methylesterase (EC 3.1.1.11), pectin acetylesterase (EC not defined), xylan methyl esterase, acetyl xylan esterase (EC 3.1.1.72), feruioyl esterase (EC 3.1.1.73), cinnamoyl esterase (EC 3.1.1.73) to provide improved detergency performance on corresponding soils.

Detergent composition of the invention

The detergent compositions according to the present invention comprise a surfactant system, wherein the surfactant can be selected from nonionic and/or anionic and/or cationic and/or amphoteric and/or zwitterionic and/or semi-polar surfactants. ,

The surfactant is typically present at a level from 0.1% to 60% by weight.

The surfactant is preferably formulated to be compatible with enzyme components present in the composition. In liquid or gel compositions the surfactant is most preferably formulated in such a way that it promotes, or at least does not degrade, the stability of any enzyme in these compositions.

Preferred systems to be used according to the present invention comprise as a surfactant one or more of the nonionic and/or anionic surfactants described herein.

Polyethylene, polypropylene, and polybutylene oxide condensates of alkyl phenols are suitable for use as the nonionic surfactant of the surfactant systems of the present invention, with the polyethylene oxide condensates being preferred. These compounds include the condensation products of alkyl phenols having an alkyl group containing from about 6 to about 14 carbon atoms, preferably from about 8 to about 14 carbon atoms, in either a straight chain or branched-chain configuration with the alkylene oxide. In a preferred embodiment, the ethylene oxide is present in an amount equal to from about 2 to about 25 moles, more preferably from about 3 to about 15 moles, of ethylene oxide per mole of alkyl phenol. Commercially available nonionic surfactants of this type include Igepal™ CO-630, marketed by the GAF Corporation; and Triton™ X-45, X-114, X-100 and X-102, all marketed by the Rohm & Haas Company. These surfactants are commonly referred to as alkylphenol alkoxylates (e.g., alkyl phenol ethoxylates).

The condensation products of primary and secondary aliphatic alcohols with about 1 to about 25 moles of ethylene oxide are suitable for use as the nonionic surfactant of the

nonionic surfactant systems of the present invention. The alkyl chain of the aliphatic alcohol can either be straight or branched, primary or secondary, and generally contains from about 8 to about 22 carbon atoms. Preferrec are the condensation products of alcohols having an alkyl group containing from about 8 to about 20 careen atoms, more preferably from about 10 to about 18 carbon atoms, with from a^out 2 to about 10 moles of ethylene oxide per mole of alcohol. About 2 to about 7 moles c* ethylene oxide and most preferably from 2 to 5 moles of ethylene oxide per mole of alcohol are present in said condensation products. Examples of commercially available nonionic Surfactants of this type include Tergitol™ 15-S-9 (The condensation product of C11-C15 linear alcohol with 9 moles ethylene oxide), Tergitol™ 24-L-6 NMW (the condensation product of C12-Cu primary alcohol with 6 moles ethylene oxide with a narrow molecular weight distribution;), both marketed by Union Carbide Corporation; Neodol™ 45-9 (the condensation product of C14-C15 linear alcohol with 9 moles of ethylene oxide), Neodol™ 23-3 (the condensation product of C«2-Ci3 linear alcohol with 3.0 moles of ethylene . oxide), Neodol™ 45-7 (the condensation product of C14-C15 linear alcohol with 7 moles of ethylene oxide), Neodol™ 45-5 (the condensation product of C14-C15 linear alcohol with 5 moles, of ethylene oxide) marketed by Shell Chemical Company, Kyro™ EOB (the condensation product of C13-C15 a.cohol with 9 moles ethylene oxide), marketed by The Procter & Gamble Company, and Genapol LA 050 (the condensation product of C12-Cu alcohol with 5 moles of ethylene oxide) marketed by Hoechst. Preferred range of HLB in these products is from 8-11 and most preferred from 8-10.

Also useful as the nonionic surfactant of the surfactant systems of the present invention are alkylpolysaccharides cisclosed in US 4,565,647, having a hydrophobic group containing from about 6 to about 30 carbon atoms, preferably from about 10 to about 16 carbon atoms and a polysaccharide, e.g. a poiyglycoside, hydrophilic group containing from about 1.3 to about 10, preferably from about 1.3 to about 3, most preferably from about 1.3 to about 2.7 saccharide units. Any reducing saccharide containing 5 or 6 carbon atoms can be used, e.g., glucose, galactose and galactosyl moieties can be substituted for the glucosyl moieties (optionally the hydrophobic group is attached at the 2-, 3-, 4-, etc. positions thus giving a glucose or galactose as opposed to a glucoside or galactoside). The intersaccharide bonds can be, e.g., between the one position of the additional saccharide units and the 2-, 3-, 4-, and/or 6- positions on the preceding saccharide units.

The preferred alkylpolyglyccsides have the formula

R20(CnH2nO)[(glycosyl)x

wherein  R2  is  selected from the group  consisting of alkyl,  alkylphenyl,  hydroxyaikyl, hydroxyalkylphenyl, and mixtures thereof in which the alkyl groups contain from about 10 to

about 18, preferably from about 12 to about 14, carbon atoms; n is 2 or 3, preferably 2; t is from 0 to about 10, preferably 0; and x is from about 1.3 to about 10, preferably from about 1.3 to about 3, most preferably from about 1.3 to about 2.7. The glycosy! is preferably derived from glucose. To prepare these compounds, the alcohol or alkylpolyethoxy alcohol is formed first and then reacted with glucose, or a source of glucose, to form the giucoside (attachment at the 1-position). The additional glycosyi units can then be attached between their 1-position and the preceding glycosyi units 2-, 3-, 4-, and/or 6-position, preferably predominantly the 2-position.

The condensation products of ethylene oxide with a hydrophobic base formed by the condensation of propylene oxide with propylene glycol are also suitable for use as the additional nonionic surfactant systems of the present invention. The hydrophobic portion of these compounds will preferably have a molecular weight from about 1500 to about 1800 and will exhibit water insolubility. The addition of polyoxyethylene moieties to this hydrophobic portion tends to increase the water solubility of the molecule as a whole, and the liquid character of the product is retained up to the point where the polyoxyethylene content is about 50% of the total weight of the condensation product, which corresponds to condensation with up to about 40 moles of ethylene oxide. Examples of compounds of this type include certain of the commercially available Pluronic™ surfactants, marketed by BASF.

Also suitable for use as the nonionic surfactant of the nonionic surfactant system of the present invention, are the condensation products of ethylene oxide with the product resulting from the reaction of propylene oxide and ethylenediamine. The hydrophobic moiety of these products consists of the reaction product of ethylenediamine and excess propylene oxide, and generally has a molecular weight of from about 2500 to about 3000. This hydrophobic moiety is condensed with ethylene oxide to the extent that the condensation product contains from about 40% to about 80% by weight of polyoxyethylene and has a molecular weight of from about 5,000 to about 11,000. Examples of this type of nonionic surfactant include certain of the commercially available Tetronic™ compounds, marketed by BASF.

Preferred for use as the nonionic surfactant of the surfactant systems of the present invention are polyethylene oxide condensates of alkyl phenols, condensation products of primary and secondary aliphatic alcohols with from about 1 to about 25 moles of ethyleneoxide, alkylpolysaccharides, and mixtures hereof. Most preferred are C8-Ct4 alkyl phenol ethoxylates having from 3 to 15 ethoxy groups and Ca-C18 alcohol ethoxylates (preferably C10 avg.) having from 2 to 10 ethoxy groups, and mixtures thereof. Highly preferred nonionic surfactants are polyhydroxy fatty acid amide surfactants of the formula

R2 - C - N - Z,

I!  II 0  R1

wherein R1 is H, or R1 is Cu hydrocarby!, 2-hydroxyethyt, 2-hydroxypropyl or a mixture thereof, R2 is C5.31 hydrocarbyl, and Z is a polyhydroxyhydrocarbyi having a linear hydrocarb; chain with at least 3 hydroxyls directly connected to the chain, or an alkoxylated derivative thereof. Preferably, R1 is methyl, R2 is straight C-IM5 aikyl or C-i6-is alkyl or alkenyl chain sucr, as coconut alkyl or mixtures thereof, and Z is derived from a reducing sugar such as glucose. fructose, maltose or lactose, in a reductive amination reaction.

Highly preferred anionic surfactants include alky! alkoxylated sulfate surfactants. Examples hereof are water soluble salts or acids of the formula RO(A)mS03M wherein R is an unsubstituted Ci0-C-24 alkyl or hydroxyalkyl group having a C10-C24 alkyl component, preferably a C12-C20 alkyi or hydro-xyaikyl, more preferably Ci2-Cia aikyl or hydroxyalkyl, A ;s an ethoxy or propoxy unit, m is greater than zero, typically between about 0.5 and about 5, more preferably between about 0.5 and about 3, and M is H or a cation which can be, fcr example, a metal cation (e.g., sodium, potassium, lithium, calcium, magnesium, etc.;. ammonium or substituted-ammonium cation. Alkyl ethoxylated sulfates as well as aikyl propoxylated sulfates are contemplated herein. Specific examples of substituted ammonium cations include methyl-, dimethyl, trimethyl-ammonium cations and quaternary ammonium cations such as tetramethyl-ammonium and dimethyl piperdinium cations and those derived from alkylamines such as ethylamine, diethylamine, triethylamine, mixtures thereof, and the like. Exemplary surfactants are d2-C18 alkyl polyethoxylate (1.0) sulfate (C12-C13E(1.0)M), C-2-C18 alkyl polyethoxylate (2.25) sulfate (C12-C18(2.25)M, and C12-C18 alkyl polyethoxylate (3.0) sulfate (Ci2-C18E(3.0)M), and C12-Cl8 alkyl polyethoxylate (4.0) sulfate (Ci2-C18E(4.0)M). wherein M is conveniently selected from sodium and potassium.

Suitable anionic surfactants to be used are alkyl ester sulfonate surfactants including linear esters of CS-C2Q carboxylic acids (i.e., fatty acids) which are sulfonated with gaseous S03 according to 'The Journal of the American Oil Chemists Society", 52 (1975), pp. 323-32S. Suitable starting materials would include natural fatty substances as derived from tallow, palm oil, etc.

The preferred alkyl ester sulfonate surfactant, especially for laundry applications, comprises alkyl ester sulfonate surfactants of the structural formula:

0

R3-CH-C-OR4

I SO3M

wherein R3 is a Ca-C20 hydrocarbyl, preferably an alkyl, or combination thereof, R4 is a d-Ce hydrocarbyl, preferably an alkyl, or combination thereof, and M is a cation which forms a water soluble salt with the alkyl ester sulfonate. Suitable salt-forming cations induce me:ais such as sodium, potassium, and lithium, and substituted or unsubstituted ammonium cations, such as monoethanolamine, diethonolamine, and triethanolamine. Preferably, R3 is C-0-C6 alkyl, and R4 is methyl, ethyl or isopropyl. Especially preferred are the methyl ester sulfonates wherein R3 is C10-C16 alkyl.

Other suitable anionic surfactants include the alkyl sulfate surfactants which are water soluble salts or acids of the formula ROS03M wherein R preferably is a Ci0-C24 hydrocarbyl, preferably an alkyl or hydroxyalkyl havi ng a CIO~C2Q alkyl component, more preferably a Ci2-Ci8 alkyl or hydroxyalkyl, and M is H or a cation, e.g., an alkali metal cation (e.g. sodium, potassium, lithium), or ammonium or substituted ammonium (e.g. methyl-, dimethyl-, and trimethyl ammonium cations and quaternary ammonium cations such as tetramethyl-ammonium and dimethyl piperdinium cations and quaternary ammonium cations derived from alkylamines such as ethylamine, diethylamine, triethylamine, and mixtures thereof, and the like). Typically, alkyl chains of Ci2-C16 are preferred for lower wash temperatures (e.g. below about 50°C) and C16-Cifl aikyl chains are preferred for higher wash temperatures (e.g. above about 50°C).

Other anionic surfactants useful for detersive purposes can also be included in the laundry detergent compositions of the present invention. Theses can include salts (including, for example, sodium, potassium, ammonium, and substituted ammonium salts such as mono-di- and triethanolamine salts) of soap, C8-C22 primary or secondary alkanesulfonates, C8-C24 olefinsulfonates, sulfonated polycarboxylic acids prepared by sulfonation of the pyrolyzed product of alkaline earth metal citrates, e.g., as described in British patent specification No. 1,082,179, C8-C24 alkylpolyglycolethersulfates (containing up to 10 moles of ethylene oxide); alkyl glycerol sulfonates, fatty acyl glycerol sulfonates, fatty oleyl glycerol sulfates, alkyl phenol ethylene oxide ether sulfates, paraffin sulfonates, alkyl phosphates, isethionates such as the acyi isethionates, N-acyl taurates, alkyl succinamates and sulfosuccinates, monoesters of sulfosuccinates (especially saturated and unsaturated C12-Cl8 monoesters) and diesters of sulfosuccinates (especially saturated and unsaturated C6-C12 diesters), acyl sarcosinates, sulfates of alkylpolysaccharides such as the sulfates of alkylpolyglucoside (the nonionic nonsulfated compounds being described below), branched primary alkyl sulfates, and aikyl polyethoxy carboxylates such as those of the formula RO(CH2CH2O)k-CH2C00-M+ wherein R is a C8-C22 alkyl, k is an integer from 1 to 10, and W\ tS  salt forming cation./Resin acids and hydrogenated resin acids are also suitable, such as rosin, hydrogenated rosin, and resin acids and hydrogenated resin acids present in or derived from tall oil.

Alkylbenzene sulfonates are highly preferred. Especially preferred are linear (straight-chain) alkyl benzene sulfonates (LAS) wherein the alkyl group preferably contains from 10 to 18 carbon atoms.

Further examples are described in "Surface Active Agents and Detergents" (Vol. I and II by Schwartz, Perrry and Berch). A variety of such surfactants are also generally disclosed in US 3,929,678, (Column 23, line 58 through Column 29, line 23, herein incorporated by reference).

When included therein, the detergent compositions of the present invention typically comprise from about 1% to about 40%, preferably from about 3% to about 25 % by weight of such anionic surfactants.

The laundry detergent compositions of the present invention may also contain catio-nic, amphoteric, zwitterionic, and semi-polar surfactants, as well as the nonionic and/or anionic surfactants other than those already described herein.

Cationic detersive surfactants suitable for use in the laundry detergent compositions of the present invention are those having one long-chain hydrocarbyl group. Examples of such cationic surfactants include the ammonium surfactants such as alkyltrimethylammonium halogenides, and those surfactants having the formula:

[R2(OR3)y][R4(OR3)y]2R5N+X-

wherein R2 is an alkyl or alkyl benzyl group having from about 8 to about 18 carbon atoms in the alkyl chain, each R3 is selected form the group consisting of -CH2CH2-, -CH2CH(CH3)-, -CH2CH(CH2OH)-, -CH2CH2CH2-, and mixtures thereof; each R4 is selected from the group consisting of C!-C4 alkyl, C1-C4 hydroxyalkyl, benzyl ring structures formed by joining the two R4 groups, -CH2CHOHCHOHCOR6CHOHCH2OH, wherein R6 is any hexose or hexose polymer having a molecular weight less than about 1000, and hydrogen when y is not 0; R° is the same as R4 or is an alkyl chain, wherein the total number of carbon atoms of R2 plus R5 is not more than about 18; each y is from 0 to about 10,and the sum of the y values is from 0 to about 15; and X is any compatible anion.

Highly preferred cationic surfactants are the water soluble quaternary ammonium compounds useful in the present composition having the formula:

RiR2R3R4N+X- (i)

wherein R1 is C8-C16 alkyl, each of R2, R3 and R4 is independently C1-C4 alkyl, d-C4 hydroxy alkyl, benzyl, and -(C2H40)XH where x has a value from 2 to 5, and X is an anion. Not more than one of R2, R3 or R4 should be benzyl.

The preferred alkyl chain length for R, is C12-Ci5, particularly where the alkyl group is a mixture of chain lengths derived from coconut or palm kernel fat or is derived synthetically by olefin build up or OXO alcohols synthesis.

Preferred groups for R2, R3 and R4 are methyl and hydroxyethyl groups and the anion X may be selected from halide, methosuiphate, acetate and phosphate tons.

Examples of suitable quaternary ammonium compounds of formulae (i) for use herein are:

c oconut trimethyi ammonium chloride cr bromide;

c oconut methyl dihydroxyethyl ammonium chloride or bromide;

d ecyl triethyi ammonium chloride;

d ecyl dimethyl hydroxyethyl ammonium chloride or bromide;

C 12.15 dimethyl hydroxyethyl ammonium chloride or bromide;

c oconut dimethyl hydroxyethyl ammonium chloride or bromide;

myristyl trimethyi ammonium methyl sulphate;

I auryl dimethyl benzyl ammonium chloride or bromide;

I auryl dimethyl (ethenoxy)4 ammonium chloride or bromide;

c holine esters (compounds of formula (i) wherein F^ is

CH2-CH2-0-C-C12-u alkyl and R2R3R4 are methyl).

II 0

d i-alkyl imidazolines [compounds of formula (i)],..

Other cationic surfactants useful herein are also described in US 4,228,044 and in EP 000 224.

When included therein, the detergent compositions of the present invention typically comprise from 0.2% to about 25%, preferably from about 1% to about 8% by weight of such cationic surfactants.

Amphoteric surfactants are also suitable for use in the detergent compositions of the present invention. These surfactants can be broadly described as aliphatic derivatives of secondary o r tertiary a mines, 0r a liphatic d erivatives of h eterocyclic s econdary a nd tertiary amines in which the aliphatic radical can be straight- or branched-chain. One of the aliphatic substituents contains at least about 8 carbon atoms, typically from about 8 to about 18 carbon atoms, and at least one contains an anionic water-soiubilizing group, e.g. carboxy, sulfonate, sulfate. See US 3,929,678 (column 19, lines 18-35) for examples of amphoteric surfactants.

When included therein, the detergent compositions of the arestent invention typically comprise from 0.2% to about 15%, preferably from about 1% to about 16% by weight of such amphoteric surfactants.

Zwitterionic surfactants are also suitable for use in detergent compositions. These surfactants can be broadly described as derivatives of secondary and tertiary amines, derivatives of heterocyclic secondary and tertiary amines, or derivatives of quaternary ammonium, quaternary phosphonium or tertiary sulfonium compounds. See US 3,929,673 (column 19, line 38 through column 22, line 48) for examples of zwitterionic surfactants.

When included therein, the detergent compositions of the present invention typicaliy comprise from 0.2% to about 15%, preferably from about 1% to about 10% by weight of such zwitterionic surfactants.

Semi-polar nonionic surfactants are a special category of nonionic surfactants whicn include water-soluble amine oxides containing one alkyl moiety of from about 10 to about 18 carbon atoms and 2 moieties selected from the group consisting of alkyl groups and hydroxyalkyl groups containing from about 1 to about 3 carbon atoms; water soluble phosphine oxides containing one alkyl moiety of from about 10 to about 18 carbon atoms and 2 moieties selected from the group consisting of alkyl groups and hydroxyalkyl groups containing from about 1 to about 3 carbon atoms; and water-soluble sulfoxides containing one alkyi moiety from about 10 to about 18 carbon atoms and a moiety selected from the group consisting of alkyl and hydroxyalkyl moieties of from about 1 to about 3 carbon atoms.
