Repository: anandvc/allindianpatents

File: patents/227361-a-nozzle-of-improved-thermal-and-dielectric-capabilities-for-sulphur-hexa-fluoride-sf6-puffer-interrupters.html
Indian Patents. 227361:"A NOZZLE OF IMPROVED THERMAL AND DIELECTRIC CAPABILITIES FOR SULPHUR HEXA-FLUORIDE (SF6) PUFFER INTERRUPTERS."

Indian Patents

Recently Granted Patents

  Recently Published Patents

Title of Invention	"A NOZZLE OF IMPROVED THERMAL AND DIELECTRIC CAPABILITIES FOR SULPHUR HEXA-FLUORIDE (SF6) PUFFER INTERRUPTERS."

Abstract	This invention relates to a nozzle of improved thermal and dielectric capabilities for sulphur hexa-fluoride (SF6) puffer interrupters, said nozzle made of (PTFE) Polytetra fluoro ethylene and having a throat region (T) surrounding an inter-electrode gap (7) of said interrupter, characterized in that said throat region (T) is provided with liners comprising an insert (I, I') made from erosion resistant material capable of withstanding high arc temperatures.	

Full Text	FIELD OF THE INVENTION

The present invention relates to a nozzle of improved thermal

and dielectric capabilities for sulphur hexa-fluoride(SF&) puffer

interrupters.

BACKGROUND OF THE INVENTION

Sulphur hexa-fluoride  (SF6)  has  successfully  replaced  oil

as  an  efficient power interruption medium,  in high voltage

circuit breakers.

When  two  current  carrying  contacts  are  separated  in  an

alternating current (AC) interrupter, an arc is drawn  between

the electrodes. This arc helps commuting the current till its

natural current-zero. The shape and size of the arc column is

controlled by the magnitude of the current and the cooling

offered by the gas flowing over the arc.

The gas flow and the flow pattern are regulated by an insulated

nozzle surrounding the gap between the two electrodes.

The gas mass  is  delivered in this  zone using an internal

compression arrangement, using a cylinder and piston combination

linked to the moving system. Conventionally,  PTFE (polytetra

fluoro ethylene) nozzles are used for single pressure (puffer)

SF6 interrupters in medium and high voltage AC circuit breakers.

During the interruption process,high energy intense arc is formed between the separating contacts. Since the nozzle is positioned in the vicinity of this intense arc, the heat of the arc and the hot gas cause evaporation of the PTFE material in the throat and nearby region of the nozzle suffer which heavy erosion with each arcing/interruption. This causes change in the nozzle throat and the throat size increases gradually with the number of interruptions performed by the interrupter. This affects the designed performance and may ultimately lead to failure of the interrupter.

The evaporated material together with arc material mixing with the cooling gas may contaninate the host insulating medium during the process of interruption. This contaminated gas exhibits lower dielectric strength and may lead to dielectric failures during the process of interruption.

The PTFE nozzles being made of soft structured material, the hot metallic and non-metallic particles of the arc and the eroded material may get embedded on the surface of the nozzle exposed to the arc. The embedded particles degrade the tracking characteristics of the nozzle resulting in failures. SUMMARY OF THE INVENTION

Thus the main object of the present invention is to enhance the thermal and dielectric ratings of SF- puffer interrupters by reducing nozzle erosion and generation of erosion products. Another object of the invention is to retain the nozzle size, thereby improving the reliability of current interruption for increased number of operations.

These and other objects of the present invention are achieved by controlling the contaminants,principally, the ablation/erosion from the soft nozzle and containing the nozzle distortion and retaining the dielectric strength of the insulating medium of SF& gas.

This control is achieved by providing an insert of high temperature resistant material as liners in the throat region of the nozzle; the high temperature resistant material exhibiting insignificant erosion at high arc temperatures.

The low throat region of the nozzle can be of high-alumina ceramic (Al2O3)-

For better thermal shock-withstanding capability and for ease of stacking,  circular coin like disc laminates are used. The disc shaped alumina laminates are sized  to suit the throat dimension of the nozzle and assigned interrupter fault rating . For best results a radial depth of at least 8 to 10 mm are used. Laminates in axial thickness varying between 4 mm and 8 mm give best results and a minimum of three laminates are used per nozzle.

For low current capacitive or inductive switching applications stacks of disc laminates with stepped formation are advantageously used. The formation enhances tracking length and exhibits higher tracking resistance.

Thus the present invention provides a nozzle of improved thermal and dielectric capabilities for sulpur hexa-fluoride (SFg) puffer interrupters,said nozzle made of PTFE and having a throat region surrounding  an  inter-electrode  gap  of  said  interrupter, characterized in that said throat region is provided with liners comprising inserts made of erosion resistant material capable of withstanding high arc temperatures. BRIEF DESCRIPTION OF THE ACCOMPANYING DRAWINGS

Figures  l(a),  l(b) and l(c) shows the interrupter in cross-section in a closed, partially open and open states.

Figure  2(a) shows the prior art nozzle.

Figure  2(b) shows the nozzle of the present invention. Figure  3(a) shows the disc laminate.

Figure  3(b) shows the insert or the disc laminates stack of

the present invention.

Figure  4(a) shows the stepped disc laminate.

Figure  4(b) shows  the insert, made of stepped disc laminate stack.

DETAILED DESCRIPTION OF THE DRAWINGS

The invention will now be described in detail by way of examples,

with reference to the accompanying drawings.

Figures l(a),l(b) and l(c) show an interrupter in cross-section. Three positions of the interrupter 'closed ', 'partially open1 an 'open1 are shown. In the 'closed' position the main moving contact 2 is shown in contact with the main fixed contact 1. In this position the moving arcing contact 4 is also shown engaged to the fixed arcing contact 3.

When the arcing contacts 3 and 4 are separated, as shown in figure l(b) (partially open position), an arc is drawn between

the contacts, the shape and size of the arc is determined by

*the magnitude of current and the cooling offered by the SF6 gas flowing over the arc. The flow of SF6 gas and the flow pattern is regulated by an insulated PTFE nozzle 5. Nozzle 5 is so arranged that its throat region T surrounds the inter electrode gap 7 of the interrupter.

As shown in Figure 2(b), the throat region T of the nozzle 5 is provided with liners comprising an insert I. Insert I is made from erosion resistant material which can withstand high arc temperatures. High alumina ceramic (Al2O3) is used for making the insert I.

The insert I comprises a stack of at least three disc laminates D which are made in the shape of circular coin like shape for better thermal shock withstanding capacity and for ease of stacking. The size of the disc laminate D will depend on the dimension of throat T of the nozzles 5 and the assigned interrupter fault rating. For best results the disc laminates D should have a minimum radial depth of 8-10 mm and axial thickness varying between 4 mm and 8 mm.

With the use of such inserts as lining for the throat region T of the nozzle 5, the nozzle size can be retained by minimizing erosion which ultimately results in reduction of contamination. Thereby, for the interrupter, increased dielectric rating and consistency in performance ever after prolonged/repetitive arcing are achieved.

Figures 4(a) and 4(b) show a stepped disc laminate D' and a stack thereof respectively, which can be used as an insert I' for higher tracking resistance for special switching applications like low current capacitive or inductive switching applications. The above description of the invention should be considered as illustrative and not restrictive. The invention may be embodied in other specific forms by one skilled in the art, without departing from the spirit or essential characteristics thereof.

WE CLAIM;

1. A nozzle of improved thermal and dielectric capabilities for sulphur hexa-fluoride (SF6) puffer interrupters, said nozzle made of PTFE and having a throat region (T) surrounding an inter-electrode gap (7) of said interrupter, characterized in that said throat region (T) is provided with liners comprising an insert (I,I') made from erosion resistant material capable of withstanding high arc temperatures.

2.	The nozzle as claimed in claim 1 wherein said insert

(I,I')is made from  high-alumina ceramic (Al2O3).

3.	The nozzle as claimed in the preceding claims wherein

said insert comprises a stack (I,I') of circular coin like disc

laminates (D,D').

4.	The nozzle as claimed in the preceding claims wherein

said disc laminates (D,D') are sized to suit the dimension of

said nozzle throat (T).

5.	The nozzle as claimed in the preceding  claims, wherein

said disc laminates (D,D') have a radial depth of at least 8

to 10 mm.

6. The nozzle as claimed in the preceding claims wherein said disc laminates (D,D') have an axial thickness between 4 mm and 8 mm.

7.	The nozzle as claimed in the preceding claims wherein

said insert comprises a stack (I,!1) of at least three disc

laminates (D,D').

8.	The nozzle as claimed  in claim 3 wherein said stack

(I') of disc laminates comprises stepped formation disc laminates

(D')for higher tracking resistance in low current application.

9.	A nozzle of improved thermal and dielectric capabilities

for  sulphur  hexa-fluoride  (SF6)  puffer  interrupters,

substantially  as  herein  described  and  illustrated  in  the accompanying drawings.

Documents:

				780-del-2003-abstract.pdf

				780-del-2003-claims.pdf

				780-del-2003-correspondence-others.pdf

				780-del-2003-correspondence-po.pdf

				780-del-2003-description (complete).pdf

				780-del-2003-drawings.pdf

				780-del-2003-form-1.pdf

				780-del-2003-form-19.pdf

				780-del-2003-form-2.pdf

				780-del-2003-form-3.pdf

				780-del-2003-gpa.pdf

« Previous Patent

Next Patent »

Patent Number	227361	

Indian Patent Application Number	780/DEL/2003	

PG Journal Number	04/2009	

Publication Date	23-Jan-2009	

Grant Date	07-Jan-2009	

Date of Filing	05-Jun-2003	

Name of Patentee	BHARAT HEAVY ELECTRICALS LTD	

Applicant Address	BHEL HOUSE, SIRI FORT, NEW DELHI-110 049, INDIA.	

Inventors:

#	Inventor's Name	Inventor's Address	

1	JAIN HARI SHANKAR	C/O. BHARAT HEAVY ELECTRICALS LIMITED, (A GOVERNMENT OF INDIA UNDERTAKING), CORPORATE RESEARCH & DEVELOPMENT, VIKASNAGAR, HYDERABAD 500 093 A.P. INDIA.	

2	SUBRAMANYAM VINAY KUMAR	C/O. BHARAT HEAVY ELECTRICALS LIMITED, (A GOVERNMENT OF INDIA UNDERTAKING), CORPORATE RESEARCH & DEVELOPMENT, VIKASNAGAR, HYDERABAD 500 093 A.P. INDIA.	

PCT International Classification Number	B05B 3/00	

PCT International Application Number	N/A	

PCT International Filing date		

PCT Conventions:

#	PCT Application Number	Date of Convention	Priority Country	

1			NA	

© All Indian Patents, 2013-2021.

  Patent data available in the public domain from Indian Patents Office, Department of Industrial Policy and Promotions, Ministry of Commerce and Industry, Government of India.

File: patents/227440-aqueous-viscoelastic-fluid.html
Indian Patents. 227440:AQUEOUS VISCOELASTIC FLUID

Indian Patents

Recently Granted Patents

  Recently Published Patents

Title of Invention	AQUEOUS VISCOELASTIC FLUID

Abstract	The present invention relates to an viscoelastic fluid for use in the recovery of hydrocarbons. According to the invention this fluid comprises a first visocoelastic surfactant and a second surfactant able to decomposem under dlownhole conditions to relase a compound itself able to reduce the viscosity of the aqueous viscoelastic fluid.	

Full Text	 

Aqueous Viscoelastic Fluid

The present invention concerns an aqueous viscoelastic fluid for use in the recovery of hydrocarbons and, in particular, for use as a fracturing fluid,

BACKGROUND OF THE INVENTION

Hydrocarbons such as oil or natural gas are obtained from hydrocarbon-bearing subterranean geologic formations via flow paths connecting a reservoir of said formations and the wellbore. Impeded flow paths may lead to an insufficient hydrocarbon production. In such case, various techniques are used to stimulate this production. Amongst these techniques, it is common to inject specialised fluids via the wellbore into the formation at sufficient pressures to create fractures in the formation rocks through which the hydrocarbons may more readily flow into the wellbore. The latter technique is referred to as fracturing or hydraulic fracturing and the specialised fluids used in said technique are referred to fracturing fluids.

Ideally, fracturing fluids should impart a minimal pressure drop in the pipe within the wellbore during placement and have an adequate viscosity to carry a propping agent that prevents the fracture from closing. Also, they should have a minimal leak-off rate and should degrade so as not to leave residual material that may prevent accurate hydrocarbons to flow back into the wellbore.

PRIOR ART

Aqueous fracturing fluids wherein  the gelling agent is a viscoelastic  surfactant  have  been  developed  and

commercialised. They are disclosed notably in the patents published under the numbers US-4,695,389, US-4,725,372 and US-5,551,516. An example of such fluid is commercialised by the company group Schlumberger™ under the trademark ClearFRAC™. It is a mixture of a quaternary ammonium salt, N-erucyl-N,N-bis (2-hydroxyethyl) -N-methyl ammonium chloride, with isopropanol and brine, said brine typically including water and either 3 % by weight of ammonium chloride or 4 % by weight of potassium chloride. In such fluids, surfactant molecules, present at a sufficient concentration, aggregate into overlapping worm- or rod-like micelles. This confers a sufficient viscoelasticity to said fluids for carrying the propping agent. At very high shear rate however, in particular above 17Os-1, the viscosity falls drastically. This allows the fluid to be pumped down the wellbore. Also, the worm- or rodlike micelles aggregates tend to break by contact with hydrocarbons. So, if no surfactant emulsion is effectively formed, the surfactant molecules are normally carried along the fracture to the well bore during hydrocarbon backflow.

Under certain circumstances, for example when fracturing dry gas reservoirs wherein negligible quantities petroleum gas condense during production, the breaking of the gel can be hindered by the absence of any significant quantities of liquid hydrocarbon in the produced fluids. As a result, the efficiency with which the fracturing fluid is removed from the propped fracture is reduced.

That is one of the reasons why it has been proposed to add delayed breakers to viscoelastic fracturing fluids. These delayed breakers are able to break the fluid gel structure and reduce its viscosity at an appropriate time after the fracturing operation per se.

Delayed breakers of aqueous viscoelastic fluids comprising viscoelastic surfactant have been disclosed in the application published under the number WO-01/77487, They can be external or internal breakers.

External breakers are initially isolated from the surfactant molecules of the fluid. Typically, they consist of a solid material suspended and transported by this fluid as it creates the propped fracture. The solid material has generally a core-shell structure where the core is the chemical which breaks the gel and the shell is an encapsulating material which isolates the core from the gel. At an appropriate time within the propped fracture, the shell material dissolves, decomposes or ruptures and the core material breaks the gel.

Internal breakers are confounds which are initially dissolved within the fluid and are not isolated from the surfactant molecules. At an appropriate time, they decompose to release degradation products which break the gel. In the above-referenced application WO-01/77487, it is taught: that the viscosity of an aqueous viscoelastic gel comprising viscoelastic surfactants consisting of long chain quaternary ammonium salts is reduced by the addition of esters. Esters have by themselves a little effect on the initial gel rheology. However, they can decompose to release alcohols that decrease the gel viscosity.

The gel breaking efficiency of alcohols increases with their concentration in the gel, the temperature and, also, with the molecular weight of said alcohols. However/ the compatibility of esters with the viscoelastic surfactant based gel decreases with their hydrophobicity. As the molecular weight of alcohols is proportional to the hydrophobicity of the esters, then the ester approach is limited by the relationship between the

hydrophobicity of the esters and their compatibility with the gel.

SUMMARY OF THE INVENTION

Considering the above prior art, one problem that the invention is proposing to solve is to carry out an aqueous viscoelastic fluid for use in the recovery of hydrocarbons and, in particular, for use as a fracturing fluid, said fracturing fluid comprising a compatible internal breaking system able to release efficient breaker compounds.

As a solution to the above problem, the invention concerns, in a first aspect, an aqueous viscoelastic fluid for use in the recovery of hydrocarbons, comprising: a first surfactant, said surfactant being viscoelastic; and a second surfactant, said second surfactant being able to decompose under downhole conditions to release a compound, said compound being able to reduce the viscosity of the aqueous viscoelastic fluid.

In a second aspect, the invention concerns a method for use in the recovery of hydrocarbons comprising the following steps: providing an aqueous viscoelastic fluid comprising a first surfactant, said surfactant being viscoelastic, and a second surfactant able to decompose under downhole conditions; allowing said second surfactant to decoirtpose under downhole conditions to release a compound able to reduce the viscosity of the aqueous viscoelastic fluid; and allowing the viscosity of the fluid to be reduced downhole.

The second surfactant is, as the first surfactant, amphiphilic. It has a hydrophilic head group and a hydrophobic tail group. It is compatible with the first surfactant and may even participate in the formation of the viscoelastic gel. Under certain conditions or/and after a certain time,  it

decomposes to release degradation products, one of these degradation products being a compound able to reduce the viscosity of the viscoelastic gel and break this gel.

BRIEF DESCRIPTION OF THE DRAWINGS

The invention will be better understood in the light of the following description of non-limiting and illustrative embodiments given with reference to the accompanying drawings, in which:

the figure 1 shows the breakdown reaction of erucyl ester methylene dimethyl ethyl ammonium chloride;

the figure 2 shows the breakdown reaction of mono-oleyl succinate;

the figure 3 shows the breakdown reaction of disodium laureth sulphosuccinate;

the figure 4 shows the breakdown reaction of sodium lauryl sulphoacetate;

the figure 5 illustrates the effect alcohols on rheology of N-erucyl-N,N-bis (2-hydroxyethyl) -N-methyl ammonixom chloride based gels;

the figure 6 illustrates the effect of butanol concentration and temperature on rheology of N-erucyl-N,N-bis (2-hydroxyethyl)-N-methyl ammonium chloride based gels;

the figure 7 illustrates the effect of oleyl alcohol on the viscosity of N-erucyl-N,N-bis (2-hydroxyethyl) -N-methyl ammonium chloride based gels;

the figure 8 illustrates the impact of the hydrophobicity of esters to the compatibility of N-erucyl-N,N-bis (2-hydroxyethyl)-N-methyl ammonium chloride based gels;

the figure 9 illustrates the effect of erucyl ester methylene dimethyl ethyl ammonium chloride on N-erucyl-N,N-bis (2-hydroxyethyl)-N-methyl ammonium chloride based gels;

the figure 10 compares the rheology of gels comprising  erucyl ester methylene dimethyl  ethyl  ammonium

chloride  and  N-e'rucyl-N,N-bis (2-hydroxyethyl) -N-inethyl ammonium chloride;

the figure 11 illustrates the effect of temperature on- the rheology of a gel comprising N-erucyl-N,N-bis (2-hydroxyethyl)-N-methyl ammonium chloride and a diesterguat;

the figure 12 illustrates the effect of temperature on the breaking time of a gel comprising N-erucyl-N,N-bis (2-hydroxyethyl)-N-methyl ammonium chloride and a diesterguat;

the figure 13 illustrates the effect of oleyl alcohol concentration on the rheology of a gel based on dimer oleic acid;

the figure 14 compares the low shear viscosity of gels based on dimeric oleic acid as a function of chloride concentration and fluid pH;

the figure 15 compares the low shear viscosity at salt peak of fluids of figure 14 as a function of temperature and fluid pH;

the figure 16 illustrates the delayed breakdown of viscoelastic surfactant gels based on dimeric oleic acid in the presence of the internal cleavable surfactant breaker mono-oleyl ester succinate;

the figure 17 illustrates the effect of a sulphosuccinate/sulphoacetate mixture and sulphosuccinate on flow rheology of a gel system based on dimeric oleic acid;

the figure 18 illustrates the delayed breaking of a dimeric oleic acid based viscoelastic gel dosed with a sulphosuccinate/sulphoacetate cleavable surfactant mixture;

the figure 19 illustrates the fact that the breaker dosage can be used to control the gel degradation rate;

the figure 20 shows the linear relationship that exists between the concentration of active surfactant and the inverse of the time required for a gel to lose 90 % of its viscosity at low shear rate;

the figure 21 illustrates the effect of temperature on of a dimeric oleic acid based viscoelastic gel comprising a sulphosuccinate/sulphoacetate cleavable surfactant mixture; and

the figure 22 compares the gel breakdown kinetics for of a dimeric oleic acid based viscoelastic gel dosed with a sulphosuccinate/sulphoacetate mixture or sulphosuccinate cleavable surfactants.

DETAILED DESCRIPTION

The present invention concerns an aqueous fluid for use in the recovery of hydrocarbons such as oil and gas, This aqueous fluid is a wellbore service fluid such as a drilling fluid, a completion fluid, a work over fluid, a packer fluid or a conformance or permeability control fluid and, more particularly, a fracturing fluid.

The fluid of the invention is viscoelastic. Its viscoelasticity may be measured by carrying out dynamic oscillatory rheological measurements as generally described in Barnes H.A. et al~, An Introduction to Rheology, Elsevier, Amsterdam (1997) . In a typical dynamic oscillatoary experiment, the fluid is sheared sinusoidally according to the following equation (1):

y(t)  = Y(max) sin cot	(1)

where Y(t) is the strain, Y(max) is the maximum strain, t is

time and (o is the angular frequency. The shear stress, a, is given by:

o  (t) = a(max) sin (cot + 5)

where 5 is the phase angle.

The relative inputs given by the elastic component (G') and

viscous component (G") are resolved as follows. Expanding tiie sine function in equation (2) gives equations (3) and (4) as follows:

CT (t) = CT(inax) [ Sin cot cos5 + COS cot sinS]	(3)

CT (t) = Y (max) [ G' sin cot + G" COS cot ]  (4)

where G' = (a(rnax) / Y (max)) COS 5 and G" = (ad^ax) / Y (max)) sin 5.

Equation  (4)  therefore defines two dynamic moduli: G'  the

Storage modulus or elastic component and G", the loss modulus

or viscous component of a fluid having viscoelastic properties.

The fluid of the present invention is an aqueous viscoelastic gel, where the terms "viscoelastic gel" as used herein mean a

composition in which the elastic component (G') is at least as

important as the viscous component (G'O . In the evolution from a predominantly viscous liquid to a viscoelastic gel, the gel point can be defined by the time when the contribution from

the elastic and viscous components becomes equal, i.e. G' = G'; at and beyond this point in time, G^>G' and the phase angle, 5 is >45°

The fluid of the invention comprises a first surfactant. This surfactant is said viscoelastic because, unlike numerous surfactants which typically form Newtonian solutions with a viscosity slightly higher than water even at high concentration, it is capable of forming viscoelastic fluids

even at lower concentrations. This specific rheological behaviour is mainly due to the types of surfactant aggregates that are present in the fluids. In the fluids with low viscosity, the surfactant molecules, present at a sufficient concentration, aggregate in spherical micelles whereas, in viscoelastic fluids, long micelles, which can be described as worm- or rod-like micelles, are present and entangle.

The first surfactant of the invention is usually ionic. It may be cationic, anionic or zwitterionic depending on the charge of its head group. When the surfactant is cationic, it is associated with a negative counterion which is generally Cl~ or an anionic organic species such the salicylate anion. When the surfactant is anionic, it is associated with a positive counterion, generally Na+ or K+ and, when it is zwitterionic, it is associated with both negative and positive counterions, generally CI" and Na+ or K+.

The first surfactant is, for example, of the following formulae:

R-Z

where R is the hydrophobic tail of the surfactant, which is a fully or partially saturated, linear or branched hydrocarbon chain of at least 18 carbon atoms and Z is the head group of the surfactant which can be -IsrRiR2R3+, -SO3', -COO' or, in the case where the surfactant is zwitterionic, -N+ (R1R2R3-COO~) where R1, R2 and R3 are each independently hydrogen or a fully or partially saturated, linear or branched, aliphatic chain of at least one carbon atom, possibly comprising a hydroxyl terminal group.

In another example,  the first surfactant  is  a cleavable viscoelastic surfactant of the following formulae:

R-X-Y-Z

where R is the hydrophobic tail of the surfactant, which is a fully or partially saturated, linear or branched hydrocarbon chain of at least 18 carbon atoms, X is the cleavable or degradable group of the surfactant which is an acetal, amide, ether or ester bond, Y is a spacer group which is constituted by a short saturated or partially saturated hydrocarbon chain of n carbon atoms where n is at least equal to 1, preferably 2

and, when n is > 3, it may be a straight or branched alkyl chain, and Z is the hydrophilic head group of the surfactant which can be -NRiRaRa+ -SOs", -COO" or, in the case where the surfactant is zwitterionic, -N+ (R1R2R3-COO-) where Ri, R2 and R3 are each independently hydrogen or a fully or partially saturated, linear or branched, aliphatic chain of at least one carbon atom, possibly comprising a hydroxyl terminal group.

A cationic viscoelastic surfactant suitable for the inplementation of the invention is the N-erucyl-N,3Sf-bis (2-hydroxyethyl) -N-methyl ammoni-um chloride. In an aqueous solution coinprising 4 wt% NaCl or 3 wt% KCl, this viscoelastic surfactant forms a gel containing worm-like micelles that entangle at concentrations typically in the range 1-10 wt%. These worm-like micelles degrade to form spherical micelles when the gel is broken by hydrocarbons.

Anionic viscoelastic surfactants suitable for the implementation of the invention are monocarboxylates RCOO" such as oleate where R is C17H33 or di- or oligomeric carboxylates such as disclosed in the patent application filed on the 11 July 2001 under the number PCT/GBOl/03131 not published at the filing date of the present patent application. These mono-, di- or oligomeric carboxylates form viscoelastic gels when in alkaline solution in the presence of added salts such as

potassium chloride or sodium chloride. Worm-like micelles of said gel degrade to spherical micelles when the gel is broken by hydrocarbon.

The fluid of the invention comprises a second surfactant. This surfactant is viscoelastic or not. It is said cleavable. As such, it decomposes under downhole conditions to release degradation products. Cleavable surfactants for the implementation of the invention are disclosed in the patent application filed on the 13th of February 2001 under the number GB 0103449.5. These surfactants are viscoelastic of the following formulae:

R-X-Y-Z

where R is the hydrophobic ,tail of the surfactant, v;hich is a fully or partially saturated, linear or branched hydrocarbon chain of at least 18 carbon atoms, X is the cleavable or degradable group of the surfactant which is an acetal, amide, ether or ester bond, Y is a spacer group which is constituted by a short saturated or partially saturated hydrocarbon chain of n carbon atoms where n is at least equal to 1, preferably 2

and, when n is > 3, it may be a straight or branched alkyl chain, and Z is the hydrophilic head group of the surfactant which can be -ITO1R2R3+ -SO3", -COO" or, in the case where the surfactant is zwitterionic, -N+ (R1R2R3-COO") where R1, R2 and R3 are each independently hydrogen or a fully or partially saturated, linear or branched, aliphatic chain of at least one carbon atom, possibly comprising a hydroxyl terminal group.

Typical second surfactants are therefore ester carboxylates, ester sulphonates, for example, where Y = CH^CH^, isethionates, and ester quats. The equivalent reverse and forward amide surfactants, that is to say reverse amide carboxylates, forward  amide  carboxylates,  for  example  sarcosinates

(RCON(CH3)CH2COO") , reverse amide sulphonates, forward amide sulphonates, for example taurates (RCON{R' )CH2CH2S03") , reverse amide quats and forward amide quats are also typical second surfactants according to the invention.

Due to, in particular, the presence of the hydrophilic head group, weight percent concentrations of R-X-Y-Z surfactants are compatible with the viscoelastic surfactant gel even when R is a saturated or partially unsaturated chain with 18 or more carbon atoms.

For example, when X is an es ter group, the c leavable surfactant is therefore able to decompose under downhole conditions to release an alcohol breaker according to the following reaction:

ROOC-Y-Z + OH" -> "OOC-Y-X -f ROH.

In the same way, the hydrolysis of reverse amide surfactants generates amines which are also an efficient breakers. Also, the hydrolysis of forward ester or forward amide surfactants generates carboxylic acids which can also be efficient gel breakers, in particular when the first surfactant is cationic.

Typically, the alcohol, the amine and the carboxylic acids generated comprise at least 3 carbon atoms. Preferably, they are long chain alcohol, amine or carboxylic acid comprising 8 to 18 carbon atoms or more.

Finally, internal delayed breakers based on cleavable surfactants are advantageously selected according to the invention such that they meet the following performance criteria:

to be present at a concentration enough to generate a sufficient quantity of gel breaker compound, notably a long alcohol, amine or carboxylic acid, without degrading the initial rheological properties of the viscoelastic surfactant gel and, preferably, with enhancing the properties of said viscoelastic surfactant gel; and

to degrade, at said concentration, at a controllable rate which is appropriate for a given application- For fracturing application, gel degradation should be controllable in the following range from 1 to 5 hours.

The pH of the viscoelastic gels based on N-erucyl-N,N-bis (2-hydroxyethyl) -N-methyl ammoni-um chloride may be near neutral when formulated with potassium chloride and mildly acidic when formulated with ammonium chloride. Since the cationic surfactant maintains its positive charge and gelling properties through a broad range of acid, neutral and alkaline conditions, there is scope to use cationic cleavable surfactant breakers in which the cleavable linkage is an ester or amide.

Esterquats are the preferred cleavable surfactant breakers for such gels. Their chemistry, properties and uses are disclosed in Kruger G,, Boltersdorf D. and Overkempe K. ,  "Esteguats^, NoveI Surfactants:  Preparation,  Applications  &  Biodegrahility, edited by Krister Holmberg, Marcel Dekker,  Inc., New York, 1998, pp. 114-138. The general formulae for mono-esterquats is R-COO-Cn-N (R) 3+ for a forward ester and R-OOC-Gn-N (R) 3"" for a reverse ester where, typically, n is 1, 2 or 3 and preferably 2.  Usually,  they  are  prepared  by  reacting  a  tertiary alkanolamine with a fatty acid, followed by reaction with an alkylating agent to the corresponding quatemaory as disclosed in PCT application published under the number WO-91/01295. For

example, mono- and di-esterquats may be prepared according to the following reactions:

(CH3),N(CH2)20H + RCOOH -> (CHJ 2NCCHj 2OOCR + H2O and {CH3)2N(CH2),OOCR + CH3CI -> {CH3)3N'(CH2),OOCR Cl"

Esterquats with two different ester bonds, R-COO" and R-OOC, in the same molecule are disclosed in the application piiblished under the number WO 93/17085. They are prepared by reacting

dimethyl ethanolamine with fatty acid and subsequent quaternisation with alkylchloroacetate.

One manufacturer of esterquats is Akzo NobelTM and the product range of esterquats commercialized by Akzo Nobel™ is marketed . under the name Armosoft™, Another manufacturer is Stepan^. This manufacturer markets suitable products under the names AMMONYX GA-90™ and AMMONYX GA-70PG"^ which contain the diesterquat shown below:

This	diesterquat	is  di (palmitoylethyl)

hydroxyethylmethylammonium. The counterion is methosulfphate CH3OSO3". AMMONYX GA-90™ comprises 90 wt% of the diesterquat and 10 wt% of isopropanol whereas the AMMONYX GA-70PG^ comprises 70 wt% of the diesterquat and 30 wt% propylene glycol.

Another esterquat suitable for the implementation of the invention is erucyl ester methylene dimethyl ethyl ammonium chloride shown in the following formula:

Under certain conditions, the reverse ester bond of this esterquat  cleaves  resulting  in the  generation  of  erucyl

alcohol according to the breakdown reaction shown in figure 1, Erucyl alcohol is an efficient breaker of aqueous viscoelastic fluids of the invention.

Viscoelastic gels comprising oleate surfactants require an alkaline condition with a pH equal or greater than about 11. Given this constraint, candidate internal delayed breakers are a broad range of anionic cleavable surfactants including: esters, amides or ether carboxylates; - ether sulphonates; -ether sulphates; and - phosphate esters. Their suitability however depends on their ability to deliver the appropriate degradation kinetics starting from an initial pH equal or greater than about 11.

A cleavable surfactant suitable for the oleate surfactant viscoelastic gels is the mono-oleyl ester succinate. It is an anionic cleavable surfactant comprising a cleavable ester bond between the oleyl hydrophobic and the carboxylate hydrophilic group. Under alkaline conditions, it cleaves to release oleyl alcohol and the succinate anion. The corresponding reaction is shown in the figure 2.

Other cleavable surfactants may however be suitable for breaking oleate surfactant gels or dimer/trimer carboxylate gels. These are based on sulphosuccinate and sulphoacetate surfactants.

For exairole, alkyl sulphosuccinates are mono- or di-esters of sulphosuccinic acid HOOCCH2-CH(S03H)COOH. The formulae of these mono- and di-esters of sulphosuccinic acid are as follows:

ROOCCH2-CH(S03Na)COONa  (monoester)

ROOCCH2-CH(S03Na)COOR  (diester)

where R is an alkyl chain.

Two different second surfactants suitable for the implementation of the invention are available from the Stepan*^" Company. The first is disodium laureth sulphosuccinate:

o

H3C—CHii-"(OCH2CH2)30—C—CHs-CJHs-cOONa

SOaNa

The  second  is a sulphoacetate  surfactant,  sodium lauryl sulphoacetate:

o

II

H3C—CH11-O—C—CH2—SOaNa

STEPAN-MILD LSBTM is a liquid product containing both the disodium laureth sulphosuccinate and sodium lauryl sulphoacetate surfactants in water, the total surfactant activity being 25 wt%. This surfactant tolerates hard water and it is readily biodegradable. The recommended temperature for storage is between 7 °C and 43°C. STEPHAN-MILD SL3^^ is also a liquid containing 30 wt% disodium laureth sulphosuccinate. Both surfactants can decompose to release long chain alcohols as illustrated in the figures 3 and 4. This decomposition is accompanied by a decrease in fluid pH due to the consumption of the ion OH*. In addition, the presence of the sulphonate group accelerates the rate of ester hydrolysis such that ROOCCH2-CH(S03Na} COONa degrades more rapidly than its non-sulphonated equivalent ROOCCH2-CH2COONa and ROOCCH2-S03Na will degrade more rapidly than ROOCCH3. In both cases, the presence of the sulphonate group increases the hydrophilicity and water solubility of the compound and this enhances compatibility with the gel.

an addition to the first and second surfactants, the aqueous fluid of the invention may comprise salts including, for example, inorganic salts such as ammonium, sodium or potassium chlorides present in concentrations of 1 to 10 wt% and, typically, 3 to 4 wt%, or organic salts such as sodium salicylate. The fluid may also comprise an organic solvent such as isopropanol, which increases the liquefaction of the surfactant molecules.

Practically, all compounds of the fluid of the invention are plended at surface together with, the propping agent, which can de, for example, a 2 0-40 mesh sand, bauxite or glass beads. when subjected to a very high shear rate, the viscosity of the fluid is sufficiently low to allow its pumping downhole. There, the pumped fluid is injected into the formation rocks to be fractured under a high pressure. At that time, the fluid of the invention is sufficiently viscous for carrying the propping agent through the fracture- At a given time after fracturing per se, the second surfactant decomposes to release a compound that will break the gel. This appears particularly advantageous when the produced hydrocarbons flowing back the fractures is substantially free of significant quantity of hydrocarbon in a liquid phase.

Example 1

Effect of alcohols on the fluid rheology

On figure 5 is plotted the viscosity of a gel comprising 3 wt% N-erucyl-N,N-bis {2-hydroxyethyl) -N-methyl ammonium chloride, 1 wt% isopropanol and 3 wt% ISIH4CI and that of equivalent gels which also contain 1 wt% methanol, ethanol, n-propanol, isopropanol, n-butanol or n-pentanol, as a function of shear rate, at 60°C. The presence of a low concentration of alcohol

reduces the viscosity of the viscoelastic surfactant gel. In particular, the viscosity is reduced at a shear rate below 10 s-1. The gel breaking efficiency increases with the nuinber of carbon atoms in the alcohol and so, with the hydrophobicity of said alcohol.

On figure 6 is plotted the viscosity of an aqueous gel comprising 3 wt% of a fluid (cationic VES) comprising 75 wt% N-erucyl-N,N-bis {2-hydroxyethyl) -N-methyl ammonium chloride and 25 wt% isopropanol, 3 wt% NH4CI and 0, 0.5, 1 or 1.5 wt% butanol, as a function of shear rate, either at 25 or at 60°C. As shown in this figure, the gel breaking efficiency of alcohols also increases with the alcohol concentration and with temperature.

On figure 7 is plotted the viscosity of an aqueous gel corrprising 2 wt% of a fluid comprising 60.5 wt% N-erucyl"N,N-bis(2-hydroxyethyl) -N-methyl ammonium chloride, isopropanol and ethylene glycol, 3 wt% KCl and oleyl alcohol, as a function of the oleyl alcohol concentration, at room temperature, under a low shear rate of .. s-1. As shown in this figure, the addition of oleyl alcohol causes a dramatic decrease in the low shear viscosity of the gel which increases with its concentration.

Example 2

Relationship between the hydrophobicity of esters and

compatibility with the fluid

On figure 8 is plotted the viscosity of an aqueous gel containing 4.5 wt% surfactant (comprising 75 wt% N-eruGyl-N,N-bis (2-hydroxyethyl) -N-methyl ammonium chloride and 25 wt% isopropanol) , 0.75 wt% hydrophobically-modified polyacrylamide, 3 wt% NH4CI and a dimethyl dibasic ester which

can be dimethyl itaconate, dimethyl malonate, dimethyl malate, dimethyl oxalate, dimethyl glutarate, dimethyl adipate, dimethyl malonate or dimethyl azelate, as a function of the dibasic ester concentration, at 2 5°C. The more hydrophilic dibasic esters, for example dimethyl itaconate, dimethyl malate and dimethyl oxalate are compatible with the gel even when present at 3-4 wt%.

The alkaline hydrolysis of dibasic esters is described by the following reaction:

R2OOC-Y-COOR2 + 20H^ -> "OOC-Y-COO~ + 2R2OH

where R2 are alkyl groups and Y is a link group in the dibasic ester.

In the pr e s ent exampl e, R2 is CHs and Y depends on the particular dibasic ester chosen. It appears that, as the number of carbon atoms increases in Y and so, as the hydrophobicity of the dibasic ester increases, its compatibility with the viscoelastic surfactant gel is reduced. The gel compatibility limit determined from the figure 8 is given by the addition of about 1 wt% of dimethyl glutarate, which can decompose to generate 0.4 wt% methanol.

This relationship between the hydrophobicity of esters and compatibility with the fluid would have been the same for classical monobasic esters which hydrolyses under alkaline conditions according to the following reaction:

R1COOR2 + OH' -^ R1COO" + R2OH where R1 is also an alkyl group.

Example 3

Aqueous viscoelastic fluid wherein the second surfactant is erucyl ester methylene dimethyl ethyl ammonium chloride

On figure 9 is plotted the viscosity of aqueous gels comprising 2 wt% of a fluid (cationic surfactant) comprising 60,5 wt% N-erucyl-N,N-bis (2-hydroxyethyl) -N-methyl ammonium chloride, isopropanol and ethylene glycol, 4 wt% KCl and 0 or 0,5 wt% erucyl ester methylene dimethyl ethyl ammonium chloride as a function of shear rate, at room temperature.

It appears that erucyl ester methylene dimethyl ethyl ammonium chloride is compatible with a typical the N-erucyl-N,N-bis (2-hydroxyethyl) -N-methyl ammonium chloride fluid. Its presence even actually enhances the initial viscosity of the gel.

The degradation kinetics of the above gel comprising 0.5 wt% erucyl ester methylene dimethyl ethyl ammonium chloride was then studied for various pK and at 25, 45 or 60°C. Table 1 below illustrates the results that were obtained:

Table 1

T	Initial	pH	Degradation Time	Degradation Time

(°C)	pH	control	(hours)[Time to 
25	6.32	0.5wt%NH4 acetate	7.5	20

25	8.46	0.1% K bicarbon	3	3

		ate	;	

45	5.17	0.5wt% K acetate+ CH3COOH	>12	16  1

45	6.32	0.5wt%NH4 acetate	2.5	9

60	7.99	0.1wt% K acetate	1	1

60	7.47	0.5wt% K formate	2.8	2.8

60	7	Nobuffer(evolvesto acidpH)	7.5	7.5

60	6.32	0.5wt%NK4 acetate	0.8	1.2

60	7	Nobuffer*(evolvesto acidpK)	3	3i■11t1 1

* in place of erucyl ester methylene dimethyl ethyl ammoni^lm chloride, 0.5 wt% of an equivalent cleavable surfactant with a saturated hydrophobic tail group comprising 22 carbon atoms was used.

By varying the initial pH of the fluid using simple buffer additives, it is possible to delay the gel breaking process from 1 to 24 hours, A longer delay is achieved when a more acidic conditions is used. Near-neutral or mildly alkaline condition  is  appropriate  for  low  temperature  treatments

comprised between 25 and 45°C, Near-neutral or mildly acidic condition is appropriate for higher temperature range comprised between 45 and 60°C,

On figure 10 is plotted the viscosity of aqueous gels comprising 2 wt% of a fluid (cationic surfactant) comprising 60 . 5 N-erucyl-N,N-bis (2-hydroxyethyl) -N-methyl ammonium chloride, isopropanol and ethylene glycol, 4 wt% KCl and 0.5 wt% erucyl ester methylene dimethyl ethyl ammonium chloride as a function of shear rate, for different times, at 60 °C. In an initial phase from 0 to 70 minutes, the partial breakdown of erucyl ester methylene dimethyl ethyl ammonium chloride results in an increase in the low shear viscosity of the gel. During this period, erucyl alcohol appears to act as a co-surfactant which modifies the micelle structure such that the gel strength increases. This initial phase is followed by a progressive decrease in both the low and high shear viscosity to the point that the fully degraded fluid has a near-Newtonian viscosity around 8 cP.

Example 4

Aqueous viscoelastic fluid wherein the second surfactant is

AMMOJSIYX GA-90TM

On figure 11 is plotted the viscosity of aqueous gels comprising 4 wt% of a fluid (cationic surfactant) comprising 60.5 wt% N-erucyl-N,N-bis (2-hydroxyethyl) -N-methyl ammonium chloride, isopropanol and ethylene glycol, 4 wt% KCl and 0 or 0,1 wt% AMMONYX GA-SC" under a shear of 1 or 100 s"^, as a function of temperature and at pH equal to 6.3. AMKONYX GA-90™ is reasonably compatible with the gel. In the presence of 0.1 wt% of AMMONYX GA-90™, the gel has a lower viscosity in the temperature range up to le°F (71°C) but a higher viscosity in the range 176-194 °F (80-90 °C). At high temperatures however,

AMMONYX GA-90™ decomposes to the more hydrophilic tri (hydroxyethyl) methylamonium ion and palmitic acid. At the same time, the fluid pH evolves from 6.3 to around 3 and, under this acidic condition, palmitic acid is a hydrophobic species which efficiently breaks the gel-

On figure 12 is plotted the viscosity of the above gel comprising 0,1 wt% AMMONYX GA-90™ as a function of time, when the formulation is aged at 60 and 70^C. It is observed that the time to a viscosity '
Example 5

Aqueous viscoelastic fluid wherein the first surfactant is a

dimeric oleic acid

On figure  13  is plotted the viscosity of  aqueous  fluids comprising 4 wt% dimeric oleic acid, 6 wt% KCl and 0, 0.05, 0.1, 0.2 or 0.5 wt% oleyl alcohol, at 60°C and for a pH equal to 13. The dimeric oleic acid used in the present example and in  example  6  is  coded U1009  by  Unichema' International, Bebington, Wirral, Merseyside, United Kingdom. At a high pH, this dimeric acid is converted to carboxylate anions. In the figure 13, it appears that increasing concentrations of oleyl alcohol facilitate the breaking of the fluid. However,  by comparison with the data shown in the figure 7, it appears that the present gel has a higher tolerance to the presence of oleyl alcohol such that more than 0.5 wt% of oleyl alcohol is required to fully break said gel at 60°C.

Other experiments have been made ' which show that the viscoelastic properties of gels based on potassium oleate, monomer, dimer or trimer, are highly sensitive to fluid pH. Typically, when the pH of the fluid is less than 11, the gel

is weak and its viscosity is lost at a pH 
Example 6

Aqueous viscoelastic fluid wherein the second surfactant is

mono-oleyl ester succinate

On figure 14 is plotted the low shear viscosity of aqueous fluids comprising 3.375 wt% of dimeric oleic acid as a function of chloride concentration added as KCl and fluid pH, at 40, 60, 70 or 80°C- The viscosity of the fluids appears to be maximal at a given chloride concentration comprised between 0,9 and 1,2 molar.

On figure 15 is plotted the viscosity at salt peak of a fluid comprising 3.375 wt% of dimeric oleic acid, 6 wt% KCl as a function of the temperature, for a pH equal to 9.4 or 11.6, under a shear rate of 0.1 or 1 s-1. A decrease in fluid pH results in a considerable decrease in the gel strength and viscosity of salt-optimised gels based on the dimeric oleic acid-

On figure 16 is plotted the viscosity of aqueous fluids comprising 4 wt% dimeric oleic acid, 6 wt% KCl and 0.5 wt% oleyl ester succinate as a function of shear rate, at 0, 45, 145 or 190 hours, for an initial pH of 11.5 and at 60°C. The rheology of the formulation evolves from a viscoelastic gel with low shear viscosity between 4800 and 4600 cP and a high shear viscosity between 588 cP to a low viscosity solution with near-Newtonian viscosity around 20 cP.

When used as an internal delayed breaker for an oleate viscoelastic surfactant system, both the release of oleyl alcohol and the concomitant decrease in fluid pH serve to break the oleate gel. The efficiency with which the mono-oleyl succinate breaker can reduce the pH of the oleate gel depends on its initial concentration and the initial pH of the formulation. When added at an initial concentration of 0.5 wt%, the cleavable surfactant can reduce the pH of a typical oleate fluid from 11.5 to 9.2. If the initial pH is greater than 12 and so, if the initial concentration of hydroxide is similar to or higher than the initial concentration of mono-oleyl succinate, then the gel is broken down too rapidly for the application. This rapid gel degradation can be almost instantaneous even at ambient surface temperature. Therefore, according to the invention, the initial pH condition is advantageously controlled.

Example 7

Aqueous viscoelastic fluid wherein the second surfactants are

sulphosuccinates or sulphoacetates

Figure 17 compares the viscosity of aqueous fluids comprising 2 wt% mono-oleic acid, 4 wt% KCl with such fluids further comprising 0.2 wt% active cleavable surfactant added in the form of STEPAN-MILD LSB™ or STEPAN-MILD SL3™, as a function of shear, rate, at 50°C. At a high pH, mono-oleic acid is converted to mono-oleate. The cleavable surfactants contained in STEPAN-MILD LSB"" and STEPAN-MILD SL3™ appear to be compatible with the dimeric oleic acid viscoelastic surfactant gel. However, the compatibility of STEPAN-MILD LSB^, containing both the sulphosuccinate and sulphoacetate surfactants, is greater than the compatibility of STEPAN-MILD SL3™ containing only the sulphosuccinate surfactant. Also,

both surfactants induce a significant decrease in the low and high shear viscosity of the aqueous fluid.

Figure 18 compares the viscosity of aqueous fluids comprising 2% wt mono-oleic acid, 4 wt% KCl and 0.2 wt% active cleavable surfactant added as STEPAN-MILD LSB™ as a function of shear rate, for various times when the fluid is aged at a constant

temperature of 50°C. The initial pH is 11.7 and the final pH, at 7.5 h, is 9.7. A systematic decrease in the low and high shear rate viscosity is observed during the 7.5 hour ageing period. After 7.5 hours, the gel has been degraded to a fluid with near-Newtonian viscosity of about 20 cP.

On figure 19 is plotted the viscosity of aqueous fluids comprising 2 wt% mono-oleic acid, 4 wt% KCl and 0.1, 0.2 or 0.5 wt% active cleavable surfactant STEPAN-MILD LSB™ as a function of time, at 50 °C. The dosage of cleavable surfactant breaker affects the rate at which the low shear viscosity of the gel degrades. The data indicate that the range of gel degradation kinetics is appropriate for the application and for a given initial pK condition, the breaker dosage can be used to control the.rate.

A simpler way to describe the relationship between breaker dosage and gel breakdown rate is shown in Figure 20 where the X-axis is the concentration of active surfactant added as STEPAN-MILD LSB^ and the y-axis is 1/t/ where t is the time required for the gel to lose 90% of its original viscosity at Is"-^. The linear relationship shown in Figure 2 0 is valid for

the constant ageing temperature 50°C.

On figure 21 is plotted the viscosity at a shear rate of lOOs'^ of a gel comprising 2 wt% mono-oleic acid, 4 wt% KCl and 0.5 wt% or 0.2 wt% active STEPAN-MILD LSBTM, as a function of time, for the following temperatures: 50, 60, 7 0°C, At 50^C, the gel

containing 0.5 wt% STEPAN-MILD LSB™ is broken in about 3 hours. At 60°C it is broken in about 1.5 hour and at 70°C; it is broken in about 1 hour.

Figure 22 compares the delayed breaker performance of the two STEPAN-MILD LSB™ and STEPAN-MILD LS3"^. The comparison is made at a constant active ^surfactant concentration of 0.5 wt% using

the same gel formulation and initial pH aged at 50°C. The initial viscosity of the system with STEPAN LS3™ is significantly lower than that of the system with STEPAN LSB^". The fluid comprising STEPAN-MILD LS3™ may degrade faster than that the fluid comprising STEPAN-MILD LSB™. The data also suggest that a more efficient cleavable breaker system for mono-oleic acid may be given by the use of a product containing only lauryl sulphoacetate.

5. The. fluid of claim 1 wherein the first surfactant is a nono- di or oligomeric carboxylate.

6.	The fluid of claim 5 wherein the first surfactant is oleate,

7.	The fluid of claim 1 wherein the second surfactant is a viscoelastic surfactant.

8.	The fluid of claim 1 wherein the second surfactant is of the following formulae:

R-X-y-Z

where R is the hydrophobic tail of the surfactant, which is a fully or partially saturated, linear or branched hydrocarbon chain of at least 18 carbon atoms, X is the cleavable or degradable group of the surfactant which is an acetal, amide, ether or ester bond, Y is a spacer group which is constituted by a short saturated or partially saturated hydrocarbon chain of n carbon atoms where n is at least equal to 1, preferably 2

and, when n is > 3, it may be a straight or branched alkyl chain, and Z is the hydrophilic head group of the surfactant which is -NR1R2R3+,.. -SO3', -COO" or, in the case where the surfactant is zwitterionic, -N+ {R1R2R3-COO-) where Ri, R2 and R5 are each independently hydrogen or a fully or partially saturated, linear or branched, aliphatic chain of at least one carbon atom, possibly comprising a hydroxyl terminal group.

9.	The fluid of claim 8 wherein the second surfactant is

an ester carboxylate, an ester sulphonate, an esterquat, a

reverse amide carboxylate, a forward amide carboxylate, a

reverse amide sulphonate, a forward amide sulphonate, a

reverse amide quat or a forward amide quat.

10- The fluid of claim 9 wherein the second surfactant is a mono- or a diesterguat.

11.	The fluid of claim 10 wherein the esterquat is a betaine ester.

12.	The fluid of claim 10 wherein the esterquat is di (palmitoylethyl) hydroxyethylmethylammonium or erucyl ester methylene dimethyl ethyl ammonium.

13.	The fluid of claim 9 wherein the second surfactant is mono-oleyl ester succinate.

14.	The fluid of claim 9 wherein the second surfactant is a sulphosuccinate or a sulphoacetate surfactant.

15.	The fluid of claim 14 wherein the second surfactant is disodium laureth sulphosuccinate or sodium lauryl sulphoacetate.

16.	The fluid of claim 1 wherein the compound is an

alcohol, an amine or a carboxylic acid.

17.	The fluid of claim 16 wherein the alcohol, the amine or the carboxylic acid comprise an alkyl chain of at least 3 carbon atoms.

18.	The fluid of claim 15 wherein the alcohol, amine or carboxylic acid are long chain alcohol, amine or carboxylic acid comprising 8 to 18 carbon atoms or more.

19.	The fluid of claim 16 wherein the alcohol is oleyl alcohol.

20.	 Method for use in the recovery of hydrocarbons

comprising the following steps:

providing an aqueous viscoelastic fluid comprising a first surfactant, said first surfactant being viscoelastic.

and a second surfactant able to decompose under downhole conditions;

allowing said second surfactant to decompose under downhole conditions to release a compound able to reduce the viscosity of the aqueous viscoelastic fluid; and

allowing the viscosity of the fluid to be reduced downhole.

21. Method of claim 2 0 wherein the compound released reduces the pH of the viscoelastic fluid, said reduction of pH facilitating the reduction of the viscosity of said fluid.

22.  Aqueous viscoelastic fluid, substantially as hereinabove described and illustrated with reference to the accompanying drawings.

Documents:

				1245-chenp-2003 abstract granted.pdf

				1245-chenp-2003 claims granted.pdf

				1245-chenp-2003 description (complete) granted.pdf

				1245-chenp-2003 drawings granted.pdf

				1245-chenp-2003-claims.pdf

				1245-chenp-2003-correspondnece-others.pdf

				1245-chenp-2003-correspondnece-po.pdf

				1245-chenp-2003-description(complete).pdf

				1245-chenp-2003-drawings.pdf

				1245-chenp-2003-form 1.pdf

				1245-chenp-2003-form 18.pdf

				1245-chenp-2003-form 3.pdf

				1245-chenp-2003-form 5.pdf

				1245-chenp-2003-pct.pdf

« Previous Patent

Next Patent »

Patent Number	227440	

Indian Patent Application Number	1245/CHENP/2003	

PG Journal Number	10/2009	

Publication Date	06-Mar-2009	

Grant Date	07-Jan-2009	

Date of Filing	11-Aug-2003	

Name of Patentee	PRAD RESEARCH AND DEVELOPMENT LIMITED	

Applicant Address	CRAIGMUIR CHAMBERS, ROAD TOWN, TORTOLA,	

Inventors:

#	Inventor's Name	Inventor's Address	

1	ZHOU, JIAN	16614 COLONY TERRACE DRIVE, SUGAR LAND, TX 77479,	

2	HUGHES, TREVOR	5 ST MARGARET'S SQUARE, CAMBRIDGE CB1 8AP,	

PCT International Classification Number	E21B43/26	

PCT International Application Number	PCT/GB02/00589	

PCT International Filing date	2002-02-13	

PCT Conventions:

#	PCT Application Number	Date of Convention	Priority Country	

1	0103449.5	2001-02-13	U.K.	

© All Indian Patents, 2013-2021.

  Patent data available in the public domain from Indian Patents Office, Department of Industrial Policy and Promotions, Ministry of Commerce and Industry, Government of India.
