Repository: anandvc/allindianpatents

File: patents/227514-a-composite-material.html (part 1 of 3)
Indian Patents. 227514:"A COMPOSITE MATERIAL"

Indian Patents

Recently Granted Patents

  Recently Published Patents

Title of Invention	"A COMPOSITE MATERIAL"

Abstract	A composite material comprising: a matrix material; and a plurality of particles in the matrix material, the particles ranging from about 40% by volume to about 85% by volume of the composite material and consisting essentially of diameters ranging from about 1 micron to about 350 microns, wherein the composite material is substantially free of voids in the matrix material between the particles.	

Full Text	TITLE OF THE INVENTION

"COMPOSITE MATERIALS'*

BACKGROUND OF THE INVENTION

The present invention generally relates to composite materials. More specifically, the present invention relates to composite materials having a high density of small particles, such as hollow microspheres, in a matrix material. The present invention also relates to methods of making and using the composite materials, and products made from the composite materials.

Composite materials have been used for a variety of applications. Hollow microspheres have also been used as additives to materials. Microspheres have been used as filler materials and additives to paints, plastics, sheet molding compound (SMC), composites, injection molding, adhesives, syntactic foams, and for other applications. However, needs exist for improved composite materials. Furthermore, there are ongoing needs for new materials that have new and enhanced material properties.

Examples of problems with existing composite materials and products made from the materials can include high weight, high cost of the materials, high manufacturing costs, and long manufacturing times. Additional examples of problems have included insufficient heat transfer resistance, poor acoustic properties, poor chemical resistance, poor moisture or water resistance, and inferior electrical properties. Existing composite materials have also been proven marginally cost effective for use as structural members or high strength materials. Desired material properties which have been insufficiently addressed by existing composite materials, include, for example, high strength to weight ratios, hot and cold insulation, high impact and compressive resistance, high flex modulus/stiffness, low specific gravity, chemical stability, sandability, formability, machineability, acoustics, reduced dielectric constant, non-combustible, water resistance, reduced warpage and shrinkage, and the ability to adhere or attach to other materials via conventional hardware or glues. Furthermore, existing composite materials insufficiently combine various desired material properties together into a single material.

There are ongoing needs for improved materials and products made from the materials, such as lighter weight, lower cost, lower manufacturing costs, structural strength, and other properties.

SUMMARY OF THE INVENTION

The new composite materials of the present invention include a matrix material and small particles, such as hollow microspheres. There are a large amount of the small particles relative to the amount of the matrix material such that there is a high-density packing of small particles into the matrix material. The small particles arc positioned very close together, and "" many of the small particles may even be in contact with adjacent small particles. The matrix material fills the interstitial space between the small particles. The composite material can include a greater amount of small particles than matrix material by volume, weight and ratios or percentages of weight and volume.

A Gaussian distribution or random distribution of the small particles occurs in the matrix material by saturating, or nearly saturating, the matrix material with the small particles. The small particles displace the matrix material and create a network structure which provides a remarkably strong material or core.  The network structure of the matrix material is a continuous extension of the matrix material around the numerous small particles throughout the composite material. With uniform dispersion of the small particles, the network structure becomes a near perfect uniform distribution of'Voids" in the matrix material, in which the small particles form the 'Voids" in the matrix material. This is particularly the case when microspheres are utilized as the small particles.  Although this disclosure often refers to hollow microspheres, it should be understood that the present invention generally pertains to small particles.  Forces applied to a device made from the new composite material are distributed by the small particles and matrix material throughout the composite material. Compression of the matrix material and small particles prior to curing can assist in distributing the small particles and removing entrapped air or gases from the composite material structure.

By way of example, a composite material of the present invention may have a composition of approximately 40%-85% microspheres by volume and approximately 15%-60% matrix material (resin) by volume. The composite material can include other components, as desired. Another, more preferred, composite material of the present invention may have a composition of approximately 69%-81% hollow microspheres by volume and approximately 19%-31 % matrix material by volume. One preferred composite material of the present invention has a composition of approximately 75% microspheres by volume and

approximately 25% matrix material by volume.  Another new composite material of the present invention has approximately 3 parts hollow microspheres and 1 part resin, and has a consistency approximately that of clay or pizza dough. Another composite material of the present invention may have a composition of approximately 25%-88% microspheres by volume and approximately 12%-75% matrix material by volume. Other components can be added to the composite material, as desired. For example, the resin matrix material may include additives, mold release agents, inhibitors, thixotropes (thickening agents), and initiators (resin curing catalysts). Further additional components can include, but are not limited to, for example, chopped fiber which would reduce the percent volume amount of the microspheres by the same percent volume amount of chopped fiber added.  The new composite materials of the present invention can be used for a wide variety of applications, and can be made by a wide variety of processes.

The compositions of various examples of new composite materials are described in relative amounts of the components by weight. This is because the desired amounts of the basic component materials (matrix material and small particles) are easily taken from bulk storage by weighing the components. Accordingly, for any given components, the relative weight amounts of the components can be used to describe the composition. However, the relative volume amounts of the components (small particles and matrix materials) can be used to describe composition. This is because the desired dense packing of the small particles in the matrix materials is dependent on the relative volumes of the components and not necessarily their weights.

Another example of the present invention includes Scotchlite™ K46 glass bubbles available from 3M™ and polyester resin. The composite material included from about 38% to about 41% microspheres by weight of the composite material and from about 72% to about 59% by polyester resin by weight of the composite material. The microspheres occupy a greater space of volume in the composite material than the resin. The weight amounts of the microspheres and resin change depending on the molecular weights of these components, for example, the weight percent of the microspheres can be greater than the weight percent of the matrix material and vice versa. These weights in this example are for the core composite material only (matrix material plus microspheres) and do not include any additional components, such as flanking fiber (glass, aramid, or carbon fiber).

The new composite materials provide remarkable improvements in material properties, such as dramatically reducing the weight of composite materials while increasing some material properties strength. -The density packing of the hollow microspheres in the matrix material provides a network structure, and due to tangential pressures being exerted from one microsphere to the next along random paths in all directions, the composite materials exhibit remarkable strength and other properties. In one process of making the new composite material, a matrix material and microsphere mixture is compressed and excess matrix material is passed through a filter and removed. The microspheres are retained in the matrix material and positioned very close together in random Gaussian distribution to form a high-density packing of the microspheres.

Another process for making the new composite material includes mixing small particles and matrix material together until the small particles are evenly distributed in the matrix material.

The technology of the present invention also pertains to products having, and processes for, encapsulation of densely packed small particles, for example microspheres, glass/ceramic spheres, or microballoons, with matrix materials. Examples of matrix materials include, but are not limited to, resins in general, epoxies, polyesters, vinyl esters, phenolics, thermoplastics, thermosets, polyurethanes, glues, cements, super glue, Elmers™ glue, and other binder materials. The products and processes may include additional materials, for example, without limitation, materials mixed in the matrix material, flanking materials, fibers, carbon fibers, glass fibers, aramid fibers, laminates, and other materials.

The technology of the present invention also pertains to products having, and processes for, encapsulation of materials with matrix materials inside of containers by using vacuum pressure for infusion of the matrix materials into the containers. For example, a low-level (non-intense) vacuum pressure may be used for the infusion process. Positive pressure may also be used to assist with infusion of the matrix materials into the containers. Examples of the encapsulated materials include, but are not limited to, tiles, ceramic tiles, fibers, woven and non-woven fibers, carbon fibers, glass fibers, cloth fibers, and other materials. Examples of matrix materials include, but are not limited to, resins in general, epoxies, polyesters, vinyl esters, phenolics, thermoplastics, thermosets, polyurethanes, glues, cements, super glue,

Elmers™ glue, and other binder materials.  Small particles, for example microspheres or microballoons, may be included with the encapsulated materials.

Objects and advantages, which may be desired, but not necessarily required to practice the present invention, can become apparent from reading this disclosure with reference to the accompanying drawings, and the appendant claims.

BRIEF DESCRIPTION OF THE DRAWINGS

Figure 1 is a cross-sectional view of a device having a composite material according to the principles of the present invention.

Figure 2 is an enlarged schematic perspective view of a portion of the composite material of Fig. 1.

Figure 3 is a color photograph of a composite material according to the present invention under magnification and stained with a black dye.

Figure 4 is a is a color photograph of a composite material according to the present invention under magnification and stained with a green dye.

Figure 5 is a is a color photograph of a composite material according to the present invention under magnification and stained with a red dye.

Figure 6 is a color photograph of microspheres under magnification on a glass slide. Figure 7 is a schematic diagram of a device having a composite material according to the present invention.

Figure 8 is a perspective view of another device having a composite material according to the present invention.

Figure 9 is a perspective view of another device having a composite material according to the present invention.

Figure 10 is a cross-sectional view of another device having a composite material according to the present invention.

Figure 11 is a schematic diagram of a system for making a composite material according to the present invention.

DETAILED DESCRIPTION OF THE INVENTION

Although the present invention can be made in many different forms, the presently preferred embodiments are described in this disclosure and shown in the accompanying

drawings. This disclosure exemplifies the principles of the present invention and does not limit the broad aspects of the invention only to the illustrated embodiments.

Generally, the composite materials of the present invention include a matrix material and a plurality of small particles. The matrix material contains a high density of the small particles. Because of the high density of small particles in the matrix material, the small particles are positioned very close to each other. Adjacent small particles may even be in contact with each other. Typically, the composite material includes a greater volume amount of small particles than the volume amount of matrix material. For example, one new composite material has about twice as much small particles as matrix material by volume.

A preferred embodiment of the present invention is to provide a layered structure having a core of the composite material (microspheres and resin) with fiber flanking on one or both sides of the core. The layered structure or sandwich can have any desired shape, such as a flat shape, a bar shape, or a contoured shape. The composite material core with fiber flanking provides remarkable strength and is very light weight.

One composite material of the present invention may have a composition of approximately 40%-85% microspheres by volume and approximately 15%-60% matrix material (resin) by volume. The composite material can include other components, as desired. Another, more preferred, composite material of the present invention has a composition of approximately 69%-81% hollow microspheres by volume and approximately 19%-31% matrix material by volume. One preferred composite material of the present invention has a composition of approximately 75% microspheres by volume and approximately 25% matrix material by volume.  Another new composite material of the present invention has approximately 3 parts hollow microspheres and 1 part resin, and has a consistency approximately that of clay or pizza dough.  Another composite material of the present invention may have a composition of approximately 25%-88% microspheres by volume and approximately 12%-75% matrix material by volume. Other components can be added to the composite material, as desired. For example, the resin matrix material may include additives, mold release agents, inhibitors, thixotropes (thickening agents), and initiators (resin curing catalysts). Further additional components can include, but are not limited to, for example, chopped fiber which would reduce the percent volume amount of the microspheres by the same percent volume amount of chopped fiber added.

This disclosure often refers to microspheres or hollow microspheres for convenience; however, it should be understood that the present invention generally pertains to small particles and is not limited to microspheres. The small particles of the present invention can include particles having different sizes and different shapes, such as spherical, elliptical, or any other shapes. The small particles can be hollow, solid, or contain other materials inside, or can be coated outside, if desired. The small particles are preferably non-porous; but may be porous if desired.

Fig. 1 of the drawings shows one new device 10 having a new core composite material 12 according to the present invention. The core composite material 12 includes a matrix material and a plurality of hollow microspheres. The microspheres are densely packed in the matrix material such that the microspheres are positioned relatively close together. Additional materials may be included within the composite material 12 or on the outside of the composite material 12. The core composite material 12 has a greater amount of microspheres by volume than the amount of matrix material by volume. The matrix material may be saturated or nearly saturated with microspheres.

The composite material 12 can be formed into any desired shape prior to curing or hardening. Also, the composite material 12 can be machined after hardening, if desired. Accordingly, vast varieties of products can be made from the new composite material 12. Prior to hardening of the matrix material to form the composite material 12, the matrix material and microsphere mixture may have a consistency similar to clay, pancake barter, or dough, for example.  The consistency of the uncured composite material, i.e. the relative amounts of microspheres and matrix material, will vary depending on various factors. For example, more or less microspheres may be added to the composite material to respectively increase or decrease the strength of the cured material.  Similarly, the amounts of the microspheres and matrix material can be varied to obtain resultant material properties. The viscosity of the uncured composite material may also be adjusted depending on the particular manufacturing method used to make products from the composite material.  The uncured composite material may have a lower viscosity for infusion molding and a higher viscosity for cold forming, for example. Additionally, the matrix material may be in the form of powdered resins or pellets of plastic or other matrix materials.

The device 10 shown in Fig. 1 has a core 14 made from the composite material 12, and flanking material 16 on top and bottom sides of the core 14. The flanking material 16 can be on one, both, or neither of the top and bottom sides of the core 14. The flanking material 16 can be positioned inside the structure with the core 14 being on either side or surrounding the flanking material 16. The flanking material 16 can be a single layer, staggered layers, multiple layers, and can be made of a single type of material or a variety of materials, as desired. The matrix material penetrates into the fiber flanking 16 to wet-out the fiber flanking 16 and bond the flanking material 16 to the core 14. Penetration of the matrix material and the microspheres into the flanking material 16 occurs prior to hardening of the fluid composite material into the composite material 12. The device 10 of Fig. 1 has a flat board shape, with flanking material 16 on both the top and bottom sides of the core 14. As a result, device 10 has a "sandwich" shape. Examples of suitable flanking materials 16 include, but are not limited to, carbon fibers, glass fibers, uni-directional fibers, cross-woven fibers, matte fibers, fiber braid, uni-directional stitch woven carbon fiber braid, carbon or other felt, plastics, leathers, foils, metals, composites, thermoplastics, thermoset materials, resins, ceramics, vinyls, rigid materials, flexible materials, and any other desired material.

Fig. 2 shows an enlarged portion of the composite material 12 of the core 14. The hollow microspheres 11 are positioned in contact with each other, i.e. adjacent microspheres 11 are touching one another, or are only slightly spaced away from each other.  The microspheres 11 are nested in Gaussian distribution such that smaller diameter microspheres 11 fill areas between larger diameter microspheres 11.  Adjacent microspheres 11 are positioned relatively close to each other and some may even be in contact with each other. Matrix material fills the interstitial space areas 13 between adjacent icrospheres 11 and creates a network structure. Adjacent microspheres 11 which are not in contact with each other, the matrix material fills the volume of spaces 13 between the microspheres 11. In a preferred distribution of microspheres, substantially any given distance between adjacent microspheres is less than the diameter of the smallest microsphere.

Referring to Figs. 1 and 2, the matrix material of the composite material 12 can be any matrix material suitable for the intended purpose of the device 10. Examples of matrix materials include, but are not limited to, resins in general, epoxies, polyesters, vinyl esters, phenolics, thermoplastics, thermosets, polyurethanes, glues, cements, super glue, Elmers™

glue, and other binder materials.  Generally, the matrix material and the microspheres are mixed together, with any other additive components, and cured or hardened into a desired shape. The hollow microspheres are densely packed close together in the matrix material before hardening of the matrix material. The matrix material fills the spaces between adjacent microspheres. The matrix material can effectively become saturated or nearly saturated with  "" microspheres to achieve the dense packing. Examples of making the composite material (matrix material and microspheres) are discussed below. Examples of additives to the matrix material include, but are not limited to, accelerators, promoters, catalysts, degassing agents, and cross-linking agents.

The hollow microspheres useable with or within  the composite material 12 are commercially available in a variety of sizes, materials, and properties. Examples of some existing hollow microspheres useable with the present invention are available from 3M™ and Zeelan Industries, Inc. under the trade names 3M™ Scotchlight™ glass bubbles, 3M™ Scotchlight™ glass bubbles floated series, 3M™ Z-Light™ Spheres microspheres, and 3M™ Zeeospheres™ microspheres. The microspheres can be made from a variety of materials, for example glass, ceramic, or plastic.  The microspheres may be surface treated, coated, or colored, as desired. The microspheres used in the composite material 12 preferably have different sizes (outer diameters), for example from about 15 microns to about 120 microns. Hollow microspheres typically range from about 1 micron to about 350 microns in outer diameter, and may be used in the present invention, although other diameters and shapes may also be used in the new composite materials as well. The different sized microspheres allows for smaller microspheres to fill-in spaces between larger microspheres.  Thus, a greater packing density of the microspheres in the matrix material is achieved. When being mixed into the matrix material, the microspheres act as small ball bearings when they contact each other, and thus, tend to randomly distribute large and small diameter microspheres among each other to optimize packing density and minimize voids between microspheres. Microspheres can be purchased with a variety of wall thicknesses, and can be measured by their crush strength ranging from 250 to 60,000 psi. The packing density of the microspheres in the matrix material remains approximately the same regardless of the microsphere crush strength.  Other examples of microspheres are commercially available from The PQ Corporation.

The composite material 12 may include additional components other than the microspheres and the matrix material. Additional components can include, but are not limited to, glass fibers, carbon fibers, aramid fibers, chopped fibers, reinforcement fibers, long fibers, wire braid, fibers for open or closed pore products, resins, liquids, solids, and any other suitable additives. By way of example, other components can also include calcium carbonate or barium sulfate as a filler, zinc stearate as a mold releasing agent, perlite (insulation material), degassing agents, blowing agents, conductive materials, powdered metals, lost-wax for worm-hole cooling, tubing, hardware inserts, and surface inserts (glass, veneer, etc.).

A Nikon SMZ-U stereo microscope with a Polaroid digital camera system was used to take photographs of example composite materials according to the present invention and a photograph of microspheres alone. The photographs of Figs. 3-6 were taken by the Nikon and Polaroid camera and microscope system. Due to the high intensity fiber optic lighting used in the Nikon SMZ-U stereo microscope with the Polaroid digital camera system, glare on a machined surface of the composite material overpowers the ability to actually see the surface. By staining or dying the surface, the "glare" is reduced dramatically.

Fig. 3 is a color photograph of a composite material according to the present invention. The composite material of this example includes 3M™ Scotchlite™ K-46 microspheres which are clear and off-white epoxy resin as the matrix material. The composite material was black stained to show a contrast between the matrix material and the microspheres.

A black Ritt™ dye was used on the surface of the sample of the composite material and wiped clean with acetone.  After wiping the surface of the composite material with acetone, the dye is left in the "pits" of the surface to show some exterior tracings of transparent microspheres. The surface pits are broken or collapsed hollow microspheres due to cutting a slice of the composite material for viewing under the stereomicroscope.  The surface pits are highly magnified in Fig. 3 which creates an impression when viewing Fig. 3 that the pits (black stained areas) are much larger voids than are actually present. The dense packing of the microspheres in the matrix material is shown in Fig. 3.  The sizes of two microspheres are measured as 41.889 um and 26.538 urn. Also, a reference line of 500 u/n is provided in Fig. 3.

Fig. 4 is a color photograph of another composite material according to the present invention. The composite material of this example includes 3M™ Scotchlite™ K-46 glass microspheres and polyester resin as the matrix material.

The composite material was green stained to show the microspheres in the matrix material. The green stain used in this sample is a sublimation dye, a heat transfer dye that  "" sublimates above 375-400 °F. The dry dye was placed close to the composite material sample and heated to vaporize the dye that contacts and stains the composite material.  The microscope has a relatively shallow depth of field - under 20 microns. The depth of field limits the ability to photograph all of the microspheres in focus.  However, the larger microspheres which are clearly visible measure approximately 27 - 37 microns. A reference line of 500 urn is also provided in Fig. 4. Although not clearly visible in the photograph of Fig. 4, smaller microspheres are closely packed in the matrix material between the larger, visible microspheres.

Fig. 5 is a color photograph of another composite material according to the present invention. The composite material of this example includes 3M™ Scotchlite™ K-46 microspheres and polyester resin as the matrix material. The composite material sample of Fig. 5 has the same composition as the compositions of the composite material samples of Figs. 3 and 4.

The composite material was stained red and a greater magnification of the microscope was used to even more clearly show the dense packing of the microspheres in the matrix material. The red stain used in this sample is sublimation ink. A reference line of 500 um is also provided in Fig. 5.

Fig. 6 is a color photograph of microspheres alone under magnification on a glass slide. The transparent microspheres were dusted on a clear glass slide and placed in the microscope. A black background was used to help illuminate the microspheres.

Fig. 7 is a schematic diagram of a device 18 having an outer rigid structure 20 with a hollow interior. The interior of the rigid structure 20 is filled with a composite material according to the present invention to form a core 22 of the composite material. The composite material (microspheres and matrix material) can be infused into the outer rigid structure 20 to form the core 22. The microspheres are densely packed in the matrix material such that the microspheres are positioned very close together. For example, some adjacent microspheres

may be in contact with each other and other adjacent microspheres are slightly spaced away from each other.

The device 18 schematically shown in Fig. 7 could have any desired shape defined by the outer rigid structure 20. The outer rigid structure 20 may initially be formed from a flexible material, which then becomes more rigid. For example, a flexible material could be used for the outer structure 20, which becomes more rigid when the core of composite material 22 hardens.

Another example of a device according to the present invention is shown in Fig. 8. The device 24 has a rigid outer tube 26 and a core of composite material 28 infused into the interior of the outer tube 26. The core of composite material 28 includes a matrix material and microspheres densely packed in the matrix material. As with all embodiments of the composite material of the present invention, other components may be included in the composite material. The rigid outer tube 26 of the device 24 has a round shape in cross-section, but could have any desired cross-sectional shape.

Another device 30 made of composite material 32 having a matrix material and microspheres is shown in Fig. 9. The device 30 does not include an outer structure like the device 18 shown in Fig. 7. Rather, the composite material 32 can be molded into a desired configuration. The configuration of the device 30 could also be formed by reshaping the matrix material after it has hardened, for example, by machining. The rectangular shape of the composite material 32 shown in Fig. 9 is merely exemplary, and of course, the composite material could be used to achieve'any desired shape. Fig. 9 also shows short chopped fiber 33 as an example of optional additives included in the composite material 32.

Fig. 10 shows yet another example of a device 34 having the new composite material. The device 34 has a backer plate 36 attached to a layer of material 38. The backer plate 36 has a layer of the composite material 40 and optional flanking material layers. Flanking material layers 42,44 may be provided on one, both or none of the opposite sides of the layer of composite material layer 40. The backer plate 36 attached to the layer of material 38 can provide advantages for the device 34 as compared to the layer of material 38 without the backer plate 36. For example, the backer plate 36 having the composite material layer 40 provides increased strength to fragile or brittle materials, such as marble, ceramic, glass, stone, and other fragile materials.

EXAMPLES OF MATERIAL PROPERTIES OF THE COMPOSITE MATERIAL

The composite material of the present invention having a high density of small particles, such as microspheres, in- a matrix material provides new, remarkable material properties. Also, the following examples of the composite material include a layered structure of a core of composite material (matrix material and microspheres) and fiber flanking on both  - ~ sides of the core. The composite material core has a close packing of microspheres in the matrix material. The close packing of microspheres with matrix material rilling the interstitial space between microspheres provides the core with remarkable three dimensional strength. The addition of fiber flanking to the composite core increases the strength further.

Material properties of the composite material which have been found to be greatly improved over material properties of existing composite materials and other materials include, for example, heat transfer resistance or insulation, strength to weight ratios, impact and compressive properties, flexural modulus (stiffness), specific gravity and true density, acoustic properties, conductive properties, ease of machineability, high impact resistance, attachability, and radio/microwave shielding.  Further remarkable properties of the new composite material include, chemical and corrosion resistance, sandability, reduced dielectric constant, reduced warpage and shrinkage, water resistance, weight reduction, hardness, and abrasion resistance. These material properties of the present invention also include the ability to mold devices (e.g., automobile fenders, doors, and trunks) from uncured composite material and then cure the molded part. TEST SAMPLES

Various sample plaques of the new composite material were made and tested. The sample plaques have a flat, layered structure of a core of the composite material (resin and microspheres) and fiber flanking on both sides of the core (see Fig. 1). The test results provided below show that the composite material structure has remarkable strength. All samples in Batches 1-4 have a 5/16" thickness, including the core and the fiber flanking. The specific gravity of the microspheres ranged from about 0.12 - 2.40, depending on the specific microsphere. The binder resins also included the additives of a catalyst, an inhibitor, and a mold release agent.

The compressive strength of the sample plaques was measured in two directions, horizontal and vertical. The horizontal compressive strength was measured with the plaques

in a horizontal position, i.e., the force was applied perpendicular to the face of the plaque. The vertical compressive strength was measured with the plaques in the vertical position, i.e., the plaques were standing on edge and the force was applied to the end of the sample parallel to the face of the plaques.

All Batch 1 sample plaques included polyester resin as the matrix material. 

(Table Remove)

 Batch 2, samples 1-6, 8,10,11, and 13 include polyester resin, and samples 7, 9,12, and 14 include vinyl ester resin. All Batch 2 samples 1-14 include PQ Corp. SG ceramic microspheres, xylene coated. Batch 2, samples 1-8 have a 1" width, and samples 9-14 have a 0.5" width. 

(Table Remove)

All samples 1-14 in Batches 3 and 4 were made with polyester resin as the matrix material and PQ Corp. SG ceramic microspheres, xylene coated. Batches 3 and 4, samples 1-6 and 8-14 have single ply lineal carbon fiber flanking, and sample 7 has two-ply lineal carbon fiber flanking on both sides. The veils are facing each other for each two-ply carbon fiber flanking in sample 7. (Table Remove)

HEAT RESISTANCE

The new composite materials exhibit remarkable heat transfer resistance properties. A test sample plaque made of the composite material was subjected to heat transfer testing. The composite material of the test sample plaque included Ciba two-part epoxy resin #8601 as the matrix material with 3M™ Scotchlite™ K-46 glass bubbles as the hollow microspheres. The test sample plaque had a wall thickness of 5/16" of the composite material. A hand-held blow dryer having outlet temperatures of about 758 °F was held close to a front side of the composite material plaque for prolonged periods of time such that the front side of the plaque reached a temperature of about 758 °F. There was no significant temperature rise on the backside (opposite side) of the plaque. The backside of the composite material plaque remained approximately at room temperature, and was comfortable to the touch.

The hollow microspheres at a high density in the matrix material provides a near-perfect thermal insulator. The composite material structure protects the otherwise fragile epoxy from significant degradation due to the intense heat by isolating the extreme temperatures at or nearby the surface of the structure. This is important as most epoxies or resins significantly degrade when exposed to prolonged high heat such as the heat generated by the hand-held blow dryer. Phenolic resins are preferred for extreme temperature applications, both high and low temperatures, over epoxy, and will provide even greater performance than the sample epoxy based composite material tested.

As a comparison to the composite material test plaque, the same epoxy without microspheres was also tested as a plaque in the same fashion. The plaque having epoxy alone turned into a rubbery material and then began to chemically breakdown fairly rapidly under the intense heat. While there are many high temperature resins that are formulated for high temperature applications, the composite material of the present invention significantly improves heat transfer resistance performance, and also reduces the weight of the material for high temperature applications.

To further exemplify the insulative properties of the composite material, a prototype carafe was made with an approximate 1A" wall thickness and a 1" piece of Celotex™ insulative board was placed on top of the container as a sealing lid. The composite material carafe

included Ciba two-part epoxy resin #8601 as the matrix material with 3M™ K46 Scotchlite™ glass bubbles as the hollow microspheres. A Thermos™ bottle with a lid (a double chrome walled bottle with vacuum between the walls) was used for comparative purposes and a third plastic container was used as a control, specifically a high-density polyethylene (HDPE) i bucket.

Each vessel was filled with eight ounces of 154 °F water. The containers were at about 70 °F ambient temperature and were not preheated prior to filling with the water. A digital thermometer was used for temperature readings of the water in all of the vessels. Temperature readings were periodically taken over a 3-lA hour time period. The composite material carafe when compared to the Thermos™ bottle performed similarly, i.e. had similar temperature loss. The thin wall of the Thermos™ bottle caused minor temperature loss when compared to the thicker wall composite material carafe. The following temperature data and graph show the comparative results of the water temperature loss test for the three vessels.

(Figure Remove)

Another example of the remarkable heat transfer resistance properties of the new composite material, a sample composite material was tested for maintaining liquid nitrogen at a very low temperature. Sample containers of the new composite material were made having a thickness of 3". The composite material containers contained Ciba two-part epoxy resin #8601 as the matrix material with 3M™ Kl glass spheres as the hollow microspheres. Liquid nitrogen at about -328 °F was placed inside the composite material container. The temperature of the liquid nitrogen was measured for a time period of 8 hours. A temperature probe was located at the outside bottom of the composite material container for the 8-hour

test period. The temperature probe permits dual probe monitoring and ambient room temperature of 70 °F was observed (plus or minus about 4 °F). The outside bottom of the container also contained a probe. -During the 8-hour test, there was no variation in the temperature difference between the inside and outside container probes. Also, liquid nitrogen was still present in the container, which remained at a constant temperature of -328 °F. Remarkably, there was no reduction in the temperature of the outside container probe due to the insulation of the composite material container.

It is believed that the microsphere rich composite material will not support combustion and is self-extinguishing when a flame is applied to the material and then removed.

STRENGTH TO WEIGHT RATIOS

The new composite material also exhibits remarkable strength to weight ratio properties, which means the composite material has a high degree of strength and a low weight. The structure of the composite material having the matrix material with a high density of microspheres enables the improved strength to weight properties.
