Repository: anandvc/allindianpatents

File: patents/227538-a-process-for-the-preparation-of-olivine-lithium-nickel-phosphate-composite-said-prosess.html
Indian Patents. 227538:"A PROCESS FOR THE PREPARATION OF OLIVINE LITHIUM NICKEL PHOSPHATE COMPOSITE, SAID PROSESS"

Indian Patents

Recently Granted Patents

  Recently Published Patents

Title of Invention	"A PROCESS FOR THE PREPARATION OF OLIVINE LITHIUM NICKEL PHOSPHATE COMPOSITE, SAID PROSESS"

Abstract	The present invention relates to a process for the preparation of olivine lithium nickel phosphate (LiNiPO4) composite, which is very useful for high voltage lithium reversible cells. LiNiPO4) is a reversible cathode material useful for high voltage cells of lithium in non-aqueous media.The prepared product was subjected to x-ray analysis. The product was found to be in single phase. Olivine lithium nickel phosphate composite is prepared by mixing oxides of nickel, phosphorous with lithium carbonate and heating together all in solid state condition.	

Full Text	PROCESS  FOR  THE  PREPARATION  OF  OLIVINE  LITHIUM  NICKEL PHOSPHATE COMPOSITE. Field of the invention

The present invention relates to a process for the preparation of olivine lithium nickel phosphate (LiNiPO4) composite, which is very useful for high voltage lithium reversible cells. LiNiPO4) is a reversible cathode material useful for high voltage cells of lithium in non-aqueous media. Background of the invention

In all the procedures available in the literature several disadvantages are observed.

1.	Phase impurity

2.	Longer duration of thermal preparation

3.	High temperature of operation

4.	pH control

5.	Several steps of preparation.

Objects of the invention

The main object of this invention is to synthesis olivine LiNiPO4 under suitable solid state reaction method which obviates the defects and draw backs hither to known in other methods of preparation of this compound from already known procedures in literatures.

Brief description of the accompanying drawings

Figure 1 shows the X-ray analysis confirming the formation of LiNiPO4. Summary of the invention

Accordingly the present invention provides a process for the production of olivine

lithium nickel phosphate composite, said process comprising characterized in that uniformly mixing oxides of Ni and P with Li2CO3, in a molar ratio 1:1:1, converting the mixture to a paste by adding glycerol, adding flux slowly under heating, calcining the paste so obtained to a temperature of up to 800°C continuously for a period of up to 12 hours to obtain the desired composite.

In on embodiment of the invention, the oxide of phosphorous is P2O5

In a further embodiment of the invention, the nickel oxide is NiO.

In another embodiment of the invention, the calcinations is done in a furnace.

Detailed description of the invention

The prepared product was subjected to x-ray analysis. The product was found to be in

single phase.  Olivine lithium nickel phosphate composite is prepared by mixing oxides

of nickel, phosphorous with lithium carbonate and heating together all in solid state

condition.

The cathode material is synthesized for a secondary battery, by heating a paste prepared by mixing fine particles of Li2CO3, P2O4 and NiO in glycerol. This  paste  was

initially heated slowly in a furnace to evaporate off glycerol in order to get a dried mass at 250°C. This dried mass was then continuously heated to 750°C for 12 hrs. The compound formed was slowly cooled to room temperature and was ground well and then examined for its particle size, colour and XRD exposure. It was found that the prepared sample was purple in colour and was homogenous. X-rays analysis confirmed the formation of LiNiPC>4 according to Fig. 1.

The following examples give the way of synthesising LiNiPO4 Example -1

Li2CO3, NiO and P205 in the molar ratio of 1:1:1 (0.74 gm; 1.49 gm and 1.42 gm respectively) were mixed slowly in glycerol binder (2ml). Flux (urea in an amount of 2.402 gm) was added slowly under heating up to a temperature of 800°C for a period of upto 10 hours. The mixture was then cooled to room temperature and the residue subjected to XRD exposure. The purple coloured product confirmed the production of olivine lithium nickel phosphate (UMPO4) composite. The efficiency of the reaction was 90% and the product was obtained in single phase. Single electrode potential of LiNiPO4 with respect to Li in 1M LiClO4 in propylene carbonate was 2.99 v. Example - 2

Li2C03, NiO and P2O5 in the molar ratio of 1:1:1 (0.74 gm; 1,49 gm and 1.42 gm respectively) were mixed slowly in glycerol binder (3ml). Flux (urea in an amount of 2.402 gm) was added slowly under heating up to a temperature of 600°C for a period of upto 12 hours. The mixture was then cooled to room temperature and the residue subjected to XRD exposure. The purple coloured product confirmed the production of olivine lithium nickel phosphate (LiNiPO4) composite. The efficiency of the reaction was 90% and the product was obtained in single phase. Single electrode potential of LiNiPO4 with respect to Li in 1M LiClC>4 in propylene carbonate was 2.99 v. The advantages of the invention are

1.	Fine particles of the reactants viz. Li2CO3, NiO and P2O5 were bound by glycerol and

made the mixture into a paste uniform reaction during heating.

2.	Glycerol is used as a binder for the inorganic solid state reactants

3.	The product LiNiPO4 is obtained in a single phase component free from impurities as

evidenced by x-ray analysis.

4.	All the reactants react uniformly leaving no unreacted initial reactant components.

5.	Addition of glycerol as a binder has no influence in the formation of the final product.

6  A uniform homogeneous mixture of oxides of phosphorous (P2O5) and nickel with Li2CO3 were made into a paste to get a product of high purity.

7.	Glycerol used as a solvent for binding the oxides viz. phosphorous and nickel with

Li2CO3 for making a paste of required consistency also enhanced the product of fine

particles.

8.	The addition of a flux (urea) and excess addition of glycerol (solvent) as a binding

material for oxides does not change the colour or quality of the end product.

We Claim:

1.	A process for the production of olivine lithium nickel phosphate composite, said

process comprising characterized in that uniformly mixing oxides of Ni and P

with Li2CO3, in a molar ratio 1:1:1, converting the mixture to a paste by adding

glycerol, adding flux slowly under heating, calcining the paste so obtained to a

temperature of up to 800°C continuously for a period of up to 12 hours to obtain

the desired composite.

2.	A process as claimed in claim 1 wherein the oxide of phosphorous is PaOs.

3.	A process as claimed in claims 1 and 2 wherein the nickel oxide is NiO.

4.	A process as claimed in any preceding claim wherein the calcinations is done in a

furnace.

5.	A process as claimed in any preceding claim wherein urea is used as a flux.

6.	A process for the production of olivine lithium nickel phosphate composite

substantially as described hereinbefore and with reference to the foregoing

examples and the accompanying drawing.

Documents:

				481-del-2001-abstract.pdf

				481-del-2001-claims.pdf

				481-del-2001-complete specification (granted).pdf

				481-del-2001-correspondence-others.pdf

				481-del-2001-correspondence-po.pdf

				481-del-2001-description (complete).pdf

				481-del-2001-drawings.pdf

				481-del-2001-form-1.pdf

				481-del-2001-form-18.pdf

				481-del-2001-form-2.pdf

				481-del-2001-form-3.pdf

				481-del-2001-petition-137.pdf

				481-del-2001-petition-138.pdf

« Previous Patent

Next Patent »

Patent Number	227538	

Indian Patent Application Number	481/DEL/2001	

PG Journal Number	13/2009	

Publication Date	27-Mar-2009	

Grant Date	13-Jan-2009	

Date of Filing	12-Apr-2001	

Name of Patentee	COUNCIL OF SCIENTIFIC AND INDUSTRIAL RESEARCH,	

Applicant Address	RAFI MARG, NEW DELHI-110001, INDIA.	

Inventors:

#	Inventor's Name	Inventor's Address	

1	ANGAIAH SUBRAMANIAN	EXT. SRF, DEPT. OF INDUSTRIAL CHEMESTRY ALAGAPPA UNIVERSITY, KARAKUDI 630003,	

2	ARIYANAN MANI, SCIENTIST	CECRI, KARAIKUDI 630006.	

3	THIAGARAJAN VASUDEVAN	PROF. & HEAD. ALAGAPPA UNIVERSITY, KARAIKUDI 630003, INDIA.	

4	RAMAIYER GANGADHARAN,	EMERITUS SCIENTIST, ALAGAPPA UNIVERSITY, KARAIKUDI 630003, INDIA	

PCT International Classification Number	C01B 25/45	

PCT International Application Number	N/A	

PCT International Filing date		

PCT Conventions:

#	PCT Application Number	Date of Convention	Priority Country	

1			NA	

© All Indian Patents, 2013-2021.

  Patent data available in the public domain from Indian Patents Office, Department of Industrial Policy and Promotions, Ministry of Commerce and Industry, Government of India.

File: patents/227540-thin-cast-strip-produced-of-molten-steel-process-for-its-production.html (part 1 of 2)
Indian Patents. 227540:"THIN CAST STRIP PRODUCED OF MOLTEN STEEL, PROCESS FOR ITS PRODUCTION"

Indian Patents

Recently Granted Patents

  Recently Published Patents

Title of Invention	"THIN CAST STRIP PRODUCED OF MOLTEN STEEL, PROCESS FOR ITS PRODUCTION"

Abstract	A twin drum-type continuous casting process for casting thin cast strip by solidifying molten steel continuously fed between a pair of cooling drums placed parallel to each other, wherein the cooling drums are given an added degree of concave crown such that a solid fraction at the thickness center of the thin cast strip, when the distance from the edges toward the center of the thin cast strip at the closest position of said cooling drums is within 50 mm, is exhibited which is a value greater than the fluid critical•solid fraction, or alternatively the cooling rate near the edges of the cooling drums is improved.	

Full Text	TECHNICAL FIELD 

A process for in prodnchin prcouced motten cell 

The present invention relates to a thin cast strip 

with excellent shape produced using a twin drum-type of 

continuous casting apparatus, to a process for its  

production, and to a cooling drum design for the  

apparatus.	

BACKGROUND ART	

Apparatuses for producing thin cast strip include a twin drum-type continuous casting apparatus wherein molten metal is fed to a pouring basin formed by a pair of cooling drums and a pair of side weirs which are pressed to both sides of the cooling drums, for continuous casting into a thin cast strip.  With this type of apparatus there is no need for a multi-step hot rolling process and the final product shape may be obtained with only light rolling, thus allowing a simpler rolling process and apparatus, and making possible a vast improvement in productivity, and in cost, compared to conventional production processes which involve hot rolling.

An example of a twin drum-type continuous casting apparatus is shown in Fig. 1.  This apparatus has a pair of cooling drums 1, 1 placed parallel to each other at an appropriate spacing, with a pouring basin 3 formed by contacting side weirs 2, 2 (front one not shown) made of a refractory material, to both edges of the cooling drums.  When molten metal M is fed to the pouring basin 3 through a pouring nozzle 4, the fed molten metal M contacts the cooling drums 1, 1 forming solidified shells 5, 5 around the cooling drums 1, 1.  The solidified shells 5, 5 are integrated and pressed together at the

position where the rotating cooling drums are closest to each other, i.e., the closest position of the cooling drums, to form a thin cast strip 6 with the prescribed thickness, and the thin cast strip 6 is fed out continuously below the cooling drums.

Fig. 2 shows an embodiment of the cooling drum described above.  The cylinder section of the cooling drum. 1 comprises a sleeve 10 and a base 11, and both sides of the cylinder section are connected to a rotating shaft 7.  The sleeve 10 has a plurality of cooling water channels 12 across the entire perimeter face 15 of the cooling drum, and cooling water L is pressure-pumped from inlets 13 through the cooling water channels 12 and discharged from discharge outlets 14.  The heat of the molten metal contacting with the perimeter face 15 of the cooling drum is absorbed by the cooling water L through the sleeve 10 and discharged out of the system.

For the material of the sleeve 10 there is usually selected a metal with good heat transfer, such as copper or a copper alloy, for more rapid heat removal from the molten metal.  Also, as shown in Fig. 3, the outer perimeter face of the sleeve 10 usually has a plated layer 16 of nickel or cobalt, which has lower heat transfer than the sleeve 10 but good mechanical durability, formed as an outer protective layer in order to control the cooling rate of the thin cast strip.

One problem with continuous casting using the cooling drums described above is that a drum gap 9 formed by the closest position of the cooling drums becomes non-uniform along the widthwise direction of the cooling drum, due to heating of the cooling drum 1 by the molten metal which results in its thermal expansion and swelling into a barrel shape.  When the solidified shells 5, 5 are pressed at the drum gap 9 formed by the closest position of the cooling drums in this non-uniform shape, the pressure force on the solidified shells 5, 5 becomes non-uniform, thus making the cast thin casting strip 6 non-

uniform in the widthwise direction while also producing a non-uniform cooling rate of the thin casting strip across the width and generating defects such as cracks and wrinkles in the thin cast strip surface.

In order to overcome this problem concerning the shape of thin cast, strips, there has been disclosed in j Japanese Unexamined Patent Publication No. 61-37354 a method of offsetting the thermal expansion by adding to the cooling drum 1 a concave-shaped drum crown which is concave at the center.  Hereunder this concave shape on the cooling drum will be referred to as the "drum crown", and the degree of the drum crown means the degree of the concavity formed at the outer perimeter face of the cooling drum and will be defined to mean the difference between the radius of curvature of the center portion in the width-direction and that of the most edge portions of the cooling drum.

The degree of the convex crown of the thin cast strip may be adjusted by adjusting the degree of the drum crown according to the method described in the above-mentioned publication, and, in fact, the adjustment of the degree of convex crown by other methods involves very a complicated drawing step after casting and an increased cost.  For this reason, a drum crown must be added to the cooling drum 1 in the continuous casting apparatus employing the cooling drum.

Nevertheless, when cast strip is produced with a cooling drum provided with a drum crown for exact offsetting of the degree of thermal expansion, for example in the case of austenitic stainless steel, as shown in Fig. 4, a phenomenon occurs wherein the thickness of the portion of the thin cast strip 6 from the edge to 50 mm in the widthwise direction becomes enlarged.  In the case of excessive enlargement, another phenomenon has occurred in which the edges of the thin cast strip drip off directly under the cooling drum.  The enlargement will hereunder be referred to as "edging up",

nd dripping off of the edges will be referred to as "edge loss".  The difference between the maximum thickness A of the edged-up sections and the thickness B of the edges of the thin cast strip with no influence by edging up (A - B) will be defined as the "edging up height".

When edging up and edge loss occur, it becomes difficult or impossible to roll up the cast strip. Inadequacies in the shape of the final product plate, naturally, will often make it impossible to accomplish roll forming by final rolling.  This also can become a cause of cracks and wrinkles in the thin cast strip surface.  Much trimming and surface grinding is necessary to avoid these problems, and this both complicates the process and lowers the yield.

It is, therefore, an object of the present invention to obtain a thin cast strip with a satisfactory shape while preventing edging up and edge loss of a thin cast strip formed of molten steel when thin cast strip is produced with a twin drum-type continuous casting apparatus.

It is another object of the present invention to prevent occurrence of cracks and wrinkles in the thin cast strip to provide products with satisfactory surface quality.

DISCLOSURE OF THE INVENTION

In order to achieve the object described above, the present invention provides a cast strip wherein the solid fraction at the center of the thickness of the thin cast strip is greater than the fluid critical solid fraction, with the distance { being around 50 mm from the edges toward the center in the width direction of the thin cast strip which is constructed of the solidified shells and unsolidified molten steel at the closest position of the pair of cooling drums of a twin drum-type continuous casting apparatus.

The solid fraction is defined as a volume ratio of

the solid phase per unit volume of the thin cast strip at the center of the thickness of the thin cast strip within the above-mentioned range of the distance P, and the fluid critical solid fraction is the solid fraction at which a liquid phase (molten steel) does not have fluidity and begins to have strength.  This value is a characteristic physical value of the molten steel and can be experimentally measured.

According to the present invention, for production of the cast strip, a prescribed degree of drum crown is added to the cooling drums and the gap between both cooling drums at the edges of the cooling drums are thus narrowed to squeeze and eliminate from the cast strip the sections where the solid fraction of the cast strip at those edges is smaller than the fluid critical solid fraction, in order to increase the solid fraction of the cast strip at the edges of the cooling drums to be greater than the fluid critical solid fraction.  This gives adequate fusion between the solidified shells of both edges of the thin cast strip at the drum gap formed by the closest position of the cooling drums and prevents edging up, etc.

The fluid critical solid fraction is determined by the kind of steel, and the solid fraction changes depending on the thickness and width of the cast strip, therefore, upon determining the relationship between the thickness and width when the solid fraction is equal to the fluid critical solid fraction, the degree of drum crown is adjusted so that the value is greater than this solid fraction (fluid critical solid fraction).

For example, if the molten steel is austenitic stainless steel, the relational equation based on the conditions of the cast strip (thickness and width) with a solid fraction (the fluid critical solid fraction of the steel) of 0.3, is (0.0000117 x d x WZ) + (0.0144 x d x W); consequently, the minimum value for the degree of

drum crown based on these cast strip's conditions is the value obtained by the above equation.  It is clear that the maximum for the degree of drum crown is 1/2 the thickness since the cast strip is pressed by a pair oi cooling drums.

Hence, when the molten steel is austenitic stainless steel, a degree of crown Cw such that:

(0.0000117 x d x W2) + (0.0144 x d x W) 
... ( 1)

(where d is the thickness of the thin cast strip and W is the width of the thin cast strip (mm)), is added to cooling drum;

when the cast strip is ferritic stainless steel (fluid critical solid fraction is 0.6), a degree of crown Cw such that: (0.0000124 x d x W2) + (0.0152 x d x W) 
... (2) is added to the cooling drums;

when the cast strip is electrical magnetic steel, (fluid critical solid fraction is 0.7), a degree of crown such that: (0.0000131 x d x W2) + (0.0161 x d x W) 5«c-x d

...  3) is added to the cooling drums;

and when the cast strip is carbon steel (fluid critical solid fraction is 0.8), a degree of crown such that:: (0.0000138 x d x W2) + (0.017 x d x W) 
. .  4) is added to the cooling drums.

The present invention further provides, as an other method of increasing the solid fraction at the edges of the cast strip, a method wherein the difference in temperature at the surface near the edges of the cooling drum and the molten steel is increased to reinforce the heat removal effect, and promote formation of the

solidified shells and raise the solid fraction near the edges of the cast strip to be greater than the fluid critical solid fraction.

For this reason, according to the invention, the cooling drum is made with a concave crown formed around the outer perimeter face of the sleeve which has been formed around the cooling drum, and a concave crown with a degree of crown smaller than the degree of crown of the sleeve, formed on the surface of a plated layer formed around the outer perimeter face of the sleeve.

This enhances the cooling effect across the entire width of the cooling drum, improves the solid fraction of the cast strip at the edges of the cooling drum to increase it above the fluid critical solid fraction while preventing generation of cracks and wrinkles in the cast strip surface.

herefore, the present invention relates to a thin cast. strip produced by solidifying molten steel continuously fed between a pair_of cooling drums placed parallel to each other

-V^'Z-'CS S	t'XVF*^-

and  side  daifts  in  a  twin  drum /[continuous  casting  apparatus,

the . following conotruction

sale  thin  cast  strip  is  formed  solidified  shell  and

unsclidified molten steel at a pasltion where said cooling

druir.s are closest to each other,

the solid fraction at the thickness center of the thin cast

strip, the distance from edges toward the center of said thin cast strip is within 50mm, is greater than the fluid critical solid fraction.

The present invention also relates to a process for producing a thin cast strip by continuously feeding molten steel between a pair of cooling drums placed parallel to each other and side weirs in a twin drum continuous casting apparatus, which comprises the following steps:

selecting the thickness d and the width W of the thin cast strip to be formed:

using said thickness d and width W as the basis to determine the degree of concave crown Cw which gives a solid fraction at the thickness center of the thin cast strip, wherein the distance from the edges toward the center in the direction of said thin cast strip at a position where said cooling drums are closest to each other is within 50 mm, which is greater than the fluid critical solid fraction, and providing a pair of cooling drums on which said concave degree of crown Cw has been provided;

feeding the molten steel to a reservoir composed of said pair of cooling drums and the side weirs, and

rotating said cooling drums while maintaining said degree of concave crown Cw for continuous production of the thin cast, s trip.

The present invention further relates to a pair of cooling drums placed parallel to each other in a twin dram continuous casting apparatus, having the following construction:

concave crowns are formed around the outer perimeter faces of sleeves formed around the outer perimeter faces of said cooling drums, plating layers are formed around the outer perimeter faces of said sleeves, and concave crowns are formed on the surfaces of said plating layers having degrees of crown which are smaller than the degrees of crown of said sleeves.AQlo K) PA NVI NG,

BRIEF DESCRIPTION OF THE^DRAWINGS

Fig. 1 is a side view of a conventional twin drum-type continuous casting apparatus.

Fig. 2 is a partial cross-sectional front view of a conventional cooling drum.

Fig. 3 is a partial cross-sectional expanded view of a conventional cooling drum.

Fig. 4 is a widthwise cross-sectional view of an austenitic stainless steel thin cast strip in which edging up has occurred.

Fig. 5 is a cross-sectional view along line X-X in Fig. 1.

Fig. 6 is a graph showing the relationship between the calculated value of 'the solid fraction at the center of the thickness of an austenitic stainless steel thin cast strip and the height of edging up.

Fig. 7A is a cross-sectional view along line Y-Y of Fig. 1 for a cooling drum with a degree of crown added, according to the invention.

Fig. 7B is a cross-sectional view along line Y-Y of Fig. 1 for a cooling drum with a degree of crown added,

which is outside the scope of the invention.

Fig. 8 is a graph showing the relationship between the calculated value of the solid fraction at the center of the thickness of a ferritic stainless steel thin cast strip and the height of edging up.

Fig. 9 is a graph showing the relationship between the calculated value of the solid fraction at the center of the thickness of an electrical magnetic steel thin cast strip and the height of edging up.

Fig. 10 is a graph showing the relationship between the calculated value of the solid fraction at the center of the thickness of a carbon steel thin cast strip and the height of edging up.

Fig. 11 is a graph showing the relationship between the thickness and width of an austenitic stainless steel thin cast strip and the same solid fraction (calculated value) curve at the center of the thickness at the edges of the thin cast strip.

Fig. 12 is a graph showing the relationship between the thickness and width of an ferritic stainless steel thin cast strip and the same solid fraction (calculated value) curve at the center of the thickness at the edges of the thin cast strip.

Fig. 13 is a graph showing the relationship between the thickness and width of an electrical magnetic steel thin cast strip and the same solid fraction (calculated value) curve at the center of the thickness at the edges of the thin cast strip.

Fig. 14 is a graph showing the relationship between the thickness and width of a carbon steel thin cast strip and the same solid fraction (calculated value) curve at the center of the thickness at the edges of the thin cast strip.

Fig. 15 is a graph showing the relationship between the thickness and width of an austenitic stainless steel thin cast strip, and the degree of crown of the cooling drum and shape of the edges of the thin cast strip.

Fig. 16 is a graph showing the relationship between the thickness and width of a ferritic stainless steel thin cast strip, and the degree of crown of the cooling drum and shape of the edges of the thin cast strip.

Fig. 17 is a graph showing the relationship between the thickness and width of an electrical magnetic steel thin cast strip, and the degree of crown of the cooling drum and shape of the edges of the thin cast strip.

Fig. 18 is a graph showing the relationship between the thickness and width of a carbon steel thin cast strip, and the degree of crown of the cooling drum and shape of the edges of the thin cast strip.

Fig. 19 is a partial cross-sectional front view of a cooling drum according to the invention.

BEST MODE FOR CARRYING OUT THE INVENTION

The present invention will now be explained in more detail by way of the following examples.

As a result of detailed research on the formation and growth of solidified shells in twin drum-type continuous casting apparatuses, the present inventors have discovered the following facts.

Specifically, when the above-mentioned apparatus is used for casting of thin cast strips, since the side weirs 2, 2 shown in Fig. 1 do not move in synchronization with the cooling drum 1 and the solidified shell 5, the solidified shell 5 rubs against the side weirs 2, 2 during the formation and growth of the solidified shell 5 around the cooling drum 1, causing continual poor adhesion between the cooling drum 1 and the solidified shell 5 near the edges of the cooling drum 1. Furthermore, during formation and growth of the solidified shell 5 around the cooling drum 1, as shown in Fig. 5 which is a cross-sectional view along line X-X of Fig. 1, the solidified shell 5 has a lower concentration and undergoes a contracting force in the direction of the arrows S parallel to the axis of rotation 7, 7 of the cooling drum.  At the same time, since the normal molten

steel height H in the reservoir of the twin drum-type continuous casting apparatus (Fig. 1) is no higher than about 300 mm, the pressure in the molten steel which presses the solidified shell 5 against the perimeter face of the cooling drum 1 is low.  Thus, as shown in Fig. 5, the solidified shell 5 rises up from the perimeter face of the cooling drum due to the contracting force in the direction of the arrows S near the edges of the cooling drum 1.  This rising becomes noticeable upon rapid cooling of the molten steel M by the cooling drum 1 and due to the low strength of the solidified shell 5 as a result of its thinness and high concentration.

The rising increases along with increasing width of the cooling drum 1, or width of the thin cast strip 6. Also, when the cast plate thickness increases due to a slower casting rate, the solidified shell 5 at the center of the width of the cooling drum is further cooled, thus increasing the contraction force and resulting in more rising.

When rising of the solidified shell 5 from the cooling drum 1 occurs, air gaps 8, 8 are created between the cooling drum 1 and the solidified shell 5.  The air gaps 8, 8 are very small, being at most within a few tens of urn, but the increased heat transfer resistance created there?by is significant.  Thus, the solidified shell 5 at the widthwise edges of the cast strip undergoes retarded solidification compared to the widthwise center. Furthermore, the solid at the center of the width of the thin cast strip (hereinafter referred to as "plate thickness center") at the closest position of the cooling drums becomes lower at the widthwise edges than at the widthwise center.

In cases where the solid fraction is below the fluid critical solid fraction at the plate thickness center at. the closest position of the cooling drums, the weakness of the plate thickness center does not allow adequate bonding of the solidified shell at the closest position

of the cooling drums.  In addition, since the solidified shell is transported downward along the curvature of the cooling drum, both edges of the solidified shells which have just passed through the closest position of the cooling drums are subjected to a force in a direction which acts to split the two solidified shells.  This force in a direction which acts to split the two solidified shells produces a momentary gap at the plate thickness center of the widthwise edges.  Since the gap section has been insufficiently solidified, molten steel is immediately fed from the reservoir section and fills it, resulting in enlargement of the plate thickness, or edging up, as shown in Fig. 4.  Moreover, if the solidification at the center of the plate thickness is even more inadequate, the above-mentioned gap becomes excessively large, and the amount of filling molten steel increases, leading to remelting of the solidified shell by the heat of the molten steel, and resulting in edge loss .

On the other hand, when the solid fraction is greater than the fluid critical solid fraction at the plate thickness center of the widthwise edges of thin cast strip at the closest position of the cooling drums, no air gaps 8 are produced, and the solidification shell 5 produced between both cooling drums 1, 1 is sufficiently integrated by the pressure of the cooling drums 1, 1, becoming integral as it is fed downward from the cooling drums I, 1; consequently, irregular solidification at the edge of thin cast strip, such as edging up, does not occur.

As explained above, in order to prevent edging up and edge loss of thin cast strips with twin drum-type continuous casting apparatuses, it is necessary for the solid fraction to be greater than the fluid critical solid fraction at the plate thickness center at the closest position of the cooling drums, along the entire width of the cast strip.

As a result of investigating methods for achieving this condition, it has been found effective to employ a process wherein the sections with a low solid fraction are pressed out and eliminated by narrowing of the gaps between both cooling drums at the edges of the cooling drums, or a process wherein heat removal by the cooling drums near the edges is reinforced to accelerate formation of the solidified shells.

Upon further investigation of methods of eliminating the low solid fraction sections of the plate thickness center at the closest position of the cooling drums, possible measures were found to include increasing the pressure force of the cooling drums and increasing the degree of concave crown of the cooling drums.  However, increasing the pressure force of the cooling drums causes trouble such as surface cracking of the thin cast strip due to the pressure force, while it is also difficult to increase it above the normal pressure force of 1-10 kgf/rnm of the cooling drums; with this pressure force, therefore, it is not possible to adequately eliminate the low solid fraction sections at the plate thickness center, and the object of the present invention cannot be achieved.  On the other hand, it was confirmed that when the degree of concave crown of the cooling drums is increased, it is possible both to eliminate the low solid phase sections of the plate thickness center by the amount of crown increase, and to create this effect locally near the edges; consequently, it is also possible to uniformly adjust the solid fraction at the plate thickness center in the widthwise direction simply by adjusting the degree of concave crown of the cooling drums, thus allowing the object of the present invention to be achieved.

Also, as methods of reinforcement of heat removal near the edges of the cooling drum, a method of increasing the temperature difference between the cooling drum surface and the molten steel to increase the driving

force of the heat removal, and a method of increasing the heat transfer of the cooling drum were studied.  The former method may involve external local cooling of the cooling drum surface, but this has the disadvantage of requiring a more complex apparatus and not providing a stable effect.  For the latter method, adjustment of the thickness of the plating layer on the outer perimeter face of the cooling drum was found to be effective.

Conventional cooling drums, as shown in Figs. 2 and 3, have had a plating layer 16 formed on the outer perimeter face of the sleeve 10 of a cylinder (shown flat as the rotation axial cross-section of the cooling drum), with a concave-shaped crown provided by abrasion of the plating layer 16.  Therefore, both edges of the cooling drum 1 have had a greater thickness of the poorly heat-conductive plating layer 16 than the center section, thus reducing the cooling power of the cooling drum 1 at the edges.  Thus, by providing a construction such that the thickness of the plating layer 16 with lower thermal conductivity and higher heat transfer resistance than the sleeve 10 becomes thinner from the center of the cooling drum 1 toward both edges, it was possible to reinforce heat removal near the edges of the cooling drum, and uniformly adjust the solid fraction at the plate thickness center in the widthwise direction simply by adjusting the thickness of the plating layer across the width of the cooling drum.

A method according to the invention will now be explained wherein the degree of crown of the aforementioned cooling drum is adjusted based on the type of steel.

The present inventors first studied the relationship between retarded solidification and edging up/edge loss of austenitic stainless steel in a twin drum-type continuous casting apparatus, and analyzed the details of the casting by numerical calculation of the temperature history of the thin cast strips.

Fig. 6 shows the relationship between the volume ratio of the solid phase (solid fraction) at the thickness center C of the thin cast strip 6 and the edging up height, upon completion of growth of the solidified shells 5 shown in Fig. 1, i.e. at the closest position of the cooling drums, wherein the distance 1 from the edges toward the center of the thin cast strip shown in Fig. 7A and 7B is within 50 mm.  This drawing shows that edging up occurs when the solid fraction is lower than 0.3.  It also shows that edging up increases in proportion to the reduction in the solid fraction, and in cases of notable reduction, edge loss occurs from the thin cast strip.

The mechanism of the edging up and edge loss described above will now be explained in detail.  For casting of austenitic stainless steel using a twin drum-type continuous casting apparatus, if the above-mentioned solid fraction of the thickness center C of the thin cast strip at the closest position of the cooling drums (the plate thickness center) is greater than 0.3, the solidified shell produced between the cooling drums is sufficiently integrated by the pressure force of the cooling drums, and fed downward from the cooling drums so that irregular solidification at the edges, including edging up, does not occur.

Figs. 7A and 7B are cross-sectional views along line Y-Y at the drum closest position in Fig. 1 showing different degrees of crown of the concave-shaped cooling drums for continuous casting of an austenitic stainless steel thin cast strip.  If the degree of crown of the cooling drums is increased as in Fig. 7A, the solidified shells 5, 5 at the edges of the cooling drums are pressed strongly against each other by the pressure force of the cooling drums, causing the unsolidified molten steel M at the plate thickness center at the cooling drum edges to be eliminated upward.  As a result, the solid fraction at the plate thickness center of the thin cast strip

increases above 0.3.

On the other hand, when the degree of crown of the cooling drums is small and the solid fraction is under 0.3, the solidification at the plate thickness center of the cast strip at the edges of the cooling drums is insufficient and weak, as shown in Fig. 7B, resulting in inadequate bonding of the solidified shells at the closest position of the cooling drums.  Furthermore, since the solidified shells are transported downward along the curvature of the cooling drums, both edges of the solidified shells which have just passed through the closest position of the cooling drums are subjected to a force in a direction which acts to split the two solidified shells.  This force in a direction which acts to split the two solidified shells produces a momentary gap at the plate thickness center of the widthwise edges. Since the gap section was insufficiently solidified, molten steel is immediately fed from the reservoir section and fills it, resulting in enlargement of the plate thickness, or edging up.  Moreover, if the solidification at the plate thickness center is further inadequate, the above-mentioned gap becomes excessively large, and the amount of filling molten steel increases, leading to remelting of the solidified shell by the heat of the molten steel, and causing edge Loss.

As explained above, prevention of edging up and edge loss of austenitic stainless steel thin cast strips was found to be dependent on a critical value for the solid fraction of the thin cast strips.  This critical value, or solid fraction of 0.3, is the fluid critical solid fraction.  Thus, in order to prevent, the aforementioned defects in the thin cast strips, it is necessary for the solid fraction at the plate thickness center at the closcsst position of the cooling drums to be greater than the fluid critical solid fraction of 0.3.  In order to achieve this condition, it is necessary to increase the degree of crown of the cooling drum as explained below.

to narrow the gap between the cooling drums at the edges of the cooling drums, and thus squeeze and eliminate the low solid fraction sections from the cast strip to raise the solid fraction at the edges of the cooling drums to be greater than the fluid critical solid fraction.

As mentioned above, retardation of the solidified shell growth at the edges of the cooling drums is more notable as the width of the thin cast strip increases. Thus, the degree of crown of the cooling drums must be increased for thin cast strips with greater widths.

Furthermore, when the casting is carried out with a thicker plate thickness of the thin cast strip, a longer solidification time is required, and longer solidification times result in lower solidification shell surface temperatures and thus greater solidification contraction force.  As a result, rising of the solidified shell becomes notable at the edges of the cooling drums (see Fig. 5).  Consequently, retardation of the solidified shell growth at the edges of the cooling drums is more notable with greater thickness of the thin case strip.  To compensate for this, the degree of crown of the cooling drum must be made large for thin cast strips with greater thicknesses.

As a result of much diligent research by the present inventors in this regard, it has been found that when a 100 um degree of crown is added to the cooling drums during casting of austenitic stainless steel with a twin drum-type continuous casting apparatus, the solid fraction of the plate thickness center at the edges of the thin cast strip at the closest position of the cooling drums changes depending on the plate thickness d (mm) and width W (mm) of the thin cast strip, as shown in Fig. 11.  That is, the greater the plate thickness d (mm) of the thin cast strip, and the greater the width W (mm), the lower the solid fraction of the plate thickness center at the thin cast strip edges at the closest position of the cooling drums.  The curve in Fig. 11 for

a solid fraction of the critical value of 0.3 may be expressed by the left side of the following equation (1): (0.0000117 x d x Wz) + (0.0144 x d x W) 
- ... ( 1)

where:  d is the thickness of the thin cast strip, and W is the width of the thin cast strip (mm)

Fig. 15 shows the relationship between the plate thickness and width of a thin cast strip, for varying cooling degrees of drum crowns during casting of austenitic stainless steel thin cast strips, wherein no edging up occurs at the edges of the thin cast strip and the shape is satisfactory.  The curves in Fig. 15 are curves for solid fraction which are the fluid critical solid fraction of 0.3 at the plate thickness center at the edges of the cast strip, wherein the casting was carried out using the degrees of drum crown listed for each curve, and each curve is represented by the left side of the above equation (I).  The ranges indicated by the arrows are regions with satisfactory edge shapes of the thin cast strips where the degree of drum crown is the value listed for each curve, and the symbols correspond to the evaluation of the cast strip edge shape in Example 1 which follows (Table 1).  That is, the open symbols and solid symbols represent thin cast strip edge shape evaluations of o and x in Table 1.

According to Fig. 15, it is clear that for casting of larger thin cast strip widths and thicker thin cast strip thicknesses, the casting must be carried out with a larger degree of drum crown Cw.  Thus, the lower value for the degree of drum crown Cw during casting is represented by the left side of the above equation (1).

The upper value for the degree of drum crown Cw will now be discussed.  Since the thin cast strip is formed by pressing of the solidified shells produced around the; perimeter of a pair of cooling drums in a twin drum-type continuous casting apparatus, the maximum value for the

degree of crown of the cooling drum is 1/2 of the plate thickness at the widthwise center of the thin cast strip. Thus, the upper value for the degree of drum crown Cw during casting which is represented by the right side of equation (1) is 0.5 x d (plate thickness).

Since the degree of concave crown Cw of the cooling drums during casting corresponds to the degree of convex crown of the thin cast strip, irregularities such as edging up and edge loss may be prevented if the degree of convex crown of the thin cast strip satisfies equation (1).  Consequently, the thin cast strip according to the invention has a degree of convex crown Cw which satisfies equation (1).

A method of adjusting the range of the degree of drum crown Cw with the range of equation (1) during casting will now be explained.  The cooling drums are deformed by thermal expansion during casting, and therefore the degree of thermal expansion of the cooling drum is determined beforehand by elastic deformation analysis based on heat flux density, and the degree of drum crown is determined before casting with consideration given to the degree of thermal expansion. Since the heat flux density according to changes in the molten steel temperature, it sometimes occurs that the degree of drum crown Cw during casting does not match the determined value.  Here, the degree of crown of the cast strip during casting is measured with an X-ray plate thickness meter, and the measured degree of crown of the cast strip and the determined degree of crown of the drum are compared, upon which the? degree of crown of the drum during casting is adjusted if necessary so as to falI within the determined value.  In this case, the casting curvature angle 6 (see Fig. 1) and the casting rate are minutely adjusted to control the degree of thermal expansion of the cooling drums, and thus control the degree of crown of the drum to within the range of equation (I).

The present inventors have also analyzed the details of the temperature history of thin cast strips during twin drum-type continuous casting of ferritic stainless steel and electrical magnetic steel, by numerical calculation, to study the relationship between the retarded solidification and edging up/edge loss of the solidified shell.  The results were as follows.

Fig. 8 shows the relationship between the solid fraction at the plate thickness center of a ferritic stainless steel thin cast strip 6 and the edging up height, at the drum gap 9 formed by the closest position Df the cooling drums shown in Fig. 1, wherein the distance f from the edges toward the center of the thin :ast strip shown in Fig. 7A is in the range of 50 mm or Less.  This drawing shows that edging up occurs when the solid fraction is lower than 0.6.  It also shows that sdging up increases in proportion to the reduction in the solid fraction, and in cases of more notable reduction, Kige loss occurs from the thin cast strip.

Fig. 9 shows the relationship between the solid fraction at the plate thickness center of an electrical magnetic steel thin cast strip 6 and the height of edging ip.  This drawing shows that edging up occurs when the solid fraction is lower than 0.7.  It also shows that: edging up increases in proportion to the reduction in ;;he solid fraction, and in cases of more notable reduction, ;dge loss occurs from the thin cast strip.

As explained above, it has been found that in the :ase of ferritic stainless steel and electrical magnet u: iteel thin cast strips made by twin drum-type continuous 'asting apparatus, the fluid critical solid fraction a-, fhich no edging up or edge loss of the thin cast strip >ccurs is 0.6 for ferritic stainless steel and 0.7 for electrical magnetic steel .

As also explained above, for prevention of edging up nd edge loss of ferritic stainless steel and electrical iagnetic steel thin cast strips it is necessary for tho

solid fraction of the plate thickness center at the closest position of the cooling drums to be greater than the fluid critical solid fraction.  In order to achieve this condition, the relationship between the solid fraction and the thin cast strip plate thickness and width were studied.
