Repository: anandvc/allindianpatents

File: patents/227600-glass-composition-intended-for-the-manufacture-of-windows.html
Indian Patents. 227600:GLASS COMPOSITION INTENDED FOR THE MANUFACTURE OF WINDOWS

Indian Patents

Recently Granted Patents

  Recently Published Patents

Title of Invention	GLASS COMPOSITION INTENDED FOR THE MANUFACTURE OF WINDOWS

Abstract	A glass composition of the soda-lime-silicate type, intended especially for the production of windows, characterized in that it comprises the constituents below within the following limits by weight: SiO2 64 - 75% Al2O3 0- 5% B2O3 0- 5% CaO 5 -15% MgO 0- 5% Na2O 10 - 18% K2O 0 - 5% and the coloring agents below within the following limits by weight: Fe2O3 (total iron) 0.2 - 0.45% Se 2-8 ppm CoO 0-20 ppm NiO 0 - 80 ppm said agents satisfying the following relationship: 0.7<(200 x NiO)+(5000xSe)+(6xFe3+)/(875xCoO)+(24 x Fe2+)<1.6 in which the NiO, Se, Fe3+, CoO and Fe2+ contents are expressed in ppm, Fe3+ being the content of ferric iron expressed in the form of Fe2O3 and Fe2+ being the content of ferrous iron expressed in the form of FeO, and the composition having a redox varying from 0.28 to 0.5, an overall light transmission under iliuminant A (TLA) greater than 65% and a selectivity (SE) of greater than 1.25, these being measured for a thickness of 3.85 mm, and an excitation of purity of less than or equal to 2%.	

Full Text	GLASS COMPOSITION INTENDED FOR THE MANUFACTURE OF WINDOWS

The invention relates to a glass composition of the soda-lime-silicate type intended

for the production of neutral glass with a blue, gray or bronze tint which possesses

a high light transmission and a moderate energy transmission. Although the

invention is not limited to such an application, it will be more particularly described

with reference to automobile applications, especially for forming windshields and

side windows located at the front of a vehicle.

Windows intended for the automobile industry are subject to requirements of

various kinds. With regard to optical properties, these requirements are governed

by regulations, as in the case of the light transmission of a windshield, or concern

the comfort of the user, for example when it is a question of limiting the heat inside

the passenger compartment by having glass exhibiting as low an energy

transmission as possible.

Apart from the requirements relating to light transmission and to energy

transmission, the windows located at the front of vehicles must satisfy the esthetic

desires of automobile manufacturers as regards color, in particular relative to the

dominant wavelength and to purity.

To obtain a blue, gray or bronze glass, it is known to add coloring agents to

the batch materials intended to be melted in order to produce the glass matrix,

these being such as iron, selenium, nickel, cobalt, chromium, manganese or rare

earths, for example cerium or erbium.

However, it is still difficult to obtain glasses that combine a particular color, in

terms of wavelength range and excitation purity, with specific characteristics, for

example light transmission and energy transmission factors within a well-defined

range of values. This is because it is recognized that not only is the color of the

glass modified by the addition of a coloring agent or the substitution of one

coloring agent with another and/or a change in the quantity or in the relative

proportion of the coloring agents in a composition, but also that this may affect its

light transmission and its structural qualities. For example, increasing the iron

oxide content in a soda-lime-silicate composition for the purpose of improving the

absorption of infrared and ultraviolet radiation gives a glass highly colored in

the green, which is manifested by an increase in the excitation purity.

In the automobile sector, the current trend is toward windows with a neutral

tint, having as low an excitation purity as possible, so that they can be

harmoniously integrated into the vehicle as a whole.

Neutral gray glass obtained from compositions containing iron oxide, cobalt

oxide and selenium and/or nickel oxide is already known.

WO-A-96/04212 discloses a glass composition of neutral tint for automobiles,

which comprises 0.3 to 0.7% of total iron (Fe2O3), 3 to 25 ppm of cobalt (Co3O4),

0.5 to 10 ppm of selenium and optionally nickel oxide and/or titanium oxide. The

glass obtained possesses an excitation purity of less than 6%.

In EP-A-0 653 386, compositions have been proposed for obtaining gray

glass that can be used for automobiles. Such glass is characterized in that it

contains either 0.3 to 0.7% iron oxide, 3 to 50 ppm cobalt oxide and 1 to 15 ppm

selenium, or 0.15 to 0.6% iron oxide, 15 to 55 ppm cobalt oxide and 25 to 350 ppm

nickel oxide, and optionally up to 5 ppm selenium.

EP-A-0 677 492 has disclosed a gray-green glass having a purity of less than

1.6% under illuminant C. The glass is obtained from a composition containing 0.45

to 0.95% iron oxide, 8 to 30 ppm cobalt and one or more of the following

compounds: selenium (0-10 ppm), MnO2 (0-0.5%) and NiO (0-30 ppm).

FR-A-2 738 239 discloses a clear gray glass composition with a tint varying

between greenish and bluish, which contains 0.25 a 0.60% iron, 10 to 40 ppm

cobalt and 5 to 30 ppm selenium. The glass possesses a glass excitation purity

not exceeding 6% and a selectivity of greater than 1.1.

It is also known from WO-A-00/76928 that neutral gray glass can be obtained

from compositions containing iron oxide (0.3-0.7%), selenium

(1-15 ppm) and optionally cobalt oxide (0-15 ppm). The glass produced exhibits a

standard color shift of less than 6.

Automobile manufacturers are faced with ever greater requirements in terms

of windows. Thus, they wish to have available colored glass which, in addition to

its optical and energy properties, allows the perception of the color that an

observer located outside the vehicle may have of the interior elements, such as

the fabric of the seats or the dashboard, to be unmodified. The property of a glass

not to impair vision is measured by the « color rendering index » which is defined

in European Standard EN 410:1998. Thus, when the color rendering index is

close to 100, there is no difference in coloration between the elements seen by the

observer inside the passenger compartment and outside the latter

One objective of the present invention is to provide a glass composition of

the soda-lime-silicate type which has a very neutral coloration with a bluish, gray

or bronze tint, an overall light transmission under illuminant A (TLA) compatible with

a use as a front window of an automobile, in particular a windshield, and a

satisfactory overall energy transmission (TE), this composition furthermore

possessing a high color renderino index

Another objective of the invention is to provide a glass composition that can

be made into sheet on the surface of a bath of metal using the float glass

technique, under oxidation-reduction conditions similar to those usually employed

for a standard float glass and for a similar cost.

These objectives are achieved according to the invention thanks to a glass

composition of the soda-lime-silicate type, which comprises the constituents below

within the following limits by weight:

SiO2	64 - 75%

AI2O3	0 - 5%

B2O.3	0 - 5%

CaO	5 - 15%

MgO	0 - 5%

Na2O	10 - 18%

K2O	0 - 5%

and the coloring agents below within the following limits by weight:

Fe2O3 (total iron)	0.2 - 0.45%

Se	2-8 ppm

CoO	0 - 20 ppm

NiO	0 - 80 ppm

said agents satisfying the following relationship.

0.7 
in which the NiO, Se, Fe3+, CoO and Fe2+ contents are expressed in ppm,

Fe3+ being the content of ferric iron expressed in the form of Fe2O3 and Fe2+

being the content of ferrous iron expressed in the form of FeO,

and the composition having a redox varying from 0.28 to 0.5, an overall light

transmission under illuminant A (TLA) greater than 65% and a selectivity (SE) of

greater than 1.25, these being measured for a thickness of 3.85 mm.

Within the context of the present invention, the selectivity SE is defined as

being the ratio of the light transmission factor under illuminant A (TLA) to the

energy transmission factor (TE) for a glass thickness of 3.85 mm.

Likewise, the redox is defined by the ratio of the FeO content to the total iron

content, expressed in the form of Fe2O3, the contents being expressed in

percentages by weight.

Hereafter, R1 denotes the ratio:

(200 x NiO) + (5000 x Se) + (6 x Fe2O3) / (875 x CoO) + (24 x FeO).

The glass composition according to the present invention possesses an

excitation purity less than or equal to 2%, preferably less than 1%.

In general, the glass composition is of neutral gray color and its tint is

balanced by the respective contents of the coloring agents as indicated above.

Control of the tint, defined by its dominant wavelength (λd), is made possible by

keeping the coloring agents within the limits indicated above. Thus, when the value

of the ratio of the aforementioned coloring agents is:

less than 0.8, a blue tint (λd of around 490 to 500 nm) is obtained;

between 0.8 and 1.25, the glass formed is gray without any particular tint;

- greater than 1.25, a bronze tint (λd of around 540 to 560 nm) is obtained.

It should be emphasized here the role played by the NiO, which allows the

tint to be varied over a wide range, without however significantly reducing the light

transmission, as Se and CoO may do. Furthermore, the NiO content used remains

low, which makes it possible to reduce the risk of the NiO combining with sulfur-

containing compounds, such as the sulfate used as glass refining agent, to form

beads of nickel sulfide. The presence of these beads within the glass gives

windows that have a tendency, after having undergone the toughening step, of

breaking when they are exposed to sunlight for long periods.

A first series of preferred compositions according to the invention makes it

possible to obtain neutral gray glass having a purity of less than 1% and a color

rendering index of at least 96. These compositions comprise the coloring agents

below within the following limits by weight:

Fe2O3 (total iron)	0.2 - 0.3%

Se	2-8 ppm

CoO	0 - 20 ppm

NiO	0 - 5 ppm

and the composition having a redox of greater than 0.4, preferably

greater than 0.45.

The particularly preferred glass compositions are devoid of NiO and

comprise:

Fe2O3 (total iron)	0.2 - 0.25%

Se	4-7 ppm

CoO	10-20 ppm.

A second series of preferred compositions according to the invention makes

it possible to obtain glass having a selectivity of greater than 1.3 and

advantageously greater than 1.35. Such compositions make it possible to form

automobile windows that satisfy the requirements relating to thermal comfort of

persons in the passenger compartment and relating to light transmission. These

compositions comprise the coloring agents below within the following limits by

weight:

Fe2O3 (total iron)	0.35 - 0.45%

Se	2-8 ppm

CoO	0-10ppm

NiO	0 - 80 ppm

and the composition having a redox of greater than or equal to 0.34.

The particularly preferred glass compositions comprise:

Fe2O3 (total iron)	0.39 - 0.45%

Se	3-6 ppm

CoO	0 - 6 ppm

NiO	0-15 ppm.

The glass composition according to the invention makes it possible to form

glass having a high color rendering index, at least equal to 94, and more often

than not greater than 96. This index, defined according to the EN410:1998

standard, makes it possible to assess the variations in coloration through a

window of the glass to be tested from control specimens of a given color that are

illuminated by a reference illuminant (D65). The glass with an index greater than 90

is considered as having a very good color rendering.

In the glass according to the invention, the silica is generally

maintained within very narrow limits for the following reasons: above about 75%,

the viscosity of the glass and its ability to devitrify greatly increase, which makes it

more difficult for the glass to melt and to flow on a bath of molten tin, while below

64% the hydrolytic resistance of the glass rapidly decreases.

This reduction in the hydrolytic resistance of the glass may be compensated,

at least in part, by the introduction of AI2O3, but this oxide contributes to increasing

its viscosity and reducing the transmission in the visible. Consequently, it is

envisioned to use it only in a very small amount.

The alkali metal oxides Na2O and K2O facilitate melting of the glass.

K2O may be used up to about 5%, since above this the problem of the high cost of

the composition arises. The sum of the Na2O and K2O contents, expressed as

percentages by weight, is preferably equal to or greater than 13%.

Alkaline-earth metal oxides play a key role in obtaining the properties of the

glass according to the invention.

As regards the oxide MgO, according to a first embodiment of the invention,

its content is advantageously greater than 2%, especially for economic reasons.

According to another embodiment, its content is less than 2%. This is

because it has been demonstrated that limiting the MgO content to 2% has the

effect of shifting the maximum in the FeO absorption band toward longer

wavelengths, thus making it possible to increase the infrared absorbtivity without

impairing the transmission in the visible. Complete elimination of MgO, which plays

an important role in the viscosity, may be compensated for, at least in part, by

increasing the content of Na2O and/or SiO2.

BaO makes it possible to increase the light transmission, and it may be

added to the composition according to the invention with a content of less than

4%. This is because BaO has a much smaller effect than MgO and CaO on the

viscosity of the glass. Within the context of the invention, the increase in BaO

takes place essentially to the detriment of the alkali metal oxides, MgO and

especially CaO. Any significant increase in BaO therefore contributes to increasing

the viscosity of the glass, especially at low temperatures. In addition, introducing a

high percentage of BaO substantially increases the cost of the composition.

Preferably, the glass according to the invention contains no BaO. When it does

contain BaO, its content is preferably between 0.5 and 3.5% by weight.

Apart from complying with the limits defined above for the variation in

the content of each alkaline-earth metal oxide, it is preferable in order to obtain the

desired transmission properties to limit the sum of the percentages of MgO, CaO

and BaO by weight to a value equal to or less than 14%

The glass composition may furthermore include at least one optical

absorption agent, such as CeO2, TiO2, V2O5 WO3 La2O3, etc. The total content of

this (these) agent(s) is generally maintained at less than 1% by weight of the

composition, and preferably less than 0.5%.

The glass obtained from the compositions according to the invention may

also contain up to 1% of other constituents provided by the impurities in the glass

raw materials and/or by introducing recycled cullet into the glass batch and/or by

using a refining agent (SO3, CI, Sb2O3, As2O3)

The glass obtained from the compositions according to the invention may be

produced under conditions that make it possible to achieve the desired degree of

oxidation-reduction (redox), which remains however less than 0.5. Such glass may

thus be produced in the presence of known refining agents, such as sulfates. To

facilitate melting, and especially to make this mechanically useful, the glass matrix

advantageously has a temperature, corresponding to a viscosity ŋ such that log

ŋ = 2, which is less than 1500°C. More preferably, especially when it is desired to

obtain the glass in the form of a glass ribbon using the float glass technique, the

matrix has a temperature corresponding to the viscosity ŋ, expressed in poise,

such that logŋ = 3.5 (denoted by Tiogŋ =35) and a liquidus temperature (denoted by

Tliq) which satisfy the equation:

Tiogŋ = 35- Tliq > 20°C,

and preferably the equation:

Tlogŋ = 35 - Tliq > 50°C.

A better appreciation of the advantages of the present invention will be

gained from the examples of glass compositions given below.

In these examples, the values of the following properties, measured for a

thickness of 3.85 mm, are indicated:

•	the overall light transmission factor under illuminant A CTLA)

•	the overall energy transmission factor (TE) integrated between 295 and

2100 nm according to the ISO 9050 standard (Parry Moon, air mass 2);

•	the selectivity (SE), defined as being the ratio TLA/TE;

•	the dominant wavelength (λd)	under illuminant D65,

•	the excitation purity (PD65) under illuminant D65; and

•	the overall color rendering index (Ra) as defined in the EN410:1998

standard (glass used in constructions: determination of light and solar

characteristics of glazing).

The light transmission (TLA), the dominant wavelength (λd) and the purity (P)

were calculated using the 1931 CIE (Commission Internationale de I'Eclairage)

calorimetric reference observer

Each of the compositions given in the table was produced from the following

glass matrix, the contents of which are expressed as percentages by weight, each

being corrected in terms of silica in order to be adjusted to the total content of

coloring agents added:

SiO2	71.00%

AI2O3	0.70%

CaO	8.90%

MgO	3.80%

Na2O	14.10%

K2O	0.10%.

The temperatures Tlogŋ=2 and Tiogŋ=35, corresponding to the viscosities,

expressed in poise, such that logŋ = 2 and logn - 3.5 respectively, together with

the liquidus temperature Tliq are identical for all the glass compositions given

(these being produced from the same glass matrix) and are the following:

Tlogŋ=2	1410°C

Tlogŋ=3 5	1100°C

Tiiq	1060°C.

The glass compositions shown in figures 1 to 40 are in accordance with the

invention.

The compositions of examples 41 to 44 are given as comparative examples.

Examples 41 to 43 define compositions that contain a substantial quantity of CoO,

NiO and Se respectively, and therefore that have a lower R1 ratio (example 41) or

a higher R1 ratio (examples 42 and 43) than the compositions according to the

invention. The composition of example 44 was produced under relatively reducing

conditions (low redox value).

Examples 1 to 40 according to the invention show that the use of iron oxide

(in Fe2O3 and FeO form), CoO, NiO and Se coloring agents in proportions that

satisfy the R1 ratio makes it possible to obtain glasses glasses that are very

neutral (purity ≤ 2%) having a high color rendering index (> 94) and a high

selectivity (≥ 1.25) and that meet the optical constraints. The examples also show

the very strong influence that small variations in the cobalt, nickel and selenium

contents can have, allowing the dominant wavelength of the glass to be very finely

controlled and the desired tint to be obtained, which may range from blue to

bronze passing through gray tints.

Examples 5, 16, 18, 21, 25 and 34 to 37 belong to the first series of

compositions as defined above, which make it possible to obtain very neutral gray

glass (purity ≤ 1%) having a color rendering index of at least 96.

The compositions given in examples 1, 3, 4, 6, 8 to 12, 15, 20, 22, 26, 28 and

31 to 32 are representative of the aforementioned second series, making it

possible to form glass of high selectivity (SE ≥ 1.35).

Any glass obtained from the compositions according to the invention is

compatible with the usual techniques for manufacturing flat glass. The thickness of

the glass ribbon obtained by sheeting out the molten glass on a bath of tin may be

up to 20 mm, and in general this will vary between 0.8 and 10 mm.

Window qlass (obtained by cutting the glass ribbon) may subsequently

undergo a bending and/or enameling operation, especially when it is used for

automobile windows.

To produce windshields or side windows, the window glass is initially cut from

a glass ribbon whose thickness generally varies between 3 and 5 millimeters. With

these thicknesses, the glass ensures good thermal comfort. The windshields or

side windows in question may be laminated, in which case they are formed from

several glass sheets, at least one of which is obtained from the composition

according to the invention. Preferably, these windows comprise at least one glass

sheet having an overall light transmission under illuminant A (TLA) of at least 70%

for a thickness of 3.85 mm.

The windows falling wjthin the scope of the present invention may be

subjected beforehand to surface treatments or may receive, for example, an

organic coating, such as a polyurethane-based film with antilacerating properties,

or a film that provides sealing should a window shatter.

These windows may also be coated with at least one metal oxide

layer obtained by high-temperature chemical deposition using pyrolysis or

chemical vapor deposition (CVD) or vacuum deposition techniques

WE CLAIM:

1. A glass composition of the soda-lime silicate type, intended especially

for the production of windows, characterized in that it comprises the

constituents below within the following limits by weight:

SiO2	64 -75%

Al2O3	0 - 5%

B2O3	0 - 5%

CaO	5 -15%

MgO	0 - 5%

Na2O	10 -18%

K2O	0-5%

and the coloring agents below within the following limits by weight;

Fe2O3 (total iron)	0.2-0.45% „

Se	2 -8 ppm

CoO	0 - 20 ppm

NiO	0-80 ppm

said agents satisfying the following relationship:

0.7 
in which the NiO, Se, Fe3+, CoO and Fe2+ contents are expressed in ppm,

Fe3+ being the content of ferric iron expressed in the form of Fe2O3 and Fe2+

being the content of ferrous iron expressed in the form of FeO, and the

composition having a redox varying from 0.28 to 0.5, an overall light

transmission under iliuminant A (TLA) greater than 65% and a selectivity (SE)

of greater than 1.25, these being measured for a thickness of 3.85 mm, and

an excitation purity of less than or equal to 2%.

2.	The composition as claimed in claim 1 wherein it comprises:

Fe2O3 (total iron)	0.2 - 0.3%

Se	2-8 ppm

CoO	0-20 ppm

NiO	0-5 ppm

and in that it has a redox of greater than 0.4, preferably greater than 0.45.

3.	The composition as claimed in claim 2, wherein it has an excitation

purity less than 1%.,

4.	The glass composition as claimed in either of claims 2 and 3, wherein it

is devoid of NiO and comprises;

Fe2O3 (total iron)	0.2 - 0.25%

Se	4-7 ppm

CoO	10-20 ppm.

5.	The composition as claimed in claim 1, wherein it comprises:

Fe2O3 (total iron)	0.35 - 0.45%

Se	2-8 ppm

CoO	0-10 ppm

NiO	0-80 ppm

and in that it has a redox of greater than or equal to 0.34.

6.	The composition as claimed in claim 1 or 5, wherein it has a selectivity of

greater than 1.3.

7.	The composition as claimed in claim 5 or 6 wherein it comprises:

Fe2O3 (total iron)	0.39 - 0.45%

Se	3- 6ppm

CoO	0-6 ppm

NiO	0-15 ppm

8.	The composition as claimed in claim 1, wherein it has a color rendering

index (Ra) of at least 94 and preferably greater than 96,

9.	The composition as claimed in one of claims 1 to 8 wherein it furthermore

includes at least one optical absorption agent chosen from CeO2, TiO2, V2O5,

WO3 and La2O3.

10.	The composition as claimed in claim 9, wherein the total content of said

agent(s) is less than 1% by weight.

11.	A window, wherein it comprises at least one glass sheet whose chemical

compostion is defined by any one of claims 1 to 10.

12.	The window as claimed in claim 11, wherein the sheet has a thickness

that can vary between 0.8 and 10 mm.

13.	The window as claimed in claim 12, wherein the sheet has an overall

light transmission under iliuminant A (TLA) of at least 70% for a thickness of

3.85 mm.

A glass composition of the soda-lime-silicate type, intended especially for

the production of windows, characterized in that it comprises the constituents

below within the following limits by weight:

SiO2	64 - 75%

Al2O3	0- 5%

B2O3	0- 5%

CaO	5 -15%

MgO	0- 5%

Na2O	10 - 18%

K2O	0 - 5%

and the coloring agents below within the following limits by weight:

Fe2O3 (total iron)	0.2 - 0.45%

Se	2-8 ppm

CoO	0-20 ppm

NiO	0 - 80 ppm

said agents satisfying the following relationship:

0.7

in which the NiO, Se, Fe3+, CoO and Fe2+ contents are expressed in ppm,

Fe3+ being the content of ferric iron expressed in the form of Fe2O3 and Fe2+

being the content of ferrous iron expressed in the form of FeO, and the

composition having a redox varying from 0.28 to 0.5, an overall light

transmission under iliuminant A (TLA) greater than 65% and a selectivity (SE)

of greater than 1.25, these being measured for a thickness of 3.85 mm, and

an excitation of purity of less than or equal to 2%.	

Documents:

				1416-KOLNP-2004-FORM 15.pdf

				1416-KOLNP-2004-FORM 27-1.1.pdf

				1416-KOLNP-2004-FORM 27.pdf

				1416-KOLNP-2004-FORM-27.pdf

				1416-kolnp-2004-granted-abstract.pdf

				1416-kolnp-2004-granted-claims.pdf

				1416-kolnp-2004-granted-correspondence.pdf

				1416-kolnp-2004-granted-description (complete).pdf

				1416-kolnp-2004-granted-examination report.pdf

				1416-kolnp-2004-granted-form 1.pdf

				1416-kolnp-2004-granted-form 18.pdf

				1416-kolnp-2004-granted-form 2.pdf

				1416-kolnp-2004-granted-form 26.pdf

				1416-kolnp-2004-granted-form 3.pdf

				1416-kolnp-2004-granted-form 5.pdf

				1416-kolnp-2004-granted-priority document.pdf

				1416-kolnp-2004-granted-reply to examination report.pdf

				1416-kolnp-2004-granted-specification.pdf

« Previous Patent

Next Patent »

Patent Number	227600	

Indian Patent Application Number	1416/KOLNP/2004	

PG Journal Number	03/2009	

Publication Date	16-Jan-2009	

Grant Date	14-Jan-2009	

Date of Filing	23-Sep-2004	

Name of Patentee	SAINT-GOBAIN GLASS FRANCE	

Applicant Address	18 AVENUE D'ALSACE 92400 COURBEVOIE	

Inventors:

#	Inventor's Name	Inventor's Address	

1	TEYSSEDRE LAURENT	57, RUE AUGUSTE LANCON 75013 PARIS	

2	SACHOT DOMINIQUE	2 ALLEE DES COLIBRIS, 77330 OZOIRE LA FERRIERE	

PCT International Classification Number	C03C 3/087, 4/02	

PCT International Application Number	PCT/FR03/00868	

PCT International Filing date	2003-03-19	

PCT Conventions:

#	PCT Application Number	Date of Convention	Priority Country	

1	02/03873	2002-03-27	France	

© All Indian Patents, 2013-2021.

  Patent data available in the public domain from Indian Patents Office, Department of Industrial Policy and Promotions, Ministry of Commerce and Industry, Government of India.
