Repository: anandvc/allindianpatents

File: patents/227650-an-acidic-flux-ladle-treatment-practice-for-refining-of-high-carbon-silicon-killed-steel.html
Indian Patents. 227650:AN ACIDIC FLUX LADLE TREATMENT PRACTICE FOR REFINING OF HIGH CARBON SILICON KILLED STEEL .

Indian Patents

Recently Granted Patents

  Recently Published Patents

Title of Invention	AN ACIDIC FLUX LADLE TREATMENT PRACTICE FOR REFINING OF HIGH CARBON SILICON KILLED STEEL .

Abstract	N/A	

Full Text		

Documents:

				583-KOL-2005-(02-02-2012)-FORM-27.pdf

				583-KOL-2005-CORRESPONDENCE.pdf

				583-KOL-2005-FORM 27.pdf

				583-kol-2005-granted-abstract.pdf

				583-kol-2005-granted-claims.pdf

				583-kol-2005-granted-correspondence.pdf

				583-kol-2005-granted-description (complete).pdf

				583-kol-2005-granted-drawings.pdf

				583-kol-2005-granted-examination report.pdf

				583-kol-2005-granted-form 1.pdf

				583-kol-2005-granted-form 18.pdf

				583-kol-2005-granted-form 2.pdf

				583-kol-2005-granted-form 3.pdf

				583-kol-2005-granted-pa.pdf

				583-kol-2005-granted-reply to examination report.pdf

				583-kol-2005-granted-specification.pdf

« Previous Patent

Next Patent »

Patent Number	227650	

Indian Patent Application Number	583/KOL/2005	

PG Journal Number	03/2009	

Publication Date	16-Jan-2009	

Grant Date	14-Jan-2009	

Date of Filing	30-Jun-2005	

Name of Patentee	STEEL AUTHORITY OF INDIA LIMITED	

Applicant Address	RESEARCH & DEVELOPMENT CENTRE FOR IRON & STEEL, DORANDA, RANCHI	

Inventors:

#	Inventor's Name	Inventor's Address	

1	JHA NARENDRA NATH	RDCIS/SAIL, DORANDA, RANCHI-834002	

2	SRIVASTAVA SHUSHIL KUMAR	RDCIS/SAIL, DORANDA, RANCHI-834002	

3	BHOR PRABIR KUMAR	RDCIS/SAIL, DORANDA, RANCHI-834002	

4	SRIRANGAM HANUMANTHARAO	BHILAI STEEL PLANT, BHILAI-490001	

5	SINHA PRABHAT KUMAR	RDCIS/SAIL, DORANDA, RANCHI-834002	

PCT International Classification Number	C22C 38/00	

PCT International Application Number	N/A	

PCT International Filing date		

PCT Conventions:

#	PCT Application Number	Date of Convention	Priority Country	

1			NA	

© All Indian Patents, 2013-2021.

  Patent data available in the public domain from Indian Patents Office, Department of Industrial Policy and Promotions, Ministry of Commerce and Industry, Government of India.

File: patents/227673-pressure-electrolyzer-and-method-for-switching-off-a-pressure-electrolyzer.html
Indian Patents. 227673:"PRESSURE ELECTROLYZER AND METHOD FOR SWITCHING-OFF A PRESSURE ELECTROLYZER"

Indian Patents

Recently Granted Patents

  Recently Published Patents

Title of Invention	"PRESSURE ELECTROLYZER AND METHOD FOR SWITCHING-OFF A PRESSURE ELECTROLYZER"

Abstract	The invention relates to a pressure electrolyzer and a method for switching-off said pressure electrolyzer. The pressure electrolyzer comprises a pressure reservoir (12) and an electrolytic cell block (13) which contains a plurality of electrolytic cells (14) and is arranged in the pressure reservoir (12), the electrolytic cells (14) including respective anodes and cathodes. An electrolyte circulation system supplies the anodes and cathodes with the electrolyte. An oxygen separator (21) separates the gaseous oxygen produced during operation of the pressure electrolyzer (11) and a hydrogen separator (22) separates the gaseous hydrogen produced during operation of the pressure electrolyzer (11). A supply of an inert gas, especially hydrogen, is used to render the pressure electrolyzer (11) inert when it is switched-off. The invention is particularly characterized in that the inert gas is supplied to the oxygen separator (21) and that the electrolyte circulation system comprises a pipe connection (23a; 23b) via which a part of the electrolyte can be displaced in the sense of a displacement of the gaseous hydrogen from the hydrogen separator (22) when the oxygen separator (21) is impinged upon with the inert gas.	

Full Text	The  invention  relates  to  a  pressure  electrolyzer  and  a  method  for switching-off the pressure electrolyzer.

Pressure electrolysers which comprise a pressure reservoir and an electrolytic cell block which is positioned in the pressure reservoir and contains a number of electrolytic cells combined in the form of a stack are known for the electrolytic splitting of water into hydrogen and oxygen. The electrolytic cells contain anodes and cathodes, and an electrolyte circulatory system is provided for supplying electrolyte to the anodes and cathodes. An oxygen separator serves to separate the gaseous oxygen formed during the operation of the pressure electrolyser and a hydrogen separator serves to separate the gaseous hydrogen formed during the operation of the pressure electrolyser. In order to inert the pressure electrolyser when it is switched off a store of an inert gas, in particular nitrogen, is provided.

A pressure electrolyser of traditional type is known from DE 25 48 699 C3, for example.

A vital safety factor in pressure electrolysers of the type specified lies in their capacity to be inerted quickly, reliably and fully, i.e. in the removal of the hydrogen from the pressure reservoir and from the hydrogen separator, such that the residual hydrogen content is well below the lower explosion limit of 4% by vol.

Traditionally, large quantities of inert gas, typically nitrogen, are held ready for inerting,

it being used to rinse the hydrogen out of the hydrogen separator when the electrolyser is

switched off, in the event of an emergency shutdown, for example. To this end the

pressure in the pressure electrolyser may either be maintained or reduced to ambient

pressure in the course of rinsing with the inert gas. In any event, due to the mixing of the gases a, multiple of the gas volume of the hydrogen separator must be held ready in the form of inert gas.

Since, due to the evolution of hydrogen or oxygen in hidden caverns, decompressing the electrolyser at speed typically causes damage to the seals and structural components of the cells and means that the subsequent restarting of the unpressurised plant is associated with considerable energy expenditure, the electrolyser should, where possible, only be decompressed in three, genuinely unavoidable emergency scenarios: an electrolyte leak, a product gas leak or a critical impurity in the product gas. In all other cases pressure should be maintained when the electrolyser is switched off.

The object of the invention is to create a pressure electrolyser and a process for switching off a pressure electrolyser in which the reliable inerting of the electrolyser is possible with a minimum amount of inert gas. In particular, but not exclusively, it should be possible to switch off the electrolyser without decompressing it.

The another object of the invention is to provide a pressure electrolyser having a pressure reservoir and an electrolytic cell block containing a number of electrolytic cells and positioned in the pressure reservoir, the electrolytic cells each containing anodes and cathodes and an electrolyte circulatory system for supplying electrolyte to the anodes and cathodes being provided, having an oxygen separator to separate the gaseous oxygen formed during the operation of the pressure electrolyser and a hydrogen separator to separate the gaseous hydrogen formed during the operation of the pressure electrolyser and having a store of an inert gas, in particular nitrogen, to inert the pressure electrolyser when it is switched off, wherein the store of inert gas can be supplied to the oxygen separator, and the electrolyte circulatory system is provided with a connecting line via which a part of the electrolyte can be pushed out of the hydrogen separator when the inert gas is applied to the oxygen separator, thereby displacing the gaseous hydrogen.

Still another object of the invention is to provide a process for switching off a pressure electrolyser which when comprises a pressure reservoir and an electrolytic cell block containing a number of electrolytic cells and positioned in the pressure reservoir, the

electrolytic cells each containing anodes and cathodes and an electrolyte circulatory system for supplying electrolyte to the anodes and cathodes, an oxygen separator to separate the gaseous oxygen formed during the operation of the pressure electrolyser and a hydrogen separator to separate the gaseous hydrogen formed during the operation of the pressure electrolyser being provided, an inert gas, in particular nitrogen, being fed to the pressure electrolyser to inert it when it is switched off, wherein the inert gas is fed to the oxygen separator, and when the inert gas is applied to the oxygen separator a part of the electrolyte is pushed out of the hydrogen separator via a connecting line contained in the electrolyte circulatory system, thereby displacing the gaseous hydrogen in the hydrogen separator.

Advantageous versions of the invention are specified in the various subsidiary claims.

The invention creates a pressure electrolyser with a pressure reservoir and an electrolytic cell block which is positioned in the pressure reservoir and contains a number of electrolytic cells. The electrolytic cells contain anodes and cathodes and an electrolyte circulatory system is provided for supplying electrolyte to the anodes and cathodes. An oxygen separator is provided to separate the gaseous oxygen formed during the operation of the pressure electrolyser and a hydrogen separator is provided to separate the gaseous hydrogen formed during the operation of the pressure electrolyser. A store of an inert gas, in particular nitrogen, serves to inert the pressure electrolyser when it is

switched off. In the invention the store of inert gas can be supplied to the oxygen separator and the electrolyte circulatory system contains a connecting line via which a part of the electrolyte can be pushed out of the hydrogen separator when the inert gas is applied to the oxygen separator, thereby displacing the gaseous hydrogen.

In one version of the pressure electrolyser disclosed in the invention, the oxygen separator and/or the hydrogen separator is provided outside the pressure reservoir and when the inert gas is applied to the oxygen separator a part of the electrolyte can be pushed from the pressure reservoir and/or the oxygen separator into the hydrogen separator in order to displace the hydrogen in the hydrogen separator.

In another preferred version of the invention the oxygen separator and/or the hydrogen separator is formed by a part of the volume within the pressure reservoir and when the inert gas is applied to the oxygen separator a part of the electrolyte can be pushed into the part of the pressure reservoir which forms the hydrogen separator in order to displace the hydrogen, in particular within the pressure reservoir.

In one version of the invention the connecting line via which a part of the electrolyte can be pushed out of the hydrogen separator by displacing the hydrogen is provided outside the pressure reservoir.

In this arrangement, the connecting line may take the form of a shuttle line which runs beneath the liquid level of the electrolyte and connects the oxygen separator to the hydrogen separator.

In an alternative version of the pressure electrolyser disclosed in the invention the connecting line via which a part of the electrolyte can be pushed out of the hydrogen separator, thereby displacing the hydrogen, is provided inside the pressure reservoir.

In an advantageous version of the pressure electrolyser disclosed in the invention, the housing of the electrolytic cell block and the pressure reservoir together form at least two separate chambers which are part of the electrolyte circulatory system and which are delimited from the electrolytic cells by the housing and from the environment by the

pressure reservoir, one of the separate chambers being part of an anolyte circuit and connected to the oxygen separator and another of the separate chambers being part of a catholyte circuit and connected to the hydrogen separator.

In this arrangement, the separate chambers can be separated by dividing walls which extend from the housing of the electrolytic cell block and the pressure reservoir and the connecting line, via which a part of the electrolyte can be pushed out of the hydrogen separator, thereby displacing the hydrogen, can be formed by a passage in an area of the dividing walls which lies below the liquid level of the electrolyte.

Furthermore, the invention also creates a process for switching off a pressure electrolyser, the pressure electrolyser containing a pressure reservoir and an electrolytic cell block which comprises a number of electrolytic cells and is positioned in the pressure reservoir, the electrolytic cells containing anodes and cathodes and an electrolyte circulatory system being provided for the supply of electrolyte to the anodes and cathodes. An oxygen separator serves to separate the gaseous oxygen formed during the operation of the pressure electrolyser and a hydrogen separator serves to separate the gaseous hydrogen formed during the operation of the pressure electrolyser. To inert the pressure electrolyser, an inert gas, in particular nitrogen, is fed into the pressure electrolyser when it is switched off. In the invention, the inert gas is fed into the oxygen separator and when the inert gas is applied to the oxygen separator a part of the electrolyte is pushed out of the hydrogen separator via a connecting line provided in the electrolyte circulator system, thereby displacing the gaseous hydrogen.

In an advantageous version of the process disclosed in the invention the oxygen separator and/or the hydrogen separator is provided outside the pressure reservoir and when the inert gas is applied to the oxygen separator a part of the electrolyte is pushed from the pressure reservoir and/or from the oxygen separator into the hydrogen separator in order to displace the hydrogen in the hydrogen separator.

In another advantageous version of the process disclosed in the invention the oxygen separator and/or the hydrogen separator is formed by a part of the volume inside the pressure reservoir and when the inert gas is applied to the oxygen separator a part of the

electrolyte is pushed into the part of the pressure reservoir volume forming the hydrogen separator in order to displace the hydrogen, in particular inside the pressure reservoir.

Various embodiments of the invention are explained below with reference to the drawings.

Figs, la) and lb) show a schematised view of a pressure electrolyser as disclosed in the invention in operating mode (Fig. 1 a) and in switched-off mode (Fig. lb).

Figs. 2a) and 2b) show a schematised view of a pressure electrolyser as disclosed in the invention in operating mode (Fig. 2a) and in switched-off mode (Fig. 2b).

In Figs, la), lb), 2a) and 2b) a pressure electrolyser referred to in its totality by the reference numerals (11/31) and used for the electrolytic splitting of water into hydrogen and oxygen comprises a pressure reservoir (12/32) in which is positioned an electrolytic cell block (13/33). The electrolytic cell block (13/33) consists of a number of electrolytic cells (14/34) combined in the form of a stack which are indicated only generally in the drawings. The electrolytic cells (14) each contain an anode and a cathode (not illustrated). An electrolyte circulatory system (of which only part is illustrated in the drawings) serves to supply electrolyte to the anodes and cathodes. An electrolyser of this type is described in the unpublished German patent application with the reference no. 101 50 557.4, for example what status at the claims

In addition to the pressure reservoir (12), the embodiment illustrated in Figs, la) and lb) also contains an oxygen separator (21) for separating the gaseous oxygen formed when the pressure electrolyser (11) is in operation and a hydrogen separator (22) for separating the gaseous hydrogen formed when the pressure electrolyser (11) is in operation.

In the embodiment illustrated in Figs. 2a) and 2b), the housing (35) of the electrolytic cell block (33) together with the pressure reservoir (32) forms two separate chambers

(37, 38) which are separated from one another by dividing walls (39, 40) which extend between the housing (35) of the electrolytic cell block (33) and the pressure reservoir (32). The two separate chambers (37, 38) form part of the electrolyte circulatory system and are delimited from the electrolytic cells (34) by the housing (35) and from the environment by the pressure reservoir (32).

A part of the volume inside the pressure reservoir (32) which is located above the electrolytic cell block (33) forms an oxygen separator (41) for separating the gaseous oxygen formed during the operation of the pressure electrolyser (31) and a part of the volume inside the pressure reservoir (32) which is also located above the electrolytic cell block (33) forms a hydrogen separator (42) for separating the gaseous hydrogen formed during the operation of the pressure electrolyser (31).

Of the two aforementioned separate chambers (37, 38) which form part of the electrolyte circulatory system, one, namely chamber (37), is part of an anolyte circuit and is connected to the part of the volume inside the pressure reservoir (32) which forms the oxygen separator (41), while the other chamber (38) is part of a catholyte circuit and is connected to the part of the volume inside the pressure reservoir (32) which forms the hydrogen separator (42).

In all the embodiments illustrated a store-of- art- inert gas, in particular nitrogen, is provided for inerting the pressure electrolyser (11/31) when it is switched off. This store is not, however, illustrated in the drawings. This inert gas serves TO na xne pressure electrolyser, and in particular the hydrogen separator (22/42), of hydrogen at least to the extent that the hydrogen content lies below the lower explosion limit of 4% by vol. In general terms, this store of inert gas or the inert gas held ready can be fed into the oxygen separator (21/41) in such a manner that when the inert gas is applied to the oxygen separator (21/41) a part of the electrolyte within the electrolyte circuit is pushed in such a manner that the gaseous hydrogen is forced out of the hydrogen separator (22/42). In this arrangement, the displaced hydrogen may be discharged into the environment, stored or removed in another manner, for example.

In order that the electrolyte in the electrolyte circulatory system can be pushed out of the hydrogen separator (22/42) as described above, thereby displacing the gaseous hydrogen, a connecting line (23a; 23b; 42a; 43b) is provided in the electrolyte circulatory system which may be of various designs.

In the embodiment illustrated in Figs, la) and lb) the aforementioned connecting line is provided outside the pressure reservoir (12), two different versions thereof being illustrated in the same diagram. For example, the connecting line running outside the pressure reservoir (12) may be formed either by a connecting line (23a) which connects a volume area associated with the oxygen separator (21) inside the pressure reservoir (12) to a volume area associated with the hydrogen separator (22) inside the pressure reservoir (12), or by a shuttle line (23b) which connects the oxygen separator (21) to the hydrogen separator (22) and runs beneath the liquid level of the electrolyte. Finally, the aforementioned connecting line may also connect an area of the electrolyte circuit associated with the oxygen separator (21) to an area of the electrolyte circuit associated with the hydrogen separator (22) inside the pressure reservoir (12) (although this version is not illustrated in Figs, la) and lb)).

In the normal operating mode of the pressure electrolyser (11) illustrated in Fig. la), any oxygen formed is collected in the oxygen separator (21) and any hydrogen formed is collected in the hydrogen separator (22). Parts (namely the bottom) of both the oxygen separator (21) and the hydrogen separator (22) are filled with electrolyte, while the product gas in question collects in the upper area of the separator (21, 22).

When the pressure electrolyser (11) needs to be switched off, the inert gas held ready, typically nitrogen, is fed into the oxygen separator (21), typically in the upper volume area provided for the collection of the gaseous oxygen. Part of the electrolyte is then pushed via the connecting line (23a, 23b) provided in the electrolyte circuit out of the oxygen separator (21) and/or out of the pressure reservoir (12) into the hydrogen separator (22) where it displaces the gaseous hydrogen in said hydrogen separator (22), thereby inerting the pressure electrolyser (11) and the hydrogen separator (22). This inerting process does not usefully take place until essentially all the gaseous hydrogen

has risen out of the pressure reservoir (12) into the hydrogen separator (22). Fig. lb) shows the pressure electrolyser (11) in its switched-off, inerted state.

In the embodiment illustrated in Figs. 2a) and 2b) the connecting line (43a, 43b) via which a part of the electrolyte can be pushed out of the volume area of the pressure reservoir (32) forming the hydrogen separator (42), thereby displacing the gaseous hydrogen, is either formed by a connecting line (43a) running outside the pressure reservoir (32) which connects a chamber (37) forming the volume area of the pressure reservoir (32) associated with the oxygen separator (41), i.e. one part of the anolyte circuit, to a chamber (38) forming the volume area of the pressure reservoir (32) associated with the hydrogen separator (42), i.e. one part of the catholyte circuit, or there is provided inside the pressure reservoir (32) a connecting line (43b) which connects a chamber (37) forming the volume area of the pressure reservoir (32) associated with the oxygen separator (41), i.e. one part of the anolyte circuit, to a chamber (38) forming the volume area of the pressure reservoir (32) associated with the hydrogen separator (42), i.e. one part of the catholyte circuit. This connecting line (43b) is typically provided in the dividing wall (40) beneath the electrolytic cell block (33).

When inerting the electrolyser (31), the inert gas held ready, typically nitrogen, is applied to volume area of the pressure reservoir (32) forming the oxygen separator (41), thereby transferring the electrolyte via the connecting line (43a/43b) out of the volume area of the pressure reservoir (32) associated with the oxygen separator (41), i.e. out of the chamber (37) of the anolyte circuit, into the volume area of the pressure reservoir (32) associated with the hydrogen separator (42), i.e. into the chamber (38) of the catholyte circuit, until the hydrogen has been completely removed from the volume area of the pressure reservoir (32) forming the hydrogen separator (42). Here, once again, inerting does not usefully take place until essentially all the hydrogen formed has collected in the hydrogen separator (42), i.e. in the corresponding volume area of the pressure reservoir (32).

In all the embodiments detailed, the pushing of the electrolyte level into the hydrogen separator (22/42) can be monitored by appropriate means, for example by level detectors

which monitor the rise in level of the electrolyte in the hydrogen separator (22/42) up to a predetermined level.

The hydrogen displaced during the inerting of the hydrogen separator (22/42) can be stored and used again. It must not be disposed of since it is not mixed with the inert gas fed in.

The invention may be used with all types of electrolysers including, for example, PEM electrolysers which use water as the electrolyte.

List of reference numerals

11; 31	Pressure electrolyser

12; 32	Pressure reservoir

13; 33	Electrolytic cell block

14; 34	Electrolytic cells

15; 35	Housing

17; 37	Chamber for anolyte circuit

18; 38	Chamber for catholyte circuit

29	Dividing wall

40	Dividing wall

21; 41	Oxygen separator

22; 42	Hydrogen separator

23a; 43a	Connecting line

23b; 43b	Connecting line

We Claim:

1.	A pressure electrolyser (11; 31) having a pressure reservoir (12; 32) and an electrolytic cell block (13; 33) containing a number of electrolytic cells (14; 34) and positioned in the pressure reservoir (12; 32), the electrolytic cells (14; 34) each containing anodes and cathodes and an electrolyte circulatory system for supplying electrolyte to the anodes and cathodes being provided, having an oxygen separator (21; 41) to separate the gaseous oxygen formed during the operation of the pressure electrolyser and a hydrogen separator (22; 42) to separate the gaseous hydrogen formed during the operation of the pressure electrolyser and having a store of an inert gas, in particular nitrogen, to inert the pressure electrolyser (11; 31) when it is switched off, characterized in that the store of inert gas can be supplied to the oxygen separator (21; 41), and the electrolyte circulatory system is provided with a connecting line (23a; 23b; 43a; 43b) via which a part of the electrolyte can be pushed out of the hydrogen separator (22; 42) when the inert gas is applied to the oxygen separator (21; 41), thereby displacing the gaseous hydrogen.

2.	A pressure electrolyser as claimed in claim 1, wherein the oxygen separator (21) and/or the hydrogen separator (22) is provided outside the pressure reservoir (12) and when the inert gas is applied to the oxygen separator (21) a part of the electrolyte can be pushed by the pressure reservoir (12) and/or by the oxygen separator (21) into the hydrogen separator (22) in order to displace the hydrogen in the hydrogen separator (22).

3.	A pressure electrolyser as claimed in claim 1, wherein the oxygen separator (41) and/or the hydrogen separator (42) is formed by a part of the volume inside the pressure reservoir (32), and when the inert gas is applied to the oxygen separator (41), a part of the electrolyte can be pushed into the part of the pressure reservoir volume forming the hydrogen separator (42) in order to displace the hydrogen in the hydrogen separator (22).

4.	A pressure electrolyser as claimed in claim 1, 2 or 3, wherein the connecting line (23a; 23b; 43a) via which a part of the electrolyte can be pushed out of the

hydrogen  separator (22;  42), thereby displacing the hydrogen,  is provided outside the pressure reservoir (12; 32).

5.	A pressure electrolyser as claimed in claim 4 in conjunction with claim 2, wherein the connecting line is formed by a shuttle line (23b) which runs beneath the liquid level of the electrolyte and connects the oxygen separator (21) to the hydrogen separator (22).

6.	A pressure electrolyser as claimed in claim 1, 2 or 3, wherein the connecting line (43b) via which a part of the electrolyte can be pushed out of the hydrogen separator (42), thereby displacing the hydrogen, is provided inside the pressure reservoir (32).

7.	A pressure electrolyser as claimed in one of claims 1 to 6, wherein the housing (35) of the electrolytic cell block (33) together with the pressure reservoir (32) form at least two separate chambers (37, 38) which are part of the electrolyte circulatory system and which are delimited from the electrolytic cells (34) by the housing (35) and from the environment by the pressure reservoir (32), one of the separate chambers (37) being part of an anolyte circuit and connected to the oxygen separator (41) and another of the separate chambers (38) being part of a catholyte circuit and connected to the hydrogen separator (42).

8.	A pressure electrolyser as claimed in claim 7, wherein the separate chambers (37, 38) are separated from one another by dividing walls (39, 40) which extend between the housing (35) of the electrolytic cell block (33) and the pressure reservoir (32), and the connecting line (43b) via which a part of the electrolyte can be pushed out of the hydrogen separator (42), thereby displacing the hydrogen, is formed by a passage in an area of the dividing walls (39, 40) beneath the liquid level of the electrolyte.

9.	A process for switching off a pressure electrolyser (11; 31) as claimed in any one of preceding claims 1 to 8, which when comprises a pressure reservoir (12; 32) and an electrolytic cell block (13; 33) containing a number of electrolytic cells (14; 34) and positioned in the pressure reservoir (12; 32), the electrolytic

cells (14; 34) each containing anodes and cathodes and an electrolyte circulatory system for supplying electrolyte to the anodes and cathodes, an oxygen separator (21; 41) to separate the gaseous oxygen formed during the operation of the pressure electrolyser (11; 31) and a hydrogen separator (22; 42) to separate the gaseous hydrogen formed during the operation of the pressure electrolyser (11; 31) being provided, an inert gas, in particular nitrogen, being fed to the pressure electrolyser (11; 31) to inert it when it is switched off, characterized in that the inert gas is fed to the oxygen separator (21; 41), and when the inert gas is applied to the oxygen separator (21; 41) a part of the electrolyte is pushed out of the hydrogen separator (22; 42) via a connecting line contained in the electrolyte circulatory system (23a; 23b; 43a; 43b), thereby displacing the gaseous hydrogen in the hydrogen separator (22).

10.	A process as claimed in claim 9, wherein when the oxygen separator (21) and/or the hydrogen separator (22) is provided outside the pressure reservoir (12), the process including the steps of when the inert gas is applied to the oxygen separator (21), a part of the electrolyte is pushed by the pressure reservoir (12) and/or by the oxygen separator (21) into the hydrogen separator (22) in order to displace the hydrogen in the hydrogen separator (22).

11.	A process as claimed in claim 9, wherein when the oxygen separator (41) and/or the hydrogen separator (42) is formed by a part of the volume inside the pressure reservoir (32), the process including the steps of when the inert gas is applied to the oxygen separator (41), a part of the electrolyte is pushed into the pressure reservoir volume forming the hydrogen separator (22) in order to displace the hydrogen in the hydrogen separator (22).

Documents:

				2163-delnp-2005-abstract.pdf

				2163-delnp-2005-assignment.pdf

				2163-delnp-2005-claims.pdf

				2163-delnp-2005-correspondence-others.pdf

				2163-delnp-2005-correspondence-po.pdf

				2163-delnp-2005-description (complete).pdf

				2163-delnp-2005-drawings.pdf

				2163-delnp-2005-form-1.pdf

				2163-delnp-2005-form-18.pdf

				2163-delnp-2005-form-2.pdf

				2163-delnp-2005-form-3.pdf

				2163-delnp-2005-form-5.pdf

				2163-delnp-2005-gpa.pdf

				2163-delnp-2005-pct-304.pdf

				2163-delnp-2005-pct-306.pdf

				2163-delnp-2005-petition-137.pdf

				2163-delnp-2005-petition-138.pdf

				abstract.jpg

« Previous Patent

Next Patent »

Patent Number	227673	

Indian Patent Application Number	2163/DELNP/2005	

PG Journal Number	05/2009	

Publication Date	30-Jan-2009	

Grant Date	14-Jan-2009	

Date of Filing	24-May-2005	

Name of Patentee	GHW GESELLSCHAFT FÜR HOCHLEISTUNGS-ELEKTROLYSEURE ZUR WASSERSTOFFERZEUG-UNG MBH	

Applicant Address	MITTERSTRASSWEG 19, 82064 STRASSLACH, GERMANY.	

Inventors:

#	Inventor's Name	Inventor's Address	

1	ROLF AUGUST BRAND	HEUFELDER STRASSE 76, 83052 BRUCKMUHL, GERMANY.	

2	ODDMUND WALLEVIK	ENGGARAVHOEGDA 26, N-3711 SKIEN, NORWAY.	

PCT International Classification Number	C25B 1/12	

PCT International Application Number	PCT/EP2003/013993	

PCT International Filing date	2003-12-10	

PCT Conventions:

#	PCT Application Number	Date of Convention	Priority Country	

1	DE 10258525.3	2002-12-14	Germany	

© All Indian Patents, 2013-2021.

  Patent data available in the public domain from Indian Patents Office, Department of Industrial Policy and Promotions, Ministry of Commerce and Industry, Government of India.

File: patents/227679-a-cathode-for-use-in-an-electrochemical-cell.html (part 1 of 2)
Indian Patents. 227679:"A CATHODE FOR USE IN AN ELECTROCHEMICAL CELL."

Indian Patents

Recently Granted Patents

  Recently Published Patents

Title of Invention	"A CATHODE FOR USE IN AN ELECTROCHEMICAL CELL."

Abstract	An air cathode (10) for use in an electrochemical cell or battery having an air permeable and water impermeable layer (12), an electrically conductive middle layer (18) and a catalytic layer (22) comprising a mixture of carbon particles, particulate materials, having a high surface area, metal hydroxides, and hydrophobic particles.	

Full Text	BACKGROUND OF THE INVENTION

1.	Field of the Invention

This invention relates to a cathode for use in an electrochemical cell and more particularly to an improved air cathode used in metal-air batteries.

2.	Description of Related Art Including Information Disclosed Under 37 CFR 1.97 And 1.98

Metal-air batteries, such as zinc air batteries offer the advantage of very high energy densities over non-conventional batteries such as alkaline, nickel, lithium ion, cadmium and other high-density batteries. Zinc air batteries can be manufactured on a commercial production basis at low cost with a high degree of safety. Rechargeable zinc batteries suitable for use in automotive applications as the primary power source use a liquid electrolyte and often include a pump to recirculate the electrolyte. Such systems are impractical for miniature consumer applications ranging from radios to portable computers because of the mechanical complexity and other problems.

There have been several attempts to build batteries for small or miniature applications, such as illustrated in U.S. Pat. No. 4,957,826 issued to Michael C. Cheiky on Sep. 18, 1990. The Cheiky patent discloses a zinc anode plate completely wrapped in an absorbent cloth anode

includes an electrolyte recycle pump means and electrolyte treating means for removing reaction products from the electrolyte and suitably treating the electrolyte for recycling through a distributor and manifold to the colloid-forming region of the cell.

Air-metal cells are well known in the art and generally comprise a consumable metal anode, a catalytic non-consumable oxygen consuming cathode, and a suitable electrolyte.  Some of these primary fuel cells are multi-cell batteries with replaceable anodes.  Other types of air-metal cells include those which are manufactured in the form of miniature button cells for hearing aids and alike. The typical zinc-air button cell generally includes:  a cathode having at least one air port for the entrance of air and which contains a non-consumable air cathode structure usually comprising a gas permeable hydrophobic polymer film onto which is bonded  a metal current collection  grid  and a waterproofed porous  catalyst material, such as metal catalyzed active carbon mixed with a hydrophobic binder.  The button cell also includes an anode container or can which is joined to the cathode typically by crimping and which includes a zinc anode mass, typically in the form of amalgamated zinc powder, or a porous zinc which is compacted and saturated with alkaline electrolyte, such as 30 to 40% aqua solution of KOH.  The battery will also include an insulator between the cathode and anode, typically made of polyethylene, polypropylene, nylon, and the like, which can function as an electrolyte seal.  A typical mixture button cell is disclosed in U.S. Patent No. 5,308,711 issued to Passaniti, et al.  The patent also discloses an air cathode.

separator containing liquid electrolyte. A hydrogel material packed in an inert mesh separator is sandwiched between the wrapped anode and an air cathode. The gel material is sufficiently permeable to oxygen, to allow oxygen flow therethrough during charging and discharging cycles of the batteries, and provides chemical reactive communication to the air cathode and the electrolyte in the anode separator without allowing electrolyte to pass therethrough. The permeability of the gel material is selected, such that during charging of the battery, oxygen generated by the anode exerts sufficient pressure at the interface of the anode separator and gel material to cause electrolyte to be recirculated through the edges of the cloth anode separator to the opposite layer thereof, thereby preventing depletion of electrolyte to the anode. The battery of the Cheiky invention uses a metal powder or paste such as zinc in a semi-permeable foam, packed in an electrically conducted mesh screen to form an anode. A more recent metal-air cell similar to that disclosed in U.S. Patent No. 4,957,826 to Cheiky is disclosed in U.S. Patent No. 5,306,579 to Shepard Inc., et al. This patent discussed a bifunctional air-electrode having an active layer with an oxygen reduction catalyst and an oxygen evolution catalyst so as to provide a larger number of charge-discharge cycles.

Another U.S. Patent by Sammells, et al. , U.S. Patent No. 4,328,287 discloses an air-metal battery cell having a porous electrode through which is passed a colloid of an oxidizable gas and electrolyte. The cell may be a primary cell with a anode-electrode comprising consumable metals, such as zinc. Electrolyte is supplied to a colloid-forming region in the cell by electrolyte supply means, which

Air-metal batteries such as zinc-oxygen cells had been used as a power source for electric vehicles and the like, because they provide high energy density relative to other cell chemistries. Zinc-oxygen cells have also been found suitable because they may be recharged by mechanically replacing the zinc electrode, by replacing the liquid electrolyte which contains zinc particles or by electro-mechanically replenishing zinc to the anode while also making available a fresh oxygen supply.

U.S. Patent No. 4,009,230 teaches an air-zinc batteries having air passages through an active carbon cathode which is surrounded by gelled electrolyte. U.S. Patent No. 4,137,371 describes a zinc-oxygen cell having a zinc electrode, and an oxygen porous diffusion cathode with a zincate ion diffusion restricting membrane joined directly to the oxygen electrode between the porous layer of this electrode and the zinc electrode. This is for purposes of preventing poisoning of electrochemically active material by zincate ions.

Another U.S. Patent, 5,445,901, issued to Korall, et al. on August 29, 1995, discloses a multi-cell sealed zinc-oxygen battery comprising a container containing a plurality of bi-cells, each cell having a housing provided with two major surfaces and accommodating a pair of oppositely disposed space-apart air permeable, liquid impermeable cathodes in the form of oxygen reduction electrodes, and defining between them a cavity configured to accommodate an anode of the battery and electrolyte .

From the above discussion it is seen that air-metal batteries or cells come in many forms and sizes and have been found to provide an effective way to provide portable electrical power to a wide rane of devices from electrical automobiles to miniature hearing aids. Of course, of utmost importance to each of these different types of batteries or cells is an effective and efficient air-cathode .

Much of the earlier prior art related to air cathodes used porous carbon or graphite, which, unfortunately is inherently structurally too weak to be used in thickness much below l/8th inch. Electrodes based on rigid, relatively thick porous carbon plate or blocks, have also been studied extensively with emphasis on the effect of pore diameter, on gas permeability and electrode performance. Beside being bulky, these thick plates are not uniformly porous.

Thin porous carbon paper based electrodes, such as disclosed in U.S. Patent No. 3,912,538, solves the bulk problem and has a shortened diffusion path. Unfortunately, thin porous carbon paper substrates are very fragile, and they are subject to excessive flooding with electrolyte which interferes with the access of the gas to the electro catalytic sites of the electrodes. To control the flooding, the carbon papers are often rendered hydrophobic by means of, for example, a Teflon coating which increases their electrical resistivity. In addition, because they are structurally weak, they tend to break in handling, as well as when they operate under moderate gas pressures. Finally, the wet-proofed carbon papers have to be dense to provide a minimum of structural integrity. This characteristic confines a catalytic layer to a surface coating bonded merely to one face of the paper substrate, and being paper, they are inherently nonuniform with respect to porosity. Another thin electrolytic gas diffusion electrode comprises a substantially uniform, open

pore carbon or graphite substrate, having a thickness in the range to about 5 to 40 mils, and preferably about 10 to about 35 mils and includes a mixture of Teflon or similar wet-proofing particles and catalytic carbon particles imbedded and added within the cloth pores. This type electrode has improved electrochemical performances as well as improve structural strength and is suitable for use in free-flowing electrolytic electrochemical cells. The catalytic carbon particles are either metal-free catalytic carbon particles or finely divided high surface area carbons carrying suitable known noble metal catalytic particles, including platinum, palladium, radium, iridium, ruthenium, and silver, depending on the environment (e.g., acid or alkaline, air or hydrogen, and on operating conditions: temperature, current density and intended length of service).

Suitable substrates are open pore uniform woven cloths made with carbonization at high temperatures of prewoven carbonation fabrics. The carbon content of the cloth should be in excess of 97% by weight and preferably at least 99% by weight to avoid an undesirable impurity interaction with the electrolyte.

Still another U.S. Patent, 4,248,682, issued to Linstrum, et al., on February 3, 1991, discloses thin gas diffusion electrodes comprising open pore carbon cloth substrates, provided with the uniform mixture of catalytic carbon particles and preferably Teflon particles adhered within the cloth pores and to the yarns of the cloth, thereby forming an electrode assembly with a plurality of closely spaced, preferably noble metal current collecting contacts. Such a diffusion electrode is typically used in electrochemical cells, including metal-air batteries and

zinc electro cells and the like operating at high current densities. According to the No. 4,248,682 patent, an electrically conducting thin carbon cloth is coated with catalytic carbon particles mixed in Teflon or other hydrophobic binder, such that they adhere within the cloth openings or pores. Silver current carrying ribbons are interwoven within the cloth to provide current collection throughout the area of the cloth. Although silver is described in the patent, gold and platinum or other noble metals could be used.

U.S. Patent No. 4,091,175 issued to Hohne of Germany discloses an air electrode for electrochemical cells using silver coated carbon as a catalytic material. The catalytic material disclosed in this patent also contains nickel hydroxide of up to 2% by weight.

A gas diffusion electrode and process is disclosed in U.S. Patent No. 4,377,496 issued to Solomon. This patent is directed to an oxygen electrode having a conductive porous contacting sintered plaque metal substitute having site depression on the active layer contacting surface. The active layer may use catalyzed carbon particles which interlock with the site depressions. Also included is a hydrophobic backing such as PTFE (polytetrafluoroethylene) .

Still another U.S. Patent No. 4,407,907 issued to Takamura, et al., discloses an air-electrode comprising an electrode body which accelerates the reaction at the microscopic three phase interface of diffused air, the solid electrode body and the electrolyte. The oxygen concentration at the three phase interface is increased by using a fluorine containing solvent in the solid electrode body to improve the water repellant properties of the electrode body.

U.S. Patent No. 4,927,718 discloses a carbonaceous electrode support material formed by heat treated carbon black material to a temperature above 2500°C in an inert atmosphere. The support material is then shaped and formed into a catalyst support and then a catalytically active material is added.

U.S. Patent No. 5,306,579 to Shepard, et al. , discussed earlier with respect to batteries discloses a "bifunctional" air-electrode having an oxygen reduction catalyst and an oxygen evolution catalyst so as to increase the number of available charge discharge cycles.

Another U.S. Patent No. 5,308,711 to Passaniti also discussed earlier discloses an air cathode using manganese compounds as a catalysts which are distributed throughout a carbon matrix. Manganese compounds of valence state +2 form between carbon particles after the carbon particles are added to an aqueous solution of potassium permanganate.

SUMMARY OF THE INVENTION

Therefore, it is the object of the present invention to provide a low cost air cathode for use in electrochemical cells and batteries having improved power density.

It is another object of the present invention to provide a metal air cell having increased service life.

It is a still further object of the present invention to provide a metal air cell having high current density with a steady current and voltage output.

These and other objects are achieved by the present invention of a gas/air cathode for use in an electrochemical cell. The cathode comprises an air permeable and water impermeable portion or layer formed of a matrix of carbon particles, such as for example carbon fibers or graphite, and hydrophobic particles such as for example PTFE (polytetrafluoroethylene), polyethylene, polypropylene, and polystyrene. An adhesive may be used to bond the matrix together into an appropriate structure. Adjacent the air permeable and water impermeable portion, is an electrically conductive middle structure such as for example a copper or nickel mesh or other electrically conductive structure which provides sufficient passages through the conductive portion to allow a free flow of air and oxygen. A catalytic portion is located on the opposite side of the electrically conductive structure from the air permeable portion and is comprised of a mixture of carbon particles such as carbon fibers or graphite, a particulate material having a high surface area such as molecular sieves, zeolite, activated carbon, or other suitable material. Also included in the mixture making up the

catalytic portion is a metal hydroxide such as nickel hydroxide, cobalt hydroxide, iron hydroxide, cerium hydroxide, manganese hydroxide, lanthanum hydroxide, chromium hydroxide, or other suitable metal hydroxides. An adhesive is typically included with this mixture of the catalytic layer to bond the particles together to form a usable structure.

The basic concept of the unique air-cathode of this invention is suitable for a variety of different types of electrochemical cells and batteries, ranging from very large and complex batteries used for automobiles, boat motors, and other high powered demand devices down to small miniature button batteries typically used in tiny electronic devices such as hearing aids, watches, etc.

According to one embodiment of the invention there is also included a third electrode which serves as the cathode (in lieu of the air-cathode) during a recharging cycle. In addition, to assure the even regrowth of zinc or other anode metal, still another embodiment of the invention includes apparatus, such as a small motor, to rotate or otherwise move the metal anode during the recharging cycle.

BRIEF DESCRIPTION OP THE DRAWINGS

These and other features of the present invention will be more fully disclosed when taken in conjunction with the following Detailed Description of the Preferred Embodiment(s) in which like numerals represent like elements and in which:

FIG. 1A is an enlarged cross section of an air cathode incorporating the concepts of the present invention;

FIG. IB is an enlarged cross section of another embodiment of an air cathode incorporating the concepts of this invention;

FIG. 2A is a cross sectional, simplified diagrammatic view of the air cathode of FIG. 1 used in a metal-air battery;

FIG. 2B shows a cross sectional diagrammatical view of a metal air battery having the air-cathode of this invention on at least three sides surrounding the metal anode;

FIG. 2C shows a cross sectional diagrammatical view of a spherical shaped metal air battery having the air-cathode on the outside and surrounding the metal anode;

FIG. 3 shows a partial cross sectional perspective view of a bi-cell having two air cathodes of FIG. 1 and a single anode suitable for being stacked to form a multi-cell battery;

FIG. 4 is an exploded view of another embodiment of a bi-cell suitable for being stacked to form a multi-cell battery and incorporated a pair of air cathodes of FIG. 1;

FIG. 5 shows an exploded view of yet another bi-cell using a pair of air cathodes of FIG. 1;

FIG. 6 shows the bi-cell of FIG. 5 used in an elaborate embodiment of a zinc-air battery;

FIG. 7 and 8 are perspective and sectional views respectively of another cell embodiment incorporating the air cathode of FIG. 1;

FIG. 9 is a sectional view of a miniature button cell battery incorporating the air electrode of FIG.l;

FIG. 10 shows an embodiment of the present invention including a third electrode; and

FIG. 11 shows an embodiment having a third electrode as in FIG. 10 and further including apparatus for rotating or otherwise moving the battery anode.

DETAILED DESCRIPTION OF THE PREFERRED EMBODIMENT(S)

The unique and novel air cathode of this invention allows the manufacturer of electrochemical cells and batteries which can generate a much higher power density and efficiency with a steady state of voltage and current output than presently available metal-air batteries. As will be appreciated by those skilled in the art, metal-air batteries such as zinc-air batteries are already known as having a very high energy content. The efficiency and high power density output now possible with the air-cathode of the present invention makes the cells and batteries even more attractive. Tests have shown that batteries and cells produced with the new air-cathode of this invention may have a useful life when under load significantly greater than that of presently available metal-air batteries of equal volume and weight. The fact that this dramatic increase in performance is achieved with inexpensive readily available materials, many of which are already used extensive in electrochemical cell and battery industries, means many applications and uses are now possible at low manufacturing costs which simply were impossible or impractical with presently available electrochemical cells and batteries.

Also, of course, many types of metal-air batteries or electrochemical cells using an air-cathode use oxygen found in the atmosphere (i.e. air) as a consumable material. This means that there is no air pollution and consequently batteries and cells incorporating the novel air-cathode of this invention offer attractive possibilities for alternate energy generation which can replace some of the present day

energy generation methods which add significant pollution to the air.

Referring now to FIG. 1A, there is shown generally at 10 the air-cathode of the present invention. The catalytic air-cathode includes an outer portion or more specifically layer 12 which has a first surface 14 exposed to a flow of pure oxygen or other gas containing oxygen such as for example normal everyday air. As will be discussed in more detail hereinafter, the primary characteristics of the outer portion or layer 12 is that it is highly air or oxygen permeable, yet also highly water impermeable such that a liquid from the inside of the battery could not find its way to the exterior surface 14 of layer 12. Outer layer 12 also offers capacitance for storage of electrons when the air-cathode is used in a electrochemical cell or a battery. Laminated to surface 16 of layer 12 is an electron conductor and a current collector or conductive structure 18. Structure 18 may be any suitable, highly conductive material which has sufficient passageways therethrough to allow the air or oxygen flow coming from layer 12 to also pass through structure 18. Bonded to conductive structure 18 at juncture 20 is catalytic portion, or as shown in the embodiment of FIG. 1A, catalytic layer 22. Catalytic layer 22 is exposed to the free-air or oxygen flow through portion 12 and electrically conductive structure 18 on one side and electrolyte material indicated by wavy arrow 24 at its other side (inner-surface 26). Catalytic portion 22 provides locations for a multi-phased catalytic reaction necessary to generate the electric current of a battery.

A particularly suitable outer portion or layer 12 of cathode 10 is wade of a mixture of csrbon particles, such

as graphite or carbon fibers, and hydrophobia particles, such as those made from polymers such as PTFE (polytetrafluoroethylene) , polyethylene, polypropylene, and polystyrene or any other material v/hich provides the necessary hydrophobic characteristics without interfering with the electrochemical reaction required of the cathode. The ratio of carbon particles to hydrophobic particles should be from about 50:1 to about 3:1. An optimal ratio seems to be between about 9:1 - 6:1. An adhesive such as epoxy is preferably used to bond the mixture of particles together into a suitable structure for use as a cathode. As was mentioned earlier, the electrically conductive structure 18 may be made of any suitable material which can be fabricated in a sheet form and provide high electrical conductivity without interfering in the electrochemical reaction necessary for the cell or battery. Copper, nickel mesh, or electroplated nickel on copper and preferably having a mesh size of 20 to 40, has been found to be particularly suitable for use as the electrically conductive layer. Other suitable electrically conductive layers may be brass or copper honeycomb cores or even a row of individual conductive metal wires running from the interior of the cathode to an exterior terminal 28.

The inner portion or layer such as catalytic portion 22 is preferably made up of a mixture of carbon particles, such as carbon fibers or graphite, a particulate material having a high surface area, such as activated carbon, molecular sieves, zeolite, or any other material having a high surface area, metal hydroxide and hydrophobic particles. It is important, of course, that the high surface area particulate material not interfere with the electrochemical reaction necessary for the electrochemical

cell or battery and that it is not be adversely affected by the  electrolyte  which  is  typically a  high alkaline electrolyte potassium hydroxide solution.  Graphite or carbon fibers act as a conductive filler in the catalytic portion or layer for providing a bridge or pathway to allow electrons to transfer from the metal mesh through the non-conductive particulate matter having a high surface area.  The high surface area particulate matter, such as the activated carbon, zeolite, molecular sieves, and the like will provide a significant interface contact area for the catalytic reactions as will be discussed hereinafter. Substantially every metal hydroxide tested to date has been found to be effective at increasing the electrochemical reaction  and  consequently  the  efficiency  of  an electrochemical  cell  or battery.  Metal  hydroxides particularly effective include nickel hydroxide, cobalt hydroxide, iron hydroxide, manganese hydroxide, lanthanum hydroxide, chromium hydroxide, and cerium hydroxide.  The mixture making up the catalytic portion or layer also includes hydrophobic particles, such as PTFE and other hydrophobic  particles  mentioned  heretofore.  These hydrophobic particles help inhibit the infusion of water under hydrostatic pressure and capillary attraction to help maintain  the  appropriate  environment  for  the electrochemical reactions to take place.  Whereas a particular suitable ratio of graphite, molecular sieves, wetted metal hydroxides, and PTFE of about 5:2:4:0.2 gives an optimised performance,  it has been found that the graphite should not be less than 10% or more than 90%, the molecular sieve should not be less than 5% or more than 70%, the wetted metal hydroxide should not be less than 5%

or more than 70%, and the hydrophobic particles or PTFE should not be less than 1% or more than 30% .

It will also be appreciated that it may be appropriate to add an adhesive such as epoxy to help bond the particles of the catalytic portion or layer 22 together.

Referring now to FIG. IB, there is shown another embodiment of the air cathode of the present invention wherein there is no clear delineation of an air preamble, water impermeable portion 12a and a catalytic portion 22a such as. is shown in FIG. 1A. As shown, in FIG. IB, there is a gradual change from the air permeable, water impermeable portion 12a to the catalytic portion 22a. The conductive structure 18 (shown as a metal mesh in FIG. IB) is located at a point in the air cathode about midway between the change from the air permeable, water impermeable portion 12a and the catalytic portion 22a.

Thus there has been described to this point novel and unique air-cathodes which gives significantly improved performance over presently available air-cathodes. The air-cathode as discussed is suitable for use in various types of electrochemical cells or batteries. For example, in FIG. 2 there is shown a cross sectional and simplified diagrammatic view of the air-cathode embodiment of FIG. 1A used in an air zinc type battery with KOH (potassium hydroxide) as a liquid electrolyte. It will be appreciated of course that the embodiment of FIG. IB could also be used. As shown, in addition to the air-cathode 10, the zinc-air battery includes a case wall and bottom, 30 and 32 respectively, typically made out of a material that is non-reactive with a highly alkaline liquid electrolyte and which will not interfere in the electrochemical reactions necessary for the performance of the battery. The case

walls, such as case walls 20 and 32 and two walls not shown, along with the air electrode 10 provide a container for holding the liquid electrolyte KOH 24.  Also, as shown, is a zinc anode 34 of the type typically used in zinc-air batteries.  It will be appreciated that although the battery as shown in FIG.  2 is with respect to the air-cathode and a zinc plate anode 34, suitable anodes made of other, metal materials such as iron, cadmium, copper, and aluminum  may also be used.  As shown in FIG. 2, positive terminal 28 of the air-cathode 10 is electrically connected to a load 38 which may be any device requiring electrical power and in turn is electrically connected to terminal 36 of the anode plate 34.  As will be appreciated by those skilled in the art, current is typically portrayed as flowing from a positive terminal 28 to a negative terminal 36.  However, the flow of electrons is opposite that of the traditional accepted current flow direction. This distinction is made at this point to aid in the understanding of the electrochemical reactions discussed in the following paragraphs.

It will be appreciated that the core of the catalytic air-electrode lies in the inner layer or the catalytic layer 22. This is where the multi-phased catalytic reactions occur and the electrical current is generated. That is, this is the location where the air, water, and solids exist and the reactions happen. When under load, electrons flow from the zinc plate terminal 36 through the load 38 to terminal 28 on the electric conductive layer 18 of the catalytic air electrode 10. The electrons then flow from the electrical conductive layer 18 or metal mesh to the catalytic sites which are located on the high surface area particulate natter. The flow of air or oxygen is

through the carbon particles or graphite of the outer layer 12, and the hydrophobic particles PTFE, pass the electric conductive layer 18 and to the catalytic sites such that the reaction can take place.

It will also be appreciated by those skilled in the art, and as will be discussed in more detail later, that the electric current or electron flow occurs in an air-cathode battery as a result of oxidation of the metal anode. Therefore, as shown in FIG. 2, a pump 39 may be provided to increase the pressure of the air or oxygen flow to the cathode. Of course, even though air/oxygen pump 39a is shown, any kind of pump, fan, or other technique for increasing the air or oxygen pressure to the air cathode may be used including a cylinder of compressed air or oxygen as indicated by cylinder 39b. Tests have shown that there is a noticeable increase in the battery performance as the pressure of the air or oxygen to the cathode is increased.

As was discussed earlier, substantially any metal hydroxide has been found to increase the performance of electrochemical cells or batteries using the air-cathode of this invention. The chemical equations for the electrochemical reactions, when using an iron hydroxide are set out below as an example only.

As shown in Equation 1 below:

1)  4Fe(OH)3 + 4e - 4Fe(OH): + 4OH-

the high valance metal hydroxide captures electrons transferred from the graphite and metal mesh and is reduced to a low valance metal hydroxide. Subsequently, the low valance metal hydroxide reacts with the oxygen from the outside air flowing through the outer layer and water from

the electrolyte such that the metal hydroxide moves back to the high valance state. This is shown in Equation 2 below.

2) 4Fe (OH) 2 + O2 + 2H2O - 4Fe (OH) 3

Thus, during this process the v/ater is consumed and the hydroxide root (OH-) is generated. The overall resulting reaction is shown in Equation 3 below.

3) O2 + 2H2O + 4e- - 4OH-

It will be appreciated, that water from the electrolyte will continuously move into the catalytic layer to supplement the water being consumed and at the same time, the hydroxide root (OH-} will continuously move out of the catalytic layer into the electrolyte toward the zinc plate. Thus at the anode of the electrochemical cell or battery, the reactions as shown in Equations 4 and 5 below take place.

4)	2Zn2- + 40H- -> 2Zn(OH)2

5)	2Zn(OH)2 - 2ZnO + 2H 20

Also taking place at the zinc place is the reaction shown in Equation 6 below.

6) 2Zn - 2Zn2- + 4e-

Such that the total reaction is such as shown in Equation 7 below.

O, + 2Zn - 2ZnO

Thus, there has been described to this point novel and new air cathodes and the electrochemical reactions which provide the increased performance.

As will be appreciated by those skilled in the art, to assure sufficient surface area for the air cathode of this invention, it may be desirable for the cathode (s) to partially surround the metal anode as is shown in FIG. 2B. At least two sides and the bottom of the battery comprising air cathodes of this invention are shown in FIG. 2B. It is

also possible of course that the other two sides and the top of the battery could also be air cathodes.

FIG. 2C illustrates a spherical shaped air cathode completely surrounding the metal anode and the electrolyte.

As will also be appreciated by those skilled in the art, there are a variety of different types of air-metal batteries, some include liquid electrolytes; others include wet slurries, etc. These different types of batteries are also used in many different applications, including very small button-type batteries for watches and small electronic components, as well as large systems used in automobiles which even include pumps to pump the electrolyte.

Referring now to FIG. 3, there is shown one cell which may typically be placed in parallel or series with a plurality of other cells in a container. The cell is a bi-cell 40 and includes a housing 42, having two major surfaces 44 which accommodate a pair of oppositely disposed, spaced apart, air permeable, liquid impermeable cathodes 46a and 46b, which are in the form of oxygen reduction electrodes and make up the subject matter of the present invention.

The cathode 46a and 46b defined between them a cavity 48, configured to accommodate an anode 50 and electrolyte (not shown) , such as an aqueous KOH solution.

Substantial portions of the major surfaces 44 are removed, thus exposing major portions of the oxygen-reducing cathodes, such that the oxygen or air supplied to the bi-cell 40 is able to reach and react with the cathodes 46a and 46b.

The major surfaces 44 are partly recessed in such a way as to form in conjunction with a similarly recessed outer surface of a major surface of an adjacent cell housing a cathode gas space 52 between adjacent bi-cells 40. A plurality of oxygen access openings 54a, 54b & 54c leads to the gas space 52. Cell terminals 55 and 56 allow power connections.

Referring now to FIG. 4, there is shown a multi-cell, rechargeable, metal air battery containing a slurry of active metal anode particles, in an electrolytic solution, which is suitable for powering an electrical vehicle. A plurality of these cells are connected and placed in a container for holding the electrolyte solution.

The zinc-air battery cell, employ a slurry containing a mixture of zinc particles in a suitable electrolyte solution, such as KOH.

As shown, there is illustrated a single battery cell having a pair of outer electrode unit 58. Each outer electrode unit 58 includes an outer support frame 60 and an air electrode/gas electrode 62 which represents the subject matter of the present invention. Air electrode 62 is oriented such that the air flow is through the outer layer (such as layer 14 shown in FIG. I) as indicated by arrow 64 with the catalytic layer of the cathode to the inside. There is also an inner support frame 66 similar to the outer support frame 60. The outer electrode units 58 are supported so as to define an interior space 67 for storing a slurry, preferably in the form of active metal particles saturated with a suitable electrolyte solution. The slurry of active metal particles are supported by the honeycomb structure of current collector 68 in the interior space 67

of the cell as a static bed saturated with electrolyte solution.

The center current collector 68 is mounted within the interior space 67 of the battery, so as to be surrounded by the saturated active metal particles.

Still another zinc-air cell 69 which can use the air-cathode of this invention is generally illustrated in FIGs. 5 and 6, which comprises a case 70, containing a zinc electrode structure indicated generally at 72, a gasket member 74, a porous separator 76, an air electrode 78, which constitutes the subject matter of this invention, having a conductive tab 80, and an air electrode backing plate 82. As shown in FIG. 4, a zinc air cell 69 will preferably comprise the air electrode 78 and accompanying gaskets 74, separators 76 and electrode backing plates 82 on each side of the zinc electrode structure 72.

Case 70 may comprise any structurally strong and chemically inert" insulation material, such as, for example, a hard rubber case normally used for lead acid batteries. Any other customary non-conducted battery case material may be used in the construction of the case.

Gasket number 74 may be formed of general resilient electro elastomeric material, such as, for example, an ethylene-propylene copolymer of styrene butadiene polymer, which will be generally inert to the electrochemical reactions within the cell. Gasket 74 will be formed with the central opening 84, generally similar but slightly larger in cross section to opening &6 in zinc electrode frame 88 to permit communication to structure a zinc-impregnated electrically conductor foam 90 in electrode structure 72. Rectangular zinc electrode frame 88 may be formed from polypropylene, polyethylene,

polytetrafluoroethylene or any other plastic material possessing sufficient mechanical strength and exhibiting chemical inertness to an alkaline electrolyte. Frame 88 supporting the zinc impregnated foam 90 is shown as having top and bottom molded sections with perforations bores 92. As shown, there is a cutout to form opening 86 in the frame 88. Porous foam material 90 is mounted in opening 8'6 so as to form a conductive support material for the zinc electrode. Porous foam material 90 may comprise a carbon foam or a metal foam. Metal foam shavings, such as, for example, copper or nickel foams are commercially available and preferably are plated with lead before used as zinc substrates. Any other type metal may be used, provided that the position of the electromotive series, with respect to zinc, is such that the oxidation reduction of the zinc in the electrode is not interfered with. Carbon foam material having high porosity surfaces are commercially available and may be preferred over metal foams in terms of weight because of low density, etc. To provide external electric contact to the electrode, a conductive metal tab 94 may be mounted in the sidewall of the frame 88 so as to extend in one direction to the sidewall of frame to electrically communicate with the foam 90 in opening 86.

Gasket 74 will be formed with a central opening 86 generally similar but slightly larger in cross-section than opening 86, of frame 88, to permit communication to the zinc impregnated foam 90 of electrode 72 . The purpose of gasket 74 is to provide a seal between separator 76 and zinc electrode 72 to permit the alkaline electrolyte circulating within electrode 72 to wet the surface of separator 76 without permitting leakage of the electrolyte into the air space 96.

There is also an air electrode backing plate 82 comprising an insulation material, such as polypropylene or polytetrafluoroethylene which acts to space air electrode 18 from the sidewall case 72 as well as to make the flow or oxygen of air to air electrode 78 through a series of grooves 98, molded into the side surface of the backplate 82, facing air electrode 78.

The electrolyte used in the cell or battery invention comprise an alkaline electrolyte having both high conductivity and high solubility for zincate ions. The best electrolytes are those based on concentrated KOH with additives that improve zincate solubility, for example, potassium silicate and sorbitol.

Referring now to the view of FIG. 6 which shows several of the zinc air cells just described sandwich together to form a multi cell battery, it will be noted that battery case 70 is provided with tubings 100 through which air may be admitted into-the battery. The air which enters into space or plenum 96 between the inner surface of case 72 and the side wall of the cell members, reaches air electrodes 78 via grooves 98 in air electrodes backing plates 82 and then exits the battery through a exit port 102 in plenum 96 on the other side of the battery. The incoming air passes through a scrubber 104 which removes any carbon dioxide in the air. Scrubber 104 may comprise a lithium hydroxide scrubber or any other material capable of reacting with the carbon dioxide in the incoming air, such as for example calcium hydroxide, sodium hydroxide or mixtures of theses hydroxides, such as for example sodyl.

On the opposite side of the battery electrolyte inlet tubing 106 and outlet tubing 108 or provided through case 70 for passing electrolyte respectfully from inlet port. 110
