Repository: anandvc/allindianpatents

File: patents/227772-a-device-for-monitoringtheflame-intensity-inside-the-blast-furnace-thorugh-tuyeres.html
Indian Patents. 227772:A DEVICE FOR MONITORINGTHEFLAME INTENSITY INSIDE THE BLAST FURNACE THORUGH TUYERES.

Indian Patents

Recently Granted Patents

  Recently Published Patents

Title of Invention	A DEVICE FOR MONITORINGTHEFLAME INTENSITY INSIDE THE BLAST FURNACE THORUGH TUYERES.

Abstract	A device for monitoring the flame intensity inside a blast furnace through tuyeres, comprising a lens assembly fitted to the tuyere of the blast furnace; a fiber optic light guide, one end of which is attached to said lens assembly; a photo detector connected to the other end of said fiber optic light guide, for outputting an electrical signal to a programmable logic controller of a HMI system for displaying the intensity level of the flame inside said blast furnace.	

Full Text	Field of the Invention:

The present invention relates to a device for monitoring the flame intensity inside

the blast furnace through tuyeres.

Background and prior art:

Flame inside the blast furnace around raceway zone is visible through flame

peephole of tuyeres. Operators can physically inspect the flame intensity through

peephole of tuyeres and conclude regarding hanging in the furnace, scab in the

tuyer zone and burden distribution inside the furnace.

The number of tuyeres can vary from furnace to furnace. A typical furnace may

have 22 tuyeres. In the existing system the operators need to monitor physically

all the tuyeres every half an hour resulting in delay in detecting a fault.

The main object of the present invention therefore, is to detect instantaneously a

fault in a particular tuyere.

This object is achieved in the present invention by providing a device for

monitoring the flame intensity levels of all the tuyeres and to display these

intensity levels on a monitor of a central Human Machine Interface HMI. This

HMI can be provided at the central room for the operators to monitor the

tuyeres.

Korean patent publication KR 1003 76525B discloses apparatus and method for

monitoring Wast furnace raceway. It discloses acquiring of luminance data for

race way of blast furnace, but the present invention has the uridermentioned

distinguishing features over this publication.

1.	The present invention does not disclose CCD, which makes it simpler

and cost effective.

2.	The present invention uses special lens attached to the tuyer. The tens

has to be high temperature resistant because of the high temperature

of the area where it is mounted. This is an advantageous

distinguishing feature, as it makes the detection much simpler and

cheaper. KR 1003 765256 employs entirety different technique.

3.	The above publication discloses use of sound wave flow meter, which

is not used in the present invention.

4.	As the present invention does not deploy CCD, the necessity of

obtaining luminance gradient for pixel, a complicated step, is avoided.

Japanese patent publication JP 2000 086263 discloses a device for drawing an optical fiber pre-form. The disclosed invention relates to a totally different field. Although detection of change in luminous intensity is disclosed, the photo detector disclosed is totally different from that of the present invention. The response for wavelength range is entirely different. Moreover, no direction of detection is necessary in the present invention

A fiber optic light guide is fitted at one end to a tens assembly provided on a tuyere of a blast furnace. The other end of the fiber optic light guide can be connected to a photo detector. The

photo detector comprises a photo detector amplifier, a voltage to milli amp converter and a DC power supply. This photo/detector can output an electrical signal representing the intensity of the flame and hence the temperaure of the hot Metal inside the blast furnace. The output signal comprising 4—20 A can be connected to a programmable logic controllewr of a Hfll system and the monitor can provide the intensity level of the flame.

Thus the present invention provides a device for monitoring the flame intensity inside a blast furnace through tuyeres, comprising a lens assembly fitted to the tuyere of the blast furnace, a fiber optic ligh guide, one end of which is attached to said lens assembly, a photo detector connected to the other end of said fiber optic light guide, for outputting an electrical signal to a programmable logic controller of a HHI system for displaying the intensity level of the flame inside said blast furnace.

If the intensity level falls below certain predetermined level the HWI system can generate an alarm and a fault can be detected for a particular tuyere instantaneously.

BRIEF DESCRIPTION OF THE ACCOMPANYING DRAWINGS

Figure 1 shows the arrangement of the tuyere of a blast furnace.

WE CLAIM:

1.	A device for Monitoring the flame intensity inside a blast

furnace through tuyeres, comprising :

-	a lens assembly fitted to the tuyere of the blast furnace;

-	a fiber optic light guide, one end of which is attached to

said lens assembly;

-	a photo detector connected to the other end of said fiber

optic light guide, for outputting an electrical signal to a

programmable logic controller of a MMI system for displaying

the intensity level of the flame inside said blast furnace.

2.	The device as claimed in claim 1, wherein said photo

detector is a In6aAs IR detector.

3.	The device as claimed in claims 1 or 2, wherein said

photo detector comprises a photo detector amplifier, a voltage-

mi Hi amp converter and a DC power supply.

4.	The device as claimed in the preceding claims, wherein

said HMI system is configured to generate an alarm indicating a

fault when the flame intensity falls below a predetermined level.

5.	A device for monitoring the flame intensity inside a

blast furnace through tuyeres substantially as herein described

and illustrated in the figures of the accompanying drawings.

A device for monitoring the flame intensity inside a blast furnace through tuyeres, comprising a lens assembly fitted to the tuyere of the blast furnace; a fiber optic light guide, one end of which is attached to said lens assembly; a photo detector connected to the other end of said fiber optic light guide, for outputting an electrical signal to a programmable logic controller of a HMI system for displaying the intensity level of the flame inside said blast furnace.	

Documents:

				480-KOL-2004-(05-12-2011)-FORM-27.pdf

				480-kol-2004-granted-abstract.pdf

				480-kol-2004-granted-claims.pdf

				480-kol-2004-granted-correspondence.pdf

				480-kol-2004-granted-description (complete).pdf

				480-kol-2004-granted-drawings.pdf

				480-kol-2004-granted-examination report.pdf

				480-kol-2004-granted-form 1.pdf

				480-kol-2004-granted-form 13.pdf

				480-kol-2004-granted-form 18.pdf

				480-kol-2004-granted-form 2.pdf

				480-kol-2004-granted-form 3.pdf

				480-kol-2004-granted-gpa.pdf

				480-kol-2004-granted-reply to examination report.pdf

				480-kol-2004-granted-specification.pdf

« Previous Patent

Next Patent »

Patent Number	227772	

Indian Patent Application Number	480/KOL/2004	

PG Journal Number	04/2009	

Publication Date	23-Jan-2009	

Grant Date	20-Jan-2009	

Date of Filing	11-Aug-2004	

Name of Patentee	TATA STEEL LIMITED	

Applicant Address	JAMSHEDPUR	

Inventors:

#	Inventor's Name	Inventor's Address	

1	TRIPATHI, ARUP KUMAR	THE TATA STEEL LIMITED, JAMSHEDPUR-831 001	

2	MITRA, SAGAR KUMAR	THE TATA STEEL LIMITED, JAMSHEDPUR-831 001	

3	JHA, D N	THE TATA STEEL LIMITED, JAMSHEDPUR-831 001	

PCT International Classification Number	C21B 5/00	

PCT International Application Number	N/A	

PCT International Filing date		

PCT Conventions:

#	PCT Application Number	Date of Convention	Priority Country	

1			NA	

© All Indian Patents, 2013-2021.

  Patent data available in the public domain from Indian Patents Office, Department of Industrial Policy and Promotions, Ministry of Commerce and Industry, Government of India.

File: patents/227817-process-for-the-preparation-of-a-steel-surface-for-hot-dip-galvanising-in-a-zinc-based-molten-bath.html
Indian Patents. 227817:PROCESS FOR THE PREPARATION OF A STEEL SURFACE FOR HOT-DIP GALVANISING IN A ZINC BASED MOLTEN BATH

Indian Patents

Recently Granted Patents

  Recently Published Patents

Title of Invention	PROCESS FOR THE PREPARATION OF A STEEL SURFACE FOR HOT-DIP GALVANISING IN A ZINC BASED MOLTEN BATH

Abstract	A process is disclosed for the preparation of a steel surface for single-dip aluminium-rich zinc galvanising. The process steps comprise: cleaning the surface so as to obtain less than 0.6µg/cm2 residual dirt; pickling the surface; applying a protective layer to the surface by immersion in a flux solution comprising bismuth. This invention also relates to a continuous steel product coated with a layer of metallic bismuth.	

Full Text	Process For The Preparation Of A Steel Surface For Hot-Dip Galvanising In A

Zinc Based Molten Bath

The present invention relates to a process for hot-dip

galvanising of metals and steel in particular. It relates more

specifically to the operations of cleaning, pickling and fluxing of

the surface to be coated. The treated surfaces can then be galvanised

by single immersion in a molten zinc-based bath which may contain

high concentrations of aluminium, such as e.g. a Galfan bath. The

process is especially suited for the galvanisation of continuous

products such as steel wire, tube or sheet. This invention also

relates to continuous steel product coated with a metallic layer

consisting of bismuth.

Aluminium-rich alloys such as Galfan, which mainly consists of

95 wt% zinc and 5 wt% aluminium, impart higher corrosion protection

to steel, improve its formability as well as its paintability

compared to traditional hot-dip zinc alloys.

Though aluminium-rich alloys were developed more than twenty

years ago, their application for the coating of continuous products

such as wires, tubes and sheets can only be performed by a limited

number or rather sophisticated and relatively expensive processes.

These processes are the double-dip process whereby regular

galvanising precedes Galfan coating, the electrofluxing process

whereby electroplating by a thin zinc layer precedes Galfan coating,

and the hot process whereby a furnace with a reducing atmosphere is

used before Galfan application. Numerous attempts to apply Galfan by

the traditional and more affordable Cook-Norteman flux process on

continuous lines, have failed.

Considering the popularity of flux galvanising and its

relatively low manufacturing cost, it seems very attractive to modify

it in such a way that Galfan coating would become possible on

continuous lines as well as in batch operations.

The presence of aluminium and the absence of lead makes the

Galfan coating process extremely sensitive to many common

shortcomings of traditional galvanising, like insufficient cleaning

and pickling, absence of flux drying and preheating, when cold and

sometimes wet parts are immersed in molten zinc.

Aluminium creates three main technological problems, which

complicate the galvanising process:

-	moisture or iron oxides on the steel surface reacts with molten

aluminium and creates aluminium oxides, which are not wetted by

molten zinc, according to the following reactions:

-	a thin layer of zinc-aluminium oxides on the surface of molten bath

unavoidably contacts the steel in the dipping area and degrades its

wetting by molten zinc;

-	the aluminium present in the molten zinc reacts with the flux and

consequently deteriorates its effectiveness according to the

reactions:

These peculiar features of galvanising in the presence of

aluminium create unsatisfactory coatings with bare spots, pinholes

and surface roughness.

It is thus an aim of this invention to alleviate the problems

as described above.

To this end, a process is disclosed for the preparation of a steel

surface for single-dip aluminium-rich zinc galvanising comprising the

steps of cleaning the surface by either one of electrocleaning,

ultrasonic cleaning and brush cleaning to a level of less than 0.6

µg/cm2 residual dirt, pickling the surface, and applying a protective

layer to the surface by immersion in a flux solution comprising

bismuth. When using electrocleaning, at least 25 C/dm2 can be passed

through the steel surface. The pickling can be performed by either

one of electropickling.

ultrasonic pickling and ion exchange pickling using an Fe(III)

chloride solution. The bismuth-bearing flux solution is prepared by

using a soluble bismuth compound such as an oxide, a chloride or a

hydroxychloride. It may contain between 0.3 and 2 wt% of bismuth,

and, optionally, at least 7 wt% NH4Cl and 15 to 35 wt% ZnCl2. The

preferred NH4Cl content is between 8 and 12 wt%. The molten zinc bath

may contain at least 0.15 % aluminium, and, preferentially, 2 to 8 %

aluminium. The bath may also consist of Galfan alloy. The steel may

be in the form of a continuous product, such as wire, tube or plate.

It appears that the Galfan fluxing process demands for an

extremely clean steel surface, ensuring total absence of water

breaks. If the soil concentration on the steel surface is too large,

single-dip Galfan coating will not give good results. It was

discovered that residual soil on the steel surface should not exceed

0.6 µg/cm2, and preferably be less than 0.2 µg/cm2. This soil level

guarantees absence of water breaks on the surface while rinsing, and

is in fact commonly requested and achieved when subsequent

electroplating is envisaged.

It was established that for successful single dip Galfan

coating using the traditional flux process, the same surface

cleanliness is a necessity. To achieve the required cleanliness,

three possible methods of treatment are available: electrocleaning,

ultrasonic cleaning and brush cleaning.

All three methods were tested on 5 mm low carbon steel wire and

on 6.1 mm high carbon steel wire.

Electrocleaning was performed with 1 to 4 anodic-cathodic

cycles, the time period of one cycle being 0.6 sec. Regular current

densities of 10 A/dm2 and high densities of 50 to 100 A/dm2 were

tested. To achieve the desired level of cleanliness, not less than 25

C/dm2 should pass through the surface. The cleaning solution

contained 8 to 10 % of FERROTECH CIL-2 cleaner (manufactured by

Ferrotech, PA, USA), consisting of (in wt%): 79.0 sodium hydroxide

(50 % solution), 1.1 sodium carbonate, 5.0 sodium tripolyphosphate,

2.5 surfactant package, and balance water. The solution temperature

was 85 °C. A relatively high amount of cleaner in the working

solution is necessary to obtain high electrical conductivity.

Good cleaning was observed for a current density of 10 A/dm2

after four 0.6 sec. cycles, and for a current density 50 A/dm2 after

one 0.6 sec. cycle.

Ultrasonic cleaning was performed with a circular transducer at

a frequency of 20 kHz, and a specific power of 1 to 3 W/cm2. The

cleaning solution was at 80 to 85 °C and contained 5 % of FERROTECH

CIL-5 cleaner consisting of (in wt%) 4.0 tripotassium phosphate, 8.0

trisodium phosphate, 16.0 Petro AA (Witco), 4.5 other surfactants,

and balance water. A clean surface was obtained in 1 to 2 sec.

Mechanical brush cleaning was performed at the same temperature

and cleaning solution using a tough toothbrush. Energetic hand

cleaning for 5 sec. per 25 cm wire length made samples totally fit

for further treatment.

It may be concluded that any of described procedures can be

used for wire cleaning depending of existing equipment on real life

line.

Samples which were not properly cleaned (with an amount of soil

corresponding to 1 to 2 ug/cm2) and which therefore had water breaks

on the surface demonstrated pinholes in Galfan coatings and bad

adhesion after treatment with a Bi containing flux.

The cleaning procedure time depends on the amount of soil on

the steel surface and the cleaning method used. This is illustrated

in Table 1.

(*) HCD: high current density electrocleaning (50 to 100 A/dm2)

After cleaning, wire samples were pickled in hydrochloric acid

(18.5 % solution) at room temperature for 5 sec. After rinsing,

fluxing and preheating, samples were coated with Galfan. The coating

had bare spots, pinholes and substantial roughness.

Increasing pickling time reduced the number of coating defects.

The Galfan coating became very good after 10 min. pickling. As far as

this time period of pickling is totally unacceptable for industrial

line, three other methods were tested: electropickling, ultrasonic

pickling and ion exchange pickling.

Electropickling was performed in the HC1 solution described

above with anodic current densities of 10 A/dm2 for 3 to 5 sec. and

50 A/dm2 for 0.5 to 1 sec. In both cases, Galfan coating was smooth,

uniform and without defects.

The same good results were observed after ultrasonic pickling

for 5 sec. in the above-mentioned equipment used for the ultrasonic

cleaning and using the HCl solution described above.

Finally, a special pickling method was proposed. When steel is

dissolved in hydrochloric acid, iron enters the solution as ferrous

divalent cation Fe2+. The electrode potential of this reaction

Fe2+/Fe by standard hydrogen electrode is -0.44 V. At the same time

trivalent ferric cation Fe3+ can be reduced to metal iron at +0.33 V.

So, if in acid solution, which contains Fe3+, a steel sample is

immersed, two reactions take place:

-	metal iron is dissolved and creates ferrous cation Fe2+

Fe° - 2e -> Fe2+ ; and

-	ferric iron Fe3+ is reduced to metal iron

Fe3+ + 3e -> Fe0 .

For every 3 created ferrous ions 2 ferric ions become metallic. The

reaction is very rapid, because its electromotive force is high:

E = E(Fe/Fe3+) - E(Fe/Fe2+) = 0.33 V - (-0.44 V) = 0.77 V

As a result, the concentration of ferric ion in the pickling solution

gradually drops, while the amount of ferrous ion proportionally

increases. To keep the solution in equilibrium, the ferrous ions have

to be oxidised, which can be done with any oxidiser or which can

happen naturally by air oxygen.

The described phenomenon was used in an accelerated pickling

procedure: wire from low and high carbon steel was pickled in 18.5 %

HC1 solution for 3 to 5 sec, rinsed and immersed for 3 to 5 sec. in

10 % FeCl3 solution at 50 °C. The sample surface became uniformly

grey. The wire samples were then rinsed, fluxed, dried and preheated,

and were then easily coated by Galfan without any defects.

A good fluxing agent for Galfan should be able:

-	to create a thin protective metallic layer on the steel surface

without applying electricity (no electroplating);

-	to protect this layer and steel substrate from oxidation during

drying/heating;

-	to be easily removable from steel surface in molten Galfan.

In regular galvanising, ammonium chloride is present in the

flux, and fulfils two functions, one of them being the reduction of

iron oxides and the other one the flux removal from the steel surface

by generating an energetic gaseous torrent through the molten zinc.

In a Galfan coating process the first function is almost nullified

because of the strong aluminium affinity to chlorine. The opinion was

established that specifically the AlCl3 formed deteriorates the Galfan

coating, thereby creating pinholes and uncoated spots. So, the idea

of reducing NH4Cl level in the flux to improve the coating quality

was quite natural. As the function of flux removal remains very

important, and this particularly on continuous lines, the NH4Cl level

however cannot be reduced too much. That is why, in order to find an

adequate flux formulation for Galfan, it was necessary to find out in

what the optimum NH4Cl level in the flux is.

Three aqueous fluxes with 25 wt% ZnCl2 and 1, 5 and 10 wt%

NH4Cl were tested. The aluminium content in a bath with High Grade

Zinc (containing 0.03 wt% Pb) was gradually increased from 0 up to

1.8 wt%. At higher aluminium content it was impossible to obtain a

good coating with these traditional fluxes, because the first NH4Cl

function was dramatically weakened. Steel panels measuring 1.5 x 40 x

100 mm were cleaned and pickled as described before, then fluxed with

a flux without bismuth for 1 minute at 70 to 75 °C. The panels were

dried in an electrical furnace at 200 °C for 2 min. The zinc bath

temperature was 450 to 455 °C, and the immersion time was 2 min.

Before withdrawal from bath, panels were vigorously moved up and down

to remove flux remnants. The experimental results are presented in

Table 2.

It can be seen from Table 2, that up to 0.1 % Al smooth, shiny

coatings without pinholes can be obtained at all levels of NH4Cl in

the flux. However, the higher the aluminium content of the bath, the

more NH4Cl is needed to achieve a good coating. With 10 wt% NH4Cl in

the flux, perfect coatings can be obtained up to at least 1.8 % Al.

It was found out that the amount of gaseous AlCl3 while

galvanising with 1.8 % Al in the bath is practically the same as when

Galfan is used. Therefore the conclusion can be drawn, that the

optimum NH4Cl content in the flux is between 8 and 12 wt%, preferably

around 10 wt% NH4Cl. This was confirmed when a flux for Galfan was

formulated.

It was shown above that variations of ZnCl2 and NH4Cl in

conventional fluxes would not guarantee good Galfan coatings. At the

same time thin layers of other metals are known to be very

beneficial, as with zinc electroplating. That is why the chemical

deposition of different metals from water solutions on iron (steel)

has been thoroughly investigated in the fluxing application. The

process, also referred to as ion exchange or cementation, consists of

dissolving iron (by oxidation) and precipitation on its surface the

other metal (by reduction), which has a more positive standard

electrode potential, than iron. Thermodynamically, the ion exchange

process becomes possible when the difference of standard electrode

potentials (electromotive force) of the depositing metal M and iron

is positive:

E = E (M/Mn+) - E (Fe/Fe2+) > 0.

In this case iron serves as anode, dissolves and its atoms

become cations Fe2+, while more positive metal cations Mn+ are

reduced and become metal M. The commercially feasible metals like

tin, nickel, antimony, iron, copper and bismuth meet this

requirement, but not zinc.

In several experiments wire samples 85 to 100 mm long, with a

diameter of 5.15 mm (low carbon steel), or 6 mm (high carbon steel)

were used for determining a flux composition enabling a good Galfan

coating. Surface preparation - cleaning, pickling and rinsing - was

performed as described previously. After the flux treatment the

samples were dried in an electrical furnace at 300 to 320 °C for 2 to

5 min. with a temperature at the wire surface in the range of 130 to

250 °C The Galfan bath was run at 440 to 460 °C, the time in the

molten metal was 3 to 6 sec. Before withdrawal, the samples were

energetically moved up and down twice to remove flux remnants.

A first flux with copper contained (in wt%): ZnCl2 - 25; NH4Cl

- 9; CuCl2 - 1.5; HCl - 0.1; Merpol A (wetting agent) - 0.02. The pH

was 0.8 and the fluxing temperature was around 25°C. The residence

time in the flux was 3 to 5 sec.

A further flux with nickel contained (in wt%): ZnCl2 - 25;

NH4Cl - 9; NiCl2 - 2; HCl - 0.04; Merpol A - 0.02, it had a pH of 2.0

and the flux bath temperature was 70 to 75 °C. The residence time in

the flux was 1.5-2 min.

A flux with iron contained (in wt%) : ZnCl2 - 25; NH4Cl - 9;

FeCl3 - 8; HCl - 2; Merpol A - 0.02, it had a pH of 2.0 and the flux

bath temperature was 70 to 75 °C. The residence time in the flux was

1 to 1.5 min.

A flux with tin contained (in wt%): ZnCl2 - 25 to 30; NH4Cl - 8

to 12; SnCl2 - 2 to 3; HCl - 3.5 to 4; wetting agent - 0.04. The flux

had a pH of 0, the temperature was maintained at 75 to 80 °C, and the

time in the flux was 2 to 3 min. for a batch and 3 to 6 sec. for a

continuous line.

After fluxing, the samples were heated at 100 to 200 °C and

coated in a Galfan bath. In the laboratory test it was important that

all steel samples move through the molten Galfan and exit in the

direction of the wire axis, like on a real-life line.

All the samples had smooth and shiny coatings, but except for

the test samples treated with tin fluxes, they also had pinholes and

3 to 5 % of uncoated small (1 to 2 mm) spots.

Further improvements of the flux with copper were investigated,

because the high speed of copper deposition on steel makes it very

attractive for wire lines. A flux with copper and tin chlorides was

tested which contained (in wt%): ZnCl2 - 25; NH4Cl - 10; CuCl2 - 0.5;

SnCl2 - 1 - 3; HCl - 4; Merpol A - 0.02. The pH was 0.15 and the flux

temperature around 25 °C. It was earlier discovered in our

investigations, that copper and tin co-deposit simultaneously on

steel, creating copper-tin alloy-bronze of varying composition. In

certain conditions (high SnCl2/CuCl2 ratio), yellow-gold bronze with

18 % Sn can be deposited. However, it was found that bronze

deposition provides no improvement in the quality of Galfan coating

compared to copper.

In the experiments with the tin containing flux, the Galfan

coating was very good, shiny and without any defects. However,

besides the fact that tin contaminates the zinc bath, tin cementation

is too slow (e.g. for wire applications) and the presence of tin

promotes intergranular corrosion of the Galfan coating.

An experiment was carried out with an antimony containing flux

with the following composition (in wt%) : ZnCl2 - 25; NH4Cl - 10; Sb2O3

- 0.7; Merpol HCS - 0.02. The pH was 0.1. The results with a

traditional galvanising bath were very good, but it was found that

molten Galfan does not wet wire samples being coated with a thin

layer of Sb.

In experiments with Bi fluxes, due to the high electromotive

force of the Fe/Bi couple, the bismuth deposition proceeds at very

high speed. 3 to 5 sec. at ambient temperature suffice to create a

dark grey or black protective layer on the steel surface. Two flux

formulations, with a composition as given in Table 3 demonstrated the

best results.

In these fluxes, Bi2O3 and BiOHCl are interchangeable. Any other

soluble Bi compound can be added to the flux, in an amount suitable

to form a continuous metallic film on the steel surface upon fluxing.

On the steel surface, Bi3+ is reduced to Bi and partially to Bi2+,

creating a metal coating and the deposition of BiCl2 of black colour.

Higher flux temperatures (around 40 °C) and prolonged exposure times

do not substantially increase the thickness of the bismuth layer, but

promote ample precipitation of BiCl2 In these circumstances, the

flux becomes needlessly exhausted. The flux in Example 2 cannot be

used at high heating temperatures as NH4Cl starts to evaporate

excessively upon heating.

The Galfan coatings applied after fluxing and heating to 140 to

230 °C were very smooth, shiny and without any defects like pinholes

or bare spots.

Using the flux from Example 1 above, wire samples of low and

high carbon steel were coated with Galfan at 450 to 455 °C with

immersion times of 3 to 5 sec. Three samples were galvanised for each

kind of steel and coating thickness was averaged after 10

measurements. Galfan coating thickness for low carbon steel was 8 µm,

for high carbon 12 µm.

The influence of the bath temperature on Galfan coating

thickness was investigated. The galvanising was performed at 510, 530

and 550 °C with immersion times of 5 sec, 1 min. and 2 min. The

results of this experiment are presented in Table 4.

The coating thickness on high carbon steel wire does not

increase substantially with elevating bath temperature. At the same

time, for low carbon steel it can increase by more than 5 times for 5

sec. Still, the coating obtained at 530 to 550 °C is very rough,

which is caused by Fe-Al-Zn dendrites. At wire bending on 180 °,

there was no coating peeling or cracking.

In all experiments it was noticed that whenever the proper

surface cleaning had not taken place, as mentioned before, the

coating quality was severely deteriorated by the presence of pinholes

and bad coating adhesion. The conclusions of all of the experiments

is that only the combination of proper cleaning procedures and the

use of a bismuth containing flux guarantees that the coatings

obtained in a single dip Galfan bath are of excellent quality.

Claims

1. Process for the preparation of a steel surface for hot-dip

galvanising in a zinc based molten bath, comprising the steps of

cleaning the surface by either one of electrocleaning, ultrasonic

cleaning and brush cleaning, pickling the surface, and applying a

protective layer to the surface by immersion in a flux solution,

characterised in that

the cleaning is performed to a level of less than 0.6 µg/cm2 residual

dirt, and

the flux solution comprises a soluble bismuth compound such as

described herein.

2.	Process as claimed in claim 1, wherein the cleaning is

performed by electrocleaning, whereby at least 25 C/dm2 is passed

through the steel surface.

3.	Process as claimed in claim 1, wherein the pickling is

performed by either one of electropickling, ultrasonic pickling and

ion exchange pickling using an Fe(III) chloride solution.

4 . Process as claimed in claims 1 to 3, wherein the soluble

bismuth compound is an oxide, a chloride or a hydroxychloride.

5.	Process as claimed in claims 1 to 4, wherein the flux is an

aqueous solution comprising between 0.3 and 2 wt% of bismuth.

6.	Process as claimed in claims 1 to 5, wherein the flux solution

further comprises at least 7 wt% of NH4Cl.

7.	Process as claimed in claim 6, wherein the flux solution

comprises between 8 and 12 wt% of NH4Cl.

8. Process as claimed in claims 6 or 7, wherein the flux solution

further comprises between 15 and 35 wt% of ZnCl2.

9.	Process for single-dip galvanising of a steel surface using an

aluminium containing molten zinc bath, whereby the steel surface is

prepared as claimed in claims 1 to 8.

10.	Process as claimed in claim 9, whereby the aluminium containing

zinc bath further contains at least 0.15 % Al, and preferentially

between 2 and 8 wt% Al.

11.	Process as claimed in claim 10, whereby the aluminium

containing zinc bath is a Galfan bath.

12.	Process as claimed in claims 1 to 11, wherein the steel is in

the form of a continuous product.

13.	Process as claimed in claim 12, wherein the continuous product

is steel wire, tube or plate.

A process is disclosed for the preparation of a steel surface for single-dip aluminium-rich

zinc galvanising. The process steps comprise: cleaning the surface so as to

obtain less than 0.6µg/cm2 residual dirt; pickling the surface; applying a protective

layer to the surface by immersion in a flux solution comprising bismuth. This

invention also relates to a continuous steel product coated with a layer of metallic

bismuth.	

Documents:

				828-KOLNP-2004-FORM 27.pdf

				828-kolnp-2004-granted-abstract.pdf

				828-kolnp-2004-granted-assignment.pdf

				828-kolnp-2004-granted-claims.pdf

				828-kolnp-2004-granted-correspondence.pdf

				828-kolnp-2004-granted-description (complete).pdf

				828-kolnp-2004-granted-examination report.pdf

				828-kolnp-2004-granted-form 1.pdf

				828-kolnp-2004-granted-form 18.pdf

				828-kolnp-2004-granted-form 2.pdf

				828-kolnp-2004-granted-form 3.pdf

				828-kolnp-2004-granted-form 5.pdf

				828-kolnp-2004-granted-gpa.pdf

				828-kolnp-2004-granted-reply to examination report.pdf

				828-kolnp-2004-granted-specification.pdf

				828-kolnp-2004-granted-translated copy of priority document.pdf

« Previous Patent

Next Patent »

Patent Number	227817	

Indian Patent Application Number	828/KOLNP/2004	

PG Journal Number	04/2009	

Publication Date	23-Jan-2009	

Grant Date	20-Jan-2009	

Date of Filing	16-Jun-2004	

Name of Patentee	UMICORE	

Applicant Address	RUE DU MARAIS 31, B-1000 BRUSSELS	

Inventors:

#	Inventor's Name	Inventor's Address	

1	PANKERT ROGER	UMICORE PATENT DEPARTMENT KASTEELSTRAAT 7, B-2250 OLEN	

2	GILES MICHAEL	UMICORE PATENT DEPARTMENT, KASTEELSTRAAT 7, B-2250 OLEN	

3	GROT YUME	FERRO TECHNOLOGIES INC., UPARC, WILLIAM PITT WAY, PITTSBURG, PA 15238	

4	LEYCHKIS DAVID	FERRO TECHNOLOGIES INC., UPARC, WILLIAM PITT WAY, PITTSBURG, PA 15238	

PCT International Classification Number	C23C 2/02, 2/30	

PCT International Application Number	PCT/EP02/13329	

PCT International Filing date	2002-11-20	

PCT Conventions:

#	PCT Application Number	Date of Convention	Priority Country	

1	02075073.3	2002-01-10	EUROPEAN UNION	

© All Indian Patents, 2013-2021.

  Patent data available in the public domain from Indian Patents Office, Department of Industrial Policy and Promotions, Ministry of Commerce and Industry, Government of India.

File: patents/227829-a-ceramic-mixture-composition-and-process-for-preparing-the-same.html
Indian Patents. 227829:"A CERAMIC MIXTURE COMPOSITION AND PROCESS FOR PREPARING THE SAME"

Indian Patents

Recently Granted Patents

  Recently Published Patents

Title of Invention	"A CERAMIC MIXTURE COMPOSITION AND PROCESS FOR PREPARING THE SAME"

Abstract	A ceramic mixture composition having negative temperature coefficient of resistance (NTC), the said composition comprising about 95.0 wt. % of tetragonal form of Mn3O4 and about 5.0 wt. % of La2O3, the said ceramic mixture is mixed with steric acid and wax, compacted and provided with two electrodes disposed from each other to form a thermistor having resistance of the order of mega ohm at a temperature of 25°C and the resistance of the thermistor drops by almost 40% with every 20°C rise in temperature and stabilizes to 250± 50 ohms at a temperature range of 330°C ± 6%.	

Full Text	A CERAMIC MIXTURE HAVING NEGATIVE TEMPERATURE COEFFICIENT,

A THERMISTOR CONTAINING THE CERAMIC MIXTURE

AND A PROCESS FOR PREPAING THEREOF

TECHNICAL FIELD

The present invention relates to a novel ceramic mixture having negative temperature

coefficient of resistance and a process for preparing said ceramic mixture. The present

Invention also relates to a thermistor prepared from the said ceramic mixture that can

work at a temperature range of 330°C ± 6% and a process for preparing the said

thermistor.

BACKGROUND ART

A thermistor is a thermally sensitive resistor whose primary function is to exihibit a

change in electric resistance with a change in body temperature. Unlike a wire wound

or metal film resistance temperature detector (RTD), a thermistor is a ceramic

semiconductor. It has a metal sheathing (stainless steel or Inconel) and contains one

or two thermocouple Sensing Wires (Chromel-Alumel-K Type) or Chromel-

Constantan-E type) running parallel to the metal sheathing and insulated from each

other and sheathing by a ceramic insulating compound. Depending on the type of

material used, a thermistor can have either a large positive temperature coefficient of

resistance (PTC) or a large negative temperature coefficient of resistance (NTC).

Thermal sensors can detect temperature, infra-red source and its size, moving

direction and speed, emissivity and wave length. As such these can find applications

in intruder alarms, fire alarms, laser detection, thermal recording etc (Sensors and

Actuators, by MoonhoLee, Mina Yoo, A-96(2002) P. 97-104). NTC sensors now a

days are the most commonly used in automotive applications (Sensors, Vol IV, by

W.Gopel, J. Hesse, J.N. Zemel Vol. 4, (1990)) and in precise temperature

monitoring devices for temperature measurements, control and compensation. These

sensors can provide precise temperature information at critical points. These type of

sensors are reliable, stable, re-useable and maintenance free. A number of materials

have been reported.

Thermistors are polycrystalline mixtures of sintered metallic oxides (NiO,

€0263) or solid solutions (MgCO in FesO) that behave essentially as

semiconductors. As a result they have negative temperature coefficients of resistance.

They have proved successfully in a variety of shapes as small, inexpensive, sensitive,

fast response temperature sensors, within the range - 100°C to 300°C. Thermistors

for above 300°C are made of oxides of rare earth elements, which are more refractory

than nickel and manganese oxides and possesses higher activation energy.

Thermistors for cryogenic use are mostly made from non-stoichiometric iron oxides

which exhibit very low activation energy (Sensors, Vol IV, by W.Gopel, J. Hesse,

J.N. Zemel Vol. 4, (1990)).

NTC thermistors consist of metal oxides such as oxides of Manganese, chromium,

Cobalt, copper, Iron, Nickel, Titanium with different stoichiometric ratio etc. with

different combination (Measurements, Instrumentation and Sensors Hand Book by

Meyer Sapoff, P. 32.25). These exhibit a monotonic decrease in electric resistance

with an increase in temperature. A number of papers have also been published with

different combination of La-Sr-Mn-O film Lao.7sCao.25 MnOa, L&yi Sr 1/3 MnOs

pervoskite etc. for magnetoresistive sensor (4,5,6,7). However, no studies so far have

been reported with 95% MnjC^ and 5% L^Oa mixture as NTC material.

Another reference may be made to Journal of Applied Physics by Sam Jin Kim and

Chul Sung Kim, Vol. 91, No. 1 (Jan 2001) P. 221-224.

Yet another reference may be made to Physics of Manganites by T.A Kaplan and S.D.

Mahanti, 1998, P. 201.

One more reference may be made to Sensors and Actuators , by LI. Balcells, J. Cifre,

A. Calleja, J. Fontcuberala, M. Varela and F. Benilez. 81 (2000) P. 64-666.

OBJECTS OF THE INVENTION

The main object of the present invention is to provide a ceramic mixture having

negative thermal co-efficient (NTC).

Another object of the present invention is to develop a ceramic mixture having long

shelf life and can easily be used in different environment.

Still another object of the present invention is to provide a ceramic mixture that has

sufficient flowability for filling in long tubes having internal diameter upto 2.0 mm.

Yet another object of the present invention is to provide a ceramic mixture that can be

compacted into a thick mass so that the properties do not deviate.

One more object of the present invention is to provide a thermistor comprising the ceramic mixture and capable of sensing temperature in the range of 300-350°C. One another object of the present invention is to provide a thermistor that has resistance of the order of mega ohms at room temperature and nearly 250 ± 50 ohms at 330°C ± 6% and there may not be much variation in its resistance after 350°C.

Another object of the present invention is to develop a reliable thermistor which has negative thermal coefficient and gives reproducible results.

A further object of the present invention is to provide a thermistor for use in different strategic devices like air crafts, armoured tanks, explosive store houses etc.

SUMMARY OF THE INVENTION

Accordingly, the present invention provides a novel ceramic mixture composition containing 95% tetragonal form of Mn^ and 5% La203 having a negative temperature coefficient of resistance and a thermistor for sensing temperature in the range of 330±6%, the said thermistor comprising the ceramic mixture along with steric acid and wax forming a base, the said base being provided with a first and a second electrodes that are being disposed away from each other. The present invention also provides a process for preparing the ceramic mixture and the thermistor.

DETAILED DESCRIPTION OF THE INVENTION

The present invention provides a ceramic mixture composition, said ceramic mixture comprising 95 wt. % tetragonal form of Mn3O4 and 5 wt. % La2O3.

In an embodiment of the present invention, the ceramic mixture composition has resistance of the order of mega-ohms at 25°C and the resistance value drops to a value between 200 to 300 ohms at 300°C - 350°C.

In another embodiment of the present invention, the ceramic mixture composition shows increase in potential from - 50 mV at 35°C to 13.9mV at 330°C.

In yet another embodiment of the present invention, the ceramic mixture composition does not degrade with time.

In still another embodiment of the present invention, the ceramic mixture composition works at low as well as high temperatures.

The present invention also provides a process for preparing the ceramic mixture having negative temperature coefficient of resistance, the said process comprising the steps of:

(a)	heating MnO2  upto 1050°C for a time period ranging between 4 hr. to 5 hr to obtain tetragonal form of Mn3O4;

(b)	cooling the Mn3O4of step (a);

(c)	grinding the Mn3O4 of step (b) to obtain Mn3O4 of particle size less than 60 microns;

(d)	mixing the ground Mn3O4 of step (c) with 5 wt. % of La2O3;

(e)	grinding and sieving through a 250 size BSS mesh the mixture of Mn3O4 and La2O3 to obtain the ceramic mixture.

In an embodiment of the present invention wherein in step (a), the MnO2 used is of analytical reagent grade.

In another embodiment of the present invention wherein in step (a), the MnO2 is heated upto 1050°C for a time period ranging between 4 hr. to 5 hr.

In yet another embodiment of the present invention wherein in step (b), the Mn3O4 is furnace cooled.

In still another embodiment of the present invention wherein in step (c), the Mn3O4 is ground in a mortar and pestle.

In one more embodiment of the present invention wherein in step (c), the Mn3O4 is sieved through a 250 size BSS mesh.

In one another embodiment of the present invention wherein in step (e), the mixture of Mn3O4 and La2O3 is ground in mortar and pestle.

In a further embodiment of the present invention wherein in step (e), the ground mixture is sieved through a 250 size BSS mesh.

In one another embodiment of the present invention wherein in step (e), the mixture

of Mn3C4 and Os is ground in mortar and pestle.

In a further embodiment of the present invention wherein in step (e), the ground

mixture is sieved through a 250 size BSS mesh.

The present invention further provides a thermistor for sensing temperature, the said

thermistor comprising the ceramic mixture having negative thermal coefficient along

with steric acid and wax as a base, the said base being provided with a first and a

second electrodes that are being disposed away from each other.

In an embodiment of the present invention, the ceramic mixture comprises about 95

wt. % tetragonal form of Mnand about 5 wt. % LaO.

In another embodiment of the present invention, the wt. % of steric acid used is 1.0.

In yet another embodiment of the present invention, the wt. % of wax used is 1.0.

In still another embodiment of the present invention, the thermistor is used for sensing

temperature in the range of 300° to 350°C.

In one more embodiment of the present invention, the resistance of the sensor drops

by 30 to 50% of its original value with every 20°C rise in temperature.

In one another embodiment of the present invention, the resistance of the sensor drops

by 40% of its original value with every 20°C rise in temperature.

In a further embodiment of the present invention, the first and second electrodes are

provided on the surface of the element assembly.

In an embodiment of the present invention, the first and second electrodes are

provided inside the element assembly.

In another embodiment of the present invention, the first and second electrodes are

made of conducting material.

The present invention provides a process for preparing the thermistor having negative

temperature coefficient of resistance for sensing temperature, said process comprising

the steps of:

(a) heating MnO2 to obtain tetragonal form of M n s ;

(b) cooling the MnOof step (a);

(c) grinding the MnaCU of step (b) to obtain MnsO4 of particle size less than 60

microns;

(d) mixing the ground MnaO of step (c) with 5 wt. % of Oa;

(e) grinding and sieving the mixture of step (d) to obtain a ceramic mixture;

(f) adding steric acid and wax to the ceramic mixture of step (e);

(g) grinding the mixture of step (f) optionally in the presence of an alcohol and

sieving, and

(h) compacting and sintering the ground mixture of step (g) and providing a first

and a second electrodes to obtain the thermistor.

In an embodiment of the present invention wherein in step (a), the MnO2 used is of

analytical reagent grade.

In another embodiment of the present invention wherein in step (a), the MnO2 is taken

in a silica crucible and heated upto 1050°C for a time period ranging between 4 hr. to

5 hr. in a muffle furnace.

In yet another embodiment of the present invention wherein in step (c), the MnsO4 is

ground in a mortar and pastel.

In still another embodiment of the present invention wherein in step (c), the MnsCU is

sieved through a 250 size BSS mesh.

In one more embodiment of the present invention wherein in step (e), the mixture of

and La is ground in mortar and pestle.

In one another embodiment of the present invention wherein in step (e) ground

mixture is sieved through a 250 size BSS mesh.

In a further embodiment of the present invention wherein in step (f), 1% steric acid

and 1% wax are added to the ceramic mixture to improve flowability and binding

capacity.

In an embodiment of the present invention wherein in step (g), the mixture

steric acid, wax and alcohol is ground in a mortar and pestle.

In another embodiment of the present invention wherein in step (g), the ground

mixture is sieved through 250 size BSS mesh.

In yet another embodiment of the present invention wherein if alcohol is added during

grinding in step (g), the sieved mixture is gradually heated to remove the alcohol.

In still another embodiment of the present invention wherein in step (h), the ground

mixture is compacted and sintered to form pellets, and the first and second electrodes

are deposited on an outer surface of the pellet to obtain the thermistor.

In one more embodiment of the present invention wherein in step (h), the ground

mixture is filled in tubes provided with the first and second electrodes, compacted and

sintered to obtain the thermistor.

In one another embodiment of the present invention, the first and second electrodes

being deposited in step (h) are made of conducting material.

The present invention relates to the development of new ceramic mixture which has

negative temperature coefficient (NTC) characteristics for thermal sensing

devices /sensors. Tetragonal form of manganese oxide (MnsCU) has been mixed with

lanthanum oxide to form a mixture of these compounds. In order to get the

desired properties, to increase its flowability and binding the mixture was ground (less

than 60 microns) and mixed with stearic acid (1%) and wax (1%). This material when

compacted in the form of pellets or filled in a tube with compression has resistance of

the order of mega ohms and output voltage of the order of -50.00 mV at 30°C. On

heating the resistance drops almost 40% of its value for every 20°C rise in

temperature.

The MnO2 used is of A.R. Grade, was converted to tetragonal form of MnaCU. The

structure was confirmed by XRD technique. Tetragonal Mn3O4 was mixed with

Lanthanum oxide (LaaCh) in the ratio 95:5. The mixture was ground and sieved

through 250 BSS Mesh size (Particle size 
mixture. For preparing the thermistor, the ceramic mixture thus obtained is mixed

with 1% Stearic acid and 1% wax to improve the flowability in the pipe of upto 2.0

mm inner diameter. This powder was filled into tubes or compacted to form pellets

and sintered at 900°C for one hour so that material attains dry strength and has

continuity at any two points.

BRIEF DESCRIPTION OF THE ACCOMPANYING DRAWINGS

Fig.l shows process flow sheet for the preparation of NTC ceramic compound

working upto 350°C

The present invention is described further with respect to the example, which is given

by way of illustration and hence, should not be considered to limit the scope of the

invention in any manner.

Example 1

Manganese di-oxide (MnCh) Analytical Reagent (AR) quality was taken in silica

crucibles and heated to a temperature of 1050°C in a muffle furnace. The MnO2 was

kept at this temperature for 4 to 5 hours in order to convert MnO2 to Mn3O4 The

structure of Mna is tetragonal and is confirmed by XRD. The material is then

furnace cooled. Mn3O4 is then ground in mortar and pestle and sieved through 250

size BSS mesh (
oxide (La2O3) and ground thoroughly in mortar and pestle to obtain the ceramic

mixture. Stearic acid (1%) and wax (1%) was then added and again ground using

alcohol. It was then slowly heated in order to remove the alcohol. The mixture was

again ground and sieved through 250 BSS Mesh. The material is characterized for

potential drop and resistance change. The mixture thus obtained having ceramic

powder, steric acid and wax is filled in about one foot long stainless steel tubes and

two sensing wires (chromel and alumel wires) are inserted into the powder inside the

tube. The powder is then compacted inside the tube by ramming. These tubes were

then sintered at 900°C for 4 to 5 hours so that the material becomes a hard mass. The

powder can otherwise be compressed at about 10 tonnes/Inch2 in a die to make

pellets/tablets. A detailed block diagram of depicting the process for preparing the

ceramic mixture and the thermistor thereof is shown in Figure 1. These ceramic

tablets/filled tubes with ceramic powder were characterized for potential drop and

drop in resistance. The tests were repeated several times for about one year to check

the stability/repeatability of the test results. The results of the test thus conducted are

tabulated in Table 1 given below.

The main advantages of the present invention are:

• It gives NTC characteristics.

• This material has resistance of the order of mega ohms at 25°C and this value

drops to 200-300 ohms between 300°C-350°C. Therefore, this material has

been used in fire safety sensors/devices for strategic applications.

• The material has good flowability. Therefore, it is possible to fill up this

material in small diameter and long tubes.

• The material does not degrade with time, temperature and other environmental

changes.

• The chemicals are easily available and processable.

We Claim:

1.	A ceramic mixture composition, said ceramic mixture comprising 95 wt. %

tetragonal form of Mn3O4 and 5 wt. % La2O3.

2.	A ceramic mixture composition as claimed in claim 1, wherein the ceramic mixture composition has resistance of the order of 2.5-4 mega-ohms at 25 -30°C and the resistance value drops to a value between 200 to 300 ohms at 300°C - 350°C.

3.	A ceramic mixture composition as claimed in claim 1, wherein the ceramic mixture composition shows increase in potential from - 50 mV at 35°C to 13.9m V at 330°C.

4.	A ceramic mixture composition as claimed in claim 1, wherein the ceramic mixture composition does not degrade with time.

5.	A ceramic mixture composition as claimed in claim 1, wherein the ceramic mixture composition works at low as well as high temperatures.

6.	A process for preparing a ceramic mixture composition of claim 1, the said process comprising the steps of:

a)	heating MnO2 upto 1050°C for a time period ranging between 4 hr. to 5 hr to obtain tetragonal form of Mn3O4;

b)	cooling the Mn3O4 of step (a);

c)	grinding the Mn3O4 of step (b) to obtain Mn3O4of particle size less than 60 microns;

d)	mixing the ground Mn3O4 of step (c) with 5 wt. % of La2O3;

e)	grinding and sieving through a 250 size BSS mesh the mixture of Mn3O4 and La2O3 to obtain the ceramic mixture.

7.	A process as claimed in claim 6 wherein in step (a), the MnO2 used is of analytical reagent grade.

8.	A process as claimed in claim 6, wherein in step (b), the Mn3O4 is furnace cooled.

9.	A process as claimed in claim 6,wherein in step (c), the Mn3O4 is ground in a mortar and pestle.

10.	A process as claimed in claim 6, wherein in step (e), the mixture of Mn3O4 and La2O3 is ground in mortar and pestle.

11.	A thermistor for sensing temperature wherein , the said thermistor comprising 98 % of ceramic mixture composition as claimed in claim 1 along with steric acid 1.0 wt % and wax as a base 1.0 wt %, the said base being provided with a first and a second electrodes made of conducting material that are being disposed away from each other.

12.	A thermistor as claimed in claim 11, wherein the ceramic mixture comprises 95 wt. % tetragonal form of Mn3O4 and 5 wt. % La2O3.

13.	A thermistor as claimed in claim 11, wherein the thermistor is used for sensing temperature in the range of 300° to 350°C.

14.	A thermistor as claimed in claim 11, wherein the resistance of the sensor drops by 30 to 50% of its original value with every 20°C rise in temperature.

15.	A thermistor as claimed in claim 11, wherein the resistance of the sensor drops by 40% of its original value with every 20°C rise in temperature.

16.	A thermistor as claimed in claim 11, wherein the first and second electrodes are provided on the surface of the element assembly.

17.	A thermistor as claimed in claim 11, wherein the first and second electrodes are provided inside the element assembly.

18.	A process for preparing the thermistor of claim 14 having negative temperature coefficient of resistance for sensing temperature, said process comprising the steps of:

a)	heating MnO2 to obtain tetragonal form of Mn3O4

b)	cooling theMn3O4 of step (a);

c)	grinding the Mn3O4 of step (b) to obtain Mn3O4 of particle size less than 60 microns;

d)	mixing the ground Mn3O4 of step (c) with 5 wt. % of La2O3

e)	grinding and sieving the mixture of step (d) to obtain a ceramic mixture;

f)	adding steric acid and wax to the ceramic mixture of step (e);

g)	grinding the mixture of step (f) optionally in the presence of an alcohol and sieving, and

h)  compacting and sintering the ground mixture of step (g) and providing a first and a second electrodes to obtain the thermistor.

19.	A process as claimed in claim 18, wherein in step (a), the MnO2 used is of analytical reagent grade.

20.	A process as claimed in claim 18, wherein in step (a), the MnO2 is taken in a silica crucible and heated upto 1050°C for a time period ranging between 4 hr. to 5 hr. in a muffle furnace.

21.	A process as claimed in claim 18, wherein in step (c), the Mn3O4 is ground in a mortar and pastel.

22.	A process as claimed in claim 18, wherein in step (c), the Mn3O4 is sieved through a 250 size BSS mesh.

23.	A process as claimed in claim 18, wherein in step (e), the mixture of Mn3O4 and La2O3 is ground in mortar and pestle.

24.	A process as claimed in claim 18, wherein in step (e) ground mixture is sieved through a 250 size BSS mesh.

25.	A process as claimed in claim 18, wherein in step (f), 1.0 wt. % steric acid and 1.0 wt. % wax are added to the ceramic mixture to improve flowability and binding capacity.

26.	A process as claimed in claim 18 wherein in step (g), the mixture of Mn3O4, La2O3, steric acid, wax and alcohol is ground in a mortar and pestle.

27.	A process as claimed in claim 18 wherein in step (g), the ground mixture is sieved through 250 size BSS mesh.

28.	A process as claimed in claim 18 wherein if alcohol is added during grinding in step (g), the sieved mixture is gradually heated to remove the alcohol.

29.	A process as claimed in claim 18 wherein in step (h), the ground mixture is compacted and sintered to form pellets, and the first and second electrodes are deposited on an outer surface of the pellet to obtain the thermistor.

30.	A process as claimed in claim 18 wherein in step (h), the ground mixture is filled in tubes provided with the first and second electrodes, compacted and sintered to obtain the thermistor.

31.	A ceramic mixture composition, a thermistor and process thereof as herein describe with reference to examples accompanying this specification.

Documents:

				2934-DELNP-2004-Abstract-(06-11-2008).pdf

				2934-delnp-2004-abstract.pdf

				2934-DELNP-2004-Claims-(06-11-2008).pdf

				2934-delnp-2004-claims.pdf

				2934-DELNP-2004-Correspondence-Others-(06-11-2008).pdf

				2934-delnp-2004-correspondence-others.pdf

				2934-DELNP-2004-Description (Complete)-(06-11-2008).pdf

				2934-delnp-2004-description (complete).pdf

				2934-delnp-2004-drawings.pdf

				2934-delnp-2004-form-1.pdf

				2934-delnp-2004-form-18.pdf

				2934-DELNP-2004-Form-2-(06-11-2008).pdf

				2934-delnp-2004-form-2.pdf

				2934-DELNP-2004-Form-3-(06-11-2008).pdf

				2934-delnp-2004-form-3.pdf

				2934-delnp-2004-form-5.pdf

« Previous Patent

Next Patent »

Patent Number	227829	

Indian Patent Application Number	2934/DELNP/2004	

PG Journal Number	07/2009	

Publication Date	13-Feb-2009	

Grant Date	20-Jan-2009	

Date of Filing	29-Sep-2004	

Name of Patentee	COUNCIL OF SCIENTIFIC AND INDUSTRIAL RESEARCH	

Applicant Address	RAFI MARG, NEW DELHI-110 001, INDIA.	

Inventors:

#	Inventor's Name	Inventor's Address	

1	RAM PRAKASH BAJPAI	CENTRAL SCIENTIFIC INSTRUMENTS, ORGANISATION, CHANDIGARH,INDIA	

2	MADAN LAL SINGLA	CENTRAL SCIENTIFIC INSTRUMENTS, ORGANISATION, CHANDIGARH,INDIA	

3	VIJAY RAJARAM HARCHEKAR	CENTRAL SCIENTIFIC INSTRUMENTS, ORGANISATION, CHANDIGARH,INDIA	

4	BALDEV RAJ	CENTRAL SCIENTIFIC INSTRUMENTS, ORGANISATION, CHANDIGARH,INDIA	

PCT International Classification Number	H01 B1/00	

PCT International Application Number	PCT/IB03/00784	

PCT International Filing date	2003-02-25	

PCT Conventions:

#	PCT Application Number	Date of Convention	Priority Country	

1			NA	

© All Indian Patents, 2013-2021.

  Patent data available in the public domain from Indian Patents Office, Department of Industrial Policy and Promotions, Ministry of Commerce and Industry, Government of India.
