Repository: anandvc/allindianpatents

File: patents/228017-decontaminating-systems-containing-reactive-nanoparticles-and-biocides.html
Indian Patents. 228017:DECONTAMINATING SYSTEMS CONTAINING REACTIVE NANOPARTICLES AND BIOCIDES

Indian Patents

Recently Granted Patents

  Recently Published Patents

Title of Invention	DECONTAMINATING SYSTEMS CONTAINING REACTIVE NANOPARTICLES AND BIOCIDES

Abstract	Improved area decontamination products and methods of use thereof are provided which include reactive nanoparticles (e.g., metal oxides, hydroxides and mixtures thereof) with one or more biocides and a liquid carrier for the nanoparticles and biocide(s). The products may be formulated for area decontamination as sprays, fogs, aerosols, pastes, gels, wipes or foams, and the presence of reactive nanoparticles enhances the neutralization of undesirable chemical or biological compounds or agents. The nanoparticles may be from the group consisting of the alkali metal, alkaline earth metal, transition metal, actinide and lanthanide oxides and hydroxides and mixtures thereof. In preferred forms, nanocrystalline oxides and hydroxides of Al, Ca, Ce,...	

Full Text	BACKGROUND OF THE INVENTION

Field of the Invention

The present invention is broadly concerned with decontamination products useful for the neutralization of chemical and biological compounds or agents, such as chemical weapon (CW) and biological weapon (BW) agents and environmental contaminants such as toxic industrial chemicals (TIC"s) and toxic industrial materials (TIM"s) and biologicals such as spores, bacteria, fungi, molds and viruses. More particularly, the invention is concerned with such products which may be in liquid form as sprayable or foamable products for example, together with corresponding application methods and devices permitting area decontamination. The decontamination products advantageously include a quantity of nanoscale metal particles (e.g., nanoparticulate metal oxides, hydroxides and mixtures thereof), a biocide and a liquid carrier for the nanoparticles and biocide.

Description of the Prior Art

Governments around the world have become increasingly concerned about the effects of chemical and/or biological warfare agents, industrial chemicals and other types of hazardous substances, particularly in light of the recent risein terrorism. The potentially catastrophic results which could ensue in high density population centers subjected to such agents are well known to disaster experts, In addition concerns over environmental contaminants, chemical and biological, including industrial chemicals, raise concerns over public safety. A number of proposals have been adopted for dealing with CW, BW, industrial chemicals, environmental contaminants and similar substances.

There are currently two general types of decontamination methods for biological agents."+t^" namely chemical disinfection and physical decontamination. Chemical disinfectants such as hypochlorite solutions are useful but are corrosive to most metals and fabrics, and to human skin. Liquid-like foam disinfectants have also been used, and generalty require water and pressurized gases for efficient application. Physical decontamination usually involves dry heat up to 160°C

for 2 hours or steam or super-heated steam for about 20 minutes. Sometimes UV light can be used effectively, but it is generally difficult to implement in actual practice. Techniques used for decontamination of areas subjected to chemical warfare agents, TICs and TIMs are more varied, and depend principally upon the nature of the agent in question,

U.S.PatentNo. 5,914,436 describes methods for the destruction of unwanted compounds such as chlorocarbons, chlorofluorocarbons and PCBs, making use of metal oxide composites as adsorbents. Also, Patent No. 6,057,488 describes the use of metal oxide nanoparticles for the destructive adsorption of biological and chemical contaminants, including biological and chemical warfare agents and environmental contaminants. However, these references do not describe techniques for the rapid use of metal oxides in emergency-type situations.

Sandia National Laboratories has recently developed a foam decontamination product referred to as "SandiaDecon Formulation" and includes solubilizing compounds such as cationic surfactants and hydrotropes together with reactive compound(s) such as nucleophilic and oxidizing compounds. The Sandia foam products are available from EnviroFoam Technologies of Huntsville, Alabama, and Modec, Inc. of Denver, Colorado, and are described in PCT Publication WO 02/02192 published January 10, 2002 and incorporated by reference herein. However, the SandiaDecon Formulation does not make use of reactive metal oxide or hydroxide nanoparticles.

SUMMARY OF THE INVENTION

The present invention overcomes the problems outlined above and provides improved decontamination products adapted for rapid, large-scale area decontamination by neutralization of a variety of undesirable toxants, i.e., any chemical or biological compound, constituent, species or agent that through its chemical or biological action can cause death, temporary or permanent incapacitation or harm to humans or animals. Neutralization refers to the mitigation, detoxification, decontamination or other destruction of toxants to the extent that they no longer cause significant adverse effects.

Broadly speaking, the decontamination products of the invention include a quantity of nanoparticles selected from the group consisting of metal oxides, metal hydroxides and mixtures thereof, oneormorcbiocio^sandaUquidcaTrierforthenanoparticlesandbiocide. The preferred

products are formulated for application as liquids, sprays, fogs, aerosols, pastes, gels and foams, depending upon the desired mode of application and end use.

The nanoparticles are preferably selected from the group consisting of the alkali metal, alkaline earth metal, transition metal, actinide and lanthanide oxides and hydroxides, and mixtures thereof; more preferably, the nanoparticles are selected from the group consisting of Al, Ca, Ce, Mg, Sn, Sr, Ti, Zn and mixtures thereof. Particularly preferred nanoparticles, from the standpoints of cost and ease of preparation as well as effectiveness, are selected from the group consisting of Al, Ca, Mg, Ti and Zn. The nanoparticles most useful in the invention comprise single crystallites or polycrystallile aggregations having an average crystallite size of up to about 20 nm, and more preferably from about 2-10 nm, Such crystallites orpolycrystallate aggregates also advantageously have a BET surface area of at least about 15 m2/g., and more preferably from about 20-1200 nrVg, most preferably from about 90-600 m2/g.

A virtually unlimited number of biocides in addition to the nanoparticles can be used in the context of the invention, for example biocides selected from the group individually or mixtures thereof consisting of biocidally active peroxides including hydrogen peroxide, mono-and polyfunctional alcohols, aldehydes, acids, ozone, naphtha compounds and compounds containing an alkali metal, a transition metal, a Group HI or Group IV metal, a sulfur, a nitrogen, or a halogen atom. Particular biocides are those selected from the group consisting of formaldehyde, glutaraldehyde, peracetic acid, the alkali metal hypochlorites, quaternary ammonium compounds, 2-aminc~2-methyl-l-propanol, cetyltrimethylammonium bromide, cetylpyridinium chloride, 2,4,4-trichloro-2-hydroxydiphenylether, l-(4-chlorophenyI>3-(3,4-dichlorophenyl) urea, zinc oxide, zinc ricinoleate, pentachlorophenol, copper naphthenate, tributyltin oxide, dichlorophen, p-nitrophenol, p-chloro-m-xylenol, beta-naphthol, 2,3,5,6-tetrachIoro-4-(methyl sulfonyI)-pyridine, salicylanilide, bromoacetic acid, alkyl quaternary ammonium acetate, sodium ethyl mercuric thiosalicylate, sodium orthophenyl phenate, n-alkyl (C12 to C|8) dimethyl benzyl ammonium chloride, the organoborates, 2,2-(l-methyltrimethylenedioxy)-bis-(4-raethy]-I,3,2- dioxaborinane), 2,2-oxybis(4,4,6-trimethyl)-1,3,2-dioxaborinane, ethylene glycol monomethyl ether, parahydroxy benzoates, organic boron compounds, S-hydroxyquinoline, sodium pentachlorophenate, dimethylethylalkylbenzyl ammonium chloride, alkylammonium salts of 2-pyridinethiol-l-oxide, 1,3^-triethylhexahydro-1,3,5-triazine, strontium chromate, the halogenated phenols, 2-bromo-4-phenylphenol, the silver

salts such as silver nitrate, silver chloride, silver oxide and elemental silver, the organic peroxides, silver sulfadiazine, sodium dichloro-s-triazinetrione, dyhydrate-4-chloro-2-cyclo-hexylphenol, 2-chloro-4-nitrophenol, the substituted paraffins, 3-chloro-3-nitro-2-butanol, 2-chloro-2-nitro-l-butanol stearate, 2-chloro-2-nitrobutyl acetate, 4-chloro-4-nitro-3-hexanol, 1-chloro-1-nitro-l-propanol, 2-chloTO-2-mtxo-l-propanol, ttiethyltvn chloride, 2,4,5-trichiorophenol, 2,4,6-trichlorophenol, 2,2-thiobis(3,4,6-trichlorophenol), l,3-dichloro-5,5-dimethylhydantoin, tris(hydoxy-methyl)nitromeihane, the nitroparaffins. 2-nitro-2-ethyI-l,3-propanediol dipropionate, 2-nitro-2-ethyl-l,3-propanedio], 2-nirro-2-methyl-l,3-propanediol, hexahydro-l,3,5-tris(2-hydroxy-ethyl)-s-triazine, l,3,5-tris(tetrahydro-2-furanyI)-methyI-hexahydro-s-triazine, methyl bisthiocyanate, 2,2-dibromo-3-nitrilopropionaniide, p-bromo-P-nitrostyrene, fluorinated compounds, N-ethyl-N-methyl-4-(trifluoromethyl)-2-(3,4-dimethoxyphenyl) benzamide, pentachlorophenol, dichlorophene, orthophenyl phenol, di-bicyclo-(3,l,l or 2,2,l)-heptyl and di-bicyclo-(3,l,l or 2,2,l)-heptenyl polyamines.

The liquid carriers for the nanoparticles and biocide are generally selected from the group consisting of solvents (both aqueous and non-aqueous), dispersants and emulsion systems and combinations thereof. The solvents are generally capable of solvating the biocide fraction of the products, but in many instances are incapable of solvating the nanoparticles, which may also incorporate the antimicrobial agent on the nanoparticle. As the name implies, the dispersants are used to create dispersions or suspensions which are not true solutions. The emulsion systems may be oil-in-water or water-m-oil systems and generally are made up of respective quantities of oil, water and surfactant. The surfactants may be of nonionic, cationic oranionic nature, and the oils may be natural or synthetic.

Generally speaking, the nanoparticle fraction of the products should be present at a level of from about 0.1 to 40 % by weight, and more preferably from about 1 to 10 % by weight; the biocide fraction should be at a level of from about 0.001 to 10 % by weight, and more preferably from about 0.01 to 5 % by weight; and the liquid carrier fraction should be present at a level of from about 50 to 99.9 % by weight, and more preferably from about 85 to 99 % by weight.

In many instances, preparation of the products of the invention involves direct addition of the selected nanoDarticles into die liquid carrier, often with supplemental mixing to insure homogeneity. Again depending upon the selected carrier it may be necessary to heat the system to facilitate incorporation of the nanoparticles and/or biocidefs). ID the case of emulsions the

chosen surfactant(s) may be mixed with the oil fraction and nanoparticles, followed by heating and addition of water, or can be mixed with the water. The formulation is preferably a single solution, but the individual components of the solution may be packaged separately.

The preferred products of the invention, depending upon the type and quantity of reactive nanoparticles and biocide(s) selected, have an extremely broad effectiveness against toxants. Such would include CW agents, BW agents, TlCs and TMs (e.g., sarin, soman, VX, mustard, spore forming bacterium such as anthrax, vegetative bacterium such as plague and cholera, virus such as smallpox, yellow fever, fungi and molds, andbactenal toxins such as botulism, ricin and those from fungi and molds). Additionally, chemical toxants include but are not limited to o-alkyl phosphonofluoridates, such as sarin and soman, o-alkyl phosphoramidocyanidates, such as tabun, o-alkyl, s-2-dialkyl aminoethyl alkylphosphonothioiates and corresponding alkylated or protonated salts, such as VX, mustard compounds, including 2-chloroethyIchIoromethylsuIfide, bisC2-chloroethyl)sulfio^,bisC2-chloroemylthio)methane, l,2-bis(2-chloroethylthio)ethane,l,3-bis(2-chloroethylthio)-n-propane, l,4-bis(2-chloroethylthio)-n-butane, l,5-bis(2-chloroethylthio)-n-pentane, bts(2-chloroethylthiomethyl)ether, and bis(2-chloroethylthioethyI)ether, Lewisites, incluo^ng2

carbonyl sulfide, cesium, chlordane, chlordecone and mirex, chlorfenvinphos, chlorinated dilxtizo-p-a^oxins(CDDs)schlorine,chlorobenzene,chlorodiben2ofiirans(CDFs),chloroethane, chloroform, chloroniethane, chlorophenols, chlorpyrifos, chromium, cobalt, copper, crankcase oil,ci^sote,cresols,cy^itle,cyclohexane,DDT,DDE,DI>D,DEHP,di(2-ethylhexyl)phttialaffi, diazinon, dibromochloropropane, 1,2-dibromoethane, 1,4-dichlorobenzene, 3,3"-dichlorobenzidine, 1,1-dictaloroethane, 1,2-dichloroethane, 1,1-dichloroethene, 1,2-dichloroethene, 1,2-dichloropropane, 1,3-dichloropropene, dichlorvos, diethyl phthalate, diisopropyl methylphosphonate, di-n-butylphtalate, 1,3-dinitrobenzene, dinitrocresols, dinitrophenols, 2,4- and 2,6-dinitrotoluene, 1,2-diphenylhydrazine, di-n-octylphthalate (DNOP), 1,4-dioxane, dioxins, disulfoton, endosulfan, endrin, ethion, ethylbenzene, ethylene oxide, ethylene glycol, fluorides, formaldehyde, freon 113, fuel oils, gasoline, heptachlor and heptachlor epoxide, hexachlorobenzene, hexachlorobutadiene, hexachlorocyclohexane, hexachlorocyclopentadiene, hexachloroethane, hexamethylene diisocyanate, hexane, 2-hexanone, HMX (octogen), hydraulic fluids, hydrazines, hydrogen sulfide, iodine, isophorone, jet fuels, kerosene, lead, malathion, manganese, MBOCA, mercury, methanol, methoxychloi, 2-methoxyethanol, methyl ethyl ketone, methyl isobutyl ketone, methyi mercaptan, methyl parathion, methyl t-butyl ether, rnethylchloroform, methylene chloride, methylenedianiline, methyl methacrylate, methyl-tert-butyl ether, mirex and chlordecone, mustard gas, N-nitrosodimethylamine, N-nitrosodiphenylamine, N-nitrosodi-n-propylamine, naphthalene, nickel, nitrobenzene, nitrophenols, otto fuel, perchloroethylene, pentachlomphenol, phenol, phosphorus, plutonium, polybrominated biphenyls (PBBs), polychlorinated biphenyls (PCBs), polycyclic aromatic hydrocarbons (PAHs), propylene glycol, phthalic anhydride, pyrethrins and pyrethroids, pyridine, radium, radon, RDX (cyclonite), selenium, silver, strontium, styrene, sulfur dioxide, sulfur trioxide, sulfuric acid, 1,1,2,2-tetrachloroethane, tetrachloroethylene, tetryl, thallium, thorium, tin, titanium tetrachloride, toluene, total petroleum hydrocarbons (TPH),toxaphene,trichlorobenzene, 1,1,1-trichloroethane, 1,1,2"triehloroethane, trichloroethylene (TCE), 1,2,3-trichloropropane, 1,2,4-trimethylbenzene, 1,3,5-trinitrobenzene, 2,4,6-trinitrotoluene (TNT), uranium, vanadium, vinyl acetate, vinyl chloride, xylene and zinc. The products of the invention can be applied in a variety of ways. Thus, the products may be formulated for specific end use applications such as by spraying, aerosolization, wiping, fogging or as a foam. In any event, an area to be decontaminated is treated by applying the

product to or in the vicinity of the area using the product, generally at a temperature in the range of from about -50 to 300°C, most usually at or about ambient temperature. If desired, a decontamination apparatus may be provided in the form of a container holding a quantity of the product and having am applicator operatively coupled with the container; such applicators may be selected from the group consisting of a spray nozzle, fog nozzle, foam nozzle, a wipe, apaste applicator and a gel applicator. In many instances, the product is pressurized or can be pressurized within the container typically at a level of from about 25-250 psi. A propellant may aiso be used such as those selected from the group consisting of N2, the noble gases, carbon dioxide, air, volatile hydrocarbons, hydrofluorocarbons, fluorocarbons and mixtures thereof.

BRIEF DESCRIPTION OF THE DRAWINGS

Figure 1 is a graph illustrating the ambient temperature neutralization of paraoxon over time, using commercially available Sandia foam and Sandia foam supplemented with MgO and CaO nanoparticles, as described in Example 1;

Fig. 2 is a graph illustrating the ambient temperature neutralization of paraoxon overtime, using commercially available HFE 7100 solvent supplemented with MgO and CaO nanoparticles, as described in Example 2; and

Fig. 3 is a graph illustrating the ambient temperature neutralization of paraoxon overtime, using water/oil emulsions supplemented with MgO and CaO nanoparticles, as described in Example 3.

DETAILED DESCRIPTION OF THE PREFERRED EMBODIMENTS

EXAMPLES The following examples set forth preferred products and methods in accordance with the invention.  It is to be understood, however, that these examples are provided by way of illustration and nothing therein should be taken as a limitation upon the overall scope of the invention.

Example 1 In this example, commercially available Sandiadecontamination foam (SandiaDecon 100 foam, EnviroFoarn Technologies) was supplemented with reactive nanoparticles in order to improve the performance of the product. The improved foam was prepared by suspending MgO and CaO with respective quantities of the Sandia foam solution at room temperature using a magnetic stirrer. The solutions were made up of 95% by weight Sandia foam and either nanoparticulate MgO or nanoparticulate CaO at 5% by weight.

Paraoxon Study

A paraoxon test was used to study the chemical reactivities of the nanoparticulate MgO/Sandia and CaO/Sandia foam solution products, versus the original Sandia foam solution. The disappearance of paraoxon, a simulant for nerve agents, was monitored using UV-Vis spectroscopy using paraoxon"s very distinctive feature around 268 nm. In these tests, 200 ml of pentane was placed in a round bottom flask and 4 \il of paraoxon was added and allowed to dissolve. Next, 4 g of the respective test solution was added to the flask and the scans were taken for 120 minutes in two and twenty minute increments. The equivalent amount of the Sandia foam solution was also studied as a comparison. Fig. 1 illustrates the amount of paraoxon present versus time for the samples. The absorbance of the paraoxon band went to zero in all of the Sandia/nanoparticle products, indicating complete adsorption. Sandia foam solution alone was not nearly as effective and the kinetics of theparaoxon reduction were much slower than that of the combined nanoparticle/Sandia foam solution products.

2-CEES Study

The chemical reactivity of the nanoparticulate MgO and CaO/Sandia foam products versus the original foam was studied by monitoring the adsorption and destructive adsorption of 2-chloroethyf ethyl sulfide (2-CEES, a simulant for mustard gas) via GCMS. During this study, 2-CEES was loaded at 10 wt % (agent/emulsion x 100) into 100 rag of the MgO/Sandia. foam solution and CaO/Sandia foam solution in 4 dram vial. The mixtures were capped and vortex mixed for 20 seconds. The reaction was carried out at room temperature and atmospheric pressure for 2 hours. After 2 hours, 10 ml of extractive solvent was added to each system (n-hexane for 2-CEES) and the reaction vials were sonicated for 20 minutes followed by 5 minutes

of centrifugation to separate phases. A 5 ml aliquot of each formulation was taken and 5 ul of internal standard (n-decane) was added. Each extract was then analyzed by GC/MS.

The solutions that performed the best were those having the lowest amount of recoverable 2-CEES in the extract. The MgO/Sandia foam solution and CaO/Sandia foam solution formulations were tested as follows: a blank consisting of a vial with 2-CEES only, Sandia foam solution only, MgO/Sandia foam solution, and CaO/Sandia foam solution. In the 2-CEES challenge the Sandia foam solution and the 5% nanoparticulate MgO/Sandia foam solution had no extractable 2-CEES.

Biological Membrane Tests with Bacillus subtilus Spores

Biological membrane tests with Bacillus subtilus spores were conducted to determine the biological activity of the MgO/Sandia foam solution. Nitrocellulose membranes for each trial and the control were placed in 60 x 13 mm sterile petri dishes and inoculated with 200 uL ofB. subtilus spores solution (1.5 x 104), and were allowed to dry fori hour. After drying, respective membranes were inoculated with 5 ml of the MgO/Sandia foam solution and an equivalent amount of Sandia foam solution products were in distilled water, and were allowed to soak. Samples were taken at time intervals of 30 and 60 minutes. After the desired contact time was reached, the foam products were removed and the membranes were rinsed in 10 ml of sterile phosphate buffer solution to elute the spores. After the expiration of 10 minutes, 200 \iL of the PBS solution was plated on nutrient agar (in triplicate) and incubated for 24 hours at 37°C. Colonies were counted and compared to the controls to determine percent kill and log kill. The results showed that there was 100% kill found at both 30 and 60 minutes with the Sandia foam solution and the MgO/Sandia foam solution producing an estimated reduction of 4 log kill (see Table 1). Thecombinednanoparticle/SandiafoamsolutionperformedaswellastheSandiafoam solution alone, demonstrating that the presence of the nanoparticles did not inhibit the efficiency _ of the foam solution for biological kill.

Example 2 In this example, MgO and CaO nanoparticles were suspended in commercially available HFE 7100 solution at a level of 95% by weight HFE 7100 and 5% by weight MgO or CaO.

Paraoxon Study

A paraoxon test was used to study the chemical reactivities of the nanoparticulate MgO/HFE and CaO/HFE solutions, versus the original HFE solvent. The disappearance of paraoxon was monitored using UV-Vis spectroscopy at 268 nm, using the same procedure set forth in Example 1. Fig. 2 illustrates the amount of paraoxon present versus time for the blank, MgO/HFE 7100 and CaO/HFE 7100 samples. The MgO/HFE 7100 and CaO/HFE 7100 solutions were found to have very high activity, destroying most of the paraoxon in a short time period {see Fig. 2).

2-CEES and DMMP Studies:

The chemical reactivities of the MgO/HFE 7100 and CaO/HFE 7100 solutions and the original HFE7100 solvent were studied by monitoring the adsorption and destructive adsorption of 2-chloroethyl ethyl sulfide (2-CEES) and dimethylmethyl phosphonate (DMMP) challenge agents via GCMS, using the procedure described in Example 1.

In the 2-CEES challenge, the MgO/HFE 7100 had the highest percent reduction at 40% followed by the nanoparticulate CaO/HFE 7100 which reduced 32% of the 2-CEES. Additionally, the nanoparticle formulations showed the presence of ethyl vinyl sulfide, demonstrating the destructive adsorptive nature of the combined nanoparticle formulations. The HFE 7100 solvent and blank samples reduced 12% and 14% respectively of the 2-CEES, as shown in Table2. IntheDMMP challenge,the CaO/HFE7100hadthehighestpercentreduction at 45% followed by the MgO/HFE 7100 which reduced 33% of the DMMP. TheHFE7100 solvent and blank samples reduced 15% and 13% respectively of the DMMP (Table 2).

Other HFE solvents can also be used in lieu of or in combination with the HFE-7100, such as HFE-71DA, HFE-71IPA and HFE-7500 and others.

Example 3

In this example, nanoparticle-contaiiiing emulsions in accordance with theinvention were formulated and tested. These emulsions were prepared by first mixing 1he surfactant (Triton-XI14 [nonionic octylphenol ethylene oxide condensate] for CaO and Ca(OIJ)and AOT [anionic, dioctyl sulfosuccinate, sodium salt] for MgO and ZnO), oil (vegetable) and the selected nanoparticles (MgO, CaO or ZnO) at room temperature. The mixtures were then heated at 85°C for one hour with stirring. Water was then injected into each formulation completing the emulsions. Each emulsion unless otherwise indicated was s 5/1 water/oil emulsion and contained 2% by weight nanoparticles.

Paraoxon Study

A paraoxon test was used to study the chemical reactivities of the MgO and CaO emulsion formulations versus control emulsions without nanoparticles. The test procedure used is described in Example 1. Fig. 3 illustrates the amount of paraoxon present versus time for the samples. It was found that the MgO and CaO emulsions destroyed a much larger percent of the paraoxon than did the blank emulsion without nanoparticles. This study was repeated with nanoparticulate MgO two weeks after the emulsion was prepared, and the same results were found.

Biological Membrane Tests with Bacillus subtilus Spores

Biological membrane tests with B. subtilus spores were conducted to determine die biological activity of the nanoparticulate CaO and ZnO emulsions, using the procedure described in Example 1. As seen in Table 4, the CaO emulsion (7:1), Ca(0^mulsion and ZnO emulsion produced very high kills between 98.9-100%, after 24 hours of contact.

WE CLAIM:

1.	A decontamination product comprising:

a quantity of nanoparticles selected from the group consisting of metal oxides,

metal hydroxides, and mixtures thereof;

from 0.001 to 10% by weight of a biocide; and

a liquid carrier for said nanoparticles and biocide.

2.	The product as claimed in claim 1, said nanoparticles selected from the group consisting of the alkali metal, alkaline earth metal, transition metal, actinide and lanthanide oxides and hydroxides, and mixtures thereof.

3.	The product as claimed in claim 2, said nanoparticles selected from the group consisting of Al, Ca. Ce, Mg, Sr, Sn, Ti, and Zn oxides and hydroxides and mixtures thereof.

4.	The product as claimed in claim 3, said nanoparticles selected from the group consisting of Mg, Ca, Al, Ti, and Zn oxides and hydroxides and mixtures thereof.

5.	The product as claimed in claim 1, said nanoparticles comprising single crystallites or polycrystallite aggregations having an average crystallite size of up to about 20 nm.

6.	The product as claimed in claim 5, said average crystallite size being from about 2-10 nm.

7.	The product as claimed in claim 1, said nanoparticles comprising single

crystallite or polycrystallite aggregations having a BET surface area of at least "about 15 m2/g.

8.	The product as claimed in claim 7, said surface area being from 20-1200 m2

/&

9.	The product as claimed in claim 8, said surface area being from 90-600 m2

/&

10.	The product as claimed in claim 1, said biocide being selected from the

group consisting of biocidally active peroxides, mono- and polyflinctional

alcohols, aldehydes, acids^ ozone, naphtha compounds and compounds containing

an alkali metal, a transition metal, a Group III or Group IV metal, a sulfur, a

nitrogen, or a halogen atom.	\»  S^X;  ^\\ ^ **"  ,

L
11.	The product as claimed in claim 10, said biocide selected from the group

consisting of formaldehyde, glutaraldehyde, peracetic acid, hydrogen peroxide, —3 alcohols, the alkali metal hyperchlorites, quaternary ammonium compounds, 2-amino-2-methyl-1 -propanol. cetyltrimethylammonium bromide, cetylpyridinium chloride, 2,4,4-trichloro-2-hydroxydiphenylether, l-(4-chlorophenyl)-3-(3,4-dichlorophenyl) urea, zinc oxide, zinc ricinoleate, pentachlorophenol, copper naphthenate, tributyltin oxide, dichlorophen, p-nitrophenol, p-chloro-m-xylenol, beta-naphthol, 2,3,5,6-tetrachloro-4-(methyl sulfonyl)-pyridine, salicylanilide, bromoacetic acid, alkyl quaternary ammonium acetate, sodium ethyl mercuric thiosalicylate, sodium orthophenyl phenate, n-alkyl (C|2 to C18) dimethyl benzyl ammonium chloride, the organoborates, 2,2-(l-methyltrimethylenedioxy)-bis-(4-methyl-1,3,2-dioxaborinane), 2,2-oxybis(4,4,6-trimethy 1)-1,3,2-dioxaborinane, ethylene  glycol  monomethyl  ether,  parahydroxy  benzoates,  organic  boron

L.I"

compounds,	8-hydroxyquinoline,	sodium	pentachlorophenate,

dimethylethylalkylbenzyl ammonium chloride, alkylammonium salts of 2-

pyridinethiol-1-oxide, l,3,5-triethylhexahydro-l,3,5-triazine, strontium chromate,

the halogenated phenols, 2-bromo-4-phenylphenol, the silver salts including silver

nitrate, silver chloride, silver oxide, elemental silver, the organic peroxides, silver

sulfadiazine, sodium dichloro-s-triazinetrione, dyhydrate-4-chloro-2-cyclo-

hexylphenyl, 2-chloro-4-nitrophenol, the substituted paraffins, 3-chloro-3-nitro-2-

butanol, 2-chloro-2-nitro-l-butanol stearate, 2-chloro-2-nitrobutyl acetate, 4-

chloro-4-nitro-3-hexanol, 1-chloro-l-nitro-l-propanol, 2-chloro-2-nitro-l-

propanol, triethyltin chloride, 2,4,5-trichlorophenol, 2,4,6-trichlorophenol, 2,2-

thiobis(3,4,6-trichlorophenol), l,3-dichloro-5,5-dimethylhydantoin, tris(hydoxy-

methyl)nitromethane, the nitroparaffins. 2-nitro-2-ethyl-1,3-propanediol 20,2-

nitro-2-ethyl-1,3-propanediol, 2-nitro-2-methyl-1,3-propanediol, hexahydro-1,3,5-

tris(2-hydroxy-ethyl)-s-triazine,	l,3,5-tris(tetrahydro-2-furanyl)-methyl-

hexahydro-s-triazine, methyl bisthiocyanate, 2,2-dibromo-3-nitrilopropionamide, p-bromo-p-nitrostyrene, fluorinated compounds, N-ethyl-N-methyI-4-(trifluoromethyl)-2-(3,4-dimethoxyphenyl) benzamide, pentachlorophenol, dichlorophene, orthophenyl phenol, di-bicyclo-(3,l,l or 2,2,l)-heptyl and di-bicyclo-(3,l,l or 2,2,l)-heptenyl polyamines and mixtures thereof.

The product as claimed in claim 1, said carrier selected from the group consisting of solvents, dispersants and emulsion systems.

The product as claimed in claim 12, said solvents selected from the group consisting of aqueous and non-aqueous solvents.

The product as claimed in claim 12, said emulsion systems including respective quantities of oil, water and surfactant.

15.	The product as claimed in claim 1, said nanoparticles being present at a level of

from 0.1 -40% by weight.

16.	The product as claimed in claim 15, said nanoparticles being present at a level of from 1-10% by weight.

17.	The product as claimed in claim 1, said biocide being present at a level of from 0.01-5% by weight.

IS. The product as claimed in claim 1, said carrier being present at a level of from 50-99.9% by weight.

19.	The product as claimed in claim 18, said carrier being present at a level of from 85-99% by weight.

20.	The product as claimed in claim 1, said product being formulated for application as a liquid, spray, fog, aerosol, paste, gel, wipe, vapor or foam.

2\. The product as claimed in claim 20, said product being formulated for application as a spray or foam.

22. A decontamination apparatus comprising a container holding a quantity of a product in accordance with claim 1, with an applicator operatively coupled with said container for selective application of said product from the container.	

Documents:

				584-chenp-2005 abstract duplicate.pdf

				584-chenp-2005 claims duplicate.pdf

				584-CHENP-2005 CLAIMS GRANTED.pdf

				584-chenp-2005 description (complete) duplicate.pdf

				584-chenp-2005 drawings duplicate.pdf

				584-chenp-2005 petition.pdf

				584-chenp-2005-abstract.pdf

				584-chenp-2005-claims.pdf

				584-chenp-2005-correspondnece-others.pdf

				584-chenp-2005-correspondnece-po.pdf

				584-chenp-2005-description(complete).pdf

				584-chenp-2005-drawings.pdf

				584-chenp-2005-form 1.pdf

				584-chenp-2005-form 3.pdf

				584-chenp-2005-form 5.pdf

				584-chenp-2005-form18.pdf

				584-chenp-2005-pct.pdf

« Previous Patent

Next Patent »

Patent Number	228017	

Indian Patent Application Number	584/CHENP/2005	

PG Journal Number	10/2009	

Publication Date	06-Mar-2009	

Grant Date	27-Jan-2009	

Date of Filing	08-Apr-2005	

Name of Patentee	NANOSCALE MATERIALS, INC	

Applicant Address	1310 RESEARCH PARK DRIVE, MANHATTAN, KANSAS 66505,	

Inventors:

#	Inventor's Name	Inventor's Address	

1	KLABUNDE, KENNETH, J	105 NOTRE DAME CIRCLE, MANHATTAN, KANSAS 66503,	

2	MARTIN, LISA, S	400 HOLBROOK AVENUE #E, FORT RILEY, KANSAS 66442,	

3	KNAPPENBERGER, KYLE	2275 BUCKINGHAM #4, MANHATTAN, KANSAS 66503,	

4	MALCHESKY, PAUL, S	239 BARRINGTON RIDGE, PAINESVILLE TWP, OHIO 44077,	

5	CARNES, CORRIE, L	600 E.72ND TERRACE, TOPEKA, KANSAS 64131,	

6	KOPER, OLGA	3004 GENEVA DRIVE, MANHATTAN, KANSAS 66502,	

7	SANFORD, BILL, R	2617 BULRUSH LANE, NAPLES, FLORIDA 34105,	

PCT International Classification Number	A01N 25/00	

PCT International Application Number	PCT/US03/31911	

PCT International Filing date	2003-10-02	

PCT Conventions:

#	PCT Application Number	Date of Convention	Priority Country	

1	10/267,986	2002-10-08	U.S.A.	

© All Indian Patents, 2013-2021.

  Patent data available in the public domain from Indian Patents Office, Department of Industrial Policy and Promotions, Ministry of Commerce and Industry, Government of India.
