Repository: anandvc/allindianpatents

File: patents/228125-method-of-manufacturing-thin-film-polymer-fluorescent-information-layer-on-the-relief-surface-of-carrier.html
Indian Patents. 228125:METHOD OF MANUFACTURING THIN-FILM POLYMER FLUORESCENT INFORMATION LAYER ON THE RELIEF SURFACE OF CARRIER

Indian Patents

Recently Granted Patents

  Recently Published Patents

Title of Invention	METHOD OF MANUFACTURING THIN-FILM POLYMER FLUORESCENT INFORMATION LAYER ON THE RELIEF SURFACE OF CARRIER

Abstract	A liquid composition for a thin-film polymer fluorescent layer is disclosed that comprises a polymerizable substance (PS), a polymerization photoinitiator, a fluorescent dye (FD) and an organic solvent, comprising one or more ketones having a boiling temperature in the range of about 98 - 120°C mixed with another solvent having a boiling temperature not higher than about 80°C.	

Full Text	METHOD OF MANUFACTURING THIN - FILM POLYMER FLUORESCENT

INFORMATION LAYER ON THE RELIEF SURFACE OF CARRIER

FIELD OF THE INVENTION

The present invention is related to a method of manufacturing a multilayer fluorescent

information carrier and more particular to the method utilizing a mixture of organic solvents for a

photopolymeric composition (PPC).

DESCRIPTION OF RELATED ART

In digital storage, whether of software, music, motion pictures, or the like, it has been desired to

store ever more information in ever less space. Compact discs have been in use for about two decades

to store music, software, and other materials in digital form. However, the fact that a compact disc has

only one recording layer limits its information capacity.

To increase the capacity relative to a traditional compact disc, optical memory media with

multiple layers have been developed. However, when such media are read by reflection of coherent

light, parasitic reflection can occur at layer boundaries. That reflection and the resulting interference

impair reading.

Examples of such devices, utilizing the multiplayer fluorescent carrier are disclosed in U.S. Pat.

No. 6,039,898 and in WO 99 / 47327. Such carriers exhibit high recording density, contrast, and signal

- to - noise ratio. It is common to use fluorescent recording materials that, when exposed to reading

light at one wavelength, fluoresce at a different wavelength. The problem of parasitic reflection can be

solved by filtering out reflected light at the reading wavelength. Also, since the fluorescent light is

incoherent, there is no problem of interference.

However, improvements remain to be made in the manufacturing of such carriers. In particular,

it would be desirable to decrease both the thickness and the thickness variation of the recording layers

while increasing production speed and improving the information reproduction characteristics.

Such improvements are disclosed in previous PCT Application US01/01573 to Tri D Store

IP, LLC, entitled "Manufacturing Method for Multilayer Fluorescent Information Carriers," the

subject matter of which is incorporated herein in its entirety. The multilayer fluorescent

information carrier comprises a photopolymerizable composition applied to a solid base having a

relief pattern. A transparent film layer is applied on top of the photopolymerized composition.

The three layers are spun in a centrifuge to cause a thin, even distribution of the

photopolymerizable composition, which is photopolymerized. The resulting replica is separated

from the relief pattern and has a fluorescent material applied thereto. Alternatively, the replica has

a non-fluorescent material applied thereto, and the non-fluorescent material is made fluorescent

through diffusion. Multiple information layers thus formed can be glued together to form a

multilayer storage medium.

However, improvements still remain to be made in the manufacture of such carriers. In

particular, it would be desirable to:

increase useful fluorescent signal, extracted from the informational pits;

increase the signal contrast; and

obtain more even fluorescent coverage.

SUMMARY OF THE INVENTION

The principal object of the invention comprises the utilization of a mixture of at least

one ketone having a boiling temperature in the range of 98-120 °C with one or more other

solvents having a boiling temperature of about 80 °C or lower. This mixture is used for the

photopolymeric composition (PPC) with the fluorescent dye.

During the procedure, a thin-layer fluorescent polymer coated with distributed fixed

luminescent centers can be prepared by using photosolidified liquid polymer compositions

containing luminophores. For this purposes, onto a film formed on a centrifuge, a composition is

spin-coated forming a thin liquid film distributed across the replica surface in conformity with the

shape of its relief and consisting predominantly of photosolidified, generally by cation and/or radial

mechanisms, monomers and oligomers and dopants determining spectral and luminescent, physical

and mathematical, adhesive and other characteristics of the polymer coat following its solidification

by UV light. The liquid composition applied should possess a good spreadability on the replica

surface, high adhesion, and ease of forming a liquid and solidified film uniformely spread on the

surface and differentially in terms of the replica relief, which can be attained through using a

specific composition as well as coating and solidification conditions. Photosolidification of the

composition results in a bilayer structure with a polymeric replica and thin-film fluorescent

polymer coat. The bilayer structure represents as a unit a single layer a fluorescent information

carrier. From similarly generated single layer carriers, there can be fabricated multilayer

fluorescent information carriers of various types by sealing them together.

Special agreement zone, which align conditions of pits occupancy in the zone of input

tracks and in the disk areas, was suggested to improve the occupancy of disk input tracks having

the initial track located at radius Rl. Such a zone could begin at radius R2
radius R3=R1. Usually even disk surface reside before input tracks zone therefore pit occupancy

conditions at centrifuge are different for first tracks of input tracks and those for whole disk. To

remove this disadvantage the disk surface relief in the agreement zone should be the same as in the

region of input tracks. The using same distances between tracks, and same depth, width could

realize this and density of pits in input track region and in agreement zone. Zone width is selected

in a such way that pit occupancy conditions in the beginning of input track region will be the same

as for whole disk area.

A liquid composition for a thin-film polymer fluorescent information layer (IL) according to

the present invention comprises:

a polymerizable substance (PS) consisting of one or more substances;

a polymerization photoinitiator consisting of one or more substances;

a fluorescent dye (FD) consisting of one or more substances, including dyes with functional

groups reactive with respect to PS ; and

an organic solvent consisting of one or more substances, including ones with functional

groups reactive with respect to PS.

In a preferred embodiment, the organic solvent includes a mixture of at least one ketone

with another solvent.

EXAMPLE 1

Polymeric substance (PS) is prepared by mixing components consisting of Bis (3,4-

epoxycyclohexylmethy 1) adipate (60% wt.) and Neopentylglycoldiglycidyl ether (40% wt). The

fluorescent dye (FD) Oxazine-1 is added to the PS in the amount of 0,02 mol/I. The mixture of

solvents consisting of 10% wt. of isobutyl-methylketone, 50% wt. of 3- methyl-2-butanone and 40%

wt. of 2-propanol are prepared. The PS-FD composition is dissolved in the mixture of the solvents at

the temperature of 60°C degree stirred for 4 hours to obtain a homogenous 4% wt. solution. The 6 pph

mixed Triarylsulfonium Hexafluorophosphate salt (50% wt. solution in propylene carbonate) in ratio to

the PS were applied. The obtained solution is filtered and applied to the PPC-replica.

EXAMPLE 2

Similar to EXAMPLE 1, except that the following mixture of PS is used : Bis (3,4-

epoxycyclohexylmethyl) adipate (80 % wt.), trimethylol propanetriglicidyl ether (15% wt.) and

diethylene glycol (5% wt.). A mixture of 67% wt 3-methyl-2-butanone and 33% wt acetonitrile is used

as solvent. The 6 pph mixed Triarylsulfonium Hexafluorophosphate salt (50% wt solution in propylene

carbonate) is used as the photopolymerization initiator. 8-(Trifluoromethyl)-2,3,5,6,11,12,14,15-

octahydro-lH,4H,10H,13H-diquinolizino{9,9a,l-bc:9',9a' l-hi]xanthylium Perchlorate (Rhodamine-

700) in amount 0.03 mol/l is used as the fluorescent dye. PS-FD concentration was 3.3 % wt.

EXAMPLE 3

Similar to EXAMPLE 1, except that the following mixture of PS is used: Bis (3,4-

epoxycyclohexylmethyl) adipate (40 % wt.), 3,4-Epoxycyclohexylmethyl-3, 4-epoxycyclohexane

Carboxylate- (30 % wt), trimethylolpropane trivinyl ether (25 % wt.) and e-Caprolactone Triole

(Mw=360)-(5% wt.). A mixture of 16.7% wt 3-methyl-2-butanone and 83.3% wt dichloromethane is

used as solvent. The 10 pph mixed Triarylsulfonium Hexafluorophosphate salt (50% wt. solution in

propylene carbonate) is used as the photopolymerization initiator. Rhodamine-700 in amount 0.025

mol/1 is used as the fluorescent dye. PS-FD concentration was 0.9 % wt.

EXAMPLE 4

Similar to EXAMPLE 1, except that the following mixture of PS is used: Bis (3,4-

epoxycyclohexylmethyl) adipate (40 % wt.), 3,4-Epoxycyclohexylmethyl-3,4-epoxycyclohexane

Carboxylate (50 % wt), e-Caprolactone Triole (Mw=300)-(8 % wt.) and poly (vinylchloride-co-

vinyl acetate-co-2-hydroxypropyl acrylate) Hydroxyl number=99 (2 % wt). A mixture of 28.6 %

wt isobutyl-methylketone and 71.4 % wt Acetone is used as solvent. The 6 pph mixed

Triarylsulfoniurn Hexafluorophosphate salt (50% wt. solution in propylene carbonate) used as the

photopolymerization initiator. Rhodamine-700 in amount 0.025 mol/l and 0.005 mol/l Rhodamine-

800 are used as the fluorescent dye. PS-FD concentration was 1.42 % wt.

EXAMPLE 5

Similar to EXAMPLE 1, except that the following mixture of PS is used: Bis (3,4-

epoxycyclohexylmethyl) adipate (40 % wt.), 3,4-Epoxycyclohexylmethyl-3,4-epoxycyclohexane

Carboxylate (50 % wt), e-Caprolactone Triole (Mw=300)-(9 % wt) and poly (vinylbutural-co-

vinylalcohol-co-vinyl acetate) (1 % wt). A mixture of 67 % wt 3-methyl-2-butanone and 23 % wt

Acetone and 10% wt ethanol is used as solvent. The 4 pph mixed Triarylsulfonium

Hexafluoroantimonate salt (50 % wt solution in propylene carbonate) and 6 pph mixed

Triarylsulfonium Hexafluorophosphate salt (50% wt. solution in propylene carbonate) (4 % wt) are

used as the photopolymerization initiator. Rhodamine-700 in amount 0.025 mol/1 is used as the

fluorescent dye. PS-FD concentration was 3.3 % wt. Fluorescent signal-to-noise ratio was 10-12 for

the DVD-replica.

EXAMPLE 6

Similar to EXAMPLE 1, except that the following mixture of PS is used: 3,4-

Epoxycyclohexylmethyl-3, 4-epoxycyclohexane Carboxylate (90 % wt), e-Caprolactone Triole

(Mw=300)-(9 % wt.) and poly (vinylbutural-co-vinylalcohol-co-vinyl acetate) (1 % wt). A mixture

of 66 % wt isobuthyl-methylketone and 34 % wt Acetone % wt is used as solvent. The 6 pph

mixed Triarylsulfonium Hexafluoroantimonate salt (50 % wt solution in propylene carbonate) is

used as the photopolymerization initiator. Rhodamine-700 in amount 0.025 mol/l is used as the

fluorescent dye. PS-FD concentration was 2.5 % wt.

EXAMPLE 7

Similar to EXAMPLE I, except that the following mixture of PS is used : Bis (3,4-

epoxycyclohexylmethyl) adipate (25 % wt), 3,4-Epoxycyclohexylmethyl-3, 4-epoxycyclohexane

Carboxylate (35 % wt), neopentyl glycol diglycidyl ether (25 % wt), poly (o-cresyl glycidyl ether) co-

formaldehyde) Mw=540 (10 % wt), e-Caprolactone Triole (Mw=300)-(5 % wt.). A mixture of 28.6 %

wt 3-methyl-2-butanone and 71.4 % wt methyl acetate is used as solvent. The 4 pph mixed

Triarylsulfonium Hexafluoroantimonate salt (50 % wt solution in propylene carbonate) and mixed

Triarylsulfonium Hexafluorophosphate salt (50% wt. solution in propylene carbonate) (4 % wt) in ratio

to PS are used as the photopolymerization initiator. Rhodamine-700 in amount 0.025 mol/l and 0.005

mol/l	8-Cyano-2,3,5,6,ll,12,14,15-octahydro-lH,4H,10H,13H-diquinolizino{9,9a,l-bc:9',9a'l-hi]

xanthylium Perchlorate (Rhodamine-800) are used as the fluorescent dye. PS-FD concentration was

1.42 %wt.

EXAMPLE 8

Similar to EXAMPLE 1, except that the following mixture of PS is used: 3,4-

Epoxycyclohexylmethyl-3, 4-epoxycyclohexane Carboxylate (85 % wt), poly (o-cresyl glycidyl ether)

co-formaldehyde) Mw=540 (5 % wt), e-Caprolactone Triole (Mw=300)(10 % wt.). A mixture of 24%

wt 3-methyl-2-butanone, 10% isobutylketone 33 % wt Acetone % wt and 33% wt. methylethylketone

are used as solvent. The 4 pph mixed Triarylsulfonium Hexafluoroantimonate salt (50 % wt solution in

propylene carbonate) and mixed Triarylsulfonium Hexafluorophosphate salt (50% wt. solution in

propylene carbonate) (4 % wt) in ratio to PS are used as the photopolymerization initiator. Mixture of

0.015 mol/l 3-Diethylamino-7-diethyliminophenoxazonium Perchlorate (Oxazine-1) and Rhodamine-

700 in amount 0.025 mol/l and 0.005 mol/l Rhodamine-800 are used as the fluorescent dye. PS-FD

concentration was 1.67 % wt.

EXAMPLE 9

Similar to EXAMPLE 1, except that the following mixture of PS is used : Bis (3, 4-

epoxycyclohexylmethyl) adipate (35 % wt.), 3, 4 - Epoxycyclohexylmethyl-3, 4-epoxycyclohexane

Carboxylate (25 % wt), cycloaliphatic epoxide 4206 (Union Carbide Inc product) (25 % wt), poly (o-

cresyl glycidyl ether) co-formaldehyde) Mw=540 (10 % wt), s-Caprolactone Triole (Mw=300)-

(5 % wt). A mixture of 40 % wt 3-methyl-2-butanone and 60 % wt methyl chlorophorm is used as

solvent. The 4 pph mixed Triarylsulfonium Hexafluoroantimonate salt (50 % wt solution in propylene

carbonate) and mixed Triarylsulfonium Hexafluorophosphate salt (50% wt. solution in propylene

carbonate) (4 % wt) in ratio to PS and 10% wt. 1 -Chloro-4-propoxy-9H-thioxanthen-9-one in ratio to

the catalyst weight are used as the photopolymerization initiator. Rhodamine-700 in amount 0.025

mol/l and 0.005 mol/l perylene-1,6,7,12-tetraphenoxy-3,4,9,10-tetracarboxylic-acid-bis-(2,6-

diisopropylanilide) (Red-300) (Basf) are used as the fluorescent dye. PS-FD concentration was 2 % wt.

EXAMPLE 10

Similar to EXAMPLE 5, except that the following mixture of PS is used: Bis (3, 4-

epoxycyclohexylmethyl) adipate (36 % wt.), 3.4-Epoxycyclohexylmethyl-3,4-epoxycyclohexane

Carboxylate (50 % wt), e-Caprolactone Triole (Mw=300)-(10 % wt) and poly (vinylchloride-coisobutyl

vinyl ether) (4 % wt). A mixture of 50 % wt 3-methyl-2-butanone and 50 % wt 1, 1, dichloroethane is

used as solvent. The 4 pph mixed Triarylsulfonium Hexafluoroantimonate salt (50 % wt solution in

propylene carbonate) and mixed Triarylsulfonium Hexafluorophosphate salt (50% wt. solution in

propylene carbonate) (4 % wt) in ratio to PS are used as the photopolymerization initiator. Rhodamine-

700 in amount 0.025 mol/l is used as the fluorescent dye. PS-FD concentration was 2.5 % wt.

EXAMPLE 11

Similar to EXAMPLE 5, except that the mixture of 20 % wt 3-methyl-2-butanone and 80 % wt

Acetone is used as solvent. PS-FD concentration was 1 % wt.

EXAMPLE 12

Similar to EXAMPLE 4, except that the following mixture of 40 % wt 3-methyl-2-butanone and

60 % wt ethanol is used as solvent. PS-FD concentration was 2% wt.

EXAMPLE 13

Similar to EXAMPLE 6, except that the mixture of 34 % wt 3-methyl-2-butanone and 66 %

wt Acetone is used as solvent. PS-FD concentration was 1.67 % wt.

EXAMPLE 14

Similar to EXAMPLE 5, except that the mixture of PS is used: Bis (3,4-

epoxycyclohexylmethyl) adipate (36 % wt.), 3,4-Epoxycyclohexylmethyl-3,4-epoxycyclohexane

Carboxylate (50 % wt), e-Caprolactone Triole (Mw=300)-(10 % wt) and poly (vinylformal) (4 %

wt). A mixture of 50 % wt 3-methyl-2-butanone and 50 % wt tetrahydrofurane is used as solvent.

The 4 pph mixed Triarylsulfonium Hexafluoroantimonate salt (50 % wt solution in propylene

carbonate) and mixed Triarylsulfonium Hexafluorophosphate salt (50% wt. solution in propylene

carbonate) (4 % wt) in ratio to PS are used as the photopolymerization initiator. Rhodamine-700 in

amount 0.025 mol/l is used as the fluorescent dye. PS-FD concentration was 2.5 % wt.

WE CLAIM:

1.	A method of manufacturing thin - film polymer fluorescent information layer on the relief

surface of carrier comprising the steps of:

(a)	providing a photopolymeric composition comprising a polymerizable substance (PS) and a

fluorescent dye (FD);

(b)	providing a solvent mixture comprising at least one ketone ;

(c)	dissolving the composition obtained in the solvent mixture ;

(d)	adding a polymerization photoinitiator to the resulting composition ;

(e)	filtering the composition of step (d) ; and

(f)	applying said composition to the surface of said carrier.

2.	The method as claimed in Claim 1, wherein the polymerizable substance (PS) is selected from

the group consisting of bis (3, 4-epoxycyclohexylmethyl) adipate, neopentyl glycol diglycidyl ether,

trimethylol propanetriglicidyl ether, diethylene glycol, 3,4- epoxycyclohexylmethyl-3, 4-

epoxycyclohexane carboxylate, trimethylolpropane trivinyl ether, s-Caprolactone Triole, poly

(vinylchloride-co-vinylacetate-co-2- hydroxypropyl acrylate) Hydroxyl, poly (o-cresyl glycidyl ether)

co-formaldehyde, cycloaliphatic epoxide 4206, poly (vinylchloride-co-isobutyl vinyl ether) and poly

(vinylformal).

3.	The method as claimed in Claims 1 and 2, wherein the solvent mixture comprises one or more

ketones selected from the group consisting of isobutyl-methylketone, 3-methyl-2- butanone, acetone,

methyl ethyl ketone, and mixtures thereof.

4.	The method as claimed in Claims 1 and 2, wherein the solvent mixture comprises

isobutylketone.

5.	The method as claimed in Claim 1, wherein the polymerization photoinitiator in the step (d) is

selected from the group consisting of triarylsulfonium hexafluorophosphate salt and / or

triarylsulfonium hexafluoroantimonate salt.

6.	The method as claimed in Claim 1, wherein the FD is selected from the group consisting of 3-

Diethylamino-7-diethyliminophenoxazonium Perchlorate; 8-(Trifluoromethyl)-2,3,5,6,l 1,12,14,15-

octahydro-lH,4H,10H,13H-diquinolizino{9,9a,l-bc:9',9a' l-hi]xanthylium Perchlorate; 8-Cyano-

2,3,5,6,1 l,12,14,15-octahydro-lH,4H,10H,13H-diquinolizino{9,9a,l-bc:9',9a'l-hi]xanthylium

Perchlorate	and	perylene-1,6,7,12-tetraphenoxy-3,4,9,10-tetracarboxylic-acid-bis-(2,6-

diisopropylanilide).

7.	The method as claimed in Claims 1-6, wherein the solvents are selected from the group

consisting of ketones having a boiling temperature of 98 - 120 °C and other solvents having the boiling

temperature not higher than about 80° C.

8.	The method as claimed in Claims 1 - 7, wherein the dissolving of the PS-FD composition is

performed by stirring said composition for four hours at 60 °C degree to obtain a 4% homogenous

solution.

9.	The method as claimed in Claims 1 - 8, comprising a multilayer fluorescent information carrier,

wherein each layer is separately informed and joined together as a unit.

A liquid composition for a thin-film polymer fluorescent layer is disclosed that

comprises a polymerizable substance (PS), a polymerization photoinitiator, a

fluorescent dye (FD) and an organic solvent, comprising one or more ketones having a

boiling temperature in the range of about 98 - 120°C mixed with another solvent

having a boiling temperature not higher than about 80°C.	

Documents:

				1615-kolnp-2003-granted-abstract.pdf

				1615-kolnp-2003-granted-assignment.pdf

				1615-kolnp-2003-granted-claims.pdf

				1615-kolnp-2003-granted-correspondence.pdf

				1615-kolnp-2003-granted-description (complete).pdf

				1615-kolnp-2003-granted-examination report.pdf

				1615-kolnp-2003-granted-form 1.pdf

				1615-kolnp-2003-granted-form 18.pdf

				1615-kolnp-2003-granted-form 3.pdf

				1615-kolnp-2003-granted-form 5.pdf

				1615-kolnp-2003-granted-form 6.pdf

				1615-kolnp-2003-granted-gpa.pdf

				1615-kolnp-2003-granted-reply to examination report.pdf

				1615-kolnp-2003-granted-specification.pdf

« Previous Patent

Next Patent »

Patent Number	228125	

Indian Patent Application Number	1615/KOLNP/2003	

PG Journal Number	05/2009	

Publication Date	30-Jan-2009	

Grant Date	28-Jan-2009	

Date of Filing	12-Dec-2003	

Name of Patentee	D DATA, INC.	

Applicant Address	410 PARK AVENUE, NEW YORK, NY	

Inventors:

#	Inventor's Name	Inventor's Address	

1	DOROZHKINA GALINA	PR. PATSASVA 14-79M 141700 DOLGOPRODNIJ	

2	LEZHNEV ALEKSEI	FLAT 172, RUBLEVSKOYE SHOSSE 38, K. 2, 121609 MOSCOW	

3	LEVICH EUGENE	330 WEST 45TH STREET, APT. 9L, NEW YORK, NY 10036	

4	PEBALK DMITRY	AZOVSKYAYA ST. 25-3-241, 113452 MOSCOW	

PCT International Classification Number	B32B 3/00	

PCT International Application Number	PCT/US2002/16687	

PCT International Filing date	2002-05-29	

PCT Conventions:

#	PCT Application Number	Date of Convention	Priority Country	

1	60/293,537	2001-05-29	U.S.A.	

© All Indian Patents, 2013-2021.

  Patent data available in the public domain from Indian Patents Office, Department of Industrial Policy and Promotions, Ministry of Commerce and Industry, Government of India.

File: patents/228130-an-absorbent-polymer-composition-and-a-method-of-making-the-same.html (part 1 of 2)
Indian Patents. 228130:AN ABSORBENT POLYMER COMPOSITION AND A METHOD OF MAKING THE SAME

Indian Patents

Recently Granted Patents

  Recently Published Patents

Title of Invention	AN ABSORBENT POLYMER COMPOSITION AND A METHOD OF MAKING THE SAME

Abstract	The present invention relates to an absorbent polymer composition com-prising; a polymeric material; absorbent particles; and thermally expandable microspheres.	

Full Text	 

A3S0E3afr?0L.TSS OaiPOSITIONS, MEDICAL ARTICLE, AND METHODS

BACKGROUND

Absorbent polymer compositions, particularly in the form of a foam, are useful in fluid management applications such as medical wound dressings and wound packing materials that absorb human sera. Conventional absorbent polymer foams typically include (1) closed cell foams prepared by introducing gas cells into the polymer by either thermal decomposition of chemical foaming agents or blending of gasses with polymer/hydrocoUoid blends, or (2) open cell foams prepared by blending gasses with polymerizing hydrophilic polymers such as polyether-polyurethane pre-polymers. Absorbent foams prepared by method (2) have fast absorbency of human sera but do not retain the fluid upon little or no applied pressure. Absorbent foams prepared by method (1) pose difficult manufacturing issues with respect to maintaining the closed cell structure after extrusion forming due to inadequate cooling and subsequent coalescence and collapse of the closed cell structure that leads to a loss of void space.

Consequently, there is a need to provide foamed hydrocolloids that have sufficient initial uptake of aqueous fluids to facilitate fluid management of low to medium exuding wounds and a facile process for providing a composition having stabilized foam morphology.

SUMMARY OF THE INVENTION In a first aspect, die present invention is directed to an absorbent polymer composition that includes a polymeric material, absorbent particles, and thermally expandable microspheres. In a second aspect, the present invention is an absorbent polymer foam composition that includes a polymeric material, absorbent particles, and thermally expanded microspheres. Herein, the absorbent particles and expandable microparticles are two distinct materials.

Preferably, the absorbent particles are provided in a matrix (e.g., a hydrocarbon oil) and form an emnlskm (eg., an inverse emulsion). Such emulsions are often referred to simply as "hydrocofloid."

In certain t	: parades 2^ superabsorbent Herein,

"absorbent" means thai a material is capable of absorbing water or bodily fluids, and "superabsorbent" means that the material will absorb at least 100% of its weight.

Preferably, a polymer foam composition of the present invention that includes thermally expanded microspheres has a density less than 0.8 gram per cubic centimeter (cc), preferably less than 0.7 gram per cc.

In a particularly preferred embodiment, the present invention provides a polymer foam composition that includes: a polymeric material; a hydrocolloid comprising superabsorbent particles; and thermally expanded microspheres; wherein the polymer foam has a density of less than 0.8 gram per cubic centimeter.

In another embodiment, the present invention features an absorbent polymer foam composition that is preparable by a method that includes: combining a polymeric material, absorbent particles (preferably in the form of a hydrocolloid), and thermally expandable microspheres at a temperature below the expansion temperature of the microspheres to form a mixture; and increasing the temperature of the mixture above the expansion temperature of the thermally expandable microspheres.

In yet another embodiment, the present invention provides a method that includes: combining a polymeric material, absorbent particles (preferably in the form of a hydrocolloid), and thermally expandable microspheres to form a mixture in an extruder at a temperature below the expansion temperature of the microspheres; and increasing the temperature of the mixture above the expansion temperature of the thermally expandable microspheres during extrusion. Preferably, the resultant foamed composition has a density less than 0.8 gram per cubic centimeter (cc) (preferably less than 0.7 gram per ex) is formed.

The present invention also provides medical articles that include the polymer compositions. The medical articles can be any of a wide variety of products, but preferably are wound dressings and wound packing materials.

The present invention also provides methods of making and using the polymer compositions.

As used herein, "a," "an," "the," "at least one," and "one or more" are used interchangeably. Also herein, the recitations of numerical ranges by endpoints include all numbers subsumed within that range "e.g., 1 to 5 includes 1, 1.5, 2, 2.75, 3, 3,80,4, 5, etc.).

The above ^i. i-J-J»- - af-jg pgssenr urezrinc is 3cx intended to describe each disclosed embodiment or every implementation of the present invention. The description that follows more particularly exemplifies illustrative embodiments.

BRIEF DESCRIPTION OF THE DRAWINGS

Figure 1 is a graphical representation of absorbency versus time for Example 3 and Comparative Example C5.

Figure 2 is a graphical representation of absorbency versus time for Example 4 and Comparative Example C6.

Figure 3 is a graphical representation of absorbency versus time for Example 5 and Comparative Example C7.

Figure 4 is a graphical representation of absorbency versus time for Example 6 and Example 8.

DETAILED DESCRIPTION OF ILLUSTRATIVE EMBODIMENTS

OF THE INVENTION

The present invention provides polymer compositions that include a polymeric material, absorbent particles (which are preferably provided in the form of a hydrocolloid), an optional bioactive agent, and thermally expandable microspheres. The polymeric material can include a mixture of polymers. It can also include a pressure sensitive adhesive if desired. The polymer composition can be in a wide variety of forms, such as an extruded film (e.g., having a thickness of 0.5 millimeter (mm) to 10 mm), a coating, a hydrocolloid (i.e., a material that contains particles in a second phase, typically hydrophilic particles dispersed in a lipophilic phase (e.g., hydrophobic oil)), a molded article, etc

The polymer compositions are preferably heated to expand the thermally expandable microspheres to provide a foam, such as an absorbent foam. Preferably, such a polymer foam composition with expanded microspheres therein has a density of less than 0.8 gram per cubic centimeter (cc), preferably less than 0.7 gram per cc.

Expansion of the thermally expandable microspheres can be carried out under pressure, such as that experienced in an extruder, or under ambient conditions such as that found in an air-circulating ovsc

Preferably, :be £&JLJCL± pcL>^rr ic ;32pcs33i is preparable by a method that includes combining components that include a polymeric material, absorbent particles (preferably in the form of ahydrocolloid), an optional bioactive agent, and thermally expandable microspheres at a temperature below the expansion temperature of the microspheres during extrusion such that a foamed composition having a density of less than 0.8 gram per cubic centimeter (cc) (preferably less than 0.7 gram per cc) is formed.

It has been discovered that absorbent foams of the present invention that have been formed by extruding the material and expanding the microspheres in the extruder have substantially higher initial uptake of aqueous fluids compared to: (1) un-foamed compositions (with or without unexpanded microspheres); (2) foams prepared via thermal decomposition of chemical foaming agents; and (3) foams prepared from extruded films containing thermally expandable microspheres that have been expanded after extrusion such as by thermal oven exposure.

Significantly, preferred compositions of the present invention demonstrate a surprising rate of absoibency. For example, deionized water absorbency (wet/dry weight) at 2 hours of swelling time is preferably at least 10%, and more preferably at least 20%, higher than the same polymer composition unfoamed or foamed using chemical foaming agents.

POLYMERIC MATERIAL

A variety of different polymers, as well as mixtures thereof, may be used for the polymeric material (i.e., polymeric matrix). Preferably, such polymers are those that are suitable for melt processing, particularly extrusion processing. As is well understood in the art, a wide range of physical properties of the polymer compositions can be obtained by selection of the types and amounts of different polymers.

Polymeric materials used to prepare the absorbent polymer compositions of the present invention are meli-processible when they are fluid or pumpable, and they do not significantly degrade or gel at the temperatures used to melt process (e.g., extruding or compounding) the composition (e.g., 50°C to 300°C). Preferably, such materials have a melt viscosity of 10 poise to 1,000,000 poise, as measured by capillary melt rheometry at the processing temperatures and shear rates employed in extrusion.

Typically, suitable VIUB^ >s -xs^gy* z-rzz TS=SEX «iz±i this range at a temperature of 125°C to 175°C and at a shear rate of approximately 100 seconds"1 (s"1).

If multiple polymer components are to be blended, preferably, each of the components has similar melt viscosity. The ability to form a finely dispersed morphology is related to a ratio of the shear viscosity of the components at melt mixing temperatures. Shear viscosity is determined using capillary rheometry at a shear rate approximating extrusion blending conditions, that is, 100 s'1 and 175°C. When a higher viscosity component is present as the minor component, the viscosity ratio of minor to major components is preferably less than 20:1, more preferably less than 10:1. When a lower viscosity material is present as the minor component, the viscosity ratio of minor to major components are preferably greater than 1:20, more preferably greater than 1:10. The melt viscosities of individual components may be altered by the addition of plasticizers, tackifiers or solvents or by varying mixing temperatures.

The organic polymers suitable for the matrix of the polymer compositions of the present invention can be elastomeric, thermoplastic, or both.

Elastomeric polymers useful in the invention are typically materials that form one phase at 21°C, have a glass transition temperature less than 0°C, and exhibit elastomeric properties. The elastomeric polymers include, but are not limited to, polyisoprenes, styrene-diene block copolymers, natural rubber, polyurethanes, polyether-block-amides, poly-alpha-olefins, (Cl-C20)acrylic esters of meth(acrylic) acid, ethylene-octene copolymers, and combinations thereof Elastomeric materials useful in the present invention include, for example, natural rubbers such as CV-60 (a controlled viscosity grade natural rubber having Mooney viscosity of 60 +/- 5 ML, 1+4 at 100°C, available as an International commodity); butyl rubbers, such as Exxon Butyl 268 available from Exxon Chemical Co., Houston, Texas; synthetic poly-isoprenes such as CARIFLEXIR309, available from Kraton Polymers, Houston, Texas, and NATSYN 2210, available from Goodyear Tire and Rubber Co., Akron, Ohio; ethylene-propylenes; polybutadieaes; polyisobutylenes such as VISTANEX MM L-80, available from ExxonMobil r?v»mir-*i Co; and styrene-butadiene random copolymer rubbers such as AMERIPOL 1011 A, available from BF Goodrich of Akron, Ohio.

Thermoplastic polymers useful in the invention include, for example, polyolefins such as isotactk: polypropylene; low density or linear low density polyethylene; m^inm decsky poiy=riiylene; high density polyethylene: polybutylene;

poly olefin copolyiners ar^rporfZErs- sac±: 25 ssyV^re JLayylene copolymer and blends thereof; ethylene-vinyi acetaee copolymers such as ELVAX 260, available from E. I. DuPont de Nemours & Co., Wflmington, Delaware; ethylene acrylic acid copolymers; ethylene methacrylic acid copolymers such as SURLYN 1702, available from E. I. DuPont de Nemours & Co.; polymethylmethacrylate; polystyrene; ethylene vinyl alcohol; polyester, amorphous polyester; polyamides; fluorinated thermoplastics such a polyvinylidene fluoride; polytetrafluoroethylene; fluorinated ethylene/propylene copolymers; halogenated thermoplastics such as a chlorinated polyethylene; and combinations thereof. Other exemplary thermoplastic polymers are disclosed in International Publication No. WO 97/23577.

Thermoplastic elastomeric polymers useful in the invention are typically materials that form at least two phases at 21°C, flow at a temperature greater than 50°C and exhibit elastomeric properties. Thermoplastic elastomeric materials useful in the present invention include, for example, linear, radial, star and tapered styrene-isoprene block copolymers such as KRATON Dl 107P, available from Kraton Polymers, and EUROPRENE SOL TE 9110, available from EniChem Elastomers Americas, Inc. Houston, Texas, linear styrene-(ethylene/butylene) block copolymers such as KRATON G1657 available from Kraton Polymers, linear styrene-(ethylene/propylene) block copolymers such as KRATON G1657X available from Kraton Polymers, styrene-isoprene-styrene block copolymers such as KRATON Dl 119P available from Kraton Polymers, linear, radial, and star styrene-butadiene block copolymers such as KRATON Dl 118X, available from Kraton Polymers, and EUROPRENE SOL TE 6205 available from EniChem Elastomers Americas, Inc., polyetheresters such as HYTREL G3548, available from E. L DuPont de Nemours & Co., and poly-alpha-olefin based thermoplastic elastomeric TnaTgriaU such as those represented by the formula -(CH2-CHR) where R is an alkyl group containing 2 to 10 carbon atoms and poly-alpha-olefins based on metallocene catalysis such as ENGAGE EG8200, an ethylene/1-octene copolymer available from DuPont Dow Elastomers Co., Wilmington, Delaware. Other exemplary thermoplastic elastomers are disclosed in International Publication No. WO 96/25469.

For certain embodiments, preferably, the polymeric material includes a pressure-sensitive adhesive (PSA), b should be noted that the polymers do not need to possess pressure-sensitive properties to be useful in the invention. Different polymers

may be used in combing cc &sz ae .rm'A :T"arpoi>iais s sjected based upon the desired properties of die final foam-containing article.

Pressure-sensitive adhesives useful in the present invention include, but are not limited to, natural rubbers, synthetic rubbers, styrene block copolymers, elastomers, polyurethanes, polyvinyl ethers, acrylics, poly-a-olefins, silicones, and blends thereof.

Useful natural rubber PSAs generally contain masticated natural rubber, from 25 parts to 300 parts of one or more tackifying resins to 100 parts of natural rubber, and typically from 0.5 to 2.0 parts of one or more antioxidants. Natural rubber may range in grade from a light pale crepe grade to a darker ribbed smoked sheet and includes such examples as CV-60, a controlled viscosity rubber grade, and SMR-5, a ribbed smoked sheet rubber grade. Tackifying resins used with natural rubbers generally include, but are not limited to, wood rosin and its hydrogenated derivatives; terpene resins of various softening points, and petroleum-based resins, such as, the ESCOREZ 1300 series of C5 aliphatic olefin-derived resins from Exxon Chemical Co., and PICCOLYTE S series, poly-terpenes from Hercules, Inc., Resins Division, Wilmington, Delaware. Antioxidants are used to retard the oxidative attack on natural rubber, which can result in loss of the cohesive strength of the natural rubber adhesive. Useful antioxidants include, but are not limited to, amines, such as N-N' di-beta-naphthyl-l,4-phenylenediamine, available as AGERTTE D from R.T. Vanderbilt Co., Norwalk, CT; phenolics, such as 2,5-di-(t-amyl) hydroquinone, available as SANTOVAR A available from Monsanto Chemical Co., tetrakis[methylene 3-(3',5'-di-tert-butyl-4'-hydroxyphenyl)propianate]methane, available as IRGANOX 1010 from Ciba Specialty Chemicals Inc., Tarrytown, New Jersey, and 2-2'-methylenebis(4-methyl-6-tert butyl phenol), available as Antioxidant 2246 from Cytec Industries Inc., West Patterson, New Jersey; and dithiocaibamates, such as zinc dithiodibutyl carbamate. Other materials can be added to natural rubber adhesives for example, plasticizers, pigments, and curing agents to partially vulcanize the pressure-sensitive adhesive.

Another useful class erf PSAs comprises synthetic rubber. Such adhesives are generally rubbery elastomers, which are either self-tacky or non-tacky which are made tacky with tackifiers. Self-tacky synthetic rubber PSAs include, for example, butyl rubber, a copolymer erf isobcEyieae with less than 3 percent isoprene, poly-isobutylene, a homo-polymer of isopreae, prfy-batadiene, such as TAKTENE 220 available from

Bayer Corp., Pittsburgh, rs.HNOara. anc. a^-^arhn^jnrrr rubber. Butyl rubber PSAs often contain an antioxidant stch as zinc dibuiyl (fithiocarbamate. Poly-isobutylene pressure-sensitive adhesives do not usually contain antioxidants. Synthetic rubber pressure-sensitive adhesives are also generally easier to melt process. They typically comprise poly-butadiene or styrene/butadiene rubber, from 10 parts to 200 parts of a tackifier, and generally from 0.5 to 2.0 parts per 100 parts rubber of an antioxidant such as IRGANOX 1010 from Ciba Specialty Chemicals. An example of a synthetic rubber is AMERIPOL 1011A, a styrene/butadiene rubber available from BF Goodrich. Tackifiers useful for synthetic rubber include derivatives of rosins such as FORAL 85 stabilized rosin ester from Hercules, Inc.; and synthetic hydrocarbon resins such as the PICCOLYTE A series polyterpenes from Hercules, Inc., the ESCOREZ 1300 series and the ESCOREZ 2000 Series of C9 aromatic/aliphatic olefin-derived resins both from Exxon Chemical Co, and poly-aromatic C9 resins, such as the PICCO 5000 series of aromatic hydrocarbon resins, from Hercules, Inc. Other materials can be added for special purposes, including hydrogenated butyl rubber, pigments, plasticizers, liquid rubbers, such as VISTANEX LMMH poly-isobutylene liquid rubber available from ExxonMobil Chemical Co., andcuring agents to partially vulcanize the adhesive. Styrene block copolymer PSAs generally comprise elastomers of the A-B or A-B-A type, where A represents a thermoplastic polystyrene block and B represents a rubbery block of poly-isoprene, poly-butadiene, poly (ethylene/propylene), or poly(ethylene/butylene), and resins. Examples of block copolymers useful in block copolymer PSAs include linear, radial, star and tapered styrene-isoprene block copolymers such as KRATON Dl 107P, available from Kraton Polymers Co., and EUROPRENE SOL TE 9110, available from EniChem Elastomers Americas, Inc.; linear styrene-(ethylene/butyleoe) block copolymers such as KRATON G1657, available from Kraton Polymers Co.; linear styrene-(ethylene/propylene) block copolymers such as KRATON G1750X, available from Kraton Polymers Co.; and linear, radial, and star styrene-botadiene block copolymers such as KRATON Dl 118X, available from Kraton Polymers Co., and EUROPRENE SOL TE 6205, available from EniChem Elastomers Americas, Inc. The polystyrene blocks tend to form domains that cause the block copolymer PSAs to have two-phase structures. Resins that associate with the rubber phase generally develop tack in the pressure-sensitive adhesive. Examples of rubber phase associating resins include aliphatic olefin-derived resins,

such as the ESCOREZ I30C srs >*^Taw ^nn-rrr Chemical Co., and the WINGTACK series, available fromGoodyear Tire & Robber Co.; rosin esters, such as the FORAL series and the STAYBELITE Ester 10, both available from Hercules, Inc.; hydrogenated hydrocarbons, such as the ESCOREZ 5000 series, available from Exxon Chemical Co.; poly-terpenes, such as the PICCOLYTE A series; and terpene phenolic resins derived from petroleum or terpentine sources, such as PICCOFYN A100, available from Hercules, Inc. Resins that associate with the thermoplastic phase tend to stiffen the pressure-sensitive adhesive. Thermoplastic phase associating resins include poly-aromatics, such as the PICCO 6000 series of aromatic hydrocarbon resins, available from Hercules, Inc.; coumarone-indene resins, such as the CUMAR series, available from Neville Chemical Company, Pittsburgh, Pennsylvania; and other high-solubility parameter resins derived from coal tar or petroleum and having softening points above 85°C, such as the AMOCO 18 series of alphamethyl styrene resins, available from Amoco Chemicals, Warrensville Heights, Ohio, PICCOVAR 130 alkyl aromatic poly-indene resin, available from Hercules, Inc., and the PICCOTEX series of alphamethyl styrene/vinyl toluene resins, available from Hercules, Inc. Other materials can be added to styrene block copolymers for special purposes, including rubber phase plasticizing hydrocarbon oils, such as Polybutene-8 from Chevron Phillips Chemical Co. LP, Houston, Texas, KAYDOL available from Witco Corp., Greenwich, Connecticut, and.SHELLFLEX 371 available from Kraton Polymers Co.; pigments; antioxidants, such as IRGANOX 1010 and IRGANOX 1076, both available from Ciba Specialty Chemical Inc., BUTAZATE, available from Uniroyal Chemical Co., Middlebury, Connecticut, CYANOX LDTP, available from Cytec Industries, Inc., West Paterson, New Jersey, and BUTASAN, available from Monsanto Co.; anti-ozonants, such as NBC, a nickel dibutyldithiocarbamate, available from E. I. DuPont de Nemours & Co.; liquid rubbers such as VTSTANEX LMMH poly-isobutylene rubber available from ExxonMobil Chemical Co., Houston, Texas; and ultraviolet light inhibitors, such as IRGANOX 1010 and TINUVIN P, available from Ciba Specialty Chemical Inc.

Polyvinyl ether PSAs are generally blends of homo-polymers of vinyl methyl ether, vinyl ethyl ether or vinyl iso-butyl ether, or blends of homo-polymers of vinyl ethers and copolymers of vinyl ethers and acrylates to achieve desired pressure-sensitive properties. Depending on the degree of polymerization, homo-polymers may

be viscous oils, tacky sof: rrsrs ar~3bber-Ii2 srssszs. Polyvinyl ethers used in polyvinyl ether adhesives include polymers based on: vinyl methyl ether such as LUTANOL M 40, available from BASF Corp., Mount Olive, New Jersey, and GANTREZ M 574 and GANTREZ 555, available from International Specialty Products, Inc. Wayne, New Jersey; vinyl ethyl ether such as LUTANOL A 25, LUTANOL A 50 and LUTANOL A 100; vinyl isobutyl ether such as LUTANOL 130, LUTANOL 160, LUTANOL IC, LUTANOL I60D and LUTANOL 165D; methacrylate/vinyl isobutyl ether/acrylic acid such as ACRONAL 550 D, all available from BASF Corp. Antioxidants useful to stabilize the poly-vinylether pressure-sensitive adhesive include, for example, IRGANOX 1010 available from Ciba Specialty Chemical Inc., and Antioxidant ZKF all available from Bayer Corp. Other materials can be added for special purposes as described in BASF Corp. literature including tackifier, plasticizer, pigment, and combinations thereof.

Acrylic pressure-sensitive adhesive polymers can be formed by polymerizing one or more (meth)acrylic esters of non-tertiary alkyl alcohols, with the alkyl groups typically having form-1 to 20 carbon atoms (e.g., from 3 to 18 carbon atoms). Suitable aerylate monomers include methyl acrylate, ethyl acrylate, n-butyl acrylate, lauryl acrylate, 2-ethylhexyl acrylate, cyclohexyl acrylate, iso-octyl acrylate, octadecyl acrylate, nonyl acrylate, decyl acrylate, dodecyl acrylate, and combinations thereof. The corresponding methacryiates are useful as well. Also useful are aromatic acrylates and methacryiates, e.g., benzyl acrylate, cyclobenzyl acrylate, and combinations thereof.

Optionally, one or more mono-ethylenically unsaturated co-monomers may be polymerized with the (meth)acrylate monomers; the particular amount of co-monomer is selected based upon the desired properties of the polymer. One group of useful co-monomers includes those having a homo-polymer glass transition temperature greater than the glass transition temperature of the acrylate homo-polymer. Examples of suitable co-monomers in this group include acrylic acid, acrylamide, methacrylamide, substituted acrylamides such as N^N-dimethyl acrylamide, itaconic acid, methacrylic acid, acrylonitrile, methacrylonitrile, vinyl acetate, N-vinyl pyrrolidone, isobornyl acrylate, cyano ethyl acrylate, N-vinylcaprolactam, maleic anhydride, hydroxyalkylacrylates, N^N-dnnrthyl aminoethyl (meth)acrylate, N,N-diethylacrylamide, beta-caiuuxyetliv 1 acrylate, vinyl esters of neodecanoic,

neononanoic, neopentznorr I-ecrebsssrac- JTJLJIJSJE±: acids (e.g., available from Union Carbide Corp. of Danbury, Conn, under the trade designation VYNATES), vinylidene chloride, styrene, vinyl toluene, alkyl vinyl ethers, and combinations thereof. A second group of monoethylenically unsaturated co-monomers which may be polymerized with the acrylate or methacrylate monomers includes those having a homo-polymer glass transition temperature less than the glass transition temperature of the acrylate homo-polymer. Examples of suitable co-monomers falling within this class include ethyloxyethoxy ethyl acrylate (Tg=-71° C), a methoxypolyethylene glycol 400 acrylate (Tg=-65° C; available from Shin Nakamura Chemical Co., Ltd., Tokyo, JP, under the designation "NK Ester AM-90G"), and combinations thereof.

Poly-a-olefin PSAs, also called a poly(l-alkene) pressure-sensitive adhesives, generally comprise either a substantially uncrosslinked polymer or a uncrosslinked polymer that may have radiation activatable functional groups grafted thereon as described in U.S. Pat. No. 5,209,971 (Babu et. al.). The poly-alpha-olefm polymer may be self-tacky and/or include one or more tackifying materials. If uncrosslinked, the inherent viscosity of the polymer is generally between 0.7 and 5.0 deciliters per gram as measured by ASTMD 2857-93, "Standard Practice for Dilute Solution Viscosity of Polymers". In addition, the polymer generally is predominantly amorphous. Useful poly-alpha-olefin polymers include, for example, three to eighteen carbon (C3-C18) poly(l-alkene) polymers, preferably C5-C12 alpha-olefins and copolymers of those with C3 and more preferably C6-C8 and copolymers of those with C3. Tackifying materials are typically resins that are miscible in the poly-alpha-olefin polymer. The total amount of tackifying resin in the poly-alpha-olefin polymer ranges from 0 to 150 parts by weight per 100 parts of the poly-alpha-olefin polymer depending on the specific application. Useful tackifying reins include resins derived by polymerization of C5 to C9 unsaturated hydrocarbon monomers, polyterpenes, synthetic polyterpenes and the like and combinations thereof. Examples of such commercially available resins based on a C5 olefin fraction of this type are WINGTACK 95 and WINGTACK 15 tackifying resins from Goodyear Tire & Rubber Co. Other hydrocarbon resins include REGALREZ 1078 and REGALREZ 1126 available from Hercules, Inc., and ARKON PI 15 available from Arakawa Chemical USA, Inc., Chicago, Illinois.  Other materials can be added, including antioxidants, fillers, pigments, radiation activated crosslinking agents, and combin^kxrs tberca£

Silicone PSAs cvrrj ,sr ZSPZ  «f*i  « ^if^ 2 partner or gum, and a tackifying resin. ThepolyiiKTistypicanyam^iiK^ecniar^raght polydimethylsiloxane or polydimethyldiphenylsiloxane, that contains residual silanol functionality (SiOH) on the ends of the polymer chain, or a block copolymer comprising polydiorganosiloxane soft segments and urea terminated hard segments. The tackifying resin is generally a three-dimensional silicate structure that is endcapped with trimethylsiloxy groups (OSiMe3) and also contains some residual silanol functionality. Examples of tackifying resins useful with silicones include SR 545, from General Electric Co., Silicone Resins Division, Waterford, New York, and MQD-32-2 from Shin-Etsu Silicones of America, Inc., Torrance, California. Manufacture of typical silicone pressure-sensitive adhesives is described in U.S. Patent No. 2,736,721 (Dexter). Manufacture of silicone urea block copolymer pressure-sensitive adhesive is described in U.S. Patent No. 5,214,119 (Leir et al). Other materials that can be added to silicones, include pigments, plasticizers, and fillers. Fillers are typically used in amounts from 0 parts to 10 parts per 100 parts of silicone pressure-sensitive adhesive. Examples of fillers that can be used with silicones include zinc oxide, silica, carbon  . black, pigments, metal powders, calcium carbonate and combinations thereof.

Solid elastomeric gels produced by the process described in International Publication No. 97/00163 arc also useful polymers in the present invention. Generally, the method described in WO 97/00163 is for making solid elastomeric gel from styrene block copolymer (e.g., styrene-isoprene-styrene, styrene-ethylenebutylene-styrene) and plasticizers. The method includes the steps of: (1) providing an extruder having multiple in-feed sections with each followed by a mixing section along a barrel of the extruder; (2) introducing the copolymer into one of the in-feed sections of the operating extruder; (3) heating and shearing ibe copolymer in a subsequent mixing section; (4) introducing the plasticizer to the copolymer through at least one of the feeding sections in a pattern and at a rate that produces solid elastomeric gel at room temperature that will retain its shape after repeated compression and decompression of the gel; and (5) ejecting the gel from the extruder. The ejecting step may include ejecting the gel through a die to form a length of the gel having a predetermined cross-section, and the method may further include (6) cutting the extruded gel into lengths to form pieces of the gel with uniform cross sections thai can be used in pads. Alternatively, the method

can further include the ssr of • r  'j- '-■- ^ 3 my '■■■"• 2=1 —rr» a mold having a predetermined shape.

Various combinations of the foregoing polymers can be used for desired effects.

The polymer may be crosslinked by adding a crosslinking compound or through electron beam or gamma radiation. A crosslinking compound can be a multi-ethylenically unsaturated compound wherein the ethylenic groups are vinyl groups, allyl groups, and/or methallyl groups bonded to nitrogen, oxygen, or carbon atoms. Exemplary compounds for crosslinking vinyl-containing polymers include, but are not limited to, divinyl, diallyl or dimethallyl esters (e.g., divinyl succinate, divinyl adipate, divinyl maleate, divinyl oxalate, divinyl malonate, divinyl glutarate, diallyl itaconate, diallyl maleate, diallyl fumarate, diallyl diglycolate, diallyl oxalate, diallyl adipate, diallyl succinate, diallyl azelate, diallyl malonate, diallyl glutarate, dimethallyl maleate, dimethallyl oxalate, dimethallyl malonate, dimethallyl succinate, dimethallyl glutarate, and dimethallyl adipate), divinyl, diallyl or dimethallyl ethers (e.g., diethyleneglycol divinyl ether, butanediol divinyl ether, ethylene glycol divinyl ether, ethylene glycol diallyl ether, diethylene glycol diallyl ether, butane diol diallyl ether, ethylene glycol dimethallyl ether, diethylene glycol dimethallyl ether, and butane diol dimethallyl ether), divinyl, diallyl or dimethallyl amides includingbis(N-vinyl lactams), (e.g., 3,3-ethylidene bis(N-vinyl-2-pyrrolidone)), and divinyl, diallyl or dimethallyl ureas. Various combinations of such crosslinking agents can be used if desired.

ABSORBENT PARTICLES

The addition of absorbent particles, preferably in the form of a hydrocolloid, to the polymer imparts hydrophilic character to the composition. The particles used in the present invention may be any synthetically prepared or naturally occurring polymer capable of absorbing aqueous fluids including human sera. Varieties of particles within the scope of the present invention include synthetic polymers prepared from single or multiple monomers, naturally occurring hydrophilic polymers or chemically modified naturally occurring hydrophilic polymers.

Non-limiting examples of such particles include polyhydroxyalkyl acrylates and methacrylates, polyvinyl lactams, polyvinyl alcohols, polyoxyalkylenes, polyacrylamides, polyacryik arid, polystyrene sulfonates, natural or synthetically

modified polysaccariass. *~-  ^*^  i -»- '-•' -^ f  «* frj-^v csllulosics, and combinations thereof.

When used in medical applications, the particles are preferably dermatologically acceptable and non-reactive with the skin of the patient or other components of the foamed absorbent composition including any antimicrobial agents that may be present in the composition.

Desirably, the particles include a synthetic polymer that may be either linear or crosslinked. Non-limiting examples of synthetic hydrocolloids include polymers prepared from N-vinyl lactams, e.g. N-vinyl-2-pyrrolidone, 5-methyl-N-vinyl-2-pyrrolidone, 5-ethyl-N-vinyl-2-pyrrolidone, 3,3-dimethyl-N-vinyl-2-pyrrolidone, 3-methyl-N-vinyl-2-pyrrolidone, 3-ethyl-N-vinyl-2-pyrrolidone, 4-methyl-N-vinyl-2-pyrrolidone, 4-ethyl-N-vinyl-2-pyrrolidone, N-vinyl-2-valerolactam, N-vinyl-2-caprolactam, and combinations thereof.

Other monomers useful to prepare absorbent particles include hydroxyalkyl acrylates and methacrylates (such as 2-hydroxyethyl acrylate, 2-hydroxyethyl methacrylate, 2-hydroxypropyl acrylate, 2-hydroxypropyl methacrylate, 2,3-dihydroxypropyl methacrylate), acrylic acid, methacrylic acid and a tertian/ amino-methacrylimide (e.g., trimethylamino-methacrylimide), crotonic acid, pyridine, and combinations thereof.

Other monomers useful to prepare absorbent particles include water soluble amides (such as N-(hydroxymethyl)acrylamide and -methacrylamide, N-(3-hydroxpropyl)acrylamide, N-(2-hydroxyethyl) methacrylamide, N-(l,l-dimethyl-3-oxabutyl)acrylamide N-[2-(dimethylamine)ethyl]acrylamide and -methacrylamide, N-[3-(dimethylainino)-2-hydrox)ipropyl]methacrylamide, and N-[l,l-dimethyl-2« (hydroxymethyl)-3-oxabutyl]acryiamide); water-soluble hydrazine derivatives (such as trialkylamine methacrylimide, and dimetfayH2-bydroxypropyl)amine methacrylimide); mono-olefinic sulfonic acids and their salts (such as sodium ethylene sulfonate, sodium styrene sulfonate and 2-acryiamideo-2-methylpropanesulfonic acid); and the following monomers containing nitrogen in the non-cyclic or cyclic backbone of the monomer: 1-vinyl-imidazole, l-vinyl-indole, 2-vinyl imidazole, 4-vinyl-imidazole, 2-vinyl-l-methyl-imidazole, 5-vinyl-pyrazoline, 3-methyl-5-isopropenyl-pyrazole, 5-methylene-hydantoin, 3-vinyl-2-oxazoIkk>De, 3-metbacrylyl-2-oxazolidone, 3-methacrylyl-5-methyl-2-oxazolidone, 3-vinyl-5-nietiiyi-2-oxazolidone, 2- and 4-vinyl-pyridine, 5-

vinyl-2-methyl-pyridine. I-yjay^gy^j^Te-l-^^vky 3-isjH.^jugrvi-pyridine, 2- and 4-vinyl-piperidine, 2- and 4-vinyI-quinofine, 2,4-dimethyl-6-\in}1-s-triazine, 4-acrylyl-morpholine, and combinations thereof.

Other absorbent particles include polymers that are either naturally occurring or synthetically prepared. These materials include polyvinyl alcohol, polyoxyalkylenes, and such naturally occurring or synthetically modified materials as polysaccharides, gums, modified cellulosics, and combinations thereof.

Representative polysaccarides include starch, glycogen, hemicelluloses, pentosans, gelatin, celluloses, pectin, chitosan, and chitin. Representative gums include Arabic, Locust Bean, Guar, Agar, Carrageenan, Xanthan, Karaya, alginates, tragacanth, Ghatti, and Furcelleran gums. Representative modified celluloses include methyl cellulose, hydroxypropyl methyl cellulose, carboxymethylcellulose, and hydroxypropyl cellulose.

Useful absorbent particles of the present invention are preferably prepared by reverse-phase polymerization methods described in European Patent Specifications 0 172 724 Bl and 0 126 528 A2, which form inverse-emulsions having 0.2 to 10 micron diameter crosslinked hydrophilic polymer microparticles dispersed in hydrophobic oils (preferably the polymer is chosen to be miscible with the hydrophobic oil). These emulsions are commercially available under the trade designation of SALCARE from.Ciba Specialty Chemicals. The hydrophilic polymers can be either anionic (e.g., 50 weight percentage solids sodium polyacrylate in mineral oil, available as SALCARE SC91) or cationic (e-g., 50 weight percentage solids methylene chloride quaternary ammonium salt of dimethylaminoethylmethacrylate in mineral oil, available as SALCARE SC95). Other absorbent particles can be prepared using a volatile solvent as described in European Patent Application 0 489 967 Al.

Crosslinking of the linear polymer chains of the absorbent particles may be desired to improve cohesive properties upon absorption of aqueous fluids. When such crosslinking is desired for polymers made from vinyl monomers discussed above, a multi-ethylenically unsaturated compound with the ethylenic groups being vinyl, allyl, or methallyl groups bonded to nitrogen, oxygen or carbon atoms can be used.

Non-limiting examples of crosslinking agents for vinyl containing polymers include divinyl, diallyl, or dJTTWtalM esters (e.g. ethylene glycol dimethacrylate, divinyl succinate, divinyi arfrparr divinvl maleate, divinyl oxalate, divinyl malonate,

divinyl glutarate, diallyl nacacas. JaPyi -^Hfar* cf^Tfyl irnznEe, diallyl diglycolate, diallyl oxalate, diallyl adipate, diallyl succinate, diallyl azelate, diallyl malonate, diallyl glutarate, dimethallyl maleate, dimethallyl oxalate, dimethallyl malonate, dimethallyl succinate, dimethallyl glutarate, and dimethallyl adipate); divinyl, diallyl or dimethallyl ethers (e.g. diethyleneglycol divinyl ether, butane diol divinyl ether, ethylene glycol divinyl ether, ethylene glycol diallyl ether, diethylene glycol diallyl ether, butane diol diallyl ether, ethylene glycol dimethallyl ether, diethylene glycol dimethallyl ether, and butane diol dimethallyl ether); divinyl, diallyl or dimethallyl amides including bis(N-vinyl lactams), (e.g., 3,3'-ethylene bis(N-vinyl-2-pyrrolidone) and methylene-bis-acrylamide); and divinyl, diallyl and dimethallyl ureas. Various combinations of crosslinking agents can be used.

For n-vinyl lactams, the preferred crosslinking agents are diallyl maleate and 3,3'-ethylidene bis (N-vinyl-2-pyrrolidone). For acrylates and methacrylates, the preferred crosslinking agents are ethylene glycol dimethacrylate and methylene-bis-acrylamide. For polyvinyl lactams (e.g., poly-N-vinylpyrrolidone), the preferred crosslinking agents are diallyl maleate or 3,3-ethylidene bis (N-vinyl-2-pyrrolidone).

EXPANDABLE MICROSPHERES

The expandable microspheres useful in the invention feature a flexible, thermoplastic, polymeric shell and a core that includes a liquid and/or gas that expands upon heating above the expansion temperature of the microsphere. This expansion typically involves softening of the polymeric shell and expansion of the liquid or gas core. Preferably, the core material is an organic substance that has a lower boiling point than the softening temperature of the polymeric shell. Examples of suitable core materials include propane, butane, pentane, iso-butane, neo-pentane, and combinations thereof.
