Repository: anandvc/allindianpatents

File: patents/228166-a-polymerizable-composition.html (part 1 of 3)
Indian Patents. 228166:A POLYMERIZABLE COMPOSITION

Indian Patents

Recently Granted Patents

  Recently Published Patents

Title of Invention	A POLYMERIZABLE COMPOSITION

Abstract	The present invention relates to a polymerizable composition comprising: (a) an organoborane amine complex in an amount of 2 to 4 percent by weight; (b) one or more of monomers, oligomers or polymers having olefinic unsaturation which are capable of polymerization by free radical polymerization; in an amount of 10 to 90 percent by weight; (c ) one or more compounds, oligomers or prepolymers having a siloxane backbone and reactive moieties capable of polymerization in an amount of I to 90 percent by weight; (d) a catalyst for the polymerization of the one or more compounds, oligomers or prepolymers having a siloxane backbone and reactive moieties capable of polymerization in an amount ~fO.l to 10 percent by weight.	

Full Text	 

AMINE ORGANOBORANE COMPLEX INITIATED POLYMERIZABLE COMPOSITIONS CONTAINING SILOXANE POLYMERIZABLE COMPONENTS

This invention relates to organoborane amine initiated polymerizable compositions that contain siloxane polymerizable components. The polymerizable compositions comprise compounds containing moieties capable of free radical polymerization and polymerizable compounds containing siloxane. In another embodiment the invention relates to adhesives, sealants, and coatings containing organoborane amine complexes and compounds containing moieties capable of free radical polymerization and polymerizable compounds containing siloxane backbones. Another embodiment of this invention is organoborane amine complexes in which the amine has siloxane functionality. Another embodiment of this invention relates to polymerizable compositions comprising compounds containing moieties capable of free radical polymerization and organoborane amine complex initiators and silicone containing materials capable of producing acid upon exposure to moisture allowing for the polymerizable composition to be stable in a one-part formulation in the absence of moisture.

In many practical situations in which compounds are subjected to polymerization, for instance where the polymerizable compounds are used as adhesives, it is desirable to have polymerizable compositions and adhesive compositions that can cure on demand, by performing an operation such as heating, shearing or contacting two or more components containing reactive materials. Cure on demand means that the polymerization can be initiated when desired. A significant problem with cure on demand compositions is the stability of the compositions. Many such compositions at, or near, ambient temperature will cure partially resulting in an increased viscosity causing difficulties in handling and reduced functionality of the polymerizable composition or adhesive composition.

Low surface energy olefins such as polyethylene, polypropylene and polytetrafluroethylene have a variety of attractive properties in a variety of uses, such as toys, automobile parts, furniture applications and the like. Because of the low surface energy of these plastic materials, it is very difficult to find adhesive compositions that bond to these materials. The commercially available adhesives that are used for these plastics require time consuming or extensive pretreatment of the surface before the adhesive will

bond to the surface. Such pretreatments include corona treatment, flame treatment, the application of primers, and the like. The requirement for extensive pretreatment of the surface results in significant limitations to the designers of automobile components, toys, furniture and the like.

A series of patents issued to Skoultchi (US Patent Numbers 5,106,928; 5,143,884; 5,286,821; 5,310,835 and 5,376,746 (all incorporated herein by reference)) disclose a two-part initiator system that is usefiil in acrylic adhesive compositions. The first part of the two-part system includes a stable organoborane amine complex and the second part includes a destabilizer or activator such as an organic acid or an aldehyde. The organoborane compound of the complex has three ligands which can be selected from CM0 alkyl groups or phenyl groups. The adhesive compositions are disclosed to be useful in structural and semi-structural adhesive applications, such as speaker magnets, metal to metal bonding, automotive glass to metal bonding, glass to glass bonding, circuit board component bonding, bonding select plastics to metal, glass to wood, etc. and for electric motor magnets.

Zharov, et al. discloses in a series of US Patents (US 5,539,070; US 5,690,780; and US 5,691,065 (all incorporated herein by reference)) polymerizable acrylic compositions which are particularly useful as adhesives wherein organoborane amine complexes are used to initiate cure. It is disclosed that these complexes are good for initiating polymerization of an adhesive that bonds to low surface energy substrates.

Pocius in a series of patents (US 5,616,796; US 5,621,143; US 5,681,910; US 5,686,544; US 5,718,977; and US 5,795,657 (all incorporated herein by reference)) disclose amine organoborane complexes using a variety of amines such as polyoxyalkylene polyamines and polyamines which are the reaction product of diprimary amines and compound having at least two groups which react with a primary amine. Pocius (US 5,686,544) discloses a composition comprising an organoborane polyamine complex, polyol and an isocyanate decomplexing agent.

After polymerization many of the compositions of the prior art demonstrate excellent stability, strength, and adhesion at or near ambient temperatures, but at temperatures above and below room temperature undergo significant loss of strength and adhesion due to softening at temperatures above the adhesive's Tg and embrittlement at

temperatures below the Tg of the adhesive matrix. This limits the environments where substrates bonded using these adhesives can be used.

Therefore, there is a need for adhesive systems wlich are capable of bonding to low surface energy substrates, and initiator systems which facilitate such bonding. What are further needed are polymer compositions and adhesive systems which are thermally stable at, or near, ambient temperatures and which will undergo polymerization when the user desires. Also needed are adhesive compositions which are capable of bonding to low surface energy substrates, and bonding low surface energy substrates to other substrates, without the need for extensive or costly pretreatment. Compositions that have stability and adhesion at temperatures different from ambient are also desired.

In one embodiment the invention is a polymerizable composition comprising a) an organoborane amine complex; b) one or more of monomers, oligomers or polymers having olefinic unsaturation which is capable of polymerization by free radical polymerization; c) one or more compounds, oligomers or prepolymers having a siloxane backbone and reactive moieties capable of polymerization; and d) a catalyst for the polymerization of the one or more compounds, oligomers or prepolymers having a siloxane backbone and reactive moieties capable of polymerization. Some of the compositions of the invention can be polymerized by exposure to temperatures at which the organoborane amine complex undergoes disassociation and initiates polymerization of the reactive compounds, oligomers or prepolymers.

In another embodiment the invention is a two part polymerizable composition comprising a) an organoborane amine complex; b) one or more of monomers, oligomers or polymers having olefinic unsaturation which is capable of polymerization by free radical polymerization; c) one or more compounds, oligomers or prepolymers having siloxane in the backbone and reactive moieties capable of polymerization, d) an effective amount of a compound that causes the organoborane amine complex to disassociate, freeing the borane to initiate polymerization of the one or more monomers, oligomers or polymers having olefinic unsaturation; and e) a catalyst for the polymerization of the one or more compounds, oligomers or prepolymers having a siloxane backbone and reactive moieties capable of polymerization. The compound that causes disassociation of the complex is kept separate from the complex until initiation of polymerization is desired. It

may be desirable to keep catalyst components used in the composition separate from portions of the composition with which they may react under normal storage or transport conditions for instance, in separate pails of a two part composition.

In a preferred embodiment, the two part composition further comprises a compound which is reactive with both the b) one or more of monomers, oligomers or polymers having olefinic unsaturation which is capable of polymerization by free radical polymerization; and the c) one or more compounds, oligomers or prepolymers having a siloxane backbone and reactive moieties capable of polymerization. This composition can be polymerized by contacting the two parts of the composition.

In another embodiment the invention is an organoborane amine complex comprising an alkyl borane having ligands which are alkyl, cycloalkyl or both and an amino siloxane.

In yet another embodiment the invention is a polymerizable composition comprising a) an organoborane amine complex; b) one or more of monomers, oligomers or polymers having olefinic unsaturation which is capable of polymerization by free radical polymerization; and c) a compound which has siloxane groups in its backbone and contains a moiety which when exposed to moisture releases an acid capable of decornplexing the organoborane amine complex. This; composition can be polymerized by exposing the composition to atmospheric moisture under conditions such that part c) decomposes to form an acid, which causes the organoborane amine complex to disassociate and initiate polymerization.

The polymerizable compositions of the invention are stable at, or near, ambient temperature and can be cured upon demand by contacting the two parts of the composition, or alternatively by heating the composition above the thermal disassociation temperature of the organoborane amine complex. Furthermore, the polymerizable compositions of the invention can form bonds to low surface energy substrates without the need for primers or surface treatment. These polymerizable compositions can be used as adhesives, coatings or to laminate substrates together. The polymerized compositions may also demonstrate excellent cohesive and adliesive strength at elevated temperatures and thus demonstrate excellent stability at high temperatures. The compositions of the invention also

exhibit excellent properties at a wide range of temperatures including at low temperatures, for instance down to -40°C.

The organoborane used in the complex is a trialkyl borane or an alkyl cycloalkyl borane. Preferably such borane corresponds to Formula 1:

B----(R2 )3

wherein B represents Boron; and R2 is separately in each occurrence a C1-10 alkyl, C2-10 cycloalkyl, or two or more of R2 may combine to form a cycloaliphatic ring. Preferably R2 is C1-4alkyl, even more preferably C2-4 alkyl, and most preferably C3_4alkyl. Among preferred organoboranes are tri-ethyl borane, tri-isopropyl borane and tri-n-butylborane.

The amines used to complex the organoborane compound can be any amine or mixture of amines which complex the organoborane and which can be decomplexed when exposed to a decomplexing agent. The desirability of the use of a given amine in an amine/organoborane complex can be calculated from the energy difference between the Lewis acid-base complex and the sum of energies of the isolated Lewis acid (organoborane) and base (amine) known as binding energy. The more negative the binding energy the more stable the complex.

Binding Energy =

(Complex Energy - (Energy of Lewis Acid + Energy of Lewis base))

Such binding energies can be calculated using theoretical ab-initio methods such as the Hartree Fock method and the 3-21G basis set. These computational methods are available commercially employing commercial software and hardware such as SPARTAN and Gaussian 98 programs with a Silicon Graphics workstation. Amines having amine/organoborane binding energies of 10 kilocalories per mol or greater are preferred, amines having a binding energy of 15 kilocalories per mol or greater are more preferred and even more preferred are amines with a binding 20 kilocalories per mol or greater are most preferred. In the embodiment where polymerization of the compositions of the invention is initiated by use of a decomplexing agent the binding energy of the amine to the

organoborane is preferably 50 kcal/mole or less and most preferably 30 kcal/mole or less. In the embodiment where polymerization of the compositions of the invention is initiated by use of heat, the binding energy of the amine is preferably 100 kcal/mole or less, more preferably 80 kcal/mole or less and most preferably 50 kcal/mole or less.

Preferred amines include the primary or secondary amines or polyamines containing primary or secondary amine groups, or ammonia as disclosed in Zharov US 5,539,070 at column 5, lines 41 to 53, incorporated herein by reference, Skoultchi US 5,106,928 at column 2, line 29 to 58, incorporated herein by reference, and Pocius US 5,686,544 at column 7, line 29 to Column 10 line 36, incorporated herein by reference; ethanolamine, secondary dialkyl diamines or polyoxyalkylenepolyarnines; and amine terminated reaction products of diamines and compounds having two or more groups reactive with amines as disclosed in Deviny US 5,883,208 at column 7, line 30 to column 8 line 56, incorporated herein by reference. With respect to Hie reaction products described in Deviny the preferred diprimary amines include alkyl diprimary amines, aryl diprimary amines, alkyaryl diprimary amines and polyoxyalkylene diamines; and compounds reactive with amines include compounds which contain two or more moieties of carboxylic acids, carboxylic acid esters, carboxylic acid halides, aldehydes, epoxides, alcohols and acrylate groups. Preferred amines described in Deviny include n-octylamine, 1,6-diaminohexane (1,6-hexane diamine), diethylamine, dibutyl amine, diethylene triamine, dipropylene diamine, 1,3-propylene diamine (1,3-propane diamine), 1,2-propylene diamine, 1, 2-ethane diamine, 1,5-pentane diamine, 1,12-dodecanediamine, 2-methyH,5-pentane diamine, 3-metliyl-l,5-pentane diamine, triethylene and tetraamine and diethylene triamine. Preferred polyoxyalkylene polyamines include polyethyleneoxide diamines, polypropyleneoxide diamines, triethylene glycol propylene diamine, polytetramethyleneoxide diamine and polyethyleneoxidecopolypropyleneoxide diamines.

In one preferred embodiment, the amine comprises a compound having a primary amine and one or more hydrogen bond accepting groups, wherein there are at least two carbon atoms, preferably at least three, between the primary amine and hydrogen bond accepting groups. Preferably, an allcylene moiety is located between the primary amine and the hydrogen bond accepting group. Hydrogen bond accepting group means herein a functional group that through either inter- or intramolecular interaction with a hydrogen of

the borane-complexing amine increases the electron density of the nitrogen of the amine group complexirig with the borane. Preferred hydrogen bond accepting groups include primary amines, secondary amines, tertiary amines, ethers, halogen, polyethers, thioethers and polyamines. In a preferred embodiment, the amine corresponds to Formula 2:

wherein:

R' is separately in each occurrence hydrogen, a C,.I0 alkyl, C3.,0 cycloalkyl or two or more of R1 can form a cyclic ring structure which may have one or more cyclic rings; X is hydrogen bond accepting moiety; a is separately in each occurrence an integer of 1 to 10; and b is an integer of 0 to 1, and the sum of a and b is separately in each occurrence from 2 to 10. Preferably Rl is hydrogen, methyl or two or more of R1 combine to form a 5 or 6 membered cyclic ring. In a preferred embodiment X is a hydrogen bond accepting moiety with the proviso that when the hydrogen bond accepting moiety is an amine it is a tertiary or a secondary amine. Preferably the hydrogen bond accepting group has one or more nitrogen, oxygen, sulfur or halogen atoms in the group. More preferably X is separately in each occurrence ~N(R8)2, -OR10, -SR10or a halogen. R8 is separately in each occurrence hydrogen, C1-40 alkyl, Q.^ cycloalkyl, -(C(R])^d-W or two of R8 may combine to form a structure having one or more cyclic rings. R'°is separately in each occurrence hydrogen, C1-40 alkyl, C1-10 cycloalkyl, or -(C(R1)2)d-W. More preferably X is -N(R8)2 or -OR10. Preferably, R8 and R10 are separately in each occurrence hydrogen, C1-4 alkyl or-(C(Rx)2)d-'W, more preferably hydrogen, C1-4 alkyl and most preferably hydrogen or methyl. W is separately in each occurrence hydrogen or C1-40 alkyl or X and more preferably hydrogen or C1-4 alkyl. Where W is X, this represents that the hydrogen bond accepting group has more than one hydrogen bond accepting moiety as described herein. Preferably, a is 1 or greater and more preferably 2 or greater. Preferably a is 6 or less, and most preferably 4 or less. Preferably, b is 1. Preferably, the sum of a and b is an integer 2 or greater and most preferably 3 or greater. Preferably the sum of a and b are separately in each occurrence 6 or less and more preferably 4 or less. Preferably d is separately in each occurrence an integer of 1 to 4, more preferably 2 to 4, and most preferably 2 to 3. Among preferred amines corresponding to Formula 2 are dimethylaminopropyl amine,

methoxypropyl amine, dimethylaminoethylamine, dimethylaminobutylamine, methoxybutyl amine, methoxyethyl amine, etlioxypropylamine, propoxypropylamine, amine terminated polyalkylene ethers (such as trimethylolpropane tris(poly(propyleneglycol), amine terminated)ether), and aminopropylpropanediamine.

In one embodiment the preferred amine complex corresponds to Formula 3:

wherein R\ R2, X, a and b are as defined hereinbefore.

In another embodiment the amine is an aliphatic heterocycle having at least one nitrogen in the heterocycle. The heterocyclic compound may also contain one or more of nitrogen, oxygen, sulfur or double bonds. In addition, the heterocycle may comprise multiple rings wherein at least one of the rings has nitrogen in the ring. Preferably the aliphatic heterocyclic amine corresponds to Formula 4:

wherein:

R3 is separately in each occurrence hydrogen, a C1-40 alkyl, C3.,0 cycloalkyl or forms a double bond with an adjacent atom. R4' is separately in each occurrence hydrogen, C 1-10 alkyl or forms a cyclic ring with an R3, Z or a substituent on Z. Z is separately in each occurrence sulfur, oxygen or -NR4. R4 is separately in each occurrence hydrogen, C1-40 alkyl, C 610 aryl or C7_l0allcaryl. cx' is separately in each occurrence an integer of 1 to 10, with the proviso that the total of all occurrences of x should be from 2 to 10. 'ys is separately in each occurrence 0 or 1. Two or more of R3, R4, and R4' may combine to form cyclic rings thereby

forming a multicyclic compound. Preferably, R3 is separately in each occurrence hydrogen, metliyl or forms a double bond with an adjacent atom. Preferably Z is NR4. Preferably, R4 is hydrogen or C1-4 alkyl, and more preferably hydrogen or methyl, preferably, R4 is hydrogen or C1-4 alkyl, more preferably hydrogen or methyl and most preferably hydrogen. Preferably x is from 1 to 5, inclusive, and the total of all the occurrences of x is 3 to 5. Preferred compounds corresponding to Formula 4 include morpholine, piperidine, pyrolidine, piperazine, 1,3,3 trimethyl 6-azabicyclo[3,2,1] octane, thiazolidine, homopiperazine, aziridine, l-amino-4-methylpiperazine, 3-pyrroline, aminopropyl

morpholine and the like. Complexes containing aliphatic heterocyclic amines preferably correspond to Formula 5:

wherein R2, R3, R*, Z> x and y are as defined hereinbefore.

In yet another embodiment, the amine which is complexed with the organoborane is an amidine. Any compound with amidine structure wherein the amidine has sufficient binding energy as described hereinbefore with the organoborane, may be used. Preferable amidine compounds correspond to Formula 6:

wherein:

R5, R6, and R7are separately in each occurrence hydrogen, a C1-40alkyl or C3„!0cycloalkyl; two or more of R5, R6, and R7 may combine in any combination to form a ring structure, which may have one or more rings. Preferably R5, R6and R7 are separately in each occurrence hydrogen, C1-4 alkyl or C5.6 cycloallcyl. Most preferably R7 is H or methyl. In the embodiment where two or more of R5, R6 and R7 combine to form a ring structure the ring structure is preferably a single or a double ring structure. Among preferred amidines are 1,8 diazabicyclo[554]undec-7-ene; tetrahydropyrimidine; 2-methyl-2-imidazoline; and 1,1,3,3-tetramethylguanidine, and the like.

The organoborane amidine complexes preferably correspond to Formula 7: wherein R2, R5, R6 and R7 are as defined earlier.

In yet another embodiment, the amine that is complexed with the organoborane is a conjugated imine. Any compound with a conjugated itnine structure, wherein the imine has sufficient binding energy as described hereinbefore with the organoborane, may be used. The conjugated imine can be a straight or branched chain imine or a cyclic imine. Preferable imine compounds correspond to Formula 8:

wherein R7 is hydrogen, alkyl or forms a ring with R9 or Y. Y is independently in each occurrence hydrogen, N(R4)2, OR4, C(0)OR\ halogen, an alkylene group which forms a cyclic ring with R7 or R9. R9 is independently in each occurrence hydrogen, Y, C,.10 alkyl, C3-10 cycloalkyl-, (C(R9)2-(CR9=CR9)C-Y or two or more of R9 can combine to form a ring structure provided the electron rich group in Y is conjugated with respect to tire double bond of the imine nitrogen; and c is separately in each occurrence an integer of from 1 to 10. Preferably, R9 is separately in each occurrence hydrogen or methyl. Y is preferably N(B*)2, SR4, OR4, or an alkylene group which forms a cyclic ring with R9. Y is more preferably N(R4)2 or an alkylene group which forms a cyclic ring with R9. Preferably, c is an integer of from 1 to 5, and most preferably 1. Among preferred conjugated imines useful in this

invention are 4-dixnethyIaminopyridine; 2,3-bis(dimethylamino) cyclopropeneimine; 3-(dimethylamino)acroleinimine; 3-(diniethylamino)methacroleinimine, and the like.

Among preferred cyclic iraines are those corresponding to the following structures

wherein R2, R7,R9, c and Y are as defined hereinbefore.

In another embodiment the amine can be an alicyclic compound having bound to the alicyclic ring a substituent containing an amine moiety. The amine containing alicyclic compound may have a second substituent that contains one or more nitrogen, oxygen, sulfur atoms or a double bond. The alicyclic ring can contain one or two double bonds. The alicyclic compound may be a single or multiple ring structure. Preferably the amine on the first substituent is primary or secondary. Preferably the alicyclic ring is a 5 or 6 membered ring. Preferably functional groups on the second substituent, X, are amines, ethers, thioethers or halogens. In a preferred embodiment the alicyclic compound with one or more amines containing substituent corresponds to Formula 10

wherein R3, X, b and x are as described hereinbefore. Included in amine substituted alicyclic compounds is isophorone diamine and isomers of bis(aminoethyl) cyclohexane.

Complexes using amine substituted alicyclic compounds correspond to Formula 11

wherein R2, R3, X, b and x are as defined hereinbefore.

In another preferred embodiment the amine further contains siloxane, that is, an amino siloxane. Any compound with both amine and siloxane units wherein the amine has sufficient binding energy as described hereinbefore with the organoborane, may be used. Preferably the siloxane moiety will permit this component to participate in polymerization of the siloxane monomers, oligomers, and/or polymers. The siloxane containing monomers, oligomers, and/or polymers can be any compound which contains silicone. Preferably the siloxane compound has reactive functionality. Preferable reactive functionalities include hydride, olefinic unsaturatkm, hydroxyl, and hydrolyzable moieties that hydrolyze to form a silanol moiety. A preferred embodiment of the formulation will have the following general formula

Q is a hydrolyzable moiety. Preferably Q is separately in each occurrence a hydrogen atom, a halogen atom, an alkoxy group, an acyloxy group, a ketoximate group, an amino group, an amido group, an acid amido group, an amino-oxy group, a mercapto group, or an

alkenyloxy group. Preferred among hydrolyzable groups are a hydrogen atom, an alkoxy group, an acyloxy group, a ketoximate group, an amino group, an amido group, an amino-oxy group, a mercapto group, and an alkenyloxy group. An alkoxy group is more preferred with a methoxy or ethoxy group being most preferred, for ease in handling due to its mild hydrolyzablility. Preferably Q is -OR13 wherein R13 is separately in each occurrence alkyl or hydrogen. Preferably R13 is lower C1-4 alkyl, even more preferably ethyl or methyl and most preferably methyl. Ru is independently in each occurrence hydrogen, alkyl, alkoxy, alkenyl, alkyl amino or corresponds to the formula ((CRl4H)rO)n-(NR4)b-(CH2)0-NH2, with the proviso that at least one Ru contains a primary amine. In Formula 12, R4 is preferably hydrogen or a C1-40 alkyl group. More preferably, R1' is separately in each occurrence Q.20 alkyl, C2_20 vinyl terminated alkenyl or corresponds to the formula

((CR14H)rO)n-(NR4)b-(CH2)0-NH2:and most preferably C1-4 alkyl, C2.8 alkenyl or corresponds to the formula ((CRI4H)rO)n-(NR4)b-(CH2)0-NH2. In the embodiment where R" is alkenyl, the unsaturation is preferably located on a tenninal carbon. RI2is independently in each occurrence H, alkyl, aryl, alkoxy, and may further contain one or more primary, secondary or tertiary amines. In the embodiment where R12 is alkoxy, secondary or tertiary amine, the compounds described by Formula 12 may undergo intramolecular hydrogen bonding similar to compound described by Formula 2. This allows the potential for higher stability complexes to form. Preferably, R12 is separately in each occurrence hydrogen, C^oalkyl, Q-20 ary* or Ci-20 alkoxy, and most preferably C1-4 alkyl, C1-42 aryl or C,_4 alkoxy. Preferably, R13 is independently in each occurrence C|_2oalkyl or hydrogen and most preferably Cw alkyl or hydrogen. R14 is preferably hydrogen or alkyl. Preferably R14 is hydrogen or lower alkyl, more preferably hydrogen or C w alkyl, even more preferably hydrogen, methyl or ethyl and most preferably hydrogen or methyl,  p is separately in each occurrence a number of from 1 to 3 and q is separately in each occurrence an integer from 1 to 2 wherein the sum of p and q on each silicon moiety is 3. Preferably, p is 2 or 3 10 or greater, and most preferably 20 or greater, n is separately in each occurrence an integer of 100 or less, more preferably 60 or less, and most preferably 50 or less, o is an integer of 1 or greater, more preferably 3 or greater, and most preferably 4 or greater, o is an integer of 9 or less, more preferably 7 or less, and most preferably 5 or less, r is an integer of 2 or 2.

Complexes using amine containing siloxane moieties with hydrolyzable groups correspond to Formula 13

In another embodiment the amine is a amine terminated polysiloxane, and in one preferred embodiment is terminated with a polyoxyalkylene chain or has one pendant to a poly(siloxane) backbone. Such amines correspond to the general formula 14

Wherein Rl', Q, p and q are as defined earlier provided at least one of R1 'contains a primary or secondary amine, preferably a primary amine, m is separately in each occurrence a whole number of 0 or greater, more preferably 1 or greater and even more preferably selected such that the molecular weight of the compound is between 250 and 100,000 daltons, and more preferably between 10,000 and 60,000 daltons.

The complex is given in Formula 15.

In another embodiment the amine is a poly(diallcyl or. diaiyl siloxane) backbone having amine end groups wherein at least one amine is primary. The amine may be a polyamine, meaning more than one amine nitrogen is found in the group, or monoamine. Preferably these compounds correspond to the general formula 16

j and k are separately in each occurrence whole number Chosen such that the molecular weight of the compound is between 250 and 10,000. R15is independently in each occurrence hydrogen, C 1.20 alkyl or C ,.20 aminoalkyl; more preferably hydrogen or C M0 aminoalkyl; and most preferably hydrogen. R16 is separately in each occurrence hydrogen, alkyl, alkenyl, aryl, alkaryl, or aralkyl having up to 20, preferably up to 8, carbon atoms, R17 is independently in each occurrence hydrogen, fluorine, C,.20hydrocarbyl, or C ,.20 fluorocarbyl; more preferably hydrogen, fluorine, C,.8 alkyl or C ,_8 fluoroalkyl; and most preferably H or methyl. Preferably j is independently in each occurrence a number from 1 or greater, more preferably a number of 20 or greater; most preferably 50 or greater. Preferably k is independently in each occurrence a number from of 1 or greater and most

preferably 2 or greater. Preferably k is independently in each occurrence a number of 8 or less, and most preferably 3 or less. In one preferred embodiment the R15 corresponds to the following formula in at least one occurrence

wherein R2, RI5? Rlfi, R17, j and k are as defined previously.

The equivalent ratio of amine compound(s) to borane compound in the complex is relatively important. An excess of amine is preferred to enhance the stability of the complex.

In the embodiment where the decomplexing agent is a di or poly isocyanate functional compound and the complex has 1 or 2 amine functionality of 2 or greater, the amines after decomplexation reacts with the isocyanate functional compound resulting in the presence of polyurea in the final product. The presence of polyurea improves the high temperature properties of the composition.

The polymerizable compositions of this invention includes a portion comprising polymerizable compounds capable of free radical polymerization and a second portion comprising unpolymerized or partially polymerized compounds containing siloxane functionality. The two portions can be miscible, partially miscible or immiscible. In a preferred embodiment the polymerized composition comprises two phases, one based on the

compounds which polymerize through olefinic bonds and a second phase based on compounds which polymerize by condensation or addition. The cured compositions of the invention preferably contain two regions that in many cases are not miscible. In some embodiments, the two regions are separate phases or are interpenetrating networks of two different polymers. The two regions can be chemically bonded, through a covalent bond, to one another if the composition includes a crosslinking compound.

Compounds capable of free radical polymerization which may be used in the polymerizable compositions of the invention include any monomers, oligomers, polymers or mixtures thereof which contain olefinic unsaturation which can polymerize by free radical polymerization. Such compounds are well known to those slcilled in the art. Mottus, US Patent Number 3,275,611, provides a description of such compounds at column 2, line 46 to column 4, line 16, incorporated herein by reference. Among preferred classes of compounds containing olefinic unsaturation are monomers, oligomers, polymers and mixtures thereof derived from the acrylates and methaciylates; olefinically unsaturated hydrocarbons, for example ethylene, propylene, butylene, isobutylene, 1-octene, 1-dodecene, 1-heptadecene, 1-eicosene and the like; vinyl compounds such as styrene, vinyl pyridine, 5-methyl-2-vinylpyridine, vinyl napthylene, alpha methylstyrene; vinyl and vinylidiene halides; acrylonitrile and methacrylonitrile; vinyl acetate and vinyl propionate; vinyl oxyethanol; vinyl trimethylacetate; vinyl hexonate; vinyl laurate; vinyl chloroacetate; vinyl stearate; methyl vinyl ketone; vinyl isobutyl ether; vinyl ethyl ether; compounds that have a plurality of ethylenic bonds such as those having conjugated double bonds such as butadiene, 2-chlorobutadiene, isoprene; and the like. Examples of preferable acrylates and methaciylates are disclosed in Skoultchi, US Patent Number 5,286,821 at column 3, lines 50 to column 6, line 12, incorporated herein by reference and Pocius, US Patent Number 5,681,910 at column 9, line 28 to column 12, line 25, incorporated herein by reference. More preferred olefinic compounds include methyl acrylate, niethylmethacrylate, butylmethaciylate, tert-butylmethacrylate, 2-ethylhexyacrylate, 2-ethylhexylmethacrylate, ethylacrylate, isobomylmethaciylate, isobornylacrylate, hydroxyethyhnethacrylate, glycidylmethacrylate, tetraliydrofurfiuyl methacrylate, acrylamide, n-methylacrylamide, and other similar acrylate containing monomers. Also useful are the class of acrylate tipped polyurethane prepolymers available commercially from several sources, and prepared by reacting an isocyanate reactive acrylate monomer, oligomer or polymer, such as a hydroxy

acrylate, with an isocyanate functional prepolymer. Also useful in these compositions are acrylate crosslinlcinking molecules including ethylene glycol dimethacrylate, ethylene glycol diacrylate, triethyleneglycol dimethacrylate, diethylene glycol bismethacryloxy carbonate, polyethylene glycol diacrylate, tetraethylene glycol dimethacrylate, diglycerol diacrylate, dietliylene glycol dimethaciylate, pentaerythritol triaciylate, trimethylolpropane trimethacrylate, isobornylmethacrylate and tetrahydrofurfuryl methacrylate

Also very useful in compositions of the present invention is the class of acrylate and methacrylate tipped siloxane materials that can crosslink the acrylate and siloxane phases produced in this invention. Examples of such materials are (acryloxypropyl)trimetlioxysiloxane and (methacryloxypropyl)lriiiiethoxysiloxane, available from Shinitsu Silicones, acryloxy and methacryloxypropyl terminated polydimethylsiloxane, and (acryloxypropyl) and (methacrylcoxypropyl) methylsiloxane-dimethylsiloxane copolymer available from Gel-est (Tullytown, Pennsylvania).

In the embodiment where the composition is used as an adhesive, acrylate and/or methacrylate based compounds are preferably used. The most preferred acrylate and methacrylate compounds include methylmethacrylate, butylmethacrylate, 2-ethylhexylmethacrylate, and cyclohexylmethylmethacrylate. Preferred amounts of acrylic monomer (acrylate and/or methacrylate based compounds) are preferably 10 percent by weight or greater based on the total formulation weight, more preferably 20 percent by weight or gi'eater and most preferably 30 percent by weight or greater. Preferred amounts of acrylic monomer (acrylate and/or methacrylate based compounds) are preferably 90 percent by weight or less based on the total formulation weight, more preferably 85 percent by weight or less and most preferred 80 percent by weight or less.

The compounds, oligomers or prepolymers having a siloxane backbone and reactive moieties capable of polymerization useflil in this invention include any compound, oligomer or prepolymer containing siloxane units in the backbone and which have reactive groups which can polymerize under reasonable reaction conditions. Oligomer as used herein means a few identifiable chemical units linked together through reactive moieties. Oligomer can be thought of as a small polymer having only a few units, for instance a dimer, trimer, tetramer or pentamer. Mer is used to refer to one of the basic identifiable chemical units of a oligomer or polymer and often is the residue of the compound or

compounds from which the oligomer or polymer is derived. Prepolymer means compounds having several basic identifiable chemical units which comprise the polymer, that is, several mers, which also have reactive groups which allow the compounds to further react. In practice, a prepolymer is a mixture of polymers having varying numbers of basic identifiable chemical units of the polymer and may contain some amount of oligomers. The term having a siloxane backbone means herein that the backbone of the compounds, oligomers and/or polymers contains basic identifiable chemical units having silicone and oxygen atoms in the backbone. Preferably the basic identifiable chemical units of siloxane correspond to the formula

wherein R16 is defined hereinbefore. The term reactive moieties capable of polymerization mean any moieties which react with one another or with other reactive moieties to form oligomers, prepolymers or polymers. Examples of preferred reactive moieties capable of polymerization include vinyl moieties, hydrolyzable moieties, hydroxyl moieties, hydrides, isocyanate moieties, amines or in the case of cyclic siloxanes is the reactive end formed by ring opening; and the like. More preferred reactive moieties capable of polymerization include vinyl moieties, hydrolyzable moieties, hydroxyl moieties, hydrides and the like.

The term hydrolyzable moiety is not particularly limited and is selected from conventional hydrolyzable groups. Specific examples are a hydrogen atom, a halogen atom, an alkoxy group, an acyloxy group, a ketoximate group, an amino group, an amido group, an acid amido group, an amino-oxy group, a mercapto group, and an alkenyloxy group. Preferred among them are a hydrogen atom, an alkoxy group an acyloxy group, a ketoximate group, an amino group, an amido group, an amino-oxy group, a mercapto group, and an alkenyloxy group. An alkoxy group is more preferred with a methoxy or ethoxy group being most preferred, for ease in handling due to its mild hydrolyzablility. One to three hydroxyl groups or hydrolyzable groups may be bonded to one silicon atom. Where

two or more hydroxyl groups or hydrolyzable groups are present per reactive silicon group; they may be the same or different.

The chemistry of siloxane polymerizations is well known and in general is applied to the current invention without substantial modification except that the reactants and catalysts may need to be separated into two part formulations to provide shelf life stability. The chemistry of siloxane polymerization is covered generally in many text books on the subject such asx by K. J. Saunders 2nd Ed, Chapman and Hall Publishers, London, (1988), Chapter 17, and, S. J. Clarson, J. J. Fitzgerald, M. J. Owen, and S. D. Smit, Editors, ACS Publishers, "Washington, D.C. (2000), incoiporated herein by reference.

The siloxane containing phase may be added to the formulation in the form of monomers, oligomers, cyclic oligomers, or polymers which upon mixing will further react to build molecular weight.
