Repository: anandvc/allindianpatents

File: patents/228209-a-process-for-the-manufacture-of-a-cold-workable-laminate-with-an-aluminium-film.html (part 1 of 2)
Indian Patents. 228209:A PROCESS FOR THE MANUFACTURE OF A COLD-WORKABLE LAMINATE WITH AN ALUMINIUM FILM

Indian Patents

Recently Granted Patents

  Recently Published Patents

Title of Invention	A PROCESS FOR THE MANUFACTURE OF A COLD-WORKABLE LAMINATE WITH AN ALUMINIUM FILM

Abstract	The present invention relates to a process for the manufacture of a cold-workable laminate with" an aluminium film, a biaxially stretched plastic film arranged on a first side of the aluminium film as an outer layer, and a sealing layer arranged on the second side of the aluminium film for the production of containers for packaging of pharmaceutical and medical technical products and diagnostic agents, characterized in that the aluminium film is connected with the biaxially stretched plastic film by extrusion laminating.	

Full Text	 

PESTICIDAL COMPOSITION AND METHOD FOR SEED TREATMENT

Field of the Invention

[0001] The present invention relates to pesticidal composition that is suitable for controlling nematodes and microorganisms (especially phytopathogenic fungi) comprising (a) at least one nematicide and (b) at least one fungicide. The pesticidal composition is particularly suitable for the protection of plant propagation materials such as seed.

Background of the Invention

[0002] Certain mixtures of active ingredients for controlling pests are described in the literature. The biological properties of those known mixtures are not entirely satisfactory in the areas of nematode control, phytotoxicity, loading rates and environmental and worker exposure, for example. The protection of plant propagation materials (seed treatments) with pesticides are target applications which partially address the need for a reduction of environmental and worker exposure when used alone or in conjunction with foliar or in-furrow pesticide applications. However, there is also a need to make available other mixtures which reduce the need for older acutely toxic pesticides and to reduce loading rates. Among the older nematicides, the following may be mentioned: methyl bromide, metham sodium, ethoprop, carbofuran, aldicarb, fenamiphos and oxamyl. Accordingly, there is a need to provide pesticide compositions and methods for the protection of plant propagation materials, especially those compositions having improved biological properties, for example synergistic pesticidal properties, especially for controlling nematodes and microorganisms. That problem is solved according to the invention by the provision of the present pesticidal composition.

Summary of the Invention

[0003] The present invention provides a composition for controlling nematodes and microorganisms, which composition comprises; (A) at least one nematicidally active macroiide compound, and (B) at least one fungicidally active compound selected from the phenyiamides, the phenylpyrroles and the strobilurins.

[0004] More specifically, the present invention provides a composftion for controlling nematodes and microorganisms, especially phytopathogenic fungi, that is particularly suitable for the protection of plant propagation materials such as crop seeds. The pesticidal composition of the present invention comprises: (A) an nematicidally effective amount of at least one macrolide compound, and (B) a fungicidally effective amount of at least one fungicide compound selected from: (Bl) at least one phenylamide (acylalanine type), (B2) at least one phenylpyrrole and (B3) at least one strobiiurin. In an embodiment, at least three fungicide compounds are selected from (B1), (B2) and (B3), wherein at least one is selected from each of (B1), (B2) and (B3), and thereby provide an at least quaternary pesticidal composition.

[0005] The invention also relates to a process for protecting the plant propagation materials and the plants resulting therefrom against nematodes and fungal diseases using a pesticidal composition according to the invention. It also relates to the said plant propagation materials coated with the said pesticidal composition.

[0006] The present invention makes it possible to dress or treat seeds and other plant propagation materials with lower amounts of older acutely toxic biocides than is known from the prior art and, in most cases, replaces such older acutely toxic biocides; the invention therefore represents a material enrichment of the art.

Description of Specific Embodiments

Nematicide compound (A)

[0007] The pesticidal compositions according to the invention comprise as nematicidally active

ingredient (A) comprising at least one macrolide compound selected from abamectin,

emamectin benzoate and spinosad.

[0008] Abamectin is a preferred macrolide compound (A).

[0009] Abamectin is known, for example, from The Pesticide Manual, 11th Ed. (1997), The British Crop Protection Council, London, page 3;

[0010] Emamectin benzoate is known, for example, from the e-Pesticide Manual, version 3.0, 13th Edition, Ed. CDC Tomlin, British Crop Protection Council, 2003-04, entry 291; and

[0011] Spinosad is known, for example, from the e-Pesticide Manual, version 3.0,13th Edition, Ed. CDC Tomlin, British Crop Protection Council, 2003-04, entry 737.

Fungicide components (B)

[0012] The pesticidal compositions according to the invention comprise as fungicidaily active

ingredient (B): at least one fungicidal compound selected from (B1), (B2) and (B3), wherein:

[0013] (B1) is at least one phenylamide (acylalanine type) of the formula (III):

[0014] wherein R1 is methyl; R2 is in ortho position to the amino group and is methyl, ethyl or chlorine; R7 and R8 independently are hydrogen or methyl; R' is methyl; and Y is -OR4 or -SR4 in which R4 is methyl, ethyl, propyl, isoprop yl, butyl, sec. butyl or tert. butyl; and enantiomers thereof; in free from or in salt form.

[0015] Preferred phenylamide derivatives of formula (III) usable in the compositions and methods falling within the scope of the present invention include metalaxyl; metalaxyl consisting of more than 70% by weight of the R-enantiomer; metalaxyl consisting of more than 85% by weight of the R-enantiomer; metalaxyl consisting of more than 92% by weight of the R-enantiomer; metalaxyl consisting of more than 97% by weight of the R-enantiomer; and mefenoxam (i.e., R-metalaxyl or metalaxyl-M).

[0016] (B2) is at least one phenylpyrrole of the formula (IV):

[0017] wherein X is hyC1rogen or CO—R1y wherein R, is C1-C6alkyl which is unsubstituteC1 or substituteC1 by halogen or C1-C3a!koxy; or is C3-C6alkenyl, C3-C6alkynyl, or Ci-C6aIkoxy which is unsubstituteC1 or substituteC1 by halogen or C1-C3 alkoxy; or is C3-C6aIkenyloxy, or C3-C6cycloalkyI; in free from or in salt form.

[0018] A specific phenylpyrrole (IV) usable in the compositions anC1 methoC1s falling within the scope of the present invention is fluC1ioxoniL

[0019] (B3) is at least one strobilurin compounC1 selecteC1 from azoxystrobin, C1imoxystrobin, fluoxastrobin, kresoxim-methyl, metominostrobin, orysastrobin, picoxystrobin, pyraclostrobin anC1 trifloxystrobin.

[0020] The compounC1s of the formula (III) are known, for instance, from U.S. 4,151,299;

[0021] The compounC1s of the formula (IV) are known, for example, from U.S. 4,705,800;

[0022] FluC1ioxonil is known, for example, from The PesticiC1e Manual, 11th EC1. (1997), The British Crop Protection Council, LonC1on, page 566;

[0023] Metalaxyl is known, for example, from The PesticiC1e Manual, 11th EC1. (1997), The British Crop Protection Council, LonC1on, page 792;

[0024] R-metalaxyl (mefenoxam) is known, for example, from The PesticiC1e Manual, 11th EC1. (1997), The British Crop Protection Council, LonC1on, page 794;

[0025] Azoxystrobin is known, for example, from The Pesticide Manual, 11th Ed. (1997), The British Crop Protection Council, London, page 70;

[0026] Dimoxystrobin is known, for example, from the e-Pesticide Manual, version 3.0, 13th Edition, Ed. CDC Tomlin, British Crop Protection Council, 2003-04, entry 266;

[0027] Fluoxastrobin is known, for example, from the e-Pesticide Manual, version 3.0,13th Edition, Ed. CDC Tomlin, British Crop Protection Council, 2003-04, entry 382;

[0028] Kresoxim-methyl is known, for example, from the e-Pesticide Manual, version 3.0, 13th Edition, Ed. CDC Tomiin, British Crop Protection Council, 2003-04, entry 485;

[0029] Metominostrobin is known, for example, from the e-Pesticide Manual, version 3.0, 13th Edition, Ed. CDC Tomiin, British Crop Protection Council, 2003-04, entry 551;

[0030] Picoxystrobin is known, for example, from the e-Pesticide Manual, version 3.0, 13th Edition, Ed. CDC Tomiin, British Crop Protection Council, 2003-04, entry 647;

[0031] Pyraclostrobin is known, for example, from the e-Pesticide Manual, version 3.0, 13th Edition, Ed. CDC Tomiin, British Crop Protection Council, 2003-04, entry 690; and

[0032] Trifloxystrobin is known, for example, from the e-Pesticide Manual, version 3.0, 13th Edition, Ed. CDC Tomiin, British Crop Protection Council, 2003-04, entry 832.

A.I. Combination

[0033] Surprisingly, it has been found that the combination of at least one nematicide active

ingredient (A) with at least one fungicide active ingredient selected from (B1), (B2) and (B3)

results in a quite unexpectedly enhanced action against nematodes and microorganisms such

as seed-borne and soil-borne fungi and/or provides other unexpected advantages when used in

connection with plant propagation materials. The increase in action and/or other advantageous

properties achieved with the combination according to the invention is significantly greater than

the activity to be expected by the individual components, i.e. the activity is enhanced synergistically which, inter alia, extends the boundaries of the pesticidal activity of the

compounds.

[0034] The inventive mixture is particularly suitable for dressing applications on plant propagation material. The latter term embraces seeds of all kinds (fruit, tubers, grains), cuttings, cut shoots and the like. Seeds are preferred. One particular field of application is the treatment of all kinds of seeds, in particular the seed treatment of cotton, fruiting vegetables incl. tomatoes and peppers, cucurbit vegetables incl. melons, cantaloupes, squash and cucumber.

[0035] In addition to the at least two component mixture, this invention also relates to a method of controlling fungi and nematodes, which comprises treating a site, for example a plant or a plant propagation material (especially seed), that is infested or liable to be infested by fungi and nematodes with: (1) at least one nematicidal active ingredient (A) and (2) at least one fungicidal active ingredient (B) in any desired sequence or simultaneously.

[0036] When three fungicides are employed together, advantageous mixing ratios by weight of the three fungicide active ingredients are (B1):(B2):(B3) = from 10:1:1 to 1:1:10 and to 1:10:1. For example, ratios of 1 g: 2.5 g: 1 g a.i./100kg seed or 1 g: 2.5 g: 2.5 g a.i./100kg seed or 1 g: 2.5 g: 5 g a.i./100kg seed or 1 g: 2.5 g: 10 g a.i./100kg of seed are suitable.

[0037] The nematicide active ingredient generally is applied in a mixing ratio by weight (A):(B) (where (B) includes all of (B1), (B2) and/or (B3) that is employed) of from 200:1 to 2.5:1. For example, in one embodiment, abamectin (A) is applied at a rate of from 100g - 400g a.i./100Kg seed. As a specific example, abamectin is applied at a rate of 100g/100Kg seed; R-metalaxyl (B1) is applied at a rate of from 7 - 10g a.i./100Kg seed; fludioxonil (B2) is applied at a rate of from 2 - 5g a.i V100Kg seed, and azoxystrobin (B3) is applied at a rate of from 15 - 20g a.L/100Kg seed. In one embodiment, abamectin is applied at 0.1 to 0.15 mg/seed or, in particular, 0.1 mg/seed.

[0038] In particular, it has now been found, surprisingly, that, for example, the pesticidal activity of the compositions according to the invention, compared with the pesticidal activity of the individual components, is not merely additive, as may essentially be expected, but that a synergistic effect exists. The term "synergistic" is not, however, in any way limited in this context to the pesticidal activity, but refers equally to other advantageous properties of the compositions according to the invention as compared with the individual components. Examples of such advantageous properties that may be mentioned are: a broadening of the spectrum of pesticidal activity to other pests, for example to resistant strains; a reduction in the rate of application of the active ingredients; adequate control of the pests with the aid of the compositions according to the invention, even at a rate of application at which the individual compounds are totally ineffective; advantageous behavior during formulating and/or upon application, for example upon grinding, sieving, emulsifying, dissolving or dispersing; increased storage stability; improved stability to light; more advantageous degradability; improved toxicological and/or ecotoxicological behavior; improved crop characteristics including: emergence, crop yields, plant stand, more developed root system, tillering increase, increase in plant height, bigger leaf blade, less dead basal leaves, stronger tillers, greener leaf color, less fertilizers needed, less seeds needed, more productive tillers, earlier flowering, early grain maturity, less plant verse (lodging), increased shoot growth, improved plant vigor, and early germination; or any other advantages familiar to a person skilled in the art.

[0039] The active ingredient combination utilized in the seed treatment composition according to the invention preferably comprises abamectin, R-metalaxyl, fludioxonil and azoxystrobin.

[0040] In one embodiment, at least one other antimicrobially active substance (C) is employed with to the at least two-component mixture of (A) and (B) to increase the spectrum of action or to achieve particular effects such as, for example, allowing the application rate of the fungicides to be reduced while still maintaining an equally good fungicidal activity. Suitable additional fungicides classes include the triazoles such as, for example, myclobutanil which can be employed at a rate of from 21 - 30 g a.i./100Kg seed. Other fungicides that may be mentioned include triadimenol, TCMTB, PCNB, carboxin and chloroneb.

[0041] In another embodiment, at least one insecticidalty active substance (D) is employed with the at least two-component mixture of (A) and (B). Suitable insecticide classes include the neonicotinoids such as imidacioprid, clothianidin and thiamethoxam. For example, thiamethoxam is employed at a rate of from 300 - 500 g a.i./100 Kg seed.

[0042] In one embodiment, the seed treatment composition and method(s) of the invention are combined with one or more foliar and/or in-furrow insecticide and/or fungicide treatments. Suitable insecticides include, for example, Temik®(aldicarb), thiamethoxam, imidacioprid and clothianidin. Suitable fungicides include metaiaxyl, R-metalaxyl, the stobilurins such as azoxystrobin, the triazoles such as myclobutanil, fludioxonil, triadimenol, TCMTB, PCNB, carboxin and chloroneb.

Fungal Pests

[0043] The compositions according to the invention are especially active against fungi, in

particular of the oomycetes which belong to the class of phycomycetes (e.g., Phytophthora spp.,

Peronospora spp., Pseudoperonospora spp., Pythium spp. [i.e. P. utimum, P. aphanidermatum,

P. graminicola, P irregulare) or Plasmopara sp.), basidiomycete (i.e. Puccinia spp. [

P.recondita, P. striformis, and P.graminis], Tifletia spp. [i.e T. caries and T. contreversa],

Ustilago spp. [i.e. U. maydis, U. nuda, U. hordei, and U. avenae]), ascomycete (such as

Gibberella spp. [i.e. G. fujikuroi, G. roseum] Glomerella spp. [i.e. G. gossypii\), adelomycete or

Fungi Imperfecti type, such as Rhizoctonia spp. (i.e. R. solani, R. cerealis and R zea),

Fusarium spp. (i.e. F. solani, F. oxysporum, F. roseum, F. nivale, F. moniliforme, F.

proliferatum, F. graminearum, F. subglutinans), Helminthosporium spp. (i.e. H. oryzaet H. teres,

H. gramineum and H. sativum), Phoma spp. (i.e. P. betae, P. foveata and P. Hngam),

Altemaria spp. (i.e. A solani, A macrospora and A. alternate), Colletotriuchum (i.e. C.

graminicola, C. coccodes, C. capsici, C. gossypii and C. truncatum), Erysiphe spp. (i.e. E.

graminis and £ cichoracearum) Gaeumannomyces spp. (i.e. G, graminis vargraminis and G.

graminis var. tritici), Botrytis spp. (i.e. 6. cinerea), Pyricularia spp. (i.e. P. grisea and P. oryzae),

Cercosoora spp. (i.e. C. bet/cola), Rhinchosporium spp. (i.e. R. secalis), Pyrenophora spp. (i.e.

P avenae), Septoria spp. (i.e. S. triticiand S. avenae), Whetzelinia spp. (i.e. W. sclerotiorum),

Microdochium spp., Mycosohaerella spp., (i.e. M. fijiensis), Aspergillus spp. (i.e. A. niger and A

flavus), Cercospora spp. (i.e. C.  arachidicola and C. gossypina), Claviceps spp., Cladosporium

spp> (i.e. C. herbarum), PenicilHum spp., Pestalozzia sp, Verticillium spp. (i.e. V. dahliae), Ascochyta spp. (i.e. A. pisi and A. gossypii), Guignardia spp. (i.e. G. bidweilii), Corticium rolfsii, Phomposis spp. (i.e. P. viticola), Sclerotinia spp. (i.e.S. sclerotiorum and S, minoi), Sclerotinia minor, Coryneum cardinale, Acrostalagmus koningi, Corticium rolfsii, Diplodia spp. (i.e. D. natalensis), Hormodendron cladosporioides, Myrothecium spp. (i.e. M. verrucaria), Paecylomyces varioti, Pellicularia sasakii, Phellinus megaloporus, Septoria spp., Sclerotium spp. (i.e. S. rolfsii), Stachybotris atra, Trichoderma ssp. (i.e. T. pseudokoningi), Thieiaviopsis basicola and Thchothecium roseum.

The compositions according to the invention are particularly suited for the reductive, preventive and the curative protection of the plant propagation material against fungi and fungal diseases including: damping off (e.g., Fusarium sp., Pythium sp., Rhizoctonia sp.), root rot (e.g., Pythium sp., Fusarium sp., Gibberella sp.), and seed or soil borne blackleg (Leptosphaeria maculans) diseases of vegetable organisms and plants in general, and especially of crops such as cotton and also soya and maize.

Nematode Pests

[0044] Examples of representatives of the class Nematoda which may be controlled by the

compositions of the invention include, for example: root knot nematodes, stem eelworms and

foliar nematodes; especially Heterodera spp.y for example Heterodera schachtii, Heterodora

avenae and Heterodora trifolii; Hoplolaimus spp. such as Hoplolaimus galeatus and Hoplolaimus

columbus; Globodera spp., for example Globodera rostochiensis] Meloidogyne spp., for

example Meloidogyne incoginita and Meloidogyne javanica; Radopholus spp., for example

Radopholus similis; Rotylenchulus spp. such as R reniformis] Pratylenchus spp., for example

Pratylenchus neglectans and Pratylenchus penetrans; Tylenchulus spp., for example

Tylenchulus semipenetrans; Belonolaimus spp.; Longidorus spp.; Tn'chodorus spp.; Xiphinema

spp.; Ditylenchus spp.; Aphelenchoides spp.; and Anguina spp.; in particular Meloidogyne spp.,

for example Meloidogyne incognita, and Heterodera spp., for example Heterodera glycines.

Target Crops

[0045] Target crops within the scope of this invention are, for example, the following plant

species: beet (sugar beet and fodder beet), oil plants (canoia, rape, mustard seed, poppy,

olives, suntlowers, coconut, castor oil plants, cocoa Deans, groundnuts and soya). There also may be mentioned peanuts, wheat sorghum, cotton, corn, soybeans, tobacco, cole, cabbages, onions and carrots.

[0046] Other suitable crops within the scope of the invention include potato, mint, grass forage

and hay as well as the herb subgroup.

In addition, the crops listed in the crop group tables in 40 CFR Sec. 180.41 (1995) are noted.

40 CFR Sec. 180.41 (1995) and the Federal Register: May 17, 1995 (vol. 60, no. 95) pp. 26625

- 26643 are fully incorporated by reference herein for their disclosure relating to useful crop

plants:

(1)	Crop Group 5: Brassica (Cole) Leafy Vegetables Group, for example, broccoli, cauliflower; cabbage; and mustard greens;

(2)	Crop Group 9: Cucurbit Vegetables Group, for example, cucumber, melons, cantaloupe, muskmelon, squash incl. summer squash;

(3)	Crop Group 11:  Pome Fruits Group, for example, apple and pear;

(4)	Crop Group 15: Cereal Grains Group, for example, corn and rice.

[0047] There also may be mentioned the fruiting vegetables group, for example, tomatoes and peppers.

[0048] The following plants are to regarded as being particularly suitable target crops for the at least quaternary pesticide compositions of the invention: plant propagation materials (such as seeds) of oil plants (canola, rape, mustard seed, poppy, olives, sunflowers, coconut, castor oil plants, cocoa beans, groundnuts).

[0049] The target crops and the seeds treated in accordance with the invention include conventional as well as genetically enhanced or engineered varieties such as, for example, insect resistant (e.g., Bt. And VIP varieties) as well as disease resistant, herbicide tolerant and nematode tolerant varieties. By way of example, suitable genetically enhanced or engineered crops varieties include the Stoneville 5599BR cotton and Stoneville 4892BR cotton varieties.

Seed Treatment

[0050] The pesticidal composition according to the invention has proved especially

advantageous for protecting seeds, in particular, seeds of cotton, fruiting vegetables incl.

tomatoes and peppers, cucurbit vegetables incl. melons, cantaloupes, squash and cucumber.

However, the inventive composition is also suitable for direct treatment of the soil or of other

parts of the plant. The inventive composition is well tolerated by plants, and is ecologically

acceptable.

[0051] The subject of the invention is also a method for protecting the multiplication products of plants (plant propagation materials) and the plants resulting therefrom against nematodes and fungal diseases, wherein the said multiplication products are coated with a nematicidal and fungicidal and substantially non-phytotoxic composition according to the invention.

[0052] The at least binary pesticidal composition according to the invention is usually employed together with the adjuvants customary in formulation technology. The combination of the active ingredients (A) and at least one of (B1), (B2) and (B3) are normally applied to plant propagation material in the form of compositions, but also can be applied to the seed or to the locus of propagation thereof (such as a furrow), simultaneously or in succession, with further compounds. These further compounds can be fertilizers or micronutrient donors or other preparations that influence plant growth. They can also be selective herbicides, insecticides, fungicides, bactericides, insect growth regulators, plant growth regulators, foliar or soil applied nematicides, molluscicides or mixtures of several of these preparations, if desired, together with further carriers, surfactants or application-promoting adjuvants customarily employed in the art of formulation.  In addition, there may be mentioned inoculants, brighteners and polymers.

[0053] This invention also includes suitable agricultural compositions for controlling nematodes and fungi on or in seed consisting essentially of an at least binary pesticidal composition of this invention plus a suitable inert surfactant or an suitable inert liquid or a solid carrier. As used herein, the phrase "consisting essentially of does not exclude the presence of other active pesticidal materials or conventional formulating ingredients.

[0054] The active components (A) and at least one of (B1), (B2) and (B3) are processed in known manner to give, for example, emulsifiable concentrates, suspoemulsions, spreadable pastes, directly sprayable or dilutable solutions, dilute emulsions, wettable powders, soluble powders, dusts, granules, and also for encapsulation in, for example, polymeric substances or in the form of so-called tank mixes which are prepared by concomitant dilution of the separately formulated components with water immediately prior to application. The application methods, such as spraying, misting, atomising, broadcasting, brushing or pouring, and the nature of the composition are adapted to suit the intended aims and the prevailing circumstances. Optimum rates of application of the inventive composition, for a particular target nematode and set of disease conditions, can be determined easily and without undue experimentation by simple ranging studies carried out in greenhouse or field settings. !n general, favorable rates of application are 0.0005 to not more than 0.5 kg, in particular 0.001-0.02 kg of each active . ingredient (B1), (B2) and (B3) per 100 kg of propagation material to be protected. With respect to the active ingredient (A), the favorable rates of application can range from 0.005 to not more than 0.8 kg, in particular 0.01-0.5 kg, more particularly 0.1 - 0.4 kg per 100 kg of propagation material to be protected.  However, the application conditions depend essentially on the nature (surface area, consistency, moisture content) of the material and on its environmental factors. Accordingly, within these ranges, those skilled in the art will choose, on the basis of their general body of knowledge and, where appropriate, a few experiments, doses which are non-phytotoxic but effective from a fungicidal and/or nematicidal standpoint.

[0055] The term "plant propagation material" is understood to denote all the generative parts of the plant such as seeds which can be used for the multiplication of the latter and vegetative plant material such as cuttings and tubers (for example potatoes). There may be mentioned, e.g., the seeds (in the strict sense), roots, fruits, tubers, bulbs, rhizomes, parts of plants. Germinated plants and young plants which are to be transplanted after germination or after emergence from the soil, may also be mentioned. These young plants may be protected before transplantation by a total or partial treatment by immersion.

[0056] The techniques of seed treatment application are well known to those skilled in the art, and they may be used readily in the context of the present invention. The active ingredients can

be formulated and applied as a slurry, a solid seed coating, a soak, or as a dust on the surface of the seed. There also may be mentioned, e.g., film-coating or encapsulation. The coating processes are well known in the art, and employ, for seeds, the techniques of film-coating or encapsulation, or for the other multiplication products, the techniques of immersion. Needless to say, the method of application of the compounds to the seed may be varied and the invention is intended to include any technique which is to be used.

[0057] A preferred method of applying the mixture according to the invention consists in spraying or wetting the plant propagation material with a liquid preparation, or mixing the plant material with a solid preparation of the active ingredients.

[0058] The compounds of this invention may be formulated or mixed in the seed treater tank or combined on the seed by overcoating with other seed treating agents. The agents to be mixed with the compounds of this invention may be for the control of pests, modification of growth, nutrition, or for the control of plant diseases.

Formulations

[0059] The formulations, i.e. the compositions, preparations or combinations containing the

active ingredients (A), (B1), (B2) and (B3), as well as, if appropriate, suitable inert solid or liquid

carriers, are prepared in a known manner, for example by intimately mixing and/or grinding the

active ingredients with inert, agriculturally-acceptable extenders, for example with solid or liquid

carriers and, if appropriate, surface-active compounds (surfactants). Such compositions may be

advantageously formulated as flowable compositions, suspensions, microsuspensions,

suspoemulsions, wettable powders, granulated concentrates, microemulsions and the like, all of

which lend themselves to seed treatment application and provide the requisite plant protection.

[0060] The term "carrier" in the present description denotes a natural or synthetic, organic or inorganic material with which the active substance is combined in order to facilitate its application to the plant, to the seeds or to the soil. This carrier is hence generally inert, and it must be agriculturally acceptable, in particular to the plant being treated. The carrier may be solid (clays, natural or synthetic silicates, silica, resins, waxes, solid fertilizers, and the like) or

liquid (water, alcohols, ketones, petroleum fractions, aromatic or paraffinic hydrocarbons, chlorinated hydrocarbons, liquefied gases, and the like).

[0061] Suitable liquid carriers are: aromatic hydrocarbons, in particular the fractions C8 to C12, such as xylene mixtures or substituted naphthalenes, phthalic esters such as dibutyl or dioctyl phthalate, aliphatic hydrocarbons such as cyclohexane or paraffins, alcohols and glycols as well as their ethers and esters, such as ethylene glycol monomethyl ether, ketones such as cyclohexanone, strongly polar solvents such as N-methyI-2-pyrroIidone, dimethyl sulfoxide or dimethylformamide, and, if appropriate, epoxidized vegetable oils or soybean oil; or water.

[0062] Solid carriers which may be used, for example for dusts and dispersible powders, are calcite, talc, kaolin, montmorillonite or attapulgite, highly-disperse silica or absorptive polymers. Possible particulate, adsorptive carriers for granules are pumice, crushed brick, sepiolite or bentonite, montmorillonite-type clay, and possible nonsorbent carrier materials are calcite or dolomite.

[0063] Suitable surface-active compounds are non-ionic, cationic and/or anionic surfactants having good emulsifying, dispersing and wetting properties, depending on the nature of the active ingredients (A), (B1), (B2) and (B3) to be formulated (whether individually or in one of the various permutations and combinations). Surfactants will also be understood as meaning mixtures of surfactants.

[0064] The surfactants customarily employed in formulation technology are described, inter alia,

in the following publications:

"McCutcheon's Detergents and Emulsifiers Annual", MC Publishing Corp., Glen Rock, N.J.,

1988.

M. and J. Ash, "Encyclopedia of Surfactants", Vol. I-III, Chemical Publishing Co., New York,

1980-1981.

[0065] Among the suitable surfactants there may be mentioned, e.g., polyacrylic acid salts, lignosulphonic acid salts, phenolsulphonic or (mono- or di-alkyl)naphthalenesulphonic acid salts,

laurylsulfate salts, polycondensates of ethylene oxide with lignosulphonic acid salts, polycondensates of ethylene oxide with fatty alcohols or with fatty acids or with fatty amines, substituted phenols (in particular alkylphenols or arylphenols such as mono- and di-(polyoxyalkylene alkylphenol) phosphates, polyoxyalkylene alkylphenol carboxylates or polyoxyalkylene alkylphenol sulfates), salts of sulphosuccinic acid esters, taurine derivatives (in particular alkyltaurides), polycondensates of ethylene oxide with phosphated tristyrylphenols and polycondensates of ethylene oxide with phosphoric esters of alcohols or phenols. The presence of at least one surfactant is often required because the active substance and/or the inert vehicle are not soluble in water and the carrier agent for the application is water.

[0066]  Furthermore, particularly useful adjuvants which enhance application are natural or synthetic phospholipids from the series of the cephalins and lecithins, for example phosphatidylethanolamine, phosphatidylserine, phosphatidylglycerine or lysolecithin.

[0067] The agrochemical compositions generally contain: 0.1 to 99%, in particular 10 to 75%, more particularly 20 to 60% of the active substances (A), (B1), (B2) and (B3); the balance of the formulation comprising a solid and/or liquid carrier (such as water, for example) along with optional surfactant(s) and other optional inert ingredients known in the art such as, e.g., protective colloids, adhesives, thickeners, thixotropic agents, penetrating agents, preservatives, stabilizers, antifoaming agents, antifreeze agents, sequestering agents, dyes, pigments, colorings and polymers.

[0068] In one embodiment, commercial products will preferably be formulated as concentrates whereas the end user will normally use dilute formulations.

[0069] In a specific embodiment, the formulation containing the macrolides compound, especially abamectin, is an aqueous suspension and comprises, as formulation adjuvants, at least two surface active compounds, wherein (i) at least one surface active compound has a molecular weight of less than 2200, preferably less than 1700, such as in the range 400 to 1500, advantageously in the range 600 to 1200, and a Hydrophile-Lipophilic Balance (HLB) of at least 10, preferably in the range 10 to 25, such as 12 to 20, preferably 14 to 18 and (ii) at least

one surface active compound is non-ionic, has a molecular weight of at least 2200, preferably at least 3000, such as in the range of 3500 to 15000, for example, 3500 to 10000, especially 4000 to 7500, advantageously 4500 to 6000, wherein 10 to 85, such as 15 to 80, preferably 17 to 50, % of the compound molecular weight contributes to the hydrophile constituent of the compound, and, independent of the hydrophile proportion, the molecular weight of the hydrophobe constituent of the compound is from 2000 to 10000, preferably 2400 to 3900, more preferably 3000 to 3800, such as 3200 to 3700; provided that the weight ratio of surface active compound to the macrolide compound is in the range 0.08 to 0.5, preferably 0.1 to 0.3, advantageously 0.15 to 0.25, and the weight ratio of (ii):(i) is at least 0.5, such as at least 1.0, preferably at least 1.5, especially in the range 2 to 5, advantageously in the range 2 to 3. Advantageously, three surface active compounds, one of (i) and two of (it), are used in the formulation. Examples of a suitable surface active compound (i) is ionic, advantageously an anionic, surfactant; such as selected from a sulfate type (e.g., an aryl sulfate) and a phosphate type (such as an alkylphenol polyalkoxyether phosphate, a block copolymer of polyalkoxyether phosphate, polyarylphenol polyalkoxyether phosphate and an arylphenol polyalkoxyether phosphate), especially a phosphate type surfactant (such as a polyarylphenol polyalkoxyether phosphate). It is particularly desired that each (i) surface active compound is of the same type, a preferred type is a phosphate type surfactant. Specific examples of suitable anionic surfactants include: Sorprophor PS19 (Rhodia), Dowafax 30 C05 (Dow), Soprophor 4D384 (Rhodia) and Soprophor 3D33 (Rhodia). Examples of a suitable surface active compound (ii) is a polyalkylene oxide polymer, such as a block polymer. Specific examples are polyoxyethylene polyoxypropyiene block polymers, and polyoxyethylene polyoxypropylene block polymer ethers and specific examples include Toximul 8320 (Stepan), Emulsogen 3510 (Clariant), Antarox PL/122 (Rhodia), Pluronic L101 (BASF), Pluronic L122 (BASF) and Pluronic PE 10500 (BASF).

[0070] In another embodiment, the formulation containing the macrolides compound, especially abamectin, is an aqueous suspension and comprises, as formulation adjuvants, at least two surface active compounds, wherein (a) at least one is an anionic phosphate type compound, and (b) at least one is a non-ionic alkoxylated alcohol or phenol. In an embodiment, the molecular weight of the (a) and (b) surface active compounds, independent of each other, is less than 2200, preferably less than 1700, such as in the range 400 to 1500, preferably in the

range 600 to 1200.  The (a) surface active compound preferably has a Hydrophile-Lipophilic Balance (HLB) of at least 10, preferably in the range 10 to 25, such as 12 to 20, preferably 14 to 18; and the (b) surface active compound preferably has a Hydrophile-Lipophilic Balance (HLB) of at least 5, preferably 7 to 20, such as 10 to 15. The weight ratio of surface active compounds (a) to (b) is generally in the range of 1:10 to 10:1, preferably, 5:1 to 1:1, especially 3:1 to 1:1. Examples of a phosphate type surfactant include an alkylphenol polyalkoxyether phosphate, a block copolymer of polyalkoxyether phosphate, a polyarylphenol polyalkoxyether phosphate and an arylphenol polyalkoxyether phosphate. Examples of alkoxylated alcohols include an alkoxylated alcohol (such as alkoxylated oil, alkoxlated alcohol having C5 to C18 carbon atoms in the alcohol). Examples of alkoxylated phenols include alkylphenol polyalkoxyether and (poly)arylphenol polyalkoxyether. Preferably, the (b) compound is an alkoxylated phenol. Specific examples of suitable anionic surfactants include: Soprophor 3D33 (Rhodia), Sorprophor PS19 (Rhodia) and Dowafax 30 C05 (Dow), and specific examples of non-ionic surfactants include: Synperonic NP (Uniqema), Soprophor BSU (Rhodia), Rhodasurf BC-610 (Rhodia), Toximul 8240 (Stepan) and Synperonic 91/4 (Uniqema).

[0071] The anionic surfactants may be present as acids or include alkali metals (such as lithium, sodium and potassium), alkali earth metals (such as calcium and magnesium), ammonium and various amines (such as alkylamines, cycloalkylamines and alkanolamines).

[0072] The Hydrophile-Lipophilic Balance (HLB) value is an index of the hydrophilic nature of a compound proposed by Griffin. The HLB value of a polyoxyethylene alkyl ether can be determined by, for example, the Griffin equation.

HLB value = [(molecular weight of the hydrophilic moiety)/(molecuiar weight of the surface active compound)] x 20

Groups, for example, sulfate and phosphate ions, can also contribute to the HLB value. [0073] The examples which follow are intended to illustrate and not limit the invention.

Formulation Examples (% = per cent by weight)

EXAMPLE 1

[0074] An abamectin formulation is prepared by mixing surfactant(s), thickening agent, polymer,

suspension aid, a defoaming agent, a preservative and an antifreeze agent, with water until a

homogeneous phase is achieved. Subsequently, abamectin is added and is mixed. The

resulting mixture is then wet-milled through a so-called bead mill (Dyno, Drais, Premier for

instance). The milling parameters are set in such a way that the average particle size of the

resulting ground premix is within specifications (usually median particle size average at most

2.0um).  Finally, the buffer (if any) and a minor amount of water are added and the final product

is mixed for at least 30 minutes.

EXAMPLE 2

[0075] This formulation is suitable for mixtures of solid and liquid active ingredients such as a

mixture of (B1), (B2) and (B3). The solid active ingredient(s) are mixed thoroughly with a

portion of the emulsifiers and water and the mixture is ground thoroughly in a suitable mill.

Another portion of the emulsifiers and water are mixed with the liquid active ingredient(s). The

two mixtures are combined along with any other inert ingredients (such as pigments, thickeners,

etc.) that are to be used in the formulation.

Example 3 - Preparation of Tank Mix Seed Treatment Formulation

[0076] The seed treatment compositions of examples 1 and 2 are combined in a slurry with the

following off-the-shelf seed treatment products: Cruiser® 5 FS (thiamethoxam) and Systhane®

40 WP (myclobutanil) in an amount sufficient to achieve an active ingredient concentration of

100g a.i/100Kg seed (example 1):25g a.i/lOOKg seed (example 2):21g a.i/100Kg seed

(myclobutanil) and 30g a.i./100,000 seeds (thiamethoxam). The final combined composition is

suitable to be applied to seed by spraying, wetting or mixing in a container having a volume of
