Repository: anandvc/allindianpatents

File: patents/228287-method-for-removing-short-circuited-sections-of-a-solar-cell.html
Indian Patents. 228287:" METHOD FOR REMOVING SHORT-CIRCUITED SECTIONS OF A SOLAR CELL.'

Indian Patents

Recently Granted Patents

  Recently Published Patents

Title of Invention	" METHOD FOR REMOVING SHORT-CIRCUITED SECTIONS OF A SOLAR CELL.'

Abstract	A method for removing short circuits in thin film solar cell elements during manufacturing by applying a pseudo-alternating voltage between the substrate side and the back electrodes of the solar cell elements. The waveform of the pseudo-alternating voltage may be a sinusoidal wave, a half-wave sinusoidal wave, a sawtooth wave, a square wave or the like. The peak voltage in the reverse direction is up to the reverse breakdown voltage of the solar cell element, and the waveform may either contain a small forward component or no forward component. The peak voltage in the reverse direction may also momentarily exceed the reverse breakdown voltage. The period of the pseudo-alternating voltage matches the time constant of the solar cell element determined by the capacity and reverse resistance of the solar cell element. The pseudo-alternating voltage induces an alternating current which discharges the accumulated charges in the solar cell element, thereby protecting it from high voltages generated by accumulated charges. Consequently, the method effectively removes short-circuits in the semiconductor layer without damaging non-short-circuited sections of the semiconductor layer.	

Full Text	METHOD FOR REMOVING SHORT-CIRCUITED SECTIONS OF A SOLAR CELL BACKGROUND OF THE4NVENTION

Field of the Invention

This invention relates to a method for removing short circuits in solar cell.elements during manufacturing.

Description of the Related Art

As shown in Fig. 1, a thin film solar cell 10 comprises a plurality of solar cell elements 5a. 5b and 5c formed on an insulating substrate 1. Each solar cell element 5 comprises a first electrode 2 formed on one face of substrate 1 in a preset pattern; a semiconductor layer 3 for performing photoelectric conversion which is formed on the surface of the first electrode 2 and a second electrode 4 formed on the surface of the photoelectric-conversion semiconductor layer 3. The semiconductor layer 3 may consist of a non-crystalline semiconductor. The plurality of solar cell elements 5a, 5b and 5c are connected in series by connecting the first electrode 2a of solar cell element 5a to the second electrode 4b of neighboring solar cell element 5b, and the first electrode 2b of solar cell element 5b to the second electrode 4c of neighboring solar cell element 5c.

When a glass substrate, a transparent resin substrate or the like is used as the insulating substrate 1 of the solar cell, a transparent electrode material such as ITO (Indium Tin Oxide, indium oxide mixed with tin oxide) or the like is used as the first electrode 2, and a metal electrode material is used as the second electrode 4. When a nontransparent material is used as the insulating substrate 1, a metallic electrode material is used as the first electrode 2, and a transparent electrode material is used as the second electrode 4.

In the case where the semiconductor layer 3 is a non-crystalline silicon base semiconductor, non-crystalline silicon consisting of alloy of silicon and carbon or other metal such as germanium, tin, etc. may be used, as well as non-crystalline silicon, hydrogenated noncrystalline silicon, hydrogenated non-crystalline silicon carbide, or non-crystalline silicon nitride. Furthermore, these non-crystalline or polycrystalline semiconductor materials may be used in the form of pin-type, nip-type, ni-type, pn-type, MIS-type, heterojunction-type, homojunction-type, Schottky barrier-type, or a combination of the above. Also, the semiconductor layer may be formed by using not only a silicon base but also a CDs base, GaAs base, InP base, etc.

When, for example, a short-circuit occurs between the first electrode 2b and the second electrode 4b of solar cell element 5b by a pinhole formed in the photoelectric-conversion semiconductor layer 3b during manufacturing, it is well known to remove the short-circuited section or to insulate it by oxidation.

When a short-circuited section to be removed is between the first electrode 2b on the substrate side of the solar cell element 5b and the second electrode 4b on the back side of the photoelectric-conversion semiconductor layer 3b, probe electrodes 6a and 6b contacting electrodes 4b and 4c, respectively, are used. A DC voltage or voltage of a square-wave pulse, not exceeding the reverse limit voltage (reverse breakdown voltage), is applied in the reverse direction (0 V side), as shown in Fig. 2, between the first electrode 2b and the second electrode 4b that sandwich the photoelectric-conversion semiconductor layer 3b. The electric current is concentrated at the short-circuited section which generates Joule heat. Oxidation of metal occurs due to the generated Joule heat. The oxidation of metal insulates the short-circuited section. Another method of removing the short circuit involves removing the short-circuited section by dissipation of the metal.

However, a solar cell is equivalent to a diode. Thus, when the voltage is applied in the, reverse direction between the electrode 2 and the electrode 4, the solar cell element 5 consisting of the first electrode 2, the photoelectric-conversion semiconductor layer 3 and the second electrode 4 functions as a capacitor, and charges accumulate across the capacitor. As a result, when the DC voltage is applied between electrodes 2 and 4, charges remain between electrodes 2 and 4 even after the applied voltage has been removed abruptly. The voltage generated by these charges may cause electrical breakdown in weak sections of the photoelectric-conversion semiconductor layer 3 other than the locations where the faults occur.

To avoid such accumulated charges and the high voltage generated by such charges, the voltage of the square-wave pulse applied to the electrodes to induce oxidation (Fig. 2) is typically restrained to levels much lower than the reverse limit voltage. Typically, a 4 V voltage pulse is

applied in the reverse direction. However, such a low-voltage pulse often does not generate sufficient Joule energy, and consequently not  all of the short-circuited sections can be removed or oxidized by .thegengrated  Joule heat. At the same time, some breakdown of the non-short-circuited normal sections by discharge of the accumulated charges still occurs at certain sections where the limit voltage of the semiconductor is low.

SUMMARY OF THE INVENTION 

Accordingly, the present invention is directed to a method for removing short-circuited sections in a thin film solar cell element that substantially obviates one or more of the problems due to limitations and disadvantages of the related art.

An object of the present invention is to provide a method that allows reliable removal of short-circuited sections by a voltage source applied in the reverse direction between the electrodes without damaging non-short-circuited sections.

Additional features and advantages of the invention will be set forth in the description which follows and in part will be apparent from the description, or may be learned by practice of the invention. The objectives and other advantages of the invention will be realized and attained by the structure particularly pointed out in the written description and claims hereof as  well as the appended drawings.

To achieve these and other advantages and in accordance with the purpose of the present invention, as embodied and broadly described, the present invention provides a method of removing short-circuited sections in a thin film solar cell element comprising applying a pseudo-alternating voltage between the first and second electrodes of the solar cell element. This voltage induces an alternating current which discharges the accumulated charges in the solar cell element, thereby protecting it from high voltages generated by accumulated charges.

The voltage of the pseudo-alternating voltage changes periodically with time. The waveform of the pseudo-alternating voltage may be a sinusoidal wave, a half-wave sinusoidal wave, a sawtooth wave, a square wave, etc. The peak voltage in the reverse direction is up to the reverse breakdown voltage of the solar cell element, and the waveform may either contain a small forward component or no forward component. The period of the pseudo-alternating voltage matches the time constant of the solar cell element determined by the capacity and reverse resistance of the solar cell element.

It is to be understood that both the foregoing general description and the following detailed description are exemplary and explanatory and are intended to provide further explanation of the invention as claimed.

Accordingly the instant invention provides for a method for removing short-circuited sections of a solar cell element comprising a first and a second electrode layer and a semiconductor layer for photoelectric conversion disposed between the first and second electrode layers, characterized in that the said method comprises applying a pseudo-alternating voltage across the first and second electrode layers, the said pseudo-alternating voltage containing a reverse component in a reverse direction and a forward component in a forward direction, the forward component being smaller in magnitude than the reverse component.

BRIEF DESCRIPTION OF THE DRAWINGS

Fig. 1 illustrates a thin film solar cell device;

Fig. 2 illustrates a voltage applied to a solar cell element to remove a short-circuited section according to the conventional technique; and

Figs. 3A-3C illustrate waveforms of a voltage applied to a solar cell element to remove a short-circuited section according to an embodiment of the present invention; and

Figs. 4A-4D illustrate waveforms of a voltage applied to a solar cell element to remove a short-circuited section according to another embodiment of the present invention.

DETAILED DESCRIPTION OF THE PREFERRED EMBODIMENTS

 Referring to Fig. 1, to remove a short-circuited section in the photoelectric-conversion semiconductor layer 3b of a thin film solar cell element 5b, a voltage is applied between the first electrode 2b on the substrate side of the semiconductor layer 3b and the second electrode 4b on the back side of the semiconductor layer 3b, through probe electrodes 6b and 6a connected to electrodes 4c and 4b, respectively. The applied voltage has a pseudo-alternating waveform, some examples of which are shown in Figs. 3A-3C and 4A-4D.

In Fig. 3A, the applied pseudo-alternating voltage 32 has a sinusoidal waveform that alters between 0 V and a reverse peak voltage which is set case by case and upto the reverse limit voltage, which is typically about 8 V. By applying a voltage having such a waveform, the applied voltage is gradually brought close to 0 V, i.e., the reverse voltage is reduced, from a peak reverse voltage. Thus, the charges accumulated between the first and second electrodes 2b and 4b decrease with decreasing magnitudes of the applied voltage, and a breakdown at non-short-circuited normal sections is avoided.

Fig. 3B shows another example of the applied pseudo-alternating voltage 34 having the shape of the lower half of a sinusoidal wave. The peak value in the reverse direction is approximately equal to the reverse breakdown voltage of the solar cell element, and the applied voltage is 0 V during half of the time. Again, the charges accumulated between the electrodes 2b and 4b are discharged during the time period when the reverse voltage decreases in size, and also during the period when the applied voltage is 0 V. Thus, a breakdown at non-short-circuited normal sections is avoided.

Fig. 3C shows yet another example of the applied pseudo-alternating voltage 36 which has a sawtooth-shaped waveform. The peak value in the reverse direction is again set case by case and is upto the reverse limit voltage of the solar cell element, while the voltage level of the other peaks of the sawtooth wave is 0 V. Similar to the embodiments of Figs. 3A and 3B, the charges accumulated between the electrodes 2b and 4b decrease with decreasing magnitudes of

:he applied voltage, and a breakdown at non-short-circuited normal sections is again avoided. In •he embodiments of Figs. 3A-3C, although the peak voltage in the reverse direction is shown to ne at the reverse breakdown voltage of the solar cell element, they can also be less than the reverse breakdown voltage. In addition, it is possible to raise the peak voltage in the reverse direction momentarily to a value exceeding the reverse breakdown voltage of the solar cell, such as 10 V.

Figs. 4A-4D illustrate other embodiments of the present invention where the applied pseudo-alternating voltage has a large reverse component and a smaller forward component. In Fig. 4A, the applied pseudo-alternating voltage 42 has a sinusoidal waveform. Preferably, the peak voltage in the reverse direction is at least 1 V (shown in the figure to be approximately equal to the reverse breakdown voltage), while the peak voltage in the forward direction is approximately 0.5 V.

Fig. 4B shows another example of the applied pseudo-alternating voltage 44 having the shape of a truncated sinusoidal wave. The reverse component 44a of the applied voltage comprises the lower half of the sinusoidal wave having a reverse peak value which is set case by case, whose magnitude is about the same as other wave form, while the forward component 44b comprises a truncated portion of the sinusoidal wave having a flat top, preferably not exceeding 0.2 V.

Fig. 4C shows another example of the applied pseudo-alternating voltage 46 having a square-shaped waveform comprising a large reverse component and a small forward component, which does not exceed 0.2 V.

Fig. 4D shows another example of the applied pseudo-alternating voltage 48 having a sawtooth waveform comprising a large reverse component and a small forward component, which does not exceed 0.2 V.

In the embodiments of Figs. 4A-4D, by applying the pseudo-alternating voltage having such a waveform, the charges accumulated between the electrodes 2b and 4b are discharged

when the forward voltage component is applied. As a result, a breakdown of non-short-circuited normal sections of the solar cell element is avoided. Furthermore, since the adverse effect of charges accumulation is reduced or eliminated by the forward component, the reverse voltage can be increased momentarily to a level higher than the reverse breakdown voltage of the solar cell element, for example as high as 10 V, resulting in more reliable removal of the short-circuited sections.

In one test, a pseudo-alternating voltage having a waveform shown in Fig. 3 A was applied between the first and second electrodes of 60 serially connected solar cell elements which contained short-circuits. As a result, short-circuits in 57 of the 60 cells were removed. In another test, a pseudo-alternating voltage having a waveform shown in Fig. 4A was applied, and short-circuits in 58 of the 60 cells were removed. As a comparison, when a conventional square-wave pulse of 4 V as shown in Fig. 2 was applied, short circuits were removed in only 50 out of

60 cells. t  .  —-—

In one embodiment of the present invention, a 60 Hz AC power supply is applied to the

first and second electrodes of the solar cell element as the source of the pseudo-alternating

voltage for short-circuit removal. More preferably, the period of the applied pseudo-alternating

voltage is selected to approximately match the time constant of the solar cell element defined by

the capacity C and the resistance R in the reverse direction of the cell. This leads to more

effective discharge of the accumulated charges. In preferred embodiments of the present

invention, the frequency of the applied pseudo-alternating voltage is between about 20 to 1000

Hz, and more preferably between about 50 to 120 Hz.

It will be apparent to those skilled in the art that various modifications and variations can

be made in a method of fabricating a thin film transistor of the present invention without

departing from the spirit or scope of the inventions. For example, while several examples of

pseudo-alternating waveforms are shown in Figs. 3A-3C and 4A-4D, other waveforms may also

be used, as long as they contain a relatively large reverse component and no forward component

or a relatively small forward component. Moreover, the peak voltages in the reverse and forward directions may be larger or smaller than those shown and described above.  In addition, the pseudo-alternating voltage need not be strictly periodic. Thus, it is intended that the present invention covers modifications and variations of this invention provided they come within the scope of the appended claims and equivalents.

We claim:

1.	A method for removing short-circuited sections of a solar cell element comprising a first and a second electrode layer and a semiconductor layer for photoelectric conversion disposed between the first and second electrode layers, characterized in that the said method comprises applying a pseudo-alternating voltage across the first and second electrode layers, the said pseudo-alternating voltage containing a reverse component in a reverse direction and a forward component in a forward direction, the forward component being smaller in magnitude than the reverse component.

2.	The method as claimed in claim 1, wherein the magnitude of the forward component is zero.

3.	The method as claimed in claim 1, wherein the magnitude of the reverse component is less than a reverse breakdown voltage of the solar cell element.

4.	The method as claimed in claim 1, wherein the magnitude of the reverse component equals a reverse breakdown voltage of the solar cell element.

5.	The method as claimed in claim 1, wherein the magnitude of the reverse component is greater than a reverse breakdown voltage of the solar cell element.

6.	The method as claimed in claim 1, wherein the magnitude of the forward component is non-zero and wherein the magnitude of the reverse component is about 10 V.

7.	The method as claimed in claim 1, wherein the magnitude of the forward component is zero and wherein the magnitude of the reverse component is about 8 V.

8.	The method as claimed in claim 1, wherein the pseudo-alternating voltage has a sinusoidal waveform.

9.	The method as claimed in claim 8, wherein the sinusoidal waveform

alters between 0 V and a reverse voltage.

10.	The method as claimed in claim 9, wherein the reverse voltage is approximately equal to a reverse breakdown voltage of the solar cell element.

11.	The method as claimed in claim 8, wherein the sinusoidal waveform varies between a forward voltage and a reverse voltage, the forward voltage being smaller in magnitude than the reverse voltage.

12.	The method as claimed in claim 11, wherein the forward voltage is less than about 0.5 V and the reverse voltage is greater than about 1 V.

13.	The method as claimed in claim 1, wherein the pseudo-alternating voltage has a truncated sinusoidal waveform.

14.	The method as claimed in claim 13, wherein the truncated sinusoidal waveform is a half-wave sinusoidal waveform varying between 0 V and a reverse voltage.

15.	The method as claimed in claim 14, wherein the reverse voltage is approximately equal to a reverse breakdown voltage of the solar cell element.

16.	The method as claimed in claim 13, wherein the truncated sinusoidal waveform varies between a forward voltage and a reverse voltage, the forward voltage being smaller in magnitude than the reverse voltage.

17.	The method as claimed in claim 16, wherein the forward voltage is less than about 0.2 V and the reverse voltage is greater than about 1 V.

18.	The method as claimed in claim 1, wherein the pseudo-alternating voltage has a sawtooth waveform.

19.	The method as claimed in claim 18, wherein the sawtooth waveform varies between 0 V and a reverse voltage.

20.	The method as claimed in claim 19, wherein the reverse voltage is approximately equal to a reverse breakdown voltage of the solar cell element.

21.	The method as claimed in claim 18, wherein the sawtooth waveform varies between a forward voltage and a reverse voltage, the forward voltage being smaller in magnitude than the reverse voltage.

22.	The method as claimed in claim 21, wherein the forward voltage is less than about 0.5 V and the reverse voltage is greater than about 1 V.

23.	The method as claimed in claim 1, wherein the pseudo-alternating voltage has a square waveform.

24.	The method as claimed in claim 23, wherein the square waveform varies between a forward voltage and a reverse voltage, the forward voltage being smaller in magnitude than the reverse voltage.

25.	The method as claimed in claim 24, wherein the forward voltage is less than about 0.2 V and the reverse voltage is greater than about 1 V.

26.	The method as claimed in claim 1, wherein the applied pseudo-alternating voltage is periodic.

27.	The method as claimed in claim 26, wherein the period of the pseudo-altemating voltage matches a time constant of the solar cell element determined by a capacity and a resistance in a reverse direction of the solar cell element at the time the pseudo-alternating voltage is applied.

28.	The method as claimed in claim 26, wherein the frequency of the pseudo-alternating voltage is between 20 to 1000 Hz.

29.	The method as claimed in claim 26, wherein the frequency of the pseudo-alternating voltage is between 50 to 120 Hz.

30.	A method for removing short-circuited sections in a solar cell element substantially as herein described with reference to and as illustrated by the accompanying drawings given in figure 3 and figure 4.

Documents:

				923-del-1999-abstract.pdf

				923-DEL-1999-Claims.pdf

				923-del-1999-complete specification (as file).pdf

				923-del-1999-complete specification (granted).pdf

				923-del-1999-corrrespondence-others.pdf

				923-del-1999-corrrespondence-po.pdf

				923-DEL-1999-Description (Complete).pdf

				923-del-1999-drawings.pdf

				923-del-1999-form-1.pdf

				923-del-1999-form-13.pdf

				923-del-1999-form-19.pdf

				923-DEL-1999-Form-2.pdf

				923-del-1999-form-3.pdf

				923-del-1999-form-5.pdf

				923-del-1999-gpa.pdf

				923-del-1999-petition-137.pdf

				923-del-1999-petition-138.pdf

« Previous Patent

Next Patent »

Patent Number	228287	

Indian Patent Application Number	923/DEL/1999	

PG Journal Number	13/2009	

Publication Date	27-Mar-2009	

Grant Date	17-Nov-2006	

Date of Filing	29-Jun-1999	

Name of Patentee	KANEKA CORPORATION	

Applicant Address	2-4 NAKANOSHIMA 3-CHOME, KITA-KU, OSAKA-SHI, OSAKA 530-8288 JAPAN	

Inventors:

#	Inventor's Name	Inventor's Address	

1	HAYASHI KATSUHIKO	4-8-14 HIRAI, KUSASTU, SHIGA 525-0023,JAPAN.	

2	KONDO MASATAKA	2-8-15, KITAGOYO, KITA-KU, KOBE 651-1131, JAPAN	

PCT International Classification Number	H01L 31/022	

PCT International Application Number	N/A	

PCT International Filing date		

PCT Conventions:

#	PCT Application Number	Date of Convention	Priority Country	

1	11-079077	1999-03-24	Japan	

2	11-079078	1999-03-24	Japan	

© All Indian Patents, 2013-2021.

  Patent data available in the public domain from Indian Patents Office, Department of Industrial Policy and Promotions, Ministry of Commerce and Industry, Government of India.

File: patents/228325-mass-and-heat-recovery-system-for-a-fuel-cell-power-plant.html
Indian Patents. 228325:"MASS AND HEAT RECOVERY SYSTEM FOR A FUEL CELL POWER PLANT"

Indian Patents

Recently Granted Patents

  Recently Published Patents

Title of Invention	"MASS AND HEAT RECOVERY SYSTEM FOR A FUEL CELL POWER PLANT"

Abstract	A mass and heat recovery system for a fuel cell power plant (10) includes at least one fuel cell (12) for producing electrical energy hydrocarbon fuel processing components for producing a hydrogen rich reducing fluid for the fuel cell, and a direct mass and heat transfer device (14) for recovering mass and heat leaving the plant. The fuel processing components include an auxiliary burner (46) that provides heat to generate steam and a reformer (54) for supplying hydrogen to an anode electrode. The direct mass and heat transfer device passes a process oxidant stream upstream of the plant in mass transfer relationship with a plant exhaust stream wherein an anode exhaust stream has first been burned in the auxiliary burner so that mass and heat in the plant exhaust stream transfer directly through a mass transfer medium of the device to the process oxidant stream entering the plant. The device includes a separator housing (74).	

Full Text	Technical Field

The present invention relates to fuel cell power plants that are suited for usage in transport vehicles, portable power plants, or as stationary power plants, and the invention especially relates to a fuel cell power plant that recovers mass and heat, such as water vapor, exiting the plant and transfers the mass and heat back into the plant to enhance water balance and energy efficiency of the plant.

Background of the Invention

Fuel cell power plants are well-known and are commonly used to produce electrical energy from reducing and oxidizing fluids to power electrical apparatus such as apparatus on-board space vehicles. In such power plants, a plurality of planar fuel cells are typically arranged in a stack surrounded by an electrically insulating frame structure that defines manifolds for directing flow of reducing, oxidant, coolant and product fluids. Each individual cell generally includes an anode ele'ctrode and a cathode electrode separated by an electrolyte. A reactant or reducing fluid such as hydrogen is supplied to the anode electrode, and an oxidant such as oxygen or air is supplied to the cathode electrode. In a cell utilizing a proton exchange membrane as the electrolyte, the hydrogen electrochemically reacts at a surface of the anode electrode to produce hydrogen ions and electrons. The electrons are conducted to an external load circuit and then returned to the cathode electrode, while the hydrogen ions transfer through the electrolyte to the cathode electrode, where they react with the oxidant and electrons to produce water and release thermal energy.

The anode and cathode electrodes of such fuel cells are separated by different types of electrolytes depending on operating requirements and limitations of the working environment of the fuel cell.  One such electrolyte is a proton exchange membrane ("PEM") electrolyte, which consists of a solid polymer well-known in the art. Other common electrolytes used in fuel cells include phosphoric acid or potassium hydroxide held within a porous, non-conductive matrix between the anode and cathode electrodes. It has been found that PEM cells have substantial advantages over cells with liquid acid or alkaline electrolytes in satisfying specific operating parameters because the membrane of the PEM provides a barrier between the reducing fluid and oxidant that is more tolerant to pressure differentials than a liquid electrolyte held by capillary forces within a porous matrix. Additionally, the PEM electrolyte is fixed, and cannot be leached from the cell, and the membrane has a relatively stable capacity for water retention. As is well-known however, PEM cells have significant limitations especially related to liquid water transport to, through and away from the PEM, and related to simultaneous transport of gaseous reducing and oxidant fluids to and from the electrodes adjacent opposed surfaces of the PEM. The prior art includes many efforts to minimize the effect of those limitations.

In operation of a fuel cell employing a PEM, the membrane is saturated with water, and the anode electrode adjacent the membrane must remain wet. As hydrogen ions produced at the anode electrode transfer through the electrolyte, they drag water molecules in the form of hydronium ions with them from the anode to the cathode. Water also transfers back to the anode from the cathode by osmosis. Product water formed at the cathode electrode is removed by evaporation or entrainment into a circulating gaseous stream of oxidant, or by capillary action into and through a porous fluid transport layer adjacent the cathode. Porous water transport plates supply liquid water from a supply of coolant water to the anode electrode and remove water from the cathode electrode returning it back to

the coolant water supply, and the plates thereby also serve to remove heat from the electrolyte and electrodes.

In operation of PEM fuel cells, it is critical that a proper water balance be maintained between a rate at which water is produced at the cathode electrode and rates at which water is removed from the cathode and at which water is supplied to the anode electrode. An operational limit on performance of a fuel cell is defined by an ability of the cell to maintain the water balance as electrical current drawn from the cell into the external load circuit varies and as an operating environment of the cell varies. For PEM fuel cells, if insufficient water is returned to the anode electrode, adjacent portions of the PEM electrolyte dry out thereby decreasing the rate at which hydrogen ions may be transferred through the PEM and also resulting in cross-over of the reducing fluid leading to local over heating. Similarly, if insufficient water is removed from the cathode, the cathode electrode may become flooded effectively limiting oxidant supply to the cathode and hence decreasing current flow. Additionally, if too much water is removed from the cathode by the gaseous stream of oxidant, the cathode may dry out limiting ability of hydrogen ions to pass through the PEM, thus decreasing cell performance.

As fuel cells have been integrated into power plants developed to power transportation vehicles such as automobiles, trucks, buses, etc., maintaining an efficient water balance within the power plant has become a greater challenge because of a variety of factors. For example, with a stationary fuel cell power plant, water lost from the plant may be replaced by water supplied to the plant from off-plant sources. With a transportation vehicle, however, to minimize weight and space requirements of a fuel cell power plant the plant must be self-sufficient in water to be viable. Self-sufficiency in water means that, for efficient operation of the plant, enough water must be retained within the plant to offset water losses from gaseous streams of reactant and oxidant fluids passing through the plant. For example, any water exiting the plant through a cathode exhaust stream of

gaseous oxidant or through an anode exhaust stream of gaseous reducing fluid must be balanced by water produced electrochemically at the cathode and retained within the plant.

A common approach to enhancing water balance is use of condensing heat exchangers downstream of power plant exhaust streams wherein the exhaust streams are cooled to a temperature at or below their dew points to precipitate liquid out of the exhaust streams so that the liquid may be returned to the power plant. An example of a PEM fuel cell power plant using a condensing heat exchanger is shown in U.S. Patent No. 5,573,866 that issued on November 12, 1996 to Van Dine et al., and is assigned to the assigneee of the present invention, and which patent is hereby incorporated herein by reference. Many other fuel cell power plants that use one or more condensing heat exchangers are well-known in the art, and they typically use ambient air streams as a cooling fluid passing through the exchanger to cool the plant exhaust streams. In Van Dine et al., the heat exchanger is used to cool an exhaust stream exiting a cathode chamber housing the cathode electrode. Prior to entering the cathode housing, the same stream provides air as the oxidant for the cathode electrode, and upon leaving the chamber the stream includes evaporated product water and some portion of methanol, the reducing fluid, that has passed through the PEM. The condensing heat exchanger passes the cathode exhaust stream in heat exchange relationship with a stream of cooling ambient air, and then directs condensed methanol and water indirectly through a piping system back to an anode side of the cell.

While condensing heat exchangers have enhanced water balance and energy efficiency of fuel cell power plants, the heat exchangers encounter decreasing water recover efficiency as ambient temperatures increase. Where the power plant is to power a transportation vehicle such as an automobile, the plant will be exposed to an extremely wide range of ambient temperatures. For example where an ambient air coolant stream passes through a heat exchanger, performance of the exchanger will vary as

a direct function of the temperature of the ambient air because decreasing amounts of liquid precipitate out of power plant exhaust streams as the ambient air temperature increases.

An additional complication of known fuel cell power plants designed for use in transportation vehicles is also related to fluctuations in ambient air conditions. Fuel cells of such plants typically utilize ambient air as the oxidant directed to the cathode electrode. Hot and dry ambient air increases a risk that the cathode electrode will dry out. Consequently, many efforts have been undertaken to prevent drying out of the cathode electrode and adjacent electrolyte especially in PEM fuel cells, including: directing liquid condensate from heat exchangers to humidify gaseous reactant and oxidant streams entering the cell; adding porous support layers and water transport plates in fluid communication with the electrodes for movement of coolant water through adjacent cells; and, generating a pressure differential on the anode side of the cell wherein gaseous reducing fluids are maintained at a slightly higher pressure than coolant water and anode supply water passing through the porous support layers adjacent reducing gas distribution channels so that the pressure differential assists water transport through the porous support layers and cell. Such efforts at maintaining efficient water balance involve additional cost, weight and volume, and often require complicated control apparatus.

Further problems of maintaining water balance in known fuel cell power plants are associated with components necessary to process hydrocarbon fuels, such as methane, natural gas, gasoline, diesel fuel, etc.. into an appropriate reducing fluid that provides a hydrogen rich fluid to the anode electrode. Such fuel processing components of a fuel cell power plant typically include an auxiliary burner that generates steam; a steam duct into which the hydrocarbon fuel is injected; and a reformer that receives the steam and fuel mixture along with a small amount of a process oxidant such as air and transforms the mixture into a hydrogen-enriched reducing fluid appropriate for delivery to the anode electrode of the fuel cell. These fuel

processing components also include water and energy requirements that are part of an overall water balance and energy requirement of the fuel cell power plant. Water made into steam in a steam generator of the auxiliary burner must be replaced by water recovered from the plant such as by condensing heat exchangers in the cathode exhaust stream and associated piping. Additionally, process oxidant streams that also support the auxiliary burner and reformer must be maintained within a stable humidity range to prevent variations in performance of those components. When the process oxidant streams for the fuel processing components are supplied by ambient air, humidifying the streams to stabilize performance of those fuel processing components further complicates maintenance of a self-sufficient water balance of such a fuel cell power plant.

Accordingly, known fuel cell power plants and plants that employ ambient air as the cathode oxidant or that employ ambient air for condensing heat exchangers and/or fuel processing components are incapable of maximizing an efficient water balance and minimizing operating energy requirements because of their above described characteristics. It is therefore highly desirable to produce a fuel cell power plant that achieves an efficient water balance for the entire plant and minimizes plant operating energy requirements.

Disclosure of Invention

The invention is a mass and heat recovery system for a fuel cell power plant. The system includes at least one fuel cell, hydrocarbon fuel processing components for producing hydrogen rich reducing fluids for the fuel cell, and a direct mass and heat transfer device for recovering mass and heat such as water vapor leaving the plant and transferring the recovered mass and heat back into the plant. The fuel cell includes an electrolyte that has opposed first and second major surfaces, an anode electrode supported by a porous anode support layer in intimate contact with the first major surface and a cathode electrode supported by a porous cathode support

layer in intimate contact with the second major surface. The porous anode support layer passes a hydrogen rich reducing fluid stream in contact with the anode electrode, and the porous cathode support layer passes a process oxidant stream such as air in contact with the cathode electrode to provide oxidant to the cathode electrode and to sweep away by evaporation and entrainment into a cathode exhaust stream product water formed at the cathode along with water carried through the electrolyte from the anode electrode or any humidification water in the oxidant stream. The fuel processing components include an auxiliary burner that provides heat to generate steam and a reformer that receives the steam mixed with a hydrocarbon fuel along with a small amount of air and converts the mixture to a hydrogen rich stream appropriate for supplying hydrogen to the anode electrode.

The direct mass and heat transfer device passes the process oxidant stream upstream of the plant in mass transfer relationship with a plant exhaust stream that includes both the cathode exhaust stream and an anode exhaust stream wherein the anode exhaust stream has been directed through the auxiliary burner so that mass and heat such as water vapor in the plant exhaust stream transfer directly through a mass transfer medium of the mass transfer device to the process oxidant stream entering the plant. The direct mass and heat transfer device includes a separator housing for supporting the transfer medium in mass transfer relationship with the process oxidant stream and the power plant exhaust streams so that the streams contact the transfer medium and the separator housing prevents bulk mixing of the streams. The transfer medium may comprise any of a variety of materials for sorbing a fluid substance consisting of polar molecules such as water molecules from a stream containing fluid substances consisting of polar and non-polar molecules. An exemplary transfer medium includes a liquid water portion of a water saturated polyflourosulfonic ionomer membrane. In a preferred embodiment, the direct mass and heat transfer device recovers mass and heat from the

cathode and anode exhaust streams and transfers the mass and heat into process oxidant streams for the cathode electrode and for the fuel processing components. In a further preferred embodiment, the electrolyte of the fuel cell is a proton exchange membrane ("PEM").

in use of the mass and heat recovery system for a fuel cell power plant, because the mass transfers directly from the cathode and anode exhaust stream into the process oxidant stream entering the power plant, a rate of uptake of the mass and therefore heat by the oxidant stream is not solely a function of ambient air temperature or humidity, but instead is a function of partial pressure differences between mass in the oxidant stream entering the power plant and the mass in the plant exhaust stream exiting the plant. The present invention therefore permits greater water recovery than is possible with a plant using an ambient air cooled condensing heat exchanger which has a water recovery rate that is largely a function of ambient temperatures. With the present invention, if ambient air temperature increases, a required heat transfer from the cathode and anode exhaust streams to the entering oxidant streams for optimal plant efficiency decreases, however a mass transfer capacity of the direct transfer device remains constant. Additionally, complex, heavy and costly condensing heat exchange components and related control apparatus are not needed, thereby increasing water balance and energy efficiency of the plant while decreasing weight, volume and cost.

Accordingly, it is a general object of the present

invention to provide a mass and heat recovery system for a fuel cell power plant that overcomes deficiencies of prior art fuel cell power plants.

It is a more specific object to provide a mass and heat recovery "system for a fuel cell power plant that is self-sufficient in water over a broad range of operating conditions.

It is yet another object to provide a mass and heat recovery system for a fuel cell power plant that returns to the plant water and heat exiting the plant without utilizing a condensing heat exchanger.

It is still a further object to provide a mass and heat recovery system for a fuel cell power plant that directly transfers mass and heat exiting the power plant back into plant process oxidant streams to humidify and heat those oxidant streams.

It is yet another specific object to provide a mass and heat recovery system for a fuel cell power plant that recovers water exiting the plant in cathode and anode exhaust streams to provide water to components for processing hydrocarbon fuels utilized by the plant.

These and other objects and advantages of this invention will become more readily apparent when the following description is read in conjunction with the accompanying drawing.

Brief Description of the.prawing

Figure 1 is a schematic representation of a mass and heat recovery system for a fuel cell power plant constructed in accordance with the present invention.

Best Mode for Carrying Out the Invention

Referring to the drawing in detail, a mass and heat recovery system for a fuel cell power plant of the present invention is shown and generally designated by the reference numeral 10. The system 10 includes at least one fuel cell 12 and a direct mass and heat transfer device 14. The fuel cell 12 includes an electrolyte 16 such as a proton exchange membrane ("PEM") or an acid or base electrolyte having a first major surface 18 and an opposed second major surface 20; an anode electrode 22 supported by a porous anode support layer 24 in intimate contact with the first major surface 18 of the electrolyte 16; and, a cathode electrode 26 supported by a porous cathode support layer 28 in intimate contact with the second major surface 20 of the electrolyte 16. The anode and cathode porous support layers 24, 28 may be formed of porous or channeled graphite, carbon or metal sheets. The fuel cell 12 may be combined with other virtually identical fuel cells in a

well-known manner to form a stack. As is common in the art, the fuel cell 12 may be enclosed within a frame or structure 30 that defines manifolds for directing streams of reducing fluids and oxidants into and out of the cell, and the structure 30 also includes electrical conduction means for directing an electrical current generated by the fuel cell out of the cell 12 to an electricity using device 32, such as through a standard external load circuit 34.

A process oxidant oroxidant inlet stream such as air is directed from an oxidant source 36 into the fuel cell 12 through a primary oxidant passage 38 that passes a stream of oxidant into the porous cathode support layer 28 so that the oxidant passes in contact with the cathode electrode 26 to provide oxidant to the electrode 26 for facilitating an electrochemical reaction at the cathode electrode and for sweeping into the oxidant stream by evaporation and/or entrainment water formed at the cathode electrode 26 as well as water carried through the electrolyte 16 from the anode electrode 22 or any humidification water in the oxidant stream. The process oxidant stream then passes out of the cathode support layer 28 as a cathode exhaust stream within a cathode exhaust passage 40 and is then directed from the cathode exhaust passage into a plant exhaust passage 42. A reducing fluid stream is directed through a reducing fluid inlet 44 into the porous anode support layer 24 so that the reducing fluid such as hydrogen comes into contact with the anode electrode 22. In a well-known manner, the reducing fluid electrochemically reacts at the anode electrode to produce protons and electrons, wherein the electrons flow through the external load circuit 34 to power the electrical device 32 such as electric motors powering a transport vehicle, while the protons travel through the electrolyte 16 to the cathode electrode 26. The electrons then continue through the circuit 34 to the cathode electrode where they react with the oxidant to form water and heat.

The mass and heat recovery system for a fuel cell power plant 10 includes fuel processing component means for processing hydrocarbon fuels into reducing fluids appropriate for providing fuel to an anode electrode

of a fuel cell. Exemplary hydrocarbon fuels for powering such a plant 10 include gasoline, diesel fuel, butane, propane, natural gas, methanol, ethanol, etc. The fuel processing component means may include: an auxiliary burner 46 (labelled "AUX. BURNER" in FIG. 1 for convenience) that burns a fuel including any excess reducing fluid such as hydrogen fed to the burner 46 as an anode exhaust stream through an anode exhaust passage 48 from the anode support layer 24; a steam generator 50 (labelled "STEAM" in FIG. 1) that receives heat directly from the burner 46 in a heat conduit 52 to generate steam from a supply of water; a reformer 54 that may be an autothermal reformer (labelled "A.T.R." in FIG. 1) that receives steam from the steam generator 50 mixed with the hydrocarbon fuel through steam line 56; a hydrocarbon fuel supply source 58 (labelled "FUEL" in FIG. 2) that supplies the fuel to the steam line through fuel line 60; a reformed fuel discharge line 62 that directs the reformed fuel from the reformer 54 into the reducing fluid inlet 44; and a burner exhaust passage 64 that directs the anode exhaust stream from the auxiliary burner 46 to the plant exhaust passage 42.

Any unused hydrogen rich reducing fluid in the anode exhaust stream is ignited in the auxiliary burner 46 to increase heat generated by the 46 burner and to thereby render the anode exhaust stream leaving the burner 46 within the burner and plant exhaust passages 64, 42 non-flammable as well as to maximize water generation. The ignited anode exhaust stream combines with the cathode exhaust stream in the plant exhaust passage 42 to become a plant exhaust stream. The fuel processing component means may also include components that are well-known in conventional steam reforming, autothermal reforming of various chemical compounds, and partial oxidation reforming, all of which include a reformer component. The fuel processing components are of relatively conventional design that are generally well-known in the chemical processing arts wherein there is a need to generate hydrogen enriched fluid from common hydrocarbon sources. For example, autothermal reformers in such processes typically

burn a portion of the fuel received in the fuel-steam mixture to reach temperatures approximating 1,700 degrees fahrenheit (hereafter "°F"). Additional fuel processing component means may include a water shift reactor 66 connected by line 67 to a selective oxidizer 68, both of which are secured in fluid communication between the reformed fuel discharge line 62 and the reducing fluid inlet 44 in order to minimize carbon monoxide levels in the reducing fluid stream entering the anode support layer 24, as is well-known in the art.

The direct mass and heat transfer device 14 is secured in fluid communication with both the primary oxidant passage 38 and the plant exhaust passage 42. The direct mass and heat transfer device 14 includes a transfer medium means 72 for ^orbing^a fluid substance consisting of polar molecules within a first fluid stream containing fluid substances consisting of polar and non-polar molecules, such as a stream including water vapor and/or entrained liquid moisture (being a fluid substance consisting of polar molecules) and air (being a fluid substance consisting of non-polar molecules), and for desorbing the sorbed fluid into a second stream having a lower proportion of the fluid substance consisting of polar molecules than the first stream. Exemplary transfer medium means include a liquid water portion of an ion exchange resin or an ionomeric membrane such as a water saturated polyflourosulfonic ionomer membrane sold under the brand name "NAFION" by the E.I. DuPont company of Willmington, Delaware, U.S.A., or a liquid water portion of tubes made of the aforesaid "NAFION" membrane and sold under the brand name "ME-SERIES MOISTURE EXCHANGERS" by the Perma Pure, Inc. company of Toms River, New Jersey, U.S.A. An additional transfer medium includes a desiccant material capable of sorbing moisture from a gaseous stream and capable of desorbing the moisture into a gaseous stream such as finely powdered solid, crystalline alkali metal or alkaline earth metal compounds including active carbons, silica gel, activated aluminas and zeolites as described in more detail at Column 5, line 9 to Column 6, line 17 in U.S.

Patent No. 5,542,968 issued on August 6, 1996 to Belding et al., which patent is hereby incorporated herein by reference.

The direct mass transfer device 14 also includes a separator housing means 74 for supporting the transfer medium means 72 in mass transfer relationship with the plant exhaust stream and the process oxidant stream so that both streams contact the mass transfer medium means and the separator housing means prevents bulk mixing of the plant exhaust and process oxidant streams. Exemplary separator housing means may include an enclosure (shown schematically in FIG. 1 reference number 74) that supports the transfer medium means 72 between an inlet chamber 76 and an exhaust chamber 78. The process oxidant stream passes from the oxidant source 36 through an oxidant feed line 80 into and through the inlet chamber 76 into the primary oxidant passage 38, while the plant exhaust stream passes from the plant exhaust passage 42 into and through the exhaust chamber 78 to leave the plant 10 through a plant discharge vent 82 in fluid communication with the exhaust chamber 78. Additional separator housing means 74 may include more complicated enclosures structured to enhance exposure of the process oxidant and plant exhaust streams to the mass transfer medium means while preventing bulk mixing of the streams such as enclosures common in known fluid to fluid heat exchanger art. An additional and cooperative aspect of the separator housing means 74 includes membrane portions supporting liquid water portions in the aforesaid "NAFION" membrane materials and tube portions supporting liquid water in the aforesaid "NAFION"-based tubes that are sold under the brand name "ME-SERIES MOISTURE EXCHANGERS" by Perma Pure, Inc. In such a separator housing means 74, "NAFION"-based mass transfer medium means will selectively transfer fluid substances consisting of polar molecules such as water vapor or entrained liquid moisture from a side of the membrane having a greatest concentration of the fluid substances consisting of polar molecules to a side having a lesser concentration in a manner well-known in the art.

A further exemplary separator housing means includes an enthalpy wheel that supports the aforesaid desiccant transfer medium means in a rotational disposition between a moisture laden plant exhaust stream and a dry process oxidant stream, as described in more detail at Column 4, line 35 to Column 5, line 4 and generally throughout the aforesaid U.S. Patent No. 5,542,968. The wheel includes a plurality of open ended passages running generally parallel to an axis of rotation of the wheel, wherein the passages are typically formed by winding a flat sheet of corrugated paper board including the mass transfer medium desiccant around a central hub of the wheel until a multi-layered media is built up that extends to an outer housing of a cassette supporting the wheel. Such enthalpy wheels are well-known in building air-conditioning arts, as further described in U.S. Patent No. 5,660,048 that issued on August 26, 1997 to Bedding et al. and is incorporated herein by reference. As a separator housing means, the enthalpy wheel would be supported to rotate about an axis parallel to flow through the inlet and exhaust chambers 76, 78 so that the plant exhaust stream passes through about one-half of the wheel while simultaneously the process oxidant stream passes through the other half of the wheel. The transfer medium means desiccant on a first portion of the wheel within the exhaust chamber 78 would thereby sorb a fluid substance consisting of polar molecules such as water vapor or entrained liquid moisture from the plant exhaust stream and, when the wheel rotates to position that first portion of the wheel into the inlet chamber 76, if the concentration of the fluid substance consisting of polar molecules within the inlet oxidant stream is less that the concentration of the fluid substance consisting of fluid molecules within the plant exhaust stream, the sorbed polar molecule fluid substance held by the desiccant would be desorbed into the process oxidant stream to humidify and heat the oxidant stream.

As shown in FIG. 1, the direct mass transfer fuel cell power plant 10 may also include a blower 84 positioned on the oxidant feed line 80 to variably accelerate flow of gaseous oxidant into the plant 10. Optionally, the

blower 84 may be positioned along the primary oxidant passage 38 for the same purposes.

As seen in FIG. 1, where the plant 10 includes the above-described fuel processing components, the primary oxidant passage 38 that supplies the oxidant stream to the cathode support layer may be split to include a secondary oxidant passage 86 that directs a portion of the process oxidant stream into the fuel processing component means such as into the steam line 56 to become process oxidant for the autothermal reformer 54 so that a portion of the mass and heat such as water vapor recovered from the plant exhaust into the oxidant stream by the mass transfer device 14 is directed into the steam and fuel mixture entering the autothermal reformer. In that manner, the overall heat and steam requirements of the auxiliary burner 46 and steam generator 50 are lessened.

To further support the fuel processing components, the primary oxidant passage 38 may be further split to include a tertiary oxidant passage 88 that directs a portion of the process oxidant stream into the auxiliary burner 46 to become process oxidant for the burner 46 thereby directing some of the mass and heat such as water vapor transferred from the plant exhaust stream by the mass transfer device 14 into the burner 46 to improve efficiencies of the mass and heat transfer device and direct water recovered from the plant exhaust stream back into the plant 10 to effectively supplement water within the steam generator 50 and enhance water self-sufficiency of the plant 10.

The mass and heat recovery system for a fuel cell power plant 10 may also include a coolant water loop means for recycling water recovered from the fuel cell 12 to the fuel processing components to further enhance plant water self-sufficiency. The coolant water loop means includes a fine pore water plate 90 adjacent the cathode support layer 28 that sorbs water formed at the cathode electrode and/or water passing through the electrolyte 16; and a coolant water line 92 that directs water in the fine pore water plate 90 into the fuel processing component means such as into the steam

generator 50 to further supplement the water supply of the steam generator. As can be seen in FIG. 1, some of that water then passes through the steam line 56 into the autothermal reformer 54, and from there through the reformed fuel discharge line 62 and reducing fluid inlet 44 back into the anode support layer 24, and may then pass through the electrolyte 16 and back into the fine pore water plate 90 to complete a "loop" of the coolant water loop means. The coolant water loop means may also include a fine pore water plate adjacent the anode support layer 24, and in such a sequence between each cell in a stack, as shown in more detail in U.S. Patent No. 5,505,944 that issued on April 26, 1996 to Meyer et al., which patent is owned by the assignee of the present invention and which patent is hereby incorporated herein by reference. The mass and heat recovery system for a fuel cell power plant 10 may also include a heat exchanger 94 disposed to direct the anode exhaust passage 48 in heat exchange relationship with the burner exhaust passage 64 to pass heat from the anode exhaust stream passing through the burner exhaust passage 64 into the anode exhaust stream passing through the anode exhaust passage 48 and thereby further minimize heat loss from the plant 10. Additional heat exchangers may be utilized in the plant in a manner well-known in the art to minimize heat loss from the plant.

A design estimate of performance of the mass and heat recovery system for a fuel cell power plant of the present invention produces data that demonstrates substantial advantages over comparable fuel cell power plants that do not employ the system of the present invention. The design estimate utilizes as a direct mass and heat transfer device an enthalpy wheel as a separator housing with the above-described desiccant transfer medium secured to the enthalpy wheel. The enthalpy wheel is secured so that the plant exhaust stream passes through one-half of the wheel to be in mass transfer relationship with the process oxidant stream that passes through the other half of the wheel as the wheel rotates between an inlet chamber that directs the process oxidant stream through the wheel and an

exhaust chamber that directs the plant exhaust stream through the wheel. The enthalpy wheel is dimensioned to transfer 160 pounds of water per hour. A process oxidant stream enters the inlet chamber 76 of the direct mass and heat transfer device 14 at approximately 77 degrees fahrenheit ("°F") and then leaves the device at approximately 147°F and at a flow rate of about 1,050 pounds per hour. A burner exhaust stream within the burner exhaust passage 64 is about 515°F and is cooled to about 194°F within the plant exhaust passage 42 where it mixes with a cathode exhaust stream to become a plant exhaust stream at a flow rate of about 1,260 pounds per hour. It then enters the exhaust chamber of the direct mass and heat transfer device 14 to pass in mass transfer relationship with the process oxidant stream, and then leaves the device 14 at approximately 151°Fto leave the plant through the plant discharge vent 82. This design estimate demonstrates substantially improved performance of the mass and heat recovery system for a fuel cell power plant compared to known plants using no recovery systems or plants using condensing heat exchangers to recover mass and heat.

While the present invention has been described and illustrated with respect to a particular construction and method of use of the mass and heat recovery system for a fuel cell power plant, it is to be understood that the present invention is not to be limited to the described and illustrated embodiments. For example, while reference has been made to a fuel cell having a PEM as an electrolyte, it to be understood that any electrolyte that is capable of usage within fuel cells may be employed in the fuel cell power plant of the present invention. Accordingly, reference should be made primarily to the following claims rather than the foregoing description to determine the scope of the invention.

We claim:

 1. A mass and heat 10  recovery system for a fuel cell power plant that generate

electrical energy from a reducing fluid and an oxidant fluid, the plant comprising:

a.	at least one12 cell means for producing the electrical energy from

the reducing and oxidant fluids;

b.	fuel processing component means for processing a hydrocarbon

into the reducing fluid comprising an auxiliary burner that

receives and burns an anode exhaust stream from the fuel cell

and directs the anode exhaust stream into a plant exhaust

passage;  

c.	a primary oxioant38 passage that passes a process oxidant stream

from a supply of oxidant into the fuel cell means;

d.	a cathode exhaust passage that passes a cathode exhaust stream

out of the fuel cell means and into the plant exhaust passage

wherein the cathode exhaust stream mixes with the burned

anode exhaust stream into a plant exhaust stream; and,

e.	a  direct  mass  and  hem 14  transfer  device  secured  in  fluid

communication with the primary oxidant passage and with the

plant exhaust passage, comprising;

 i.  a transfer medium72 means for sorbing a fluid 12substance

consisting of polar molecules within the plant exhaust stream and for desorbing the fluid substance consisting of polar molecules into the process oxidant stream; and ii. a separator housing74 means for supporting the transfer medium means in mass transfer relationship with the plant exhaust stream and process oxidant stream so that both streams contact the transfer medium means, and for preventing bulk mixing of the plant exhaust and process oxidant streams

2.The system as claimed in claim 1, wherein the transfer medium means comprises a liquid water portion of an ionomeric membrane.

3.	The system as claimed in claim 2, wherein the separator housing means

comprises  membrane  portions  supporting  the  liquid  water  of the

ionomeric membrane.

4.	The system as claimed in claim 1, wherein the transfer medium means

comprises a liquid water portion of ionomeric membrane tubes.

5.	The system as claimed in 4 wherein the  separator housing means

comprises tube portions supporting the liquid water in the ionomeric

membrane tubes.

6.	The system  as claimed in 1, wherein the transfer medium means

comprises a desiccant material capable of sorbing moisture from a

gaseous stream and capable of desorbing moisture into a gaseous stream.

7.	The system as claimed in claim 6, wherein the separator housing means

comprises an enthalpy wheel supporting the desiccant material in a

plurality of passages running generally parallel to an axis of rotation of

the enthalpy wheel and the enthalpy wheel is rotationally supported

within inlet and exhaust chambers of the separator housing so that the

wheel rotates about an axis parallel to flow of the process oxidant stream

through the inlet chamber and the plant exhaust stream through the

exhaust chamber to directly transfer sorbed moisture from the exhaust

stream to the process oxidant stream.

8.	The system as claimed in claim 1, wherein the electrolyte is a proton

exchange membrane.

9.	A mass and heat recovery system for a fuel cell power plant that

generates electrical energy from a reducing fluid and an oxidant fluid, the

system comprising:

a. at least one fuel cell, comprising:

i.  an electolyte having a first major surface and an opposed second major surface ; and

ii. an anode electrode supported by a porous anode support layer in intimate contact with the first major surface of the electrolyte and a cathode electrode supported by a porous cathode support layer in intimate contact with the second major surface of the electrolyte, wherein the porous anode support layer passes a stream of the reducing fluid in contact with the anode electrode and the porous cathode support layer passes a stream of the oxidant fluid in contact with the cathode electrode;

b.	fuel processing component means for processing a hydrocarbon

fuel into the reducing fluid comprising an auxlilary burner that

receives and burns an anode exhaust stream from the fuel cell

and directs the burned anode exhaust stream into a plant

exhaust passage;

c.	a primary oxidant passage that passes a process oxidant stream

from a supply of oxidant into the porous cathode support layer

and a secondary oxidant passage that passes a portion of the

process oxidant for the fuel processing component means;

d.	a cathode exhaust passage that passes a cathode exhaust stream

out of the porous cathode support layer and into the plant

exhaust passage wherein the cathode exhaust stream mixes with

the burned anode exhaust stream into a plant exhaust stream;

and,

e.	a direct  mass  and  heat  transfer  device  secured  in  fluid

communication with the primary oxidant passage and with the

plant exhaust passage, comprising;

i. a transfer medium means for sorbing a fluid substance consisting of polar molecules within the plant exhaust stream and for desorbing the fluid substance consisting of polar molecules into the process oxidant stream; and

ii. a separator housing means for supporting the transfer medium means in mass transfer relationship with the plant exhaust stream and process oxidant stream so that both streams contact the mass transfer medium means, and for preventing bulk mixing of the plant exhaust and process oxidant streams.

10.The system as claimed in claim 9 wherein the fuel processing component means comprises a steam generator that receives heat from the auxiliary burner to generate steam, a reformer that receives steam from the steam generator mixed with the hydrocarbon fuel through a steam line between the steam generator and the reformer, a supply source of the hydrocarbon fuel that feeds the hydrocarbon fuel into the steam line, and a reformed fuel discharge line that directs the reformed fuel into the anode support layer, and wherein the secondary oxidant passage directs a portion of the process oxidant stream into the steam line.

1 l.The system as claimed in claim 10, wherein the plant comprises a tertiary oxidant passage in fluid communication with the direct mass and heat transfer device that passes a portion of the process oxidant stream into the auxiliary burner.

12.The system as claimed as claim 11, wherein the transfer medium means comprises a liquid water portion of an ionomeric membrane and the separator housing means comprises membrane portions supporting the liquid water of the ionomeric membrane.

13.The system as claimed in claim 11, wherein the transfer medium means comprises a liquid water portion of ionomeric membrane tubes and the separator housing means comprises tube portions supporting the liquid water in the ionomeric membrane tubes.

14.The system as claimed in claim 11 , wherein the transfer medium means comprises a desiccant material capable of sorbing moisture from a gaseous stream and capable of desorbing moisture into gaseous stream.

15.The system as claimed in claim 14, wherein the separator housing means comprises an enthalpy wheel supporting the desiccant material in a plurality of passages running generally parallel to an axis of rotation of the enthalpy wheel and the enthalpy wheel is rotationally supported within inlet and exhaust chambers of the separator housing so that the wheel rotates about an axis parallel to flow of the process oxidant stream through the inlet chamber and the plant exhaust stream through the exhaust chamber to directly transfer sorbed moisture from the plant exhaust stream to the process oxidant stream.

16.The system as claimed in claim 9, wherein the electrolyte is a proton exchange membrane.

17. A method of operating a fuel cell power plant for recovery of mass and heat exiting the plant, the method comprising the steps of:

a. providing at least one fuel cell, comprising;

i. an electrolyte having a first major surface and an opposed second major surface; and

ii. an anode electrode supported by a porous anode support layer in intimate contact with the first major surface of the electrolyte and a cathode electrode supported by a porous cathode support layer in intimate contact with the second major surface of the electrolyte, wherein the porous andoe support layer passes a stream of the reducing fluid in contact with the anode electrode and the porous cathode support layer passes a stream of the oxidant fluid in contact with the cathode electrode;

b.	passing a process oxidant stream through a primary oxidant passage

from a supply of oxidant into the porous cathode support layer;

c.	passing an anode exhaust stream from the anode support layer through

an auxiliary burner fuel processing component, burning the anode

exhaust stream and anode exhaust stream and directing the burned

anode exhaust stream into a plant exhaust passage.

c.	passing a cathode exhaust stream through a cathode exhaust passage

out of the porous cathode support layer into the plant exhaust passage

and mixing the burned anode exhaust stream with the cathode exhaust

stream into a plant exhaust stream; and,

d.	directing the process oxidant stream and plant exhaust stream in mass

transfer relationship within a direct mass and heat transfer device by

passing the process oxidant stream and plant exhaust stream in contact

with a transfer medium for sorbing a fluid substance consisting of

polar molecules within the plant exhaust stream and for desorbing the

fluid substance consisting of polar molecules into the process oxidant

stream by supporting the mass transfer medium within a separator

housing that both streams contact the mass transfer medium and both

streams are prevented from bulk mixing together.

18.The method as claimed in claim 17, comprising the step of passing a portion of the process oxidant stream through a secondary oxidant passage into fuel processing components of the plant as a process oxidant for the fuel processing components.

19.The method as claimed in claim 18, comprising the step of passing a portion the process oxidant stream through the secondary oxidant passage into a steam line providing steam and hydrocarbon fuel to a processing reformer of the plant and passing a portion of the process oxidant stream through a tertiary oxidant passage to the auxiliary burner providing heat to a steam generator of the plant.

20.The method as claimed in claim 17, comprising the step of directing the process oxidant stream and plant exhaust stream in mass transfer relationship by passing the process oxidant stream and plant exhaust stream in contact with a liquid water portion of an ionomeric membrane.

Documents:

				abstract.jpg

				in-pct-2000-00430-del-abstract.pdf

				in-pct-2000-00430-del-assignment.pdf

				in-pct-2000-00430-del-claims.pdf

				in-pct-2000-00430-del-correspondence-others.pdf

				in-pct-2000-00430-del-correspondence-po.pdf

				in-pct-2000-00430-del-drawings.pdf

				in-pct-2000-00430-del-form-1.pdf

				in-pct-2000-00430-del-form-13.pdf

				in-pct-2000-00430-del-form-19.pdf

				in-pct-2000-00430-del-form-2.pdf

				in-pct-2000-00430-del-form-3.pdf

				in-pct-2000-00430-del-form-5.pdf

				in-pct-2000-00430-del-gpa.pdf

				in-pct-2000-00430-del-pa.pdf

				in-pct-2000-00430-del-pct-101.pdf

				in-pct-2000-00430-del-pct-210.pdf

				in-pct-2000-00430-del-pct-308.pdf

				in-pct-2000-00430-del-pct-331.pdf

				in-pct-2000-00430-del-pct-401.pdf

				in-pct-2000-00430-del-pct-409.pdf

				in-pct-2000-00430-del-pct-416.pdf

				in-pct-2000-00430-del-petition-138.pdf

« Previous Patent

Next Patent »

Patent Number	228325	

Indian Patent Application Number	IN/PCT/2000/00430/DEL	

PG Journal Number	08/2009	

Publication Date	20-Feb-2009	

Grant Date	02-Feb-2009	

Date of Filing	15-Dec-2000	

Name of Patentee	UTC FUEL CELLS, LLC,	

Applicant Address	195 GOVERNER'S HIGHWAY, SOUTH WINDSOR, CT 06074, U.S.A.	

Inventors:

#	Inventor's Name	Inventor's Address	

1	VAN DINE LESLIE L.	117 PLYMOUTH LANE, MANCHESTER, CONNECTICUT 06040, USA	

2	MARGIOTT PAUL R	37 SELE DRIVE, SOUTH WINDSOR, CONNECTICUT 06074, USA	

3	FULLER THOMAS R.	300 CHESTNUT HILL ROAD, GLASTONBURY, CONNECTICUT 06033, USA	

PCT International Classification Number	H01M 2/00	

PCT International Application Number	PCT/US99/14341	

PCT International Filing date	1999-06-24	

PCT Conventions:

#	PCT Application Number	Date of Convention	Priority Country	

1	09/103,908	1998-06-24	U.S.A.	

© All Indian Patents, 2013-2021.

  Patent data available in the public domain from Indian Patents Office, Department of Industrial Policy and Promotions, Ministry of Commerce and Industry, Government of India.
