Repository: anandvc/allindianpatents

File: patents/228340-a-filter-comprising-activated-carbon-fibers-or-a-composite-thereof.html (part 1 of 4)
Indian Patents. 228340:"A FILTER COMPRISING ACTIVATED CARBON FIBERS, OR A COMPOSITE THEREOF"

Indian Patents

Recently Granted Patents

  Recently Published Patents

Title of Invention	"A FILTER COMPRISING ACTIVATED CARBON FIBERS, OR A COMPOSITE THEREOF"

Abstract	Disclosed is a filter comprised of activated carbon fibers, wherein said filter has a Virus Removal Index (hereafter "VRI") of at least about 99 %, as measured in accordance with the test method described in the specification. The filter may comprise unbound fibers, or the fibers may be bound with a binder to form a composite of fibers. Also disclosed is a method of removing viruses from a liquid, the method comprising contacting the liquid with a filter comprising activated carbon fibers wherein said filter has a VRI of at least about 99 %. Also described is an article of manufacture comprising: (a) a filter comprising activated carbon fibers, wherein said filter has a VRI of at least about 99 %\ and (b) instructions which inform a user that the filter may be used to remove viruses from a liquid.	

Full Text	TECHNICAL FIELD

The present invention relates to filters capable of removing various contaminants, including pathogens, from fluids (air and liquids) by filtration. In particular, it relates to filters that comprise activated carbon fibers for removing a broad spectrum of contaminants, including viruses, from liquids. Additionally, the invention relates to a method of removing contaminants from liquids.

BACKGROUND OF THE INVENTION

Water may contain many different kinds of contaminants including, for example, particulates, harmful chemicals, and microbiological organisms, such as bacteria, parasites, protozoa and viruses. In a variety of circumstances, these contaminants must be removed before the water can be used. For example, in many medical applications and in the manufacture of certain electronic components, extremely pure water is required. As a more common example, any harmful contaminants must be removed from water before it is potable, i.e., fit to consume. Despite modern water purification means, the general population is at risk, and in particular infants and persons with compromised immune systems are at considerable risk.

In the U.S. and other developed countries, municipally treated water typically includes one or more of the following impurities: suspended solids, bacteria, parasites, viruses, organic matter, heavy metals, and chlorine. Breakdown and other problems with water treatment systems sometimes lead to incomplete removal of potential pathogens. For example, cryptosporidiasis, a type of waterborne microbiological contamination, was brought to national attention in April of 1993 when the water supply of the city of Milwaukee, Wisconsin became contaminated with Cryptosporidium parvwn cysts resulting in 400,000 cases of the disease and over 100 related deaths.

In other countries there are deadly consequences associated with exposure to contaminated water, as some of them have increasing population densities, increasingly scarce water resources, and no water treatment utilities. It is common for sources of drinking water to be in close proximity to human and animal waste, such that microbiological contamination is a major health concern. As a result of waterborne microbiological contamination, an estimated

six million people die each year, half of which are children under 5 years of age.

In the U.S., the National Sanitation Foundation (NSF), based on Environmental Protection Agency (EPA) studies, introduced standards that must be met for drinking water. The purpose of these standards is to establish minimum requirements regarding the performance of drinking water treatment systems that are designed to reduce specific health related contaminants in public or private water supplies. Established in 1997, Standard 53 requires that the effluent from a water supply source exhibit 99.95% removal of parasites against a challenge. Established in 1991, Standard 55 requires that the effluent from a water supply source exhibit 99.99% removal of viruses and 99.9999% removal of bacteria against a challenge. One microorganism for each class of pathogen is used to demonstrate that the filter system is adequately treating for the respective pathogens. As a representative microorganism for parasites/protozoa, Cryptosporidium parvum is used. Because of the prevalence of Escherichia coll (E. coli, bacterium) in water supplies, and the risks associated with its consumption, this micro-organism is typically used as the bacterium. Also, MS-2 bacteriophage is typically used as the representative microorganism for virus removal because its size and shape (i.e., about 25 nm and spherical) make it a particularly difficult microorganism to be removed from liquids, relative to other viruses. Thus, a filter's ability to remove MS-2 bacteriophage demonstrates its ability to remove other viruses.

Therefore there is a need for a filter capable of simultaneously removing a broad spectrum of contaminants. This filter would comprise a single, small, lightweight, self-contained system rather than a complex multi-component and/or multistage system to remove the various contaminants. Such a filter would not only be more reliable than a complex system, but it would also be far more portable and economical. Thus, it could be utilized as a simple device on faucets in domestic settings where well water or water from a municipal source is used. In another application, such a device could be utilized in lesser developed regions of the world on a faucet or container for storing drinking water, where communal water sources are shared, but little is done to treat the water for contamination. A small, inexpensive, easy-to-use, water filter would be of great humanitarian and economic value. In certain applications, the filter should present a low resistance to the flow of water so that in locations where electricity necessary to drive a pump may be unavailable, the filter may simply be connected between upper and lower containers of water, or between the holding container and a drinking receptacle. In certain embodiments, the filter should also have sufficient structural integrity to withstand significant pressures if, for example, a source of pressure is available to drive the

liquid through the filtering apparatus (e.g. mechanical pump, faucet pumped water, etc.).

Despite centuries of a well-recognized need and many development efforts, activated carbon in its various forms has never been shown to reliably remove pathogens from water or enjoyed wide-spread commercial use for pathogen removal per se. Many attempts have been made over the years to apply activated carbon to pathogen removal without notable success. In the U.S., the patent literature reflects that improved activated carbon materials and water treatment structures have been sought for water purification since at least the 1800's. For example, U.S. Pat. No. 29,560 (Belton, issued August 14, 1860) teaches that an adsorptive carbon can be made by combining peat, cut out of the bog, with chalk in water to make a paste, followed by molding and firing. U.S. Pat. No. 286,370 (Baker, issued October 9, 1883) teaches that artificial bone black blocks made from a slurry of finely powdered charred bones and magnesia can be used to good effect in water filters.

The prior art teaches away from using activated carbon alone, by teaching that a supplemental means must be used for pathogen removal, such as the use of biocides, pasteurization (heating), electricity, distillation or high-energy radiation such as UV or X-rays. Additionally, the U.S. EPA has taught against the use of activated carbon alone for pathogen removal, stating that "activated carbon [even] with silver does not eliminate all bacteria in water and cannot remove protozoa and viruses." (See 59 Federal Register 223, November 21, 1994.) As an example of the use of separate pathogen removal means, U.S. Pat. No. 4,828,698 (Jewell et al., issued May 9, 1989) teaches the use of a microporous membrane having pore sizes from 0.02 urn to 0.5 u.m for microbiological control. U.S. Pat. No. 4,576,929 (Shimazaki et al., issued March 18, 1986); U.S. Pat. No. 5,705,269 (Leiberman, issued January 6, 1998); and U.S. Pat. No. 5,607,595 (Hiasa et al., issued March 4, 1997) teach the use of silver, organic pesticides, and periodic heating to supplement activated carbon use. U.S. Pat. No. 3,770,625 (Wallis et al., issued November 6, 1973) teaches that viruses can be removed from a liquid using activated carbon forms (granular, powdered or pelleted) treated with a sodium containing hydrolyzing composition, such as sodium hydroxide, after an acid wash. The '625 patent further teaches that the method did not provide stand-alone treatment stating "it is frequently desirable to have filtration downstream of the activated charcoal to remove any sluffed-off adsorbing medium." U.S. Pat. No. 5,762,797 (Patrick et al., issued June 9, 1998) discloses the use of a separate nonwoven, which is treated with an antibacterial material, to effect treatment of the bacteria. German Patent Publication No. 3,020,615 (Beauman et al., published December 11, 1980) discloses the addition of silver-containing compounds to effect antibacterial activity.

More recently, activated carbon fibers have been employed in water purification/filtration devices. See, e.g., U.S. Pat. No. 4,576,929 (Shimazaki, issued March 18, 1986), U. S. Pat. No. 5,705,269 (Pimenov et al., issued January 6, 1998), and European Patent No. EP 366,53981 (Kaneko, published March 25 1998). While these and other prior art references have previously utilized activated carbon, including activated carbon fibers, in water filters, it is evident that the activated carbon is being employed to remove organic matter. Thus, to the extent that certain prior art references disclose the use of activated carbon to treat a water source with respect to pathogen removal, including viruses, such approaches require the use of additional treatment steps or they require a relatively complex assembly of components.

Based on the foregoing, an object of the present invention is to provide an improved filter for removing contaminants from a fluid source, particularly a water source. A specific object includes providing a water filter comprising activated carbon fibers which removes a broad spectrum of contaminants, including very small microorganisms such as MS-2 bacteriophage to much larger pathogens such as E. coli bacteria. The removal of such pathogens using the present filter is at a level not previously demonstrated by the prior art. Such a filter will preferably present a low resistance to the flow of liquid through the apparatus, and will remove the contaminants from a substantial volume of water before becoming saturated. In certain embodiments, the filter will also preferably be relatively portable.

Another object of the present invention is to provide a method of removing pathogens from fluids, particularly water, using the filters of the present invention.

Another object of the invention is to provide an article of manufacture comprising the filter of the present invention and information indicating that the filter may be used to remove pathogens, including viruses, from liquids.

Still another object of the present invention is to provide a process for preparing an activated carbon fiber composite (ACFC) that has high capacity for adsorption of pathogens.

Yet another object of the invention is to provide a filter constructed using activated carbon fibers that removes organic and some metal contaminants from a fluid stream with greater efficiency and effectiveness.

Still another object of the present invention is to provide an ACFC filter that may be utilized as a respirator filter for the removal of organic and other toxic vapors as well as airborne viruses and bacteria.

Yet another object of this invention is to provide an ACFC filter/absorber that may be utilized in removing contaminants such as organics, disinfection by-products, lead, chlorine,

viruses and bacteria from drinking water at heretofore unattainable efficiency.

Additional objects, advantages and other novel features of the invention will be set forth in part in the description that follows and in part will become apparent to those skilled in the art upon examination of the following or may be learned with the practice of the invention. The objects and advantages of the invention may be realized and obtained by means of the instrumentalities and combinations particularly pointed out in the appended claims.

SUMMARY OF THE INVENTION

The present invention relates to a filter comprising activated carbon fibers, wherein said filter has a Virus Removal Index (hereafter "VRI") of at least about 99%, as measured in accordance with the Test Method described in Section IX below.

In one aspect, the fibers of the filter are bound together by use of a binder to form an activated carbon fiber composite (ACFC). In a second aspect, the filters will comprise "free" activated carbon fibers, that is fibers that are not bound together via a binder.

The invention also relates to a method of removing viruses from a liquid, the method comprising the steps of contacting the liquid with a filter comprising activated carbon fibers wherein said filter has a VRI of at least about 99%. The invention further relates to an article of manufacture comprising:

(a)	a filter comprising activated carbon fibers, wherein said filter has a VRI of at

least about 99%; and

(b)	information that informs a user that the filter may be used to remove viruses from

a liquid.

According to the present invention there is provided a filter comprising activated carbon fibers, having a Virus Removal Index (VRI) of at least 99.99% said activated carbon fibers arranged to provide uniform inter-fibers spacings that result in a bulk density of from 0.2 to 0.4 g/cm3, and preferably the filter includes a mixture of actiated carbon fibers of different mean diameter, length and/or shape.

According to the present invention there is also provided a method of removing viruses from a liquid, the method comprising contacting the liquid with a filter as claimed in claim 1 comprising activated carbon fibers said filter has a VRI of at least 99. 99%.

BRIEF DESCRIPTION OF THE DRAWINGS

The accompanying drawings, incorporated in and forming a part of the specification, illustrate several aspects of the present invention and together with the description serve to explain the principals of the invention. In the drawings:

Figure 1 is a perspective view of an ACFC filter useful either in removing contaminants including but not limited to organics, disinfection by-products, lead, chlorine, viruses, bacteria and Cryptosporidium parvum from drinking water or as a respirator filter for the removal of organic and toxic vapors as well as airborne viruses and bacteria;

Figure la is a schematic of a composite filter illustrating the derivation of the inter-fiber spacing value for the composite;

Figure 2 is an electron micrograph of the filter of the present invention showing the activated carbon fibers and interstices;

Figure 3 is a graphical illustration showing the removal of viruses from water comparing the performance of the drinking water filter of the present invention with a granular activated carbon filter presently in commercial use;

Figure 4 is a graphical illustration showing the adsorption of MS-2 bacteriophage on a prior art granulated activated carbon (GAC) filter versus several activated carbon fiber composite filters of the present invention having different densities;

Figure 5 is a graphical representation showing the adsorption of E. coli on activated carbon fiber composite filters of the present invention produced by different methods and having different densities;

Figure 6 is a graphical illustration demonstrating the log removal of E. coli over activated carbon fiber composite filters of the present invention undergoing different burn-off during processing;

Figure 7 is a cross sectional view of a plurality of activated carbon fibers of a filter of the present invention. The fibers have varying diameters.

Figure 8 is a cross sectional view of two activated carbon fibers of a filter of the present invention. Also depicted are the respective paths taken by two pathogens flowing through the filter.

Reference will now be made in detail to the present preferred embodiments of the invention, examples of which are illustrated in the accompanying drawings.

DETAILED DESCRIPTION OF THE INVENTION

I.	Definitions

As used herein, an "activated carbon fiber" ("ACF") means activated carbon in a form having a relatively high aspect ratio, i.e., ratio of length to diameter. For purposes of the present discussion, activated carbon in a form where its aspect ratio is at least about 4:1 is a "fiber".

As used herein, an "activated carbon fiber composite" ("ACFC") means that activated carbon fibers are bound together via use of a binder. Such binders include resins, other polymers, pitches, epoxy resins, adhesives and coal powders, as well as others being well known in the art, in addition to phenolic resins. These binders can be introduced in a fluid medium as well as by solids mixing. Such an ACFC will be monolithic and thus may provide

post-processing handling benefits relative to free fibers.

As used herein, a "filter" is any article of manufacture containing activated carbon fibers to enable their function in removing pathogens from liquid. Such a filter may be as simple as the fibers and an enclosure means to retain the fibers. When the filter comprises free fibers that are not bound together in the form a composite, it is apparent that such an enclosure must be capable of preventing loss of fibers during operation, as well as maintaining the desired inter-fiber network during use. Various representative embodiments for the filter of the present invention are described below.

As used herein, the terms "filters" and "filtration" refer to removal mechanisms, including those with respect to pathogen removal, via either or both of adsorption and size exclusion. Thus, these terms do not refer to mechanisms that merely "kill" pathogens (e.g., heating, chemical treatment and UV treatment). While the present filters provide surprising pathogen removal without the use of materials that kill the pathogens, it will be recognized that it may be desirable in certain circumstances to include, for example, chemical treatments that aid in purification of the liquid source.

As used herein, the term "free fibers" means that the individual ACFs are not bonded together by use of a binder. The avoidance of employing such a binder may facilitate production of the filter, in that there may be fewer processing steps and less energy consumption.

As used herein, the terms "liquid" and "water" are used interchangeably.

As used herein, the terms "microorganism", "microbiological organism" and "pathogen" are used interchangeably. These terms refer to various types of microorganisms that can be characterized as bacteria, viruses, parasites, protozoa, and germs.

Other terms used herein are defined in the specification where discussed.

II.  Pathogen Removal Properties

The filters of the present invention comprise activated carbon fibers, wherein the filter is capable of removing from a liquid (preferably water) source at least 99% of viruses. That is, the filter has a Virus Removal Index (VRI) of at least 99%. Preferably, the filter will have a VRI of at least about 99.9%, more preferably at least about 99.99%, even more preferably at least about 99.999%, still more preferably at least about 99.9999%. Typically, the filters will have a VRI of from about 99.99% to about 99.9999%. In addition to this VRI capacity, the filters will also preferably be capable of removing at least about 99.9999% of bacteria; i.e., the filter will have a Bacteria Removal Index (BRI) of at least 99.9999%. Preferably, the filter will

have a BRI of at least about 99.99999%, more preferably at least about 99.999999%. Typically, the filter will have a BRI of from about 99.9999% to about 99.999999%. Furthermore, the filter will preferably be capable of removing at least 99.9% of parasites/protozoa; i.e., the filter will have a Parasite Removal Index (PRI) of at least about 99.9%. Preferably, the filter will have a PRI of at least 99.99%, more preferably 99.999%. Typically, the filter will have a PRI of from about 99.9% to about 99.999%.

The methods of the present invention relate to the use of a filter of the present invention to remove from a liquid (preferably water) source at least about 99% of viruses. Preferably, the method will remove at least about 99.9999% of bacteria and 99.9% of parasites. More preferably, the method will remove from a water source at least about 99.9%, more preferably at least about 99.99%, still more preferably at least about 99.999% of viruses, and most preferably at least about 99.9999% of viruses. Typically, the method will remove from about 99.99% to about 99.9999% of viruses from the water source.

The article of manufacture of the present invention comprises:

(a)	a filter comprising activated carbon fibers, wherein said filter has a VRI of at

least about 99% (preferably the VRI will be at least about 99.9%, more

preferably at least about 99.99%, still more preferably at least about 99.999%,

and most preferably at least about 99.9999%; and typically from about 99% to

about 99.9999%); and

(b)	information that informs a user that the filter device may be used to remove

pathogens, especially viruses, from a water source.

It is evident that the filter devices and methods of the present invention allow the treatment of water in excess of the standards set forth by the EPA in the U.S. In addition, applicants have found that the filters of the present invention may be used for long periods of time without becoming exhausted in terms of the ability to continue to remove pathogens from the source stream. The use of such filters therefore obviously would improve the health risk situation in many countries, based on the fact that the population in general would have less exposure to the various pathogens, particularly viruses. Perhaps more importantly, in those geographies where contamination of the source water is significantly worse than that observed in developed countries, the benefits provided by the present invention are magnified. For example, the ability to remove pathogens at such a high level for such a long period of usage (i.e., before they reach failure because of saturation with the various pathogens) allows for the purification, in terms of making water potable without undue health risk, of highly

contaminated water.

III.  Activated Carbon Fibers

Carbon fibers are produced commercially from rayon, phenolics, polyacrylonitrile (PAN), or pitch. The pitch type is further divided into fiber produced from isotropic pitch precursors, and those derived from pitch that has been pre-treated to introduce a high concentration of carbonaceous mesophase. High performance fibers, i.e. those with high strength or stiffness, are generally produced from PAN or mesophase pitches. Lower performance, general purpose fibers are produced from isotropic pitch precursors. The general purpose fibers are produced as short, blown fibers (rather than continuous filaments) from precursors such as ethylene cracker tar, coal-tar pitch, and petroleum pitch prepared from decant oils produced by fluidized catalytic cracking. Applications of isotropic fibers include: friction materials; reinforcements for engineering plastics; electrically conductive fillers for polymers; filter media; paper and panels; hybrid yards; and as a reinforcement for concrete.

More recently, interest has developed in activated forms of isotropic carbon fibers, where high surface areas can be produced by partial gasification in steam or other oxidizing gases. Activated carbon fibers have novel properties that make them more attractive than conventional forms (powders or large-size carbons) for certain applications. While porosity can be generated in most types of carbon fiber, low modulus fibers produced from isotropic pitch are particularly suited for activation because of their unique structure, where the random packing of small crystallites allows the development of an extensive pore structure.

Activated carbon fibers can be characterized by their length, diameter, porosity, specific surface area, and elemental composition. Length is meant to describe the distance from end to end of a fiber. The diameter refers to the mean diameter of a fiber. Porosity is characterized by the mean pore volume within the fiber. Specific surface area is a measure of the fiber surface area, including the area within the pores, per unit of mass of fiber. For the present invention, activated carbon fibers will preferably have: specific surface areas in a range of from about 100 to about 4000 nr/g, more preferably from about 500 to about 3000 nr/g, still more preferably about 1000 to about 2500 nr/g; diameters in a range of from about 5 to about 50 u.m, more preferably about 10 to about 25 µm, still more preferably about 15 to about 20 µm; and mean pore sizes from about 2.5 A to about 300 nm, more preferably from about 5 A to about 200 nm, still more preferably from about 10 A to about 100 nm. The fibers can be solid or hollow. Activated carbon fibers have a narrow, sub-micron range of surface features not found in other

activated carbon forms such as granules, powders, pellets, or other irregular shapes impregnated with carbon.

The manufacture of activated carbon fibers is described thoroughly in the literature and such fibers are available commercially from several sources. As discussed above, in general, carbonized fibers are made by carbonizing polyacrylonitrile (PAN), phenol resin, pitch, cellulose fiber or other fibrous carbon surfaces in an inert atmosphere. The raw materials from which the starting fibers are formed are varied, and include pitch prepared from residual oil from crude oil distillation, residual oil from naphtha cracking, ethylene bottom oil, liquefied coal oil or coal tar by treatment such as filtration purification, distillation, hydrogenation or catalytic cracking. The starting fibers may be formed by various methods, including melt spinning and melt blowing. Carbonization and activation provide fibers having higher surface areas. For example, activated carbon fibers produced from petroleum pitch are commercially available from Anshan East Asia Carbon Fibers Co., Inc. (Anshan, China) as Carboflex® pitch-based Activated Carbon Fiber materials, and Osaka Gas Chemicals Co., Ltd. (Osaka, Japan) as Renoves A® series-AD'ALL activated carbon fibers. The starting materials are a heavy petroleum fraction from catalytic cracking and a coal tar pitch, respectively, both of which must be purified to remove fines, ash and other impurities. Pitch is produced by distillation, thermal cracking, solvent extraction or combined methods. Anshan's Carboflex® pitch-based activated carbon fiber materials are 20 u,m in diameter with a specific surface area of about 1,000 nr/g. They come in various lengths such as:

P-200 milled activated carbon fibers: 200 u,m length P-400 milled activated carbon fibers: 400 µm length P-600 T milled activated carbon fibers: 600 µm length P-3200 milled activated carbon fibers: 3.2 mm length C-6 chopped activated carbon fibers: 6 mm length

Osaka Gas Chemicals' Renoves A® series-AD'ALL activated carbon fibers are 18 u.m in diameter with various specific surface areas ranging from 1,000 to 2,500 nr/g. They come in various lengths, including (the specific surface areas are noted parenthetically):

A-l 5 - Milled AD'ALL activated carbon fibers: 700 urn length (1500 mVg) A-20 - Milled AD'ALL activated carbon fibers: 700 µm length (2000 nr/g) A-l5 - Chopped AD'ALL activated carbon fibers: 6 mm length (1500 nr/g) A-20 - Chopped AD'ALL activated carbon fibers: 6 mm length (2000 mVg)

A-10 - Random lengths AD'ALL activated carbon fiber: random lengths (1000 m2/g) A-15 - Random lengths AD'ALL activated carbon: random length (1500 m2/g) A-20 - Random lengths AD'ALL activated carbon: random length (2000 m2/g) A-25 - Random lengths AD'ALL activated carbon: random length (2500 m2/g)

IV.  Physical Properties

While the present invention is directed in one respect to ACFCs and in a second respect to filters that comprise free ACFs, Applicants believe that certain physical properties common to both provide the surprising pathogen removal properties of the present invention. For example, bulk density is commonly used in the art to describe carbon containing structures. The filters of the present invention will have a bulk density of from about 0.15 to about 0.8 g/cm3, preferably from about 0.16 to about 0.6 g/cm3, still more preferably about 0.2 to about 0.4 g/cm3. In having calculated the bulk density and knowing the dimensions of the activated carbon fiber, one can determine the average interstitial spacing between fibers. It is discovered that interstitial spacing between fibers (also called inter-fiber spacing) is the critical parameter which controls the removal of microorganisms. Optimal interstitial spacing is achieved when the activated carbon fibers are compressed along the longitudinal or flow axis of the filter.

While not wishing to be bound by theory, Applicants believe that the surprising ability of the present filters to remove small pathogens, particularly viruses, is due to the: 1) inter-fiber spacing, that results from the packing of the activated carbon fibers, and the resulting flow mechanics conditions; and 2) fast adsorption kinetics and large adsorption capacity exhibited by the activated carbon fibers, when compared to granular or powder activated carbon. It is believed that the initial attachment of microorganisms, in particular bacteria and viruses, onto the activated carbon fibers is governed by the following interactions: 1) classical long-range colloidal (DLVO) and Lewis acid-base (AB); 2) short-range surface polymer and appendage; and 3) strong short-range (i.e., 0.1 to 0.2 nm).

The classical long-range DLVO colloidal forces include the electrostatic (EL) and van der Waals (vdW) dispersion, and depend on the surface characteristics of the microorganisms and fibers, and the distance between them. The electrostatic and vdW forces are applicable at separation distances above 2 nm. Below 2 nm, the AB forces (i.e., electron-donor/electron-acceptor interactions) are dominant. Note that the AB forces include the typical hydrophobic forces. The surface polymer interactions are based on the fact that the microorganisms contain polymers (e.g. lipopolysaccharides (LPS), extracellular polysaccharides (EPS), and surface

proteins in Gram-negative bacteria; and proteins in viruses) and appendages (e.g. fimbriae in bacteria) in their outer shells. Finally, the strong short range forces are based on chemical bonds, such as covalent (i.e., strong bonds with a requirement of about 40 to 200 kT to break) and hydrogen bonds (i.e., weaker bonds with a requirement of about 4 to 16 AT to break).

Some of the above forces are attractive and the rest are repulsive. For example, the electrostatic forces are typically repulsive, since most of the surfaces are negatively charged (except for modified surfaces as well as some unmodified clay structures and asbestos). The vdW dispersion forces are typically attractive, whereas the AB forces can be either attractive or repulsive. Similarly, the surface polymer interactions can be either attractive, when the polymers have high affinity (i.e., adsorb) for the carbon fiber surface, or repulsive, when the surface polymers interact sterically with the carbon fiber surface.

According to the DLVO-AB model, adhesion of microorganisms onto carbon fiber surfaces is possible in an attractive primary (irreversible) or secondary (typically reversible) energy minimum. A typical secondary minimum occurs at separation distances on the order of 10 nm, and includes an energy well of about 5 kT.

The above described initial attachment is followed by subsequent steps that improve the attachment and are based on the excretion of various polymeric substances (e.g. extracellular polysaccharides - EPS) by bacteria during their metabolic cycle. This excretion is believed to cause strengthening of the attachment as well as an increase in the attachment sites for microorganisms that follow them. Furthermore, fast adsorption of large quantity of nutrients by the activated carbon fibers facilitates the adsorption of microorganisms, as the latter are seeking nutrient-rich environments.

In terms of the mechanics of the flow of pathogens in the filter, it is believed that the distance between two adjacent fibers, c, is critical in achieving attachment of pathogen to the fibers (see Fig. 8). In general, pathogens might flow close to the surface of a fiber so that the overall attractive force would cause them to attach to the surface (see pathogen A in Fig. 8). On the other hand, pathogens might flow far away from the fiber surface so that the overall attractive force cannot "pull" them towards the fiber surface for attachment (see pathogen B in Fig. 8).

In terms of the effect of the inter-fiber distance (also called spacing) on pathogen attachment onto the fiber surfaces, it is believed that there is an optimum range of inter-fiber distances that is necessary for pathogen attachment to fibers and removal from water. When this inter-fiber distance, c (see Figure 8), is relatively large, then the majority of pathogens do

not come close to the fiber surface for the forces mentioned above to cause attachment to the surfaces. As a result, the majority of pathogens do not get removed from the incoming water, and thus behave as pathogen B in Figure 8. On the other hand, when this inter-fiber distance is relatively small, then the majority of pathogens come close to the surface of the fibers and experience the forces mentioned above. However, the shear conditions at these small gaps are high, and it is expected that where the inter-fiber distance is too small, the shear forces are high enough to overcome the attractive forces between pathogen and carbon surfaces. In these conditions there might be some pathogens that behave like pathogens A in Figure 8 that do get attached to the fibers. However, it is expected that due to high shear forces these pathogens might experience dislodging at some later point in time. As a result, the majority of pathogens do not get removed from the incoming water. Therefore, there is an optimum range of inter-fiber spacing that strikes a balance between shear forces, attractive and repulsive forces. This balance ensures that pathogens get removed during their flow in the carbon fiber filters.

Finally, the fast adsorption kinetics and large adsorption capacity exhibited by the activated carbon fibers has been shown to exist for various chemicals, such as benzene, chlorine, toluene, acetates etc. However, it has not been shown before that such characteristics of the activated carbon fibers are applicable to microorganisms and in particular to viruses.

V.  Filters Comprising Activated Carbon Fiber Composites (ACFC's)

As discussed above, the present invention is directed to filters comprising activated carbon fiber composites and free activated carbon fibers. The discussion in this Section V relates to the activated carbon fiber composites (ACFCs). In Section VI below, the free activated carbon fiber filters of the present invention are discussed in detail.

In the first aspect, the filter comprises an ACFC which is prepared in accordance with, the methods set forth in co-pending U.S. Patent Application Serial Nos. 08/747,109 and 08/935,631, the full disclosures of which are incorporated herein by reference. Other methods of preparing a bonded fiber composite are not to be excluded. For example, such binding methods include the use of resins, other polymers, pitches, epoxy resins, adhesives and coal powders, as well as others being well known in the art, in addition to phenolic resins. These binders can be introduced in a fluid medium as well as by solids mixing. Thus, in one embodiment, a selected carbon fiber is prepared to a given average length and is mixed in a water slurry with a carbonizable organic powder. The desired monolithic configuration is then molded from the slurry. The resulting green form is dried and removed from the mold. The

composite is then cured and carbonized under an inert gas. Once carbonized, the composite is readily machined to the desired final dimensions. The composite material is then activated to develop the pore structure of the fibers before or after machining. Another option is to use pre-activated fibers and to form, cure and optionally carbonize and further optionally subject to mild secondary activation to produce the final product.

A carbon fiber composite filter of the present invention includes a composite of carbon fibers and binder having a cured density prior to activation of from about 0.1 to about 0.7 g/cm3 and more preferably from about 0.36 to about 0.55 g/cm3; an activated density following activation of from about 0.05 to about 0.55 g/cm3 and more preferably from about 0.076 to about 0.495 g/cm3; and a burnoff during activation of between 0 and about 90% and more preferably from about 21 to about 45%. It is also preferred that the ratio of cured density to activated density be from about 1.1 to 1 to about 4.7 to 1. Still more preferably, the composite has a void volume of from about 63 to about 95% and most preferably from about 71 to about 81%, as well as a mean inter-fiber spacing of from about 30 to about 302 urn and most preferably from about 42 to about 73 µm.

Still more specifically describing this aspect of the invention, the carbon fibers in the ACFC block are characterized by a micropore volume of from 0 to about 0.78 cc/g and more preferably from about 0.37 to about 0.51 cc/g; and a BET surface area of from 0 to about 1890 nr/g and more preferably from about 600 to about 1500 mVg.

In accordance with yet another aspect, an apparatus for removing viral pathogens (e.g. polio virus and viruses transmitted in fecal material) includes an ACFC material capable of adsorbing from water at least about 2.0 x 10" plaque forming units (PFU) of model bacteriophage MS-2 per gram of carbon at a concentration of 2.67 x 107 PFU of bacteriophage MS-2/ml. Said filter may also be described as an ACFC that removes at least about 99.99% and more preferably at least about 99.9999% of model bacteriophage of MS-2 from drinking water loaded with up to 5.6 x 107 PFU of bacteriophage MS-2/ml when flowing through a column of substantially 1.0 in. diameter and 3.5 in. length at a flow rate of at least 7-67 column volumes per hour for at least twenty minutes. Thus, the filter provides at least 4 logs of removal of virus for up to 10 hours. When loading an influent containing 6.25 x 108 PFU/ml of MS-2, the carbon fiber composite can remove at least 99.9999% of MS-2 bacteriophage for at least 15 hours.

The ACFC containing filter of the present invention may also be defined by its novel and unique bacteria removal properties. Accordingly, the filter includes an ACFC that removes greater than about 99.99% and more preferably about 99.9999% of E. coli bacteria from
