Repository: anandvc/allindianpatents

File: patents/228375-corrosion-inhibitors-for-inhibiting-corrosion-of-copper-surfaces.html
Indian Patents. 228375:CORROSION INHIBITORS FOR INHIBITING CORROSION OF COPPER SURFACES

Indian Patents

Recently Granted Patents

  Recently Published Patents

Title of Invention	CORROSION INHIBITORS FOR INHIBITING CORROSION OF COPPER SURFACES

Abstract	"CORROSION INHIBITORS FOR INHIBITING CORROSION OF COPPER SURFACES" Corrosion inhibitors for inhibiting corrosion of copper surfaces contacted by an aqueous system being treated with an oxidizing halogen biocide, comprising a non-halogenated, substituted benzotriazole selected from the group consisting of: 5,6-dimethylbenzotriazole; 5,6-diphenylbenzotriazole; 5-benzoyl-benzotriazole; 5-benzylbenzotriazole and 5-phenyl-benzotriazole which: (a) exhibit an 18 hour average copper corrosion rate of less than 0.0076 millimeters per year (0.3 mpy) in said aqueous system in the absence of oxidizing halogen biocide treatment of said aqueous system; and (b) exhibit a 22 hour average copper corrosion rate of less than 0.06 millimeters per year (2.5 mpy) in said aqueous system after treatment of said aqueous system with 5 ppm of oxidizing halogen biocide; and (c) exhibit a free chlorine concentration, in said aqueous system, of at least 4.0 ppm at 19 hours after said aqueous system is treated with 5 ppm chlorine; and (d) exhibit a free chlorine concentration, in said aqueous system, of at least about 2.0 ppm at 40 hours after said aqueous system is treated with 5 ppm chlorine.	

Full Text	FORM 2

THE PATENTS ACT 1970

[39 OF 1970]

&

THE PATENTS RULES, 2003

COMPLETE SPECIFICATION

[See Section 10; rule 13]

"CORROSION INHIBITORS FOR INHIBITING CORROSION OF COPPER

SURFACES"

GE Betz,  Inc.  (formerly Betzdearbom  Inc.)  a corporation of the  state of Pennsylvania, 4636 Somerton Road Trevose, Pennsylvania 19053-6783, U.S.A.

The following specification particularly describes the invention and the manner in which it is to be performed:

The present invention relates to corrosion inhibitors for inhibiting corrosion of copper surfaces.

SUMMARY OF THE INVENTION

The present inventor has discovered that there exists non-halogenated, substituted aromatic materials that are effective corrosion inhibitors in aqueous systems in the presence of halogen. The halogen resistant corrosion inhibitors of the present invention are at least as effective as tolyltriazole in the absence of halogen, are effective in the presence of halogen and do not materially affect the halogen demand of an aqueous system being treated.

BACKGROUND OF THE INVENTION

The use of triazoles for inhibiting the corrosion of copper and iron alloys in a wide variety of aqueous systems is well known. In industrial cooling water systems, benzotriazole and tolyltriazole are used most often. Tolyltriazole is generally preferred because of its lower cost. Triazoles are film forming materials that provide efficient coverage of metal or metal oxide surfaces in a system thereby providing protection against corrosive elements present in an aqueous system. In addition to the film forming tendency of various azoles, they also precipitate soluble,

divalent copper ions. The precipitation of copper ions prevents the transport of copper ions to ferrous surfaces, where galvanic reactions between copper ions and iron atoms leads to pitting corrosion of the ferrous metal.

While the use of azoles for corrosion inhibition is widespread, there are drawbacks to their use, specifically with tolyltriazole. The most important drawbacks are experienced when azoles are used in combination with oxidizing halogen biocides. Oxidizing halogens such as elemental chlorine, bromine, their hypohalous acids, or their alkaline solutions (i.e., solutions of hypochlorite or hypobromite ions) are the most common materials used to control microbiological growth in cooling water systems. When copper or iron alloys that have been previously protected with azoles are exposed to an oxidizing halogen, corrosion protection breaks down. After breakdown, it is difficult to form new protective films in tolyltriazole treated systems that are being halogenated, particularly continuously halogenated. Very high dosages of tolyltriazole are frequently applied in an attempt to improve performance, often with limited success.

The degradation of protection of azole films in the presence of oxidizing halogens is well documented in the literature. For example, U.S. Patent Number 5,772,919 discloses the use of halo-benzotriazoles as corrosion inhibitors in aqueous systems. The halo-benzotriazoles disclosed in U. S. Patent Number 5,772,919 were found to be effective in the presence of chlorine.

U.S. Patent Number 4,642,221 discloses the use of aromatic triazoles such as benzene triazole and derivatives of benzotriazoles such

as alkyl-substituted triazoles in combination with an imino compound to control corrosion in aqueous systems.

U.S. Patent Number 4,184,991 discloses a composition and method of inhibiting corrosion of ferrous metals comprising treatment of aqueous systems with an admixture of a benzotriazoie, a toiyitriazoie, a substituted benzotriazoie or a substitute tolyitriazole with an acrylic or methacrylic acid ester polymer.

U. S. Patent Number 5,217,686 discloses a corrosion inhibitor which comprises an alkoxybenzotriazole in combination with mercaptobenzothiazofe, tolyitriazole, benzotriazoie, a substituted benzotriazoie and/or 1-phenyl-5-mercaptotetrazole.

U. S. Patent Number 5,141,675 discloses a corrosion inhibitor comprising a polyphosphate in combination with an azole such as an alkyl or alkoxy benzotriazoie, mercaptobenzothiazole, tolyitriazole, benzotriazoie, a substituted benzotriazoie and/or 1-phenyl-5-mercaptotetrazole.

BRIEF DESCRIPTION OF THE DRAWINGS

Fig. 1 is a graph of corrosion rate (mpy) vs. time (hours) for a treatment comprising tolyitriazole.

Fig. 2 is a graph of corrosion rate (mpy) vs. time (hours) for a treatment comprising 4,7-dimethylbenzotriazole.

Fig. 3 is a graph of corrosion rate (mpy) vs. time (hours) for a treatment comprising 5-benzylbenzotriazoJe.

DESCRIPTION OF THE PREFERRED EMBODIMENTS

The present inventor has discovered that there exists non-halogenated, nitrogen containing, aromatic compounds that are effective copper corrosion inhibitors for aqueous systems being treated with halogen. The corrosion inhibiting materials of the present invention are those nitrogen containing, aromatic compounds which provide copper corrosion inhibition in aqueous systems comparable to tolyltriazole in the absence of halogen; copper corrosion of less than about 2.5 mills per year in aqueous systems where halogen is present; and do not exhibit a detrimental effect on halogen demand in the system being treated. The nitrogen containing, aromatic compounds which were found to be effective copper corrosion inhibitors in the presence of halogen in an aqueous system did not fail within any readily discernable chemical class. Accordingly, those materials which meet this criteria shall hereinafter be classified as "halogen resistant copper corrosion inhibitors" (HRCCI).

The present inventor has developed a unique combination of test procedures, by which the artisan can readily discern which non-halogenated, nitrogen containing, aromatic compounds are HRCCI's. The present inventor has discovered that HRCCI materials, exemplified by the non-halogenated, nitrogen containing, aromatic materials described below, provide effective, halogen resistant corrosion inhibition in aqueous system being treated with halogen.

The present inventor has discovered that providing substitution for one or more of the hydrogens of the benzene ring of an azole can provide for a filming corrosion inhibitor which is resistant to oxidizing biocide degradation in aqueous systems. The present inventor found that efficacy as a halogen resistant copper corrosion inhibitor could not be

predicted based upon the type, or isomeric position of the substituted moiety. The present inventor found that non-halogenated, nitrogen containing, aromatics which met four easily tested criteria were effective corrosion inhibitors in aqueous systems being treated with halogen. The four criteria are: (a) an 18 hour average corrosion rate for copper of less than about 0.3 mills per year in the absence of halogen; (b) a 22 hour average corrosion rate for copper of less than about 2.5 mills per year in the presence of 5 parts per million halogen; and (c) a free chlorine concentration of at least about 4.0 ppm at 19 hours when an initial chlorine concentration of 5 parts per million is provided; and (d) free chlorine concentration of at least about 2.0 parts per million after 40 hours when an initial chlorine concentration of 5 parts per million is provided.

Upon testing of a significant number of substituted benzotriazole, benzoxazole and benzimidazole materials, it was discovered that a surprisingly few would meet this four part "test" and provide for corrosion efficacy comparable to tolyltriazole in halogenated aqueous systems.

In treating an aqueous system with the HRCCI materials of the present invention, HRCCI is preferably fed continuously to the water. A preferred treatment concentration ranges from about 0.2 to 10 parts per million. Continuous feed is not, however, a requirement. The HRCCI materials can be fed at a concentration sufficient to form a protective film and thereafter feed can be discontinued for extended periods of time.

The HRCCI materials of the present invention may be empfoyed in combination with other conventional water treatment materials, including

different corrosion inhibitors, as well as surfactants, scale inhibitors, dispersants, pH adjusters and the like.  .

The present invention will now be further described with reference i  to a number of specific examples which are to be regarded solely as illustration and not as restricting the scope of the present invention.

Example 1

I	Corrosion inhibition activity of non-halogen substituted nitrogen

containing, aromatic compounds were first evaluated using a Beaker Corrosion Test Apparatus (BCTA). The BCTA consisted of a beaker equipped with an air/C02 sparge, a copper electrochemical probe, and a magnetic stirrer. The test solution was 1.9 liters. Air/C02 sparging was

;  continuous during the test. The reference electrode and the counter electrode were constructed of Hastelloy C22. The beaker was immersed in a water bath for temperature control. Electrochemical corrosion data were obtained periodically on the probe during the test using a polarization resistance technique. All tests were conducted at 49° C

i  (120° F), using a 400 rpm stir rate.

For all BCTA tests, a water consisting of 500 ppm Ca (as CaCO,), 250 ppm Mg (as CaCO,), 354 ppm chloride, and 240 ppm sulfate was used. The system pH was controlled at 7.2 with the targeted alkalinity i  being 15 ppm as CaC03. In addition to the azoie and substituted azole materials tested for copper corrosion inhibition, the following aqueous system treatments were also used; 15 ppm ortho-P04(as P04); 3 ppm P207 (as P04) and 10 ppm of HPS-I (a copolymer of acrylic acid and allylhydroxypropylsulfonate ether sodium salt).

Copper probes were immersed in the test water containing various substituted azole materials for about 18 hours. As the corrosion rate stabilized, bleach solution (NaOCI, the source of chlorine) was shot-fed into the test water. The test was continued for another 22 hours. Corrosion rates of copper were measured periodically during the 40-hour test. The changes in corrosion rates after bleach feed are an indicator for the efficacy of the tested materials under chlorinatiori conditions. After feeding the bleach solution (5 ppm as chlorine) at the 18th hour, free chlorine concentration in the system was analyzed at the 19th, 20th, 21st, 22nd, 23rd and 40th hour using a DPD method. Table I summarizes the data.

The data from Table I was evaluated under the four step criteria for HRCCI functionality of the present invention. The four step aiteria is: Step 1: An 18 hour average corrosion rate for copper of less than about 0.3 mills per year in the absence of halogen. Step 2: A 22 hour average corrosion rate for copper of less than about 2.5 mills per year in the presence of 5 parts per million halogen. Step 3: Free chlorine concentration of at least about 4.0 parts per million at 19 hours when an initial halogen concentration of 5 parts per million is provided. Step 4: Free chlorine concentration of at least about 2.0 parts per million at 40 hours when an initial halogen concentration of 5 parts per million is provided.

Table II summarizes the results of the four-part evaluation for the materials tested.

TABLE I

TABLE II

INHIBITOR	Criteria 1

Avg. C.R. (mpy)

0-18hrs

Avg. C.R. (mpy)

18-*0hrs
4ppm	Criteria 4 Free CI2 @40th hr >2ppm	Halogen Resistant Corrosion

Inhibitor

Blank	fail	fail	pass	fail	fail

Benzotriazole	pass	fail	pass	pass	fail

Tolyttriazole	pass	fail	pass	pass	fail

2-(5
2-Amino-5-chloro-benzoxazole	pass	pass	fail	fail	fail

2-Butyl-5,6-dichloro-benzimidazole	pass	fail	pass	pass	fail

2-Methyl-5,6-
4,5,6.7-Tetramethyl-benzotriazole	pass	pass	fail	fail	fail

4,7-Oimethyl-benzotriazoia	pass	fail	pass	fail	fail

4-Sulfonic acid-benzotriazole	^  pass	fail	pass	pass	fail

5,6-Benzo-benzotriazole	pass	fail	pass	fail	fail

S.6-Oichloro-2-mettiyM3enzimidazole	pass	fail	pass	fail	fail

S.S-Olchloro-4,7-dimethy(-benzotriazole	pass	fail	pass	fail	fail

5,6-Oichloro-benzimidazole	pass	fail	pass	pass	fail

5,6-Oimethyl-benzotriazole	pass	pass	pass	pass	pass

5,5-Oiphenyt-benzotriazole	pass	pass	pass	pass	pass

5-Senzoyl-benzotriazole	pass	pass	pass	pass	pass

5-Benzyl-benzotriazole	pass	pass	pass	pass	pass

5-Carboxylic acid-6-methoxy-benzotrlazole	fail	pass	pass	fail	fail

5-Carboxylic add-benzotriazoie	fail	pass	pass	fail	fail

5-Nilro-benzotriazole	pass	fail	pass	fail	fail

S-Phenyl-benzotriazole	pass	pass	pass	pass	pass

5-Phenylthiol-benzotriazole	pass	fail	fail	fail	fail

5-Sulfonic acid-benzotriazole	pass	fail	pass	pass	fail

Example 2

Selected materials from the BCTA testing above were also tested using a Bench Top Recirculating Unit (BTU). The BTU is designed to measure the ability of a treatment to prevent corrosion and scale formation. The treated water is circulated through a by-pass rack, into which corrosion coupons and probes are inserted and passes through a heat exchange tube contained in a Plexiglass® (a trademark of Rohm & . Haas) block. The heat exchanger is fitted with an electrical heater so that the heat load oh the exchanger tube can be varied and controlled in the 0 to 11,000 BTUm\2/hr. range. The velocity of water passing through the unit can be controlled in the range of 0 to 140.2 cm/sec (0 to 4.6 ft./sec.) corrosion rates were obtained using linear polarization resistance measurement Stainless steel probes were used as counter electrode and reference electrode.

The test water consisted of 500 ppm Ca as (CaC03), 250 ppm Mg (as CaCOa), 354 ppm chloride, and 240 ppm sulfate. The pH was controlled at 7.2 by adding sulfuric acid, with the targeted M alkalinity being about 25 ppm as CaC03. In addition to the materials being tested for copper corrosion inhibition, the following treatments were also used: 15 ppm ortho-P04 (as P04), 3 ppm P207 (as P04) and 10 ppm HPS-I (a copolymer of acrylic acid and a IkyIhydroxypropyl sulfonate ether sodium salt).

The tested metallurgy included a copper probe, 3 copper coupons, a low carbon steel probe, 3 low carbon steel coupons, and a copper heat exchange tube. The water flow rate was controlled at 4 ft/sec., while the bulk water temperature was maintained at 120° F.

Metal samples were exposed under recirculating condition for 24 hours before continuous chlorination was started. Free chlorine concentration in the sump was maintained at 0.1-0.15 ppm using Oxidation Reduction Potential (ORP) control.

Materials tested in a BTU were tolyltriazole, 4,7-dimethylbenzotriazole and 5-benzylbenzotriazole. During the test 3 ppm of the treatment material was fed continuously. The testing metal samples were passivated without chlorination for 24 hours. Continuous chlorination was then started by continuously feeding bleach solutions. Results for copper and low carbon steel are shown in Figures 1, 2 and 3.

Figure 1 shows low carbon steel and copper corrosion rates for a treatment comprising 3 ppm tolyltriazole. Low corrosion rates for both materials were observed in the first 24 hours without chlorineJeed. Copper corrosion increase dramatically when chlorination began. This indicates that tolyltriazole copper corrosion efficacy decreases in the presence of chlorine. The low carbon steel corrosion rate increased significantly after the copper corrosion rate increased. This indicates that copper corrosion strongly effects low carbon steel corrosion inhibition.

Figure 2 shows low carbon steel and copper corrosion rates for a treatment comprising 3 ppm 4,7-dimethylbenzotriazole. The results are similar to the Figure 1 results for tolyltriazole.

Figure 3 shows low carbon steel and copper corrosion rates for a treatment comprising 5-benzylbenzotriazole at 3 ppm. The corrosion rates show a dramatic lack of change after chlorination.

The results summarized in Figure 1, 2 and 3 show that the characteristics of corrosion inhibition affect determined in the Beaker Corrosion Tests are consistent with those observed in a simulated, flowing water, heat transfer system.

While this invention has been described with respect to particular embodiments thereof, it is apparent that numerous other forms and modifications of this invention will be obvious to those skilled in the art. The appended claims and this invention generally should be construed to cover all such obvious forms and modifications which are within the scope of the present invention.

We Claim:

1. Corrosion inhibitors for inhibiting corrosion of copper surfaces contacted by an aqueous system being treated with an oxidizing halogen biocide, comprising a non-halogenated, substituted benzotriazole selected from the group consisting of: 5,6-dimethylbenzotriazole; 5,6-diphenylbenzotriazole; 5-benzoyl-benzotriazole; 5-benzylbenzotriazole and 5-phenyl-benzotriazole which:

(a)	exhibit an 18 hour average copper corrosion rate of less than 0.0076 millimeters per year (0.3 mpy) in said aqueous system in the absence of oxidizing halogen biocide treatment of said aqueous system; and

(b)	exhibit a 22 hour average copper corrosion rate of less than 0.06 millimeters per year (2.5 mpy) in said aqueous system after treatment of said aqueous system with 5 ppm of oxidizing halogen biocide; and

(c)	exhibit a free chlorine concentration, in said aqueous system, of at least 4.0 ppm at 19 hours after said aqueous system is treated with 5 ppm chlorine; and

(d)	exhibit a free chlorine concentration, in said aqueous system, of at least about 2.0 ppm at 40 hours after said aqueous system is treated with 5 ppm chlorine.

Dated this 24/7/2002

JITESH KUMAR

OF REMFRY & SAGAR

ATTORNEY FOR THE APPLICANTS]	

Documents:

				288-mumnp-2005-abstract(19-11-2008).doc

				288-MUMNP-2005-ABSTRACT(19-11-2008).pdf

				288-mumnp-2005-cancelled pages(19-11-2008).pdf

				288-MUMNP-2005-CANCELLED PAGES(9-6-2008).pdf

				288-MUMNP-2005-CLAIMS(19-11-2008).pdf

				288-mumnp-2005-claims(granted)-(19-11-2008).doc

				288-mumnp-2005-claims(granted)-(19-11-2008).pdf

				288-mumnp-2005-claims.doc

				288-mumnp-2005-claims.pdf

				288-MUMNP-2005-CORRESPONDENCE(19-11-2008).pdf

				288-mumnp-2005-correspondence(ipo)-(04-04-2009).pdf

				288-mumnp-2005-correspondence-received-ver-061005.pdf

				288-mumnp-2005-correspondence-received-ver-140405.pdf

				288-mumnp-2005-descripiton (complete).pdf

				288-MUMNP-2005-DESCRIPTION(COMPLETE)-(19-11-2008).pdf

				288-MUMNP-2005-DRAWING(19-11-2008).pdf

				288-mumnp-2005-drawings.pdf

				288-MUMNP-2005-FORM 1(19-11-2008).pdf

				288-mumnp-2005-form 13(09-06-2008).pdf

				288-mumnp-2005-form 18(11-10-2005).pdf

				288-mumnp-2005-form 2(19-11-2008).pdf

				288-mumnp-2005-form 2(granted)-(19-11-2008).doc

				288-mumnp-2005-form 2(granted)-(19-11-2008).pdf

				288-MUMNP-2005-FORM 2(TITLE PAGE)-(19-11-2008).pdf

				288-mumnp-2005-form 3(09-06-2008).pdf

				288-mumnp-2005-form 3(14-04-2005).pdf

				288-mumnp-2005-form 5(14-04-2005).pdf

				288-mumnp-2005-form-1.pdf

				288-mumnp-2005-form-18.pdf

				288-mumnp-2005-form-2.doc

				288-mumnp-2005-form-2.pdf

				288-mumnp-2005-form-3.pdf

				288-mumnp-2005-form-5.pdf

				288-mumnp-2005-form-pct-ib-308.pdf

				288-mumnp-2005-form-pct-ib-332.pdf

				288-mumnp-2005-form-pct-ipea-409(19-11-2008).pdf

				288-mumnp-2005-form-pct-ipea-416.pdf

				288-mumnp-2005-form-pct-isa-210(19-11-2008).pdf

				288-mumnp-2005-form-pct-ro-101.pdf

				288-mumnp-2005-form-pct-separate sheet-409.pdf

				288-mumnp-2005-pct-search report.pdf

				288-mumnp-2005-petition under rule 137(09-06-2008).pdf

				288-mumnp-2005-power of authority(09-06-2008).pdf

				abstract1.jpg

« Previous Patent

Next Patent »

Patent Number	228375	

Indian Patent Application Number	288/MUMNP/2005	

PG Journal Number	10/2009	

Publication Date	06-Mar-2009	

Grant Date	04-Feb-2009	

Date of Filing	15-Apr-2005	

Name of Patentee	LONGCHUN CHENG	

Applicant Address	81, Manley Road, Pennington, New Jersey.08534.	

Inventors:

#	Inventor's Name	Inventor's Address	

1	LONGCHUN CHENG	81 MANLEY ROAD, PENNINGTON, NEW JERSEY, 08534.	

PCT International Classification Number	C23F11/14	

PCT International Application Number	PCT/US00/09545	

PCT International Filing date	2000-04-10	

PCT Conventions:

#	PCT Application Number	Date of Convention	Priority Country	

1	9/291,154	1999-04-12	U.S.A.	

© All Indian Patents, 2013-2021.

  Patent data available in the public domain from Indian Patents Office, Department of Industrial Policy and Promotions, Ministry of Commerce and Industry, Government of India.
