Repository: anandvc/allindianpatents

File: patents/228390-luminous-element-comprising-at-least-one-substrate-and-one-light-emitting-coating.html
Indian Patents. 228390:LUMINOUS ELEMENT COMPRISING AT LEAST ONE SUBSTRATE AND ONE LIGHT-EMITTING COATING .

Indian Patents

Recently Granted Patents

  Recently Published Patents

Title of Invention	LUMINOUS ELEMENT COMPRISING AT LEAST ONE SUBSTRATE AND ONE LIGHT-EMITTING COATING .

Abstract	In a flat luminous element with at least one substrate (1.1, 1.2) and one coating, applied onto the surface of the latter and emitting light, that comprises several luminous elements capable of being separately electrically connected next to one another, in different parts of the surface, so as to obtain different luminous effects, according to the invention, at least one separate luminous element (4) is provided with an enhanced luminous power relative to the luminosity of the surface (3) and with a light emission that is directed.	

Full Text	LUMINOUS ELEMENT COMPRISING AT LEAST ONE SUBSTRATE AND

ONE LIGHT-EMITTING COATING

The invention relates to a flat luminous

element comprising at least one substrate and one

coating, applied onto the surface of the latter and

emitting light, that comprises several luminous

elements capable of being separately electrically

connected next to one another, in different parts of

the surface, so as to obtain different luminous

effects.

Document DE-C1 101 26 868 discloses a flat

luminous element with these features that is

essentially formed by a layered element composed of two

substrates and of a layer of adhesive bonding these

together, the luminous element itself being disposed in

the plane of the adhesive layer. It is formed such that

only partial (opaque) surfaces emit light, whereas

light can pass through other partial surfaces. Several

luminous elements can be provided that are capable of

being separately connected next to one another in

different parts of the surface, where the electrodes

and connections conducting the current can be masked in

a simple manner under the opaque coating. In such a

case, the electrode through which the light passes can

optionally be used as a common electrode (ground) for

all the luminous elements. Different luminous effects

can thus be obtained, or also the luminous intensity

controlled in several stages (depending on the

respective luminous surface area and possibly its

color).

A separate interior space lighting element in

a motor vehicle can be replaced as automobile roofing

substrate by a partially transparent window substrate

used with the luminous element installed and for a

sufficiently large surface area or high enough luminous

intensity, a certain amount of light still being able

to penetrate from above through the glass roof during

daylight.

Document DE-A1-101 08 302 describes another

flat luminous element in which the light emitting

surfaces can be disposed on a frame of a transparent

cover, such as for example a sunroof of an automobile.

Integration of luminous elements mounted on films in a

layered element is not included here.

Document EP-A2-1 053 910 also discloses an

interior space lighting for vehicles based on

electroluminescent flat luminous films. These can be

disposed anywhere in a vehicle. A differentiated

control of the various areas of the surface of a

luminous element is not disclosed here.

An object of the invention is to find another

field of application for a flat luminous element of

this nature.

According to the invention, this problem is

solved by the features of claim 1. The features of the

dependent claims present advantageous embodiments of

this invention.

According to the invention, the flat luminous

element is now augmented by at least one separate

luminous element which, by comparison with a rather

diffuse emission from the rest of the luminous field,

emits a directed light beam. This element can be

disposed preferably in the same plane as the flat

luminous element, therefore either on the surface of a

single substrate used as a support medium, or inside a

composite of two substrates. The composition, just as

the disposition, of the flat luminous element is of

secondary importance in this case; it can, for example,

be a full-area lighting element, or one in the form of

a frame or structured in a grid pattern.

The separate luminous element can, in

principle, always be connected at the same time as the

flat lighting unit. Preferably, however, it will be

possible to connect or disconnect it separately, and

the connection means could just as easily be disposed

close to each separate luminous element (local control)

as remotely from them. It can also be arranged, for

example, that they be connected automatically when a

vehicle stops.

In the case of a local control, sensor or

touch screen switches, known per se and which are

sensitive to touch or proximity, could be used. By

placing, for example, a finger on the control surface,

the corresponding separate luminous element could be

activated and then deactivated by repeating the

operation. The current feed for these switches and the

corresponding switching and control elements disposed

inside or outside of the flat luminous element could,

if required, even be attached to that for the luminous

element itself. Where necessary, such switching

elements could also even be integrated into a layered

element and thus need not necessarily protrude above a

smooth light-emitting surface.

One especially preferred field of application

of such a separate luminous element with concentrated

lignt is a reading lamp integrated, in a particularly

discrete form, into a smooth surface flat element such

as, for example, a vehicle roofing substrate or a

sunroof that allows an occupant to, for example, study

or read a road map in the darkened interior space of a

vehicle without thus substantially disturbing/dazzling

other occupants of the vehicle. A separate reading

lamp, such as is provided in addition to the normal

vehicle interior space lighting in conventional

vehicles, with the corresponding volume it occupies and

its wiring, can thus be eliminated. With the

configuration according to the invention, a

particularly elegant and, moreover, also inexpensive

solution is thus obtained. Other lighting or value-

added applications may, of course, be fulfilled, for

example the (automatic) targeted lighting of door-

opening systems or of other functional elements in a

vehicle.

Clearly, such flat luminous elements are not

only suitable for uses in vehicles, but they may

equally well be used in buildings or, as the case may

be, for room fittings in commercial premises or

residences. For example, closet lighting may be

mentioned, in which such a luminous element could be

installed as a ceiling or even as an intermediate shelf

and here it can provide, in addition to surface

lighting of the interior space, locally accentuated

lighting, for example of functional element, of special

structure or design.

The enhanced lighting power of the separate

luminous element might, furthermore, be superimposed

onto the surface lighting, in other words, in the

"normal" state with the separate luminous element not

connected, a lower luminous power might be emitted at

this location when the flat luminous element as a whole

is connected.

This differentiated emission would, for

example, be possible when, as in the state of the prior

art cited in the introduction, the flat luminous

emission is resolved into a grid or similar. The

separate luminous element could then be incorporated

into this same grid, or in other words its luminous

flat elements could be inserted into parts of the grid

surface heretofore unused as luminous surfaces.

A higher density of light or a higher luminous

power is naturally also obtained when the, or each,

separate luminous element is disposed with the whole of

its surface within a luminous surface that is,

furthermore, patterned as a grid. In such a case, the

same electroluminescent material as for the flat

luminous element could be used.

However, the possibility is, on the contrary,

always open of using an especially powerful

electroluminescent material for the, or each, separate

luminous element.

For orienting and concentrating the light

emitted by the separate luminous element, according to

a preferred embodiment, an optical device is provided

in the region of the surface covered by the luminous

element. This can be a simple lens, which is provided

either directly on the luminous element or on or in a

substrate covering the latter in the direction of the

light emission. Such a lens could also be formed in a

glass or plastic cover element or substrate (by

grinding or pressing) or could also be placed in a

cavity of the element as a separate part. This latter

variant can be useful when the lensed face is placed on

the inside within a layered element, such that the

outside surface of the substrate can still be smooth.

Preferably, however, a plane lens, which

itself is very thin but which nevertheless provides a

good concentration and orientation of the light, can be

inserted in a particularly simple manner into a layered

element. Such a plane lens, whether made of glass or

plastic, could of course also be placed on the outside

surface of the cover element or substrate.

The required concentration and orientation of

the light can also be obtained by means of a

holographic element (spatial hologram) which is again

disposed in said region of the surface of the separate

luminous element and which is transparent to its light

radiation. Such holographic elements can be fabricated

in the form of films with microprisms that can provide

a very precise orientation and concentration of the

light for a negligible thickness. The latter can even

provide particularly large deviation angles with

respect to the normal emission direction perpendicular

to the plane of the substrate (for this purpose, see

for example DE-C1 195 12 864 or DE-C2 197 03 398) .

A similar deviation and orientation behavior

can be obtained with plane mirrors, which are also

transparent to the light emitted by the luminous

element, but which at the same time, depending on their

design, become more or less transparent relative to the

angle of incidence.

The possibility of adjusting the oriented beam

at will could be obtained at the expense of a given

local elevation above the surface of the luminous

element, but this could however provide a certain

special effect. For this purpose, it would be necessary

to place an optical device with mirrors, lenses or the

like, which can be moved by hand or by means of a

miniature remote control, on the outer surface of the

luminous element at the point from which the separate

luminous element emits.

Other details and advantages of the object of

the invention will become apparent in the drawings of

an exemplary embodiment and in their detailed

description that follows.

In these drawings, which are simplified

representations without any particular scale,

Fig. 1 is a view of one embodiment in which

a roofing element or substrate, with a lighting grid

pattern over the whole surface in a manner known per

se, comprises two separate luminous elements,

Fig. 2 shows a schematic cross-sectional

view of Fig. 1 along the line II-II,

Fig. 3 shows a variant in detail of a

cross-sectional view as in Fig. 2, and

Fig. 4 shows another variant in detail of a

cross-sectional view as in Fig. 2.

Fig. 1 shows a flat luminous element 1 of

rectangular shape with an opaque frame 2 and luminous

field 3. The latter is configured in a known manner in

a grid pattern that is composed of surface sections

that let the light through and opaque surface sections.

This grid patterning is not however necessary for the

operation. It can be replaced by a full surface

configuration, if the partial transparence to light is

not necessary or desired. The lighting function itself

is obtained by electroluminescence in a manner also

known per se. For a more precise description of the

mode of operation of such elements, reference can be

simply made to the state of the art mentioned in the

introduction.

Two separate luminous elements are provided on

a longitudinal face of the luminous element 1. These

elements can, as is shown here, partially or completely

cover the opaque frame 2, or alternatively be situated

entirely in the luminous field region 3 of the surface

without covering or touching the frame 2. The separate

luminous elements 4 are regions of enhanced luminous

power or density.

The luminous elements 4 can, of course, also

be disposed asymmetrically.

As can be better seen in Fig. 2, the flat

luminous element 1 is fabricated in the form of a

layered element with a first substrate 1.1, a second

transparent substrate 1.2 and an adhesive layer 1.3

that assembles the two substrates flat against each

other. A flat electroluminescent element 3.1, which

could be disposed on a separate support film and which

forms the luminous field 3, is disposed in between the

adhesive layer 1.3 and the substrate 1.2. The precise

(multilayered) structure of this luminous element is

here assumed to be known. It will only be pointed out

that an upper surface electrode of this luminous

element is indicated here by a horizontal dashed line,

and that the luminous element is assembled

horizontally, in a manner not shown in more detail

here, also with the transparent substrate 1.2 (for

example, by another thin adhesive layer).

The separate luminous element 4 is located on

the right-hand edge of the cross-sectional

representation in the region of the opaque frame 2.

This has a small cutout, as can also be seen in Fig. 1,

in the region of its surface overlap (seen in vertical

projection on the plane of the substrate 1.2) with the

luminous element 4. Here, the latter is not grid

patterned, as opposed to the luminous field 3, but has

a full area such that it produces a higher density of

light, even if the same electroluminescent coating is

used as for the luminous field 3. In addition, an

optical device 5 is provided in the form of a plane

lens inserted within the layered element, which

concentrates and orients the light emitted in a

parallel direction by the separate luminous element 4,

as is indicated schematically by a light cone 6. Here,

the light is emitted practically perpendicular to the

plane of the substrate.

The situation in Fig. 3 is different, where an

optical device 5' produces a light cone 6' that is

greatly deviated with respect to the normal to the

plane of the substrate. This optical device 5' is a

hologram on a film that is bonded here to the outer

surface of the substrate 1.2. This hologram could also

be inserted into the layered element, like the plane

lens 5. However, the refraction of the light at the

transition between the substrate 1.2 and the outside

air then needs to be compensated for or taken into

account, if required.

The structure shown in Fig. 4 represents an

embodiment suited to this purpose, which can be seen as

a combination of the embodiments in Figs. 2 and 3. In

this case, the optical device 5' is situated on the

inside. It is again used for the orientation and/or the

concentration of the light emitted by the luminous

element 4. In order to avoid total internal reflection

at the layer interface (for example the glass-air

interface) of the outer surface of the substrate 1.2

(the emitted light would, in this case, be transmitted

inside the substrate 1.2), this outside surface is

coated with an appropriate antireflection layer 7. This

can be provided either locally, hence only at the

desired exit point of the light beam, or over the whole

surface.

With such a combination, a large-area or even complete

coverage of the actual light source (luminous element

4) could be provided with an opaque coating disposed on

it and thus, if required, a protection against glare.

By means of the optical element 5', the light is

deviated within the transparent substrate 1.2 along the

coating and only exits later at a different place on

the substrate 1.2. With suitable optical devices, the

light can be guided, in a manner known per se, firstly

over a given distance within the glass or plastic of

the substrate and then be led toward the outside at a

predetermined place by means of an antireflection layer

or other optical device.

WE CLAIM

1.	A flat luminous element with at least one substrate and one coating, applied

onto the surface of the latter and emitting light, that comprises several

luminous elements capable of being separately electrically connected next to

one another, in different parts of the surface, so as to obtain different

luminous effects, characterized in that at least one separate luminous

element (4) is provided with an enhanced luminous power relative to the

luminosity of the surface (3) and with an enhanced luminous power relative

to the luminosity of the surface (3) and with a light emission that is directed.

2.	The flat luminous element as claimed in claim 1, wherein the region of the at

least one separate luminous element (4) and in its direction of emission, an

optical device (5, 5') designed to concentrate and/or to orient the light

emitted by the separate luminous element (4) is provided.

3.	The flat luminous element as claimed in claim 1 or 2, wherein the flat

luminous element is disposed within a layered in between two substrates

(1.1, 1.2), at least one of which (1.2) is transparent to the light emitted by

the luminous element (4).

4.	The flat luminous element as claimed in claim 2 or 3, wherein the optical

device (5, 5') is disposed on or in the substrate (1.2) that lets through the

light from the separate luminous element (4).

5. The flat luminous element as claimed in any one of claims 2 to 4, wherein

the optical device is a lens (5), in particular a plane lens.

6.	The flat luminous element as claimed in any one of claims 2 to 4, wherein

the optical device is a holographic element (5'), in particular in the form of

a film with microprisms, that is transparent to the emitted light but which

deviates it.

7.	The flat luminous element as claimed in any one of claims 2 to 4, wherein

the optical device is a plane mirror that is transparent to the emitted light

but which deviates it.

8.	The flat luminous element as claimed in claim 2 or 3, wherein the optical

device (5) is disposed directly onto the luminous element.

9.	The flat luminous element as claimed in any one of the preceding claims 3

to 8, wherein at least a part of the light emitted by the separate luminous

element (4) is guided inside the substrate (1.2), that lets through the light

emitted by the separate luminous element (4), acting as a light

waveguide, and is emitted elsewhere well away from the luminous

element (4).

10.	The flat luminous element as claimed in any one of the preceding claims,

wherein the direction of emission of the light from the separate luminous

element deviates from the normal to the plane of the flat luminous

element.

11.	The flat luminous element as claimed in any one of the preceding claims,

wherein an antireflection layer (7) is provided at least at the place of exit

of the light ray from the separate luminous element (4).

12.	The fiat luminous element as claimed in any one of the preceding claims,

wherein it comprises at least one switching element for connecting and /

or disconnecting at least one luminous element (3,4).

13.	The flat luminous element as claimed in claim 12, wherein the at least

one switching element is a touch or proximity detector associated with

one surface of the flat luminous element.

14.	The flat luminous element as claimed in any one of the preceding claims,

wherein the region of the surface of the separate luminous element, an

opaque coating (2) is provided, along which the exiting light is deviated by

means of the optical device (5').

15.	The use of a flat luminous element as claimed in any one of the

preceding claims for the interior equipment of a vehicle.

16.	The use as claimed in claim 15, in which the flat luminous element forms

a roofing substrate or element of a vehicle.

17.	The use of a flat luminous element, as claimed in any one of the

preceding claims 1 to 14, for equipping of a building.

In a flat luminous element with at least one substrate

(1.1, 1.2) and one coating, applied onto the surface of

the latter and emitting light, that comprises several

luminous elements capable of being separately

electrically connected next to one another, in

different parts of the surface, so as to obtain

different luminous effects, according to the invention,

at least one separate luminous element (4) is provided

with an enhanced luminous power relative to the

luminosity of the surface (3) and with a light emission

that is directed.	

Documents:

				150-KOLNP-2006-FORM 27-1.1.pdf

				150-KOLNP-2006-FORM 27.pdf

				150-KOLNP-2006-FORM-27.pdf

				150-kolnp-2006-granted-abstract.pdf

				150-kolnp-2006-granted-claims.pdf

				150-kolnp-2006-granted-correspondence.pdf

				150-kolnp-2006-granted-description (complete).pdf

				150-kolnp-2006-granted-drawings.pdf

				150-kolnp-2006-granted-examination report.pdf

				150-kolnp-2006-granted-form 1.pdf

				150-kolnp-2006-granted-form 18.pdf

				150-kolnp-2006-granted-form 2.pdf

				150-kolnp-2006-granted-form 3.pdf

				150-kolnp-2006-granted-form 5.pdf

				150-kolnp-2006-granted-gpa.pdf

				150-kolnp-2006-granted-reply to examination report.pdf

				150-kolnp-2006-granted-specification.pdf

				150-kolnp-2006-granted-translated copy of priority document.pdf

« Previous Patent

Next Patent »

Patent Number	228390	

Indian Patent Application Number	150/KOLNP/2006	

PG Journal Number	06/2009	

Publication Date	06-Feb-2009	

Grant Date	04-Feb-2009	

Date of Filing	19-Jan-2006	

Name of Patentee	SAINT-GOBAIN GLASS FRANCE	

Applicant Address	18 AVENUE D'ALSACE F-92400 COUBEVOIE	

Inventors:

#	Inventor's Name	Inventor's Address	

1	OFFERMANN, VOLKMAR	PETER-KOCH-STRASSE 1 52249 ESCHWEILER	

2	LINNHOFER, DIETER	JOSEFSTRASSE 56 52222 STOLBERG	

3	MAUSER, HELMUT	MARZELLINASTRASSE 36 52134 HERZOGENRATH	

PCT International Classification Number	H05B 33/12	

PCT International Application Number	PCT/FR2004/050370	

PCT International Filing date	2004-07-30	

PCT Conventions:

#	PCT Application Number	Date of Convention	Priority Country	

1	10336283.5	2003-08-08	Germany	

© All Indian Patents, 2013-2021.

  Patent data available in the public domain from Indian Patents Office, Department of Industrial Policy and Promotions, Ministry of Commerce and Industry, Government of India.
