Repository: anandvc/allindianpatents

File: patents/228397-a-method-for-the-production-of-aluminum-hydroxide.html
Indian Patents. 228397:A METHOD FOR THE PRODUCTION OF ALUMINUM HYDROXIDE

Indian Patents

Recently Granted Patents

  Recently Published Patents

Title of Invention	A METHOD FOR THE PRODUCTION OF ALUMINUM HYDROXIDE

Abstract	A method for the production of aluminum hydroxide, produced using the Bayer Process, comprising producing the aluminum hydroxide wherein the Total Organic Carbon of the aluminum hydroxide is less than about 0.5 milligrams Total Organic Carbon/gram of aluminum hydroxide.	

Full Text	ALUMINUM HYDROXIDE, MADE VIA THE BAYER PROCESS,

WITH LOW ORGANIC CARBON

FIELD OF THE INVENTION

This invention relates generally to the Bayer Process and more specifically

relates to a method for removing total organic carbon from aluminum hydroxide that

has been produced using the Bayer process and the aluminum hydroxide produced

using this method.

BACKGROUND OF THE INVENTION

Aluminum hydroxide, also known as alumina trihydrate, is the precursor of

many alumina-based products, including calcined alumina used for making metallic

aluminum by reduction. Aluminum hydroxide is most commonly obtained from

alumina-containing ores, such as bauxite. Recovery of the alumina content of bauxite is

generally accomplished by the well-known Bayer process which involves the digestion

of the bauxite with a caustic medium at elevated temperatures and pressures. Digestion

of the bauxite results in a saturated sodium aluminate liquor, commonly referred to as

"pregnant liquor" from which the alumina content is recovered by precipitation, usually

through addition of seed aluminum hydroxide.

In the Bayer process for the production of alumina, bauxite ore is pulverized,

slurried in water, and then digested with caustic soda, also known as sodium hydroxide,

at elevated temperatures and pressures. The caustic solution dissolves oxides of

aluminum, forming an aqueous sodium aluminate solution. The caustic-insoluble

constituents of bauxite ore, referred to as "red mud", are then separated from the

aqueous phase containing the dissolved sodium aluminate. Solid aluminum hydroxide

is precipitated out of the solution and collected as product.

In more detail, the pulverized bauxite ore is fed to a slurry mixer where a water

slurry is prepared. The slurry makeup water is typically spent liquor (described below)

and added caustic soda. This bauxite ore slurry is then diluted and passed through a

digester or a series of digesters where, under high pressure and temperature, about 98%

of the total available alumina is released from the ore as caustic-soluble sodium

aluminate. After digestion, the slurry passes through several flash tanks wherein the

pressure of the digested slurry is reduced from several atmospheres to one atmosphere

and the temperature of the slurry is reduced from about 200° C to about 105° C.

The aluminate liquor leaving the flashing operation contains from about 1 to

about 20 weight percent solids, consisting of the insoluble residue that remains after, or

is precipitated during, digestion. The coarser solid particles may be removed from the

aluminate liquor with "sand trap" cyclones. The finer solid particles are generally

separated from the liquor first by settling and then by filtration, if necessary. The slurry

of aluminate liquor leaving the flash tanks is diluted by a stream of recycled washer

overflow liquor. Any Bayer process slurry taken from the digesters through any

subsequent dilution of the slurry, including the flash tanks, but before the primary

settler, is referred hereinafter as the primary settler feed.

Normally, the primary settler feed is thereafter fed to the center well of the

primary settler, where it is treated with a flocculant. As the mud settles, clarified

sodium aluminate solution, referred to as "green" or "pregnant" liquor, overflows a weir

at the top of the primary settler and is collected. This overflow from the primary

settling tank is passed to the subsequent process steps.

The clarity of the primary settler overflow is crucial to the efficient processing

of aluminum hydroxide. If the aluminate liquor overflowing the settler contains an

unacceptable concentration of suspended solids (at times from about 10 to about 500

mg of suspended solids per liter), it must be further clarified by filtration to give a

filtrate with no more than about 10 mg suspended solids per liter of liquor. The

treatment of the liquor collected after the primary settlement to remove any residual

suspended solids before aluminum hydroxide is recovered is referred to as a secondary

clarification stage.

The clarified sodium aluminate liquor is seeded with aluminum hydroxide

crystals to induce precipitation of alumina in the form of aluminum hydroxide,

A1(OH)3. The aluminum hydroxide particles or crystals are then separated from the

concentrated caustic liquor, and the remaining liquid phase, the spent liquor, is returned

to the initial digestion step and employed as a digestant after reconstitution with caustic.

Bauxite is found in many parts of the world and the composition of the ores may

vary from place to place. Many bauxites contain organic carbon (also referred to as

"organic impurities") that will be co-extracted with the alumina content of the ore

during digestion and will contaminate the produced liquor. Most of the organic carbon

content found in the ores consists of high molecular weight compounds, a portion of

which will decompose to lower molecular weight compounds during the caustic

digestion process, thereby producing a whole spectrum of organic salts dissolved in the

liquor. Since the Bayer process involves extensive recycling of the used caustic liquor

to the digestion stage, the organic carbon content of the liquor will continuously

increase, reaching levels ranging from about 5 grams carbon/liter of liquor to about 40

grams carbon/liter of liquor depending on the type of bauxite being processed. The

accumulation of organic carbon content can reach such high levels so as to seriously

interfere with the economic and efficient production of aluminum hydroxide with an

organic carbon content low enough so that the aluminum hydroxide can be used for

applications requiring a low total organic carbon content.

Since the control of organic carbon levels in Bayer process liquors is an

important facet in the production of aluminum hydroxide, several methods have already

been developed for such organic carbon level control. It has been suggested in U.S.

Patent No. 4,046,855 (Schepers et al.) that organic impurities can be removed from

Bayer process liquors by contacting the liquor with a magnesium compound which will

form a precipitated mixture of magnesium and aluminum hydroxides. This precipitate,

according to the patent, can remove some of the organic impurities either by adsorption

or by chemisorption. The magnesium compound may be added at any stage of the

Bayer process, additions prior to digestion or to the digested slurry are preferred.

Although this process is capable of removing at least a portion of the organic

impurities, the formation of a precipitated hydroxide mixture creates operational

difficulties. On the one hand, the precipitated hydroxide mixture will contain

aluminum hydroxide and this results in product alumina loss; on the other hand, the

precipitated mixture has to be separated from the rest of the treated liquor and this

involves additional processing steps and/or a definite increase in the quantity of the

total mud load which requires disposal.

In U.S. Patent No. 4,101,629 (Mercier et al.), a barium-containing compound is

added to Bayer process liquors. The barium compound precipitates as barium

aluminate and the precipitated material may also include barium salts of organic

impurities present in the liquor. As in the previously discussed patent, this process

involves precipitation of a compound which has to be removed from the treated liquor

requiring settling and/or filtration equipment and additional processing steps. The

process allows recovery and reuse of the filtered barium compound by calcination;

however, the well-known toxicity of barium salts may create an unacceptable

environmental and/or health risk not justifiable by the purification results obtainable by

it.

In U.S. Patent No. 4,335,082 (Matyasi et al.), organic impurities are removed

from impure Bayer liquors by caustifying the liquor with lime, followed by evaporation

of the causticized liquor. Evaporation will result in the precipitation of solids

containing a large quantity of the organic impurities from the liquor. The solids are

separated and then discarded. This method assures the removal of satisfactory

quantities of organic impurities from the liquor, but the problems associated with the

process render it impractical and expensive. To achieve good purification, large

volumes of liquor have to be treated with lime and evaporated. These liquor treatment

processes involve the use of large quantities of lime and extensive energy input and

large soda value losses. "Soda value" refers to any sodium salt found in Bayer process

liquor. Specifically, soda associated with sodium aluminate, free sodium hydroxide and

sodium carbonate. All of these are derived from a key raw material, caustic soda,

which represents a major raw material cost. Therefore, all Bayer process refineries

operate to minimize the loss of soda value.

A similar purification process is disclosed in U.S. Patent No. 4,280,987

(Yamada et al.). In this process, Bayer liquor is first evaporated, then calcined at high

temperature after its alumina and caustic content is adjusted to a predetermined level.

This process, known in the Bayer industry as "liquor burning," is an effective means of

organic impurity removal. Its disadvantages are associated with the large volumes to be

evaporated and then calcined, which require substantial capital and energy

expenditures. Liquor burning also requires air emission control equipment in order to

avoid air pollution issues.

In U.S. Patent No. 4,215,094 (Inao et al.), a copper-catalyzed wet oxidation

process is recommended for the oxidation of organic impurities, followed by addition

of a sulfur-containing compound to remove the copper catalyst as a precipitate. The

oxidation is accomplished under elevated temperature and pressure conditions in the

presence of a catalyst and molecular oxygen. This process has several disadvantages in

that a high temperature-pressure digestion has to be applied which involves the use of

expensive pressure vessels and substantial energy usage. In addition, the copper

catalyst has to be removed from the treated liquor to avoid contamination. Disposal of

the removed copper sulfide can create environmental and/or health hazards. Similarly,

in U.S. Patent No. 4,663,133 (Malito et al.), organic impurities are oxidized at elevated

temperature and pressure by feeding molecular oxygen directly into the bauxite

digestion vessels. The amount of oxygen used is limited to below the solubility of

oxygen in the liquor and is sufficient to destroy only a portion of the organic impurities.

Moreover, there is the potential of explosion due to the high pressures required.

In Japanese Patent No. 53-146,259 (Kazama et al.) various oxidizing agents,

such as sodium peroxide powder and 50% hydrogen peroxide, are used to destroy part

of the organic impurities. Though effective, these reagents are expensive and

hazardous. Also, the color of pregnant Bayer liquor is removed by passing a small

stream of air containing 1% ozone through pregnant Bayer liquor. However, this dilute

ozone stream only removes color and is not sufficient to oxidize any of the organic

impurities.

It would be desirable to provide an aluminum hydroxide, made via the Bayer

process, with lower levels of total organic carbon. It also would be desirable if the

process used to provide an aluminum hydroxide, made via the Bayer process, with

lower levels of total organic carbon, did not require high temperature and pressure and

is, relatively speaking, environmentally benign.

SUMMARY OF THE INVENTION

The first aspect of the instant claimed invention is in a composition of matter

which is aluminum hydroxide, produced using the Bayer Process, the improvement

comprising producing an aluminum hydroxide wherein the Total Organic Carbon of the

aluminum hydroxide is less than about 0.5 milligrams organic carbon/gram aluminum

hydroxide.

The second aspect of the instant claimed invention is in the Bayer Process to

produce aluminum hydroxide, the improvement comprising producing said aluminum

hydroxide with a Total Organic Carbon of less than about 0.5 milligrams organic

carbon/gram aluminum hydroxide, comprising the steps of:

a)	dispersing the aluminum hydroxide in water, wherein the pH of the

water is greater than about 10, to create a slurry of aluminum hydroxide

in water, wherein said slurry comprises from about 50 to about 1000

grams of solids per liter of water, wherein the temperature of said slurry

is from about 5°C to about 95°C;

b)	maintaining the solids in suspension in the slurry using any appropriate

agitation

technique;

c)	contacting said slurry with a mixture of ozone in oxygen wherein the

concentration of ozone in oxygen is from about 1 weight percent to

about 20 weight percent and the temperature of the ozone in oxygen

mixture is from about 0 °C to about 30°C; and

d)	collecting the aluminum hydroxide from the slurry.

DETAILED DESCRIPTION OF THE INVENTION

The first aspect of the instant claimed invention is in a composition of matter

which is aluminum hydroxide, produced using the Bayer Process, the improvement

comprising producing an aluminum hydroxide wherein the Total Organic Carbon of the

aluminum hydroxide is less than about 0.5 milligrams organic carbon/gram aluminum

hydroxide.

Aluminum hydroxide, produced according to the Bayer process, is dispersed in

water to produce a slurry containing from about 50 grams solids/liter of water to about

1000 grams solids/ liter of water, preferably from about 400 grams solids/liter of water

to about 700 grams solids/ liter of water.

The temperature of the slurry should be from about 5°C to about 95°C,

preferably from about 15°C to about 40°C and most preferably from about 20°C to

about 30 °C.

The solids should be maintained in suspension using any appropriate agitation

technique. This includes, but is not limited to, such methods as mechanical agitation in

a batch or continuous tank vessel or a fluidized bed reactor or any other suitable reactor

or by turbulent flow in a continuous pipe-flow reactor.

The pH of the slurry should be basic, greater than about 9, more preferably

greater than about 10 and most preferably greater than about 12. Any suitable base can

be used to raise and maintain the pH of the slurry at the requisite level. Suitable bases

include lithium hydroxide, sodium hydroxide, potassium hydroxide, cesium hydroxide,

magnesium oxide, calcium oxide, strontium oxide, barium oxide, or their respective

hydroxides. The preferred bases are sodium hydroxide, calcium oxide and barium

oxide. The most preferred bases are calcium oxide and barium oxide.

The calcium oxide and barium oxide bases are preferred because they react with

and precipitate the carbonate ion that is ultimately formed during the reaction of ozone

with carbon compounds, according to this generalized sequence of reactions:

O3 + C → CO2+½O2

CO2 + 20H- → CO32- + H2O

M(OH)2 +CO32- → MCO3 + 2OH- (where M = calcium or barium)

Without the removal of the carbonate ion from the water phase, the efficiency of

ozone interaction with aluminum hydroxide is reduced due to the quenching of the

hydroxyl radical. This is because the hydroxyl radical is formed from ozone and it is

the hydroxyl radical which is the reactive species responsible for the oxidation of the

organic compounds in alkaline pH.

A mixture of ozone in oxygen, containing from about 1 wt. % ozone to about 20

.wt.% ozone, is added to the aluminum hydroxide slurry at a temperature of from about

0 °C to about

30 °C, preferably from about 10 °C to about 20 °C. The ozone/oxygen mixture can be

added to the aluminum hydroxide slurry by any conventional method in an amount

which effectively removes organic carbon from the aluminum hydroxide. Typical

equipment which may be used for adding the ozone/oxygen mixture to the aluminum

hydroxide slurry includes, but is not limited to, batch or continuous tank reactors,

packed bed reactors, moving bed reactors, gas diffusers in a mixed tank and any other

device designed for contacting a gas with a liquid or a slurry. This type of equipment is

described in Helble, et al., "Advanced Effluent Treatment in the Pulp and Paper

Industry with a Combined Process of Ozonation and Fixed Bed Biofilm Reactors,"

Wat. Sci. Tech. Vol. 40, No. 11-12, pp. 343-350,1999.

After the vessel to hold the aluminum hydroxide slurry has been selected, the

preferred method of contact is to inject the mixture of ozone in oxygen into the slurry

using commercially available ozone in oxygen low-pressure injection equipment.

The amount of ozone/oxygen mixture which is added to the aluminum

hydroxide slurry is dependent upon the particular type of equipment used. The amount

of the ozone/oxygen mixture is typically in the range of from about 0.4 grams of ozone

to about 10 grams of ozone per kilogram of aluminum hydroxide solids. Though it is to

be understood by those skilled in the art that the maximum amount of the ozone/oxygen

mixture which can be added is practically limited only by the amount of ozone that can

be physically absorbed by the slurry.

The ozone remains in contact with the slurry for a time period of from about 10

minutes to about 150 minutes, preferably from about 30 minutes to about 120 minutes

and most preferably from about 60 minutes to about 90 minutes. The amount of time

the ozone remains in contact with the slurry is dependent upon many factors including

the rate of ozone addition into the slurry and the levels of solids in the slurry. The

relatively faster the ozone is added to the slurry, the relatively less the amount of time it

takes to complete the process. Optimization of the rate of addition of ozone to the

slurry and amount of time it takes to adequately remove organic carbon from the

aluminum hydroxide is within the ability of a person of ordinary skill in the art to

determine.

At the conclusion of the process the ozone feed is turned off and the solid

aluminum hydroxide is collected from the slurry using any of the typical solids

collection techniques known in the art, including, but not limited to, evaporation,

filtration, centrifugation, sedimentation and decantation.

For those intended uses requiring very pure aluminum hydroxide, the aluminum

hydroxide collected from the ozone-treated slurry may be further purified by digesting it

in sodium hydroxide solution followed by precipitation using pure aluminum hydroxide

seed. The process has the following additional steps:

e)	adding the aluminum hydroxide to a solution of sodium hydroxide in

water and allowing the sodium hydroxide to digest the aluminum hydroxide;

f)	adding solid aluminum hydroxide to the solution to begin seeded

precipitation of aluminum hydoxide;

g)	collecting the precipitated aluminum hydroxide, which has a Total

Organic Carbon of less than about 0.2 milligrams organic carbon/gram of aluminum

hydroxide.

Aluminum hydroxide, produced using the Bayer Process and treated with ozone

and then digested and reprecipitated from sodium hydroxide can have a total organic

content of less than about 0.2 milligrams organic carbon/gram of aluminum hydroxide.

The products produced by the described processes are aluminum hydroxides,

produced via the Bayer process, with subsequent processing, wherein the aluminum

hydroxides produced have a Total Organic Carbon of less than about 0.5 milligrams

organic carbon per gram of aluminum hydroxide.

EXAMPLES

The following examples are intended to be illustrative of the present invention

and to teach one of ordinary skill how to make and use the invention. These examples

are not intended to limit the invention or its protection in any way.

Example 1

Aluminum hydroxide, produced according to the Bayer process, was dispersed

in water to produce a slurry containing about 442 grams solids/liter of water. The pH

was adjusted to a pH of at least about 12 by the addition of 33% NaOH, at a rate of

about 1 milliliter of 33% NaOH per liter of water in the slurry. The solids were

maintained in suspension by mechanical agitation in a batch tank.

A mixture of ozone in oxygen, containing about 14 wt. % ozone, was injected

into the aluminum hydroxide slurry at a temperature of about 23°C. The ozone was left

in contact with the slurry for about 90 minutes.

The color of the aluminum hydroxide was measured with a Hunter LabScan XE

spectrophotometer, as a function of absorbed ozone. The data are shown in the table.

The Total Organic Carbon was measured by combusting the sample and determining

the amount of carbon dioxide by infrared analysis.

Table 1 gives the results.

Total Organic Carbon ("TOC") can be reported in milligrams organic carbon

per gram of aluminum hydroxide or it can be reported in wt. % TOC which is:

The Hunter Color data indicates that the lowering of total organic carbon is

accompanied by a reduction in color.

Example 2

Aluminum hydroxide, produced according to the Bayer process, was dispersed

in water to produce a slurry containing about 332 g solids/liter of water. The pH was

adjusted to pH 12 by the addition of 33% NaOH, at a rate of about 1 milliliter per liter

of water in the slurry. The water temperature was about 22°C. The solids were

maintained in suspension by mechanical agitation in a batch tank reactor. A mixture of

room temperature ozone in oxygen, containing about

13 wt. % ozone, was injected into the aluminum hydroxide slurry. The ozone was left

in contact with the slurry for about 90 minutes. Table 2 gives the results

While the present invention is described above in connection with preferred or

illustrative embodiments, these embodiments are not intended to be exhaustive or

limiting of the invention. Rather, the invention is intended to cover all alternatives,

modifications and equivalents included within its spirit and scope, as defined by the

appended claims.

A method for the production of aluminum hydroxide, produced

using the Bayer Process, comprising producing the aluminum

hydroxide wherein the Total Organic Carbon of the aluminum

hydroxide is less than about 0.5 milligrams Total Organic

Carbon/gram of aluminum hydroxide.

The composition as claimed in claim 1 wherein the Total Organic

Carbon of the aluminum hydroxide is less than about 0.3

milligrams Total Organic Carbon/atom of aluminum.

A method for the production of aluminum hydroxide in the Bayer

Process, comprising producing said aluminum hydroxide with a

Total Organic Carbon less than about 0.5 milligrams Total Organic

Carbon/gram aluminum hydroxide; comprising the steps of:

a)	dispersing the aluminum hydroxide in water, wherein the pH of

the water is greater than about 10, to create a slurry of

aluminum hydroxide in water, wherein said slurry comprises

from about 50 to about 1000 grams of solids per liter of water,

wherein the temperature of said slurry is from about 5°C to

about 95°C;

b)	maintaining the solids in suspension in the slurry using any

appropriate agitation technique;

c)	contacting said slurry with a mixture of ozone in oxygen

wherein the concentration of ozone in oxygen is from about 1

weight percent to about 20 weight percent and the temperature

of the ozone in oxygen mixture is from about 0°C to about

30°C; and

d)	collecting the aluminum hydroxide from the slurry.

The method as claimed in claim 3 wherein the pH of the slurry is

maintained above 10 by addition of a base to said slurry, wherein

said base is selected from the group consisting of lithium

hydroxide, sodium hydroxide, potassium hydroxide, cesium

hydroxide, magnesium oxide, calcium oxide, strontium oxide,

barium oxide, and their respective hydroxides.

The method as claimed in claim 4 in which said base is selected

from the group consisting of calcium oxide, barium oxide and their

respective hydroxides; and sodium hydroxide.

The method as claimed in claim 4 in which said base is selected

from calcium oxide or barium oxide.

The process as claimed in claim 3, further comprising the steps of:

e)	adding the collected aluminum hydroxide to a solution of

sodium hydroxide in water and allowing the sodium hydroxide

to digest the aluminum hydroxide;

f)	adding solid aluminum hydroxide to said solution to begin

seeded precipitation of aluminum hydroxide; and

g)	collecting the precipitated aluminum hydroxide, wherein said

precipitated aluminum hydroxide has a Total Organic Carbon

of less than about 0.2 mg organic carbon/gram of aluminum

hydroxide.

Dated this 19th day of December 2005.

A method for the production of aluminum hydroxide, produced using the

Bayer Process, comprising producing the aluminum hydroxide wherein the

Total Organic Carbon of the aluminum hydroxide is less than about 0.5

milligrams Total Organic Carbon/gram of aluminum hydroxide.	

Documents:

				2633-KOLNP-2005-FORM-27-1.1.pdf

				2633-KOLNP-2005-FORM-27.pdf

				2633-kolnp-2005-granted-abstract.pdf

				2633-kolnp-2005-granted-assignment.pdf

				2633-kolnp-2005-granted-claims.pdf

				2633-kolnp-2005-granted-correspondence.pdf

				2633-kolnp-2005-granted-description (complete).pdf

				2633-kolnp-2005-granted-examination report.pdf

				2633-kolnp-2005-granted-form 1.pdf

				2633-kolnp-2005-granted-form 13.pdf

				2633-kolnp-2005-granted-form 18.pdf

				2633-kolnp-2005-granted-form 2.pdf

				2633-kolnp-2005-granted-form 26.pdf

				2633-kolnp-2005-granted-form 3.pdf

				2633-kolnp-2005-granted-form 5.pdf

				2633-kolnp-2005-granted-reply to examination report.pdf

				2633-kolnp-2005-granted-specification.pdf

« Previous Patent

Next Patent »

Patent Number	228397	

Indian Patent Application Number	2633/KOLNP/2005	

PG Journal Number	06/2009	

Publication Date	06-Feb-2009	

Grant Date	04-Feb-2009	

Date of Filing	19-Dec-2005	

Name of Patentee	NALCO COMPANY	

Applicant Address	1601 DIEHL ROAD, NAPERVILLE, ILLINOIS	

Inventors:

#	Inventor's Name	Inventor's Address	

1	MALITO, JOHN, T	241 ISLEVIEW DRIVE, OSWEGO, IL 60543	

PCT International Classification Number	C01F 7/00	

PCT International Application Number	PCT/US2003/024514	

PCT International Filing date	2003-08-04	

PCT Conventions:

#	PCT Application Number	Date of Convention	Priority Country	

1	10/610,379	2005-06-30	U.S.A.	

© All Indian Patents, 2013-2021.

  Patent data available in the public domain from Indian Patents Office, Department of Industrial Policy and Promotions, Ministry of Commerce and Industry, Government of India.

File: patents/228413-an-apparatus-and-method-for-heat-treating-alteast-one-material-being-processed.html (part 1 of 2)
Indian Patents. 228413:AN APPARATUS AND METHOD FOR HEAT-TREATING ALTEAST ONE MATERIAL BEING PROCESSED

Indian Patents

Recently Granted Patents

  Recently Published Patents

Title of Invention	AN APPARATUS AND METHOD FOR HEAT-TREATING ALTEAST ONE MATERIAL BEING PROCESSED

Abstract	The invention relates to an apparatus for heat-treating at least one material being processed in a heat- treatment space of a heat-treatment container under a specific process-gas atmosphere of at least one process gas, characterized in that the heat-treatment container in a heat-treatment chamber is arranged at a distance from the heat-treatment chamber, so that there is an intermediate space between the heat-treatment container and the heat-treatment chamber, and there is a means for producing in the intermediate space a further gas atmosphere of a further gas, different from the process-gas atmosphere.	

Full Text	Description

Apparatus and method for heat-treating at least one

material being processed

The invention relates to an apparatus for heat-treating

at least one material being processed in a heat-

treatment space of a heat-treatment container under a

specific process-gas atmosphere of at least one process

gas. An apparatus of this type is known for example

from EP 0 662 247 Bl. In addition to the apparatus, a

method for heat-treating a material being processed is

presented.

The material being processed known from EP 0 662 247 Bl

is a multilayered element which is produced by applying

a functional layer to a supporting layer (substrate).

In order that the functional layer and/or the

supporting layer have a desired physical (electrical,

mechanical, etc.) and/or chemical property, processing

of the material being processed or the layer and/or the

supporting layer will be carried out. The processing

comprises heat-treating the material being processed in

the presence of a gas (process gas).

For the heat treatment, the material being processed is

arranged in a closed heat-treatment container made of

graphite. During the heat treatment, the material

being processed is exposed to a process gas with

gaseous selenium. During the heat treatment, the

material being processed takes up an amount of energy,

with a partial amount of the amount of energy being

supplied to each layer. The heat treatment takes

place, for example, at a heating-up rate of 10°C/s. A

halogen lamp is used as the energy source of the amount

of energy. With the halogen lamp, the heat-treatment

container made of graphite is irradiated with an

electromagnetic radiation, and consequently the heat-

treatment container is heated up. Graphite has a high

absorptivity for the electromagnetic radiation in the

spectral range of the halogen lamp. The amount of

energy absorbed by the graphite is supplied to the

material being processed by heat radiation and/or heat

conduction. The heat-treatment container consequently

acts as a secondary energy source or as an energy

transmitter.

Graphite has a high emissivity and a high thermal

conductivity. When the material being processed lies

on a base of the heat-treatment container, on an

underside of the material being processed the amount of

energy is supplied substantially by heat conduction.

An upper side of the material being processed is

supplied with an amount of energy by heat radiation,

heat conduction and convection.

The larger the material being processed (the larger the

surface area thereof), the more varied the materials

used in the material being processed (for example

greatly differing coefficient of thermal expansion,

different absorptivity for the amount of energy etc.)

and the higher a heat-treatment rate (heating-up rate,

cooling-down rate) , the more difficult it is to control

a temperature homogeneity or temperature inhomogeneity

in the material being processed. The temperature

inhomogeneity may lead to mechanical stress in the

material being processed, and consequently to

destruction of the material being processed.

A problem which arises from the cited prior art is use

of, or occurrence of, toxic and/or corrosive gases in

heat treatment (for example H2Se) .

The object of the invention is to demonstrate how safe

and reliable heat treatment can be carried out even in

the presence of toxic and/or corrosive gases.

To achieve the object, an apparatus is specified for

heat-treating at least one material being processed in

a heat-treatment space of a heat-treatment container

under a specific process-gas atmosphere of at least one

process gas. The apparatus is characterized in that

the heat-treatment container in a heat-treatment

chamber is arranged at a distance from the heat-

treatment chamber, so that there is an intermediate

space between the heat-treatment container and the

heat-treatment chamber, and there is a means for

producing in the intermediate space a further gas

atmosphere of a further gas, different from the

process-gas atmosphere.

The	gas atmosphere (which can be set) is distinguished,

for	example, by a defined partial pressure of a gas or

gas	mixture (for example air) . It is also conceivable

for	the gas atmosph-ere to be a vacuum.

The intermediate space acts virtually as a buffer. The

buffer helps to avoid process gas from being discharged

into the surrounding area (atmosphere). For this

purpose, in a special configuration, the intermediate

space encloses the heat-treatment space.

The means for producing the further gas atmosphere is,

for example, a gas cylinder, which is in connection

with the intermediate space via one or more openings.

In a special configuration, the heat-treatment space

and the intermediate space are connected to each other

in such a way that a pressure gradient can be set

between the heat-treatment space and the intermediate

space.

Purging gas history

In a further configuration of the invention, there is

at least one heat-treatment unit, with an energy source

for making the material being processed take up an

amount of energy.

The energy source is, for example, a flat bank of

heaters, which is formed by a heater array. The heater

array comprises, for example, bar-shaped halogen lamps

or heating bars arranged parallel to one another. Each

halogen lamp may in this case be arranged in a shroud

for protection from exposure to the (corrosive) process

gas. An energy source of this type sends electro-

magnetic radiation, in particular in the form of

infrared radiation (thermal radiation, intensity

maximum at a wavelength between 1 m and 2 |j.m) . An

energy source in the form of a resistance heating

element, which .emits thermal radiation, is also

conceivable. An element of this type has, for example,

graphite, silicon carbide and/or a metal alloy such as

nickel chromium. Additionally conceivable is any

electromagnetic radiation (microwaves, UV light) which

can lead to a heating-up of the material being

processed. In addition, heat conduction and convection

are also conceivable for the heat treatment.

In a further configuration of the invention, the heat-

treatment unit has at least one means for cooling the

material being processed. This is accompanied by the

advantage that a process sequence comprising various

method stages, with at least one heating-up phase and

cooling-down phase, can be carried out with the aid of

the same apparatus. The means for cooling is, in

particular, a cooling gas and/or a cooling liquid. The

cooling takes place with the aid of the cooling gas by

convection, with, for example, a cooling gas that is

cooler in comparison with the material being processed

being directed past the material being processed. The

cooling may also take place by heat conduction, with

the material being processed being in contact with a

cooling element with a corresponding coefficient of

thermal conductivity. It is conceivable for the

cooling element to be an enclosure of the heat-

treatment unit with a hollow space through which the

cooling gas or the cooling liquid can be directed.

In a further configuration, at least one of the energy

sources is arranged in a shroud which is at least

partially transparent to the electromagnetic radiation

of the energy source. For example, the shroud consists

of quartz glass. The shroud is preferably vacuum-

tight. With the aid of the shroud, the energy source

can be protected from contact with a process gas. A

further advantage of this configuration is that the

energy source can be easily exchanged.

In a special configuration, the shroud of the energy

source has an optical filter for the electromagnetic

radiation of the energy source. In this way, the

optical property (absorptivity and transmissivity) of

the shroud can be influenced in a specifically

selective way.

In a special configuration, at least one of the heat-

treatment units has at least one transparent element,

which has a specific absorption and a specific

transmission for at least one of the electromagnetic

radiations and which is arranged in the radiation field

of the electromagnetic radiation between the energy

source of the electromagnetic radiation and one of the

materials being processed. The special advantage of

the transparent element, in particular when heat-

treating a multilayered element, is presented further

below in connection with the configuration of the heat-

treatment unit.

In a special configuration, the shroud of the energy

source, the heat-treatment container, the heat-

treatment chamber, the transparent element and/or a

reflective element have a material which is inert with

respect to the gas. In particular, the material is

selected from the group comprising glass, quartz glass,

fused quartz, ceramic, glass ceramic and/or metal.

These materials are inert, i.e. unreactive, with

respect to a large number of process gases. Moreover,

some materials, such as quartz glass or glass ceramic,

have a low coefficient of thermal expansion. This is

particularly important in the case of an apparatus

which is made up of component parts of various

materials. Within a permissible tolerance, one

dimension of a component part can change. This ensures

that the apparatus is not destroyed during the heat

treatment on account of mechanical stress, i.e. is

preserved. What is more, it makes it more easily

possible to keep a check on a gas atmosphere. A

possible gap of a component part or between the

component parts of the apparatus scarcely changes

during the heat treatment as a result of the low

coefficient of thermal expansion of its component

parts. An additional advantage results from use of a

machinable material (for example machinable ceramic,

glass ceramic or machinable fused quartz).

It is described below how it is ensured by various

configurations of the heat-treatment unit that

materials being processed of a large surface area, in

particular multilayer bodies with an unsymmetrical

sequence of layers, can be heat-treated while

controlling a temperature homogeneity of the material

being processed.

The material being processed of the heat-treatment unit

is, for example, a multilayered element which has a

first layer and at least one second layer. The heat

treatment takes place by an amount of energy being

taken up by the multilayered element, with a first

partial amount of the amount of energy being taken up

by the first layer and a second partial amount of the

amount of energy being taken up by the second layer.

The heat-treatment unit, which has at least one energy

source of the amount of energy, is characterized in

that the first layer is arranged between a first energy

source and the second layer and the second layer is

arranged between a second energy source and the first

layer. At least one of the energy sources has an

emission of a specific electromagnetic radiation with a

radiation field, and at least one of the layers has a

specific absorption for this electromagnetic radiation

and is arranged in the radiation field. In addition,

at least one transparent element, which has a specific

transmission and a specific absorption for the

electromagnetic radiation, is arranged in the radiation

field between the energy source with the radiation

field and the layer which has the absorption of the

electromagnetic radiation and is arranged in the

radiation field.

The transparent element helps to heat up the layers of

the multilayered element individually, i.e. to control,

regulate and/or preset in a specifically selective way

the partial amount of the amount of energy which the

layer takes up. For example, an amount of energy is

determined during the heat treatment with the aid of a

control loop (see below). It is also conceivable for a

presetting of the energy sources (for example energy

density, type of energy, etc.) to be sufficient without

an additional control loop. Individual heating-up of

the layers of the multilayered element is possible even

in the case of very high heating-up rates of from l°C/s

to, for example, 100°C/s and more. The individual

heating-up succeeds in keeping a mechanical stresses

and a deformation of the multilayered element thereby

caused under certain circumstances as small as possible

during the heat treatment.

The basis for this is the transparent element, which is

optically partially transmitting (semitransparent).

The transmission, which for a specific wavelength lies

between 0.1 and 0.9, for example, allows the

electromagnetic radiation described above to pass

through the transparent element onto a layer. The

layer can take up a corresponding amount of energy or

partial amount of the amount of energy which is

directly emitted by the energy source.

The transparent element also has a certain absorption

for the electromagnetic radiation. The energy which is

thereby taken up may be emitted to a surrounding area

in the form of heat radiation and/or heat conduction.

In a special configuration, the apparatus for heat-

treating a multilayered element has a transparent

element which radiates and/or conducts heat in the

direction of the multilayered element through the

absorption of the electromagnetic radiation. In this

way it is possible to heat-treat a layer by heat

radiation and/or heat conduction.

It is also conceivable for a first layer of the

multilayered element, which transmits the heat

radiation, to be heat-treated substantially only by

heat conduction, while a second layer of the same

multilayered element is heat-treated substantially by

the heat radiation from the same transparent element.

A first layer with a corresponding transmission is, for

example, a layer of glass. If electromagnetic

radiation of an energy source and/or a transparent

element comes into contact with the glass element, a

small proportion of the radiation (approximately 4%) is

reflected. Most of the radiation (> 90%) passes

through the glass more or less unhindered and then

impinges on a second layer of the multilayered element.

This radiation can be absorbed there and leads to an

amount of energy being taken up by the second layer.

The glass layer cannot be heat-treated sufficiently

quickly by radiation or heat radiation at a very high

heating-up rate. By contrast, relatively quick heat

treatment can be achieved by heat conduction if the

transparent element is able to take up a partial amount

of the amount of energy and transit it to the glass

layer.

The case in which the transparent element itself is a 

layer of the multilayered element is also conceivable. 

The transparent element can take up a partial amount of 

the amount of energy through absorption of part of the

electromagnetic radiation and can pass on a further 

partial amount of the amount of energy by transmission,

for take-up by a further layer.

In a special configuration of the heat-treatment unit,

one layer of the multilayered element is a supporting

layer for at least one further layer of the

multilayered element. The multilayered element has, in

particular, an unsymmetrical sequence of layers. For

example, the multilayered element comprises a

supporting layer which is coated on one side.

Individual layers of the multilayered element may also

be arranged next to one another.

In a special configuration, one layer of the

multilayered element has a material which is selected

from the group comprising glass, glass ceramic,

ceramic, metal and/or plastic. Temperature-resistant

plastic, such as Teflon, comes into consideration in

particular as the plastic. One layer is, for example,

a metal foil. The metal foil may also act as a

supporting layer.

The partial amount of the amount of energy which is

taken up by a layer depends, for example, on the

absorptivity, emissivity and/or reflectivity of the

layer. It also depends, however, on the type of energy

source and on the way in which the amount of energy is

transmitted to the multilayered element or to a layer

of the multilayered element.

One of the energy sources of the heat-treatment unit

is, for example, an energy source of thermal energy.

The layer may be supplied with the thermal energy

directly. Heat radiation, heat conduction and/or

convection come into consideration here. In the case

of heat radiation, the energy source may itself be a

source of heat radiation. The heat radiation is, for

example, electromagnetic radiation in the wavelength

range between 0.7 and 4.5 µm. The corresponding layer

is arranged in the radiation field of the energy

source. The layer is impinged by the electromagnetic

radiation of the energy source and at least partially

absorbs the electromagnetic radiation.

It is also possible, however, for a layer to be

supplied with any desired energy, which is converted

into thermal energy in the layer. For example, a layer

is irradiated with high-energy UV light, which the

layer absorbs. Absorption of a high-energy light

quantum causes a molecule of the layer or the entire

layer to become electronically excited. Energy which

is thereby taken up can be converted into thermal

energy.

In addition to heat radiation and heat conduction, it

is also possible for a layer or the entire element to

be heat-treated by convection. In this case, a gas

with a specific energy is directed past the layer, with

the gas releasing the energy to the layer. Gas

directed past may at the same time act as process gas.

Moreover, a layer can also be cooled by heat conduction

and/or convection. In this case, negative thermal

energy is supplied to the layer. In this way, it is

also possible to control the amounts of energy or the

partial amounts of the amounts of energy and, for

example, additionally influence the mechanical stresses

in the multilayered element.

In a special configuration, there is an energy

transmitter for the transmission of the amount of

energy to the multilayered element. The energy

transmitter acts as a secondary energy source. The

energy transmitter absorbs, for example,

electromagnetic radiation of a primary energy source,

for example a halogen lamp, from a higher energy band

and converts this electromagnetic radiation into heat

radiation, which is absorbed by the layer.

The indirect and/or direct surronding area of the

multilayered element may act as the energy transmitter

during the heat treatment. It is conceivable for an

energy transmitter to be arranged with the multilayered

element for heat treatment in an interior space of a

heat-treatment container. The energy transmitter may

also be arranged outside the container, for example on

a wall of the heat-treatment container or at a distance

from the heat-treatment container. It is conceivable

for the energy transmitter to be a coating of the heat-

treatment container. The energy transmitter is, for

example, a graphite film. It is even possible for the

heat-treatment container itself to assume the function

of an energy transmitter. A function of this type is

provided, for example, in the case of a heat-treatment

container made of graphite. Finally, the transparent

element is nothing other than an energy transmitter.

Similarly, in the case of energy transmission by

convection, a gas acts as an energy transmitter.

An amount of energy which is taken up by the

multilayered element may differ not only from layer to

layer but also within a layer. For example, during the

heat treatment, an edge effect occurs in the

multilayered element or in a layer of a multilayered

element. An edge region of the layer is at a different

temperature than an inner region of the layer. A

lateral temperature gradient is established during the

heat treatment. This takes place, for example,

whenever a radiation field of the energy source is

inhomogeneous. In this case, an energy density of the

radiation field on a surface area to which the

radiation is radiated is not identical everywhere. A

lateral temperature; inhomogeneity may also be

established when the radiation field is homogeneous, if

a greater amount of jenergy per unit volume is absorbed

on account of the j larger absorbing area per unit

volume. To compensate for the temperature gradient, it

is possible, for example, to use an energy source which

comprises a multiplicity of subunits. Each subunit may

be actuated separately, and in this way each amount of

energy supplied from a subunit to a layer can be set

separately. An example of an energy source of this

type is an array or matrix of individual heating

elements. An example of a heating element is a halogen

lamp. The array or matrix can also be used to

establish a lateral temperature gradient in the layer.

In this way, it would be possible, for example, to

produce permanent or transient deformation of the

layered element in a specifically selective way. An

array or matrix is of great advantage in particular for

the heat treatment of a multilayered element in which

layers lie next to one another.

With respect to the energy source, it is advantageous

if the energy source or the energy sources operate in a

continuous mode. It is also conceivable, however, for

the energy sources to make the amount of energy or the

partial amounts of the amount of energy available to

the layers in a cyclical and/or pulsed mode. An energy

source of this type is, for example, an energy source

with pulsed electromagnetic radiation. In this way, an

amount of energy can be supplied to the layers at the

same time or within a temporal sequence (for example

alternately).

The following properties of the energy source of

electromagnetic radiation are particularly

advantageous:

•	The energy source has a homogeneous radiation field.

•	A spectral intensity distribution of the energy

source partially overlaps a spectral absorption of

the layer, of the transparent element and/or of any

heat-treatment container that may be present (see

below).

•	The energy source is corrosion-resistant and/or

corrosion-protected in the presence of a process gas.

•	The energy source has a high energy density, which is

sufficient to allow a mass of the multilayered

element (and, if appropriate, that of a heat-

treatment container) to be heated up at a heating-up

rate of over l°C/s.

In a special configuration, the transparent element of

the apparatus has at least one spacer, against which

the multilayered element bears in order for a laterally

homogeneous amount of energy to be taken up by the

multilayered element. For example, the layer by means

of which the multilayered element rests on the

transparent element or the spacer is primarily heat-

treated by homogeneous heat radiation. In this form,

the spacer preferably has a material which has a low

absorption for the electromagnetic radiation. A spacer

projects, for example, beyond a surface of the

transparent element by a few µm to mm.

The layer resting on the spacers may also be primarily

heat-treated by heat conduction. For this purpose, the

spacers have, for example, a thermal conductivity which

is necessary to achieve a corresponding heat-treatment

rate. For energy transmission by heat conduction, it

is also conceivable for the spacer to have a high

absorption for an electromagnetic radiation of an

energy source, with the electromagnetic radiation being

additionally converted into thermal energy.

In particular, the transparent element has a

multiplicity of spacers. With a multiplicity of

spacers which are arranged uniformly and in contact

between the layer of the multilayered element and the

transparent element, it is additionally possible to

achieve homogenization of the lateral temperature

distribution.

In a special configuration, the transparent element

and/or the spacer has a material which is selected from

the group comprising glass and/or glass ceramic. Glass

ceramic has various advantages:

•	It can be used for heat treatment in a wide

temperature range from, for example, 0°C to, for

example, 700°C. Glass ceramic has, for example, a

softening point which lies above the temperature

range.

•	It has a very low coefficient of thermal expansion.

It is resistant to thermal shocks and is free of

distortion in the abovementioned temperature range of

heat treatment.

•	It is chemically inert with respect to a large number

of chemicals and has low permeability for these

chemicals. A chemical of this type is, for example,

the process gas to which a layer or the entire

multilayered element is exposed during the heat

treatment.

•	It is optically partially transmissive in the

spectral range of many energy sources for

electromagnetic radiation, in particular in a

wavelength range in which a radiation density of the

energy sources is high. A radiation source of this

type is, for example, a halogen lamp with a high

radiation density of between 0.1 and 4.5 |µm.

Glass, in particular quartz glass, are likewise

conceivable as a material for the transparent element.

The advantage of glass is that it can be used at high

temperatures of up to 1200°C. These materials exhibit

a high transmission and low absorption in the spectral

range of an energy source in the form of a halogen

lamp. The light passes through the transparent element

substantially unhindered and reaches a layer with a

corresponding absorption for the electromagnetic

radiation, the layer taking up an amount of energy and

being heated. The transparent element is scarcely

heated by the radiation.

In one process application it is possible for material

of the heated layer to evaporate and be deposited on a

relatively cold surface of the transparent element. To

prevent this, it is possible to ensure that the

transparent element is heated to a necessary

temperature during the heat treatment. This is

achieved by transmitting an amount of energy to the

transparent element by heat conduction and/or

convection. Electromagnetic radiation which the

transparent element absorbs is also conceivable. It is

conceivable for the transparent element to have a

coating which absorbs a certain part of the

electromagnetic radiation. The energy taken up as a

result can be passed on to the transparent element made

of glass or quartz glass. In this form, the

transparent element, comprising the glass element with

the coating, is optically partially transmissive and

can be used to transmit energy to the multilayered

element both by heat radiation and by heat conduction.

In a special configuration, at least one layer of the

multilayered element is in contact with a process gas.

It is also conceivable for the entire multilayered

element to be exposed to the process gas. An inert gas

(molecular nitrogen or noble gas) comes into

consideration for example as the process gas. The

process gas does not react with a material of the

layer. However, a process gas which does react with a

material of the layer is also conceivable. Under the

action of the process gases, the functional layer

forms. For example, the process gas has an oxidizing

or reducing effect on a material of the layer.

Possible process gases for this are oxygen, chlorine,

hydrogen, elemental selenium, sulfur or a hydride. It

may also be an etching process gases such as HCL or the

like. Further examples of the process gas are H2S and

H2Se, which are used in the production of a thin-film

solar cell (see below) . Finally, all gases or gas

mixtures which react with a material of a layer in a

corresponding way are conceivable.

It is advantageous if the layer is exposed to a defined

process-gas atmosphere. The defined process-gas

atmosphere comprises, for example, a partial pressure

of the process gas or gases during the heat treatment.

It is also conceivable, for example, for a layer or the

multilayered element to be in contact with a vacuum for

heat treatment.

A defined process-gas atmosphere can be achieved, for

example, by directing the process gas past the layer at

a specific velocity. In this case, a process gas with

various partial pressures can act on the layer in the

course of the heat treatment. It is also conceivable

for various process gases to be successively in contact

with the layer of the layered element.

Preferably, at least the layer which is in contact with

the process gas is enclosed. This is achieved, for

example, by sheathing the layer, it being possible for

the sheathing to be secured to the supporting layer.

The sheathing is filled with the process gas before or

during the heat treatment. The process gas is in this

case concentrated on a surface of the layer of which

the properties are to be influenced by the process gas.

In this way it is possible to prevent a surrounding

area from being contaminated by the process gas. This

is important in particular when using a corrosive

and/or toxic process gas. Furthermore, it is possible

to operate with a stoichiometric amount of process gas

necessary for conversion of the layer. There is no

unnecessary consumption of process gas.

In a special configuration of the invention, the

multilayered element is arranged in a heat-treatment

container. In this case, at least one container wall

of the heat-treatment container has a transparent

element. The heat-treatment container has the

advantage that it automatically forms the sheathing of

the layer or the entire multilayered element. The

sheathing does not need to be secured to the

multilayered element. In the case of a closable heat-

treatment container, the process-gas atmosphere can be

set in a specifically selective and easy way. For

example, the heat-treatment container offers a

sufficiently large volume for the process gas required

during the heat treatment. If the heat treatment

requires a homogeneous and reproducible distribution of

the process gas over a layer, a gas discharge from the

heat-treatment container can also be set in a

specifically selective way. This may be necessary, for

example, whenever the heat treatment is carried out at

a very high heating-up rate. In this case, the process

gas expands. If the heat-treatment container does not

withstand the gas pressure thereby occurring, the heat-

treatment container is deformed or even destroyed.

However, deformation should be prevented, for example,

if the multilayered element rests on the base of the

heat-treatment container. Deformation of the heat-

treatment container may lead to a lateral temperature

inhomogeneity in the multilayered element.

Moreover, the heat-treatment container may be a means

for transporting the multilayered element during heat

treatment. The heat-treatment container has the

advantage that it is not possible, for example, to rule

out the possibility of a layer (supporting layer or

substrate) of glass breaking during the heat treatment.

In the event of such a substrate breaking, the broken

material can be easily removed from the heat-treatment

units or from the apparatus for heat treatment. This

contributes to stabilizing the heat-treatment process.

In a particular configuration, the container wall of

the heat-treatment container which has the transparent

element is a cover and/or a base of the heat-treatment

container. For example, one layer of the multilayered

element rests directly on the transparent element of

the base. As described above, the transparent element

may have spacers. The cover likewise has the

transparent element, which, for example, is not in

contact with the multilayered element or a layer of the

multilayered element. In this way, the layer of the

multilayered element which rests on the base can be

heated by heat conduction, the layer facing the cover

can be heated by heat radiation. The layer facing the

cover can easily be exposed to a process gas.

In a further configuration, the base and/or the cover

of the heat-treatment container is formed by in each

case at least one multilayered element. In this case,

the layer of the multilayered element which, for

example, is intended to come into contact with a

process gas is directed into the interior space of the

heat-treatment container. This solution is possible if

the multilayered element or the layers of the

multilayered element have a low coefficient of thermal

expansion and/or the heat-treatment rate is low. For a

high heat-treatment rate, the multilayered element

advantageously has a supporting layer with a high

coefficient of thermal conductivity. The supporting

layer is directed outward. For example, here the

supporting layer is a transparent element as described

above.

In a special configuration, the heat-treatment

container, the transparent element and/or the energy

transmitter have a material which is inert with respect

to a process gas. Moreover, it is advantageous for an

entire heat-treatment process area to be inert with

respect to the process gas used. The process area also

includes, for example, the energy source (primary

energy source).

The material is selected according to the process gas.

Glass, glass ceramic and ceramic are conceivable, for

example. A fiber-reinforced material, such as carbon-

fiber-reinforced graphite can similarly be used. A

material such as SiC, which has a high coefficient of

thermal conductivity, is also conceivable. The heat-

treatment container may consist of a metal or an alloy.

A plastic which is resistant up to a specific

temperature is similarly possible.

In addition to being chemically inert with respect to

the process gas, the following properties are of

advantage for the material of the heat-treatment

container:

•	The material of the heat-treatment container is free

from distortion under the heat-treatment conditions.

It is also resistant to temperature shocks. This is

the case in particular whenever it has a low

coefficient of thermal expansion.

•	The thermal softening point of the material of the

heat-treatment container lies above a maximum

temperature of the heat treatment.

•	The heat-treatment container exhibits a low or

defined permeability with respect to a process gas.

In a special configuration, there is a device for

detecting a dimension of at least one physical

parameter of the apparatus and/or a heat-treatment unit

that is dependent on the heat treatment, for

controlling the first and second partial amounts of the

amount of energy.

One conceivable parameter is an absorption,

transmission and/or reflection property of a layer.

The dimension of the parameter is the value of the

parameter. For example, a wavelength of a maximum

absorption may depend on the temperature. The dimension

of the parameter would in this case be the

corresponding wavelength.

In particular, the parameter is a temperature of the

multilayered element. In this case, the dimension is a

value of the temperature. The detection of the

temperature of a layer of the multilayered element, of

the transparent element and/or of the heat-treatment

container or a wall of the heat-treatment container is

also conceivable. During the heat treatment, it is

always possible for at least one parameter of the

multilayered element and/or of a layer to be detected.

For example, the partial amount of the amount of energy

which is taken up by the layer is increased or

decreased on the basis of the detected temperature of a

layer. In this way, a temperature inhomogeneity or a

temperature gradient in the direction of the thickness

of the multilayered element can be avoided. This

temperature inhomogeneity can, however, also be

increased, should this be necessary.

For example, the device for detecting the temperature

is be a pyrometer, which is directed at the layer. The

pyrometer detects, for example, the heat radiation

which is emitted by the layer. The temperature of the

layer can be concluded on the basis of the heat

radiation. A temperature detector which is connected

to the layer and the temperature of which is controlled

by heat conduction is also conceivable.

It is also conceivable for the temperature of the layer

or of the multilayered element not to be measured

directly but indirectly. For example, a pyrometer is

directed at the heat-treatment container in which the

multilayered element is heat-treated. The temperature

of the heat-treatment container may be influenced by

the temperature of the multilayered element. The

temperature of the layer of the multilayered element is

concluded on the basis of the temperature of the heat-

treatment container. The amount of energy or the

partial amount of the amount of energy is controlled on

the basis of the measured temperature of the heat-

treatment container. For this purpose, for example, a

kind of "calibration measurement" is to be carried out

prior to the heat treatment, representing a

relationship between the measured temperature of the

heat-treatment container and the actual temperature of

the layer or of the layered element. The "calibration

measurement" indicates a desired value of the

temperature. The actual value is detected. A

comparison between the desired value and the actual

value supplies a controlled variable for controlling

the amounts of energy.

The detection (and also the control of the partial

amounts of the amount of energy) takes place in

particular with a local resolution in the direction of

the thickness of the multilayered element and with a

temporal resolution within the time frame of the heat

treatment. For example, the multilayered element is

heated up at a heat-treating rate of 25°C/s. In that

case, both the detection and the control of the partial

amounts of the amount of energy would take place so

quickly that a temperature difference between the

layers of the multilayered element during the heat

treatment remains below a prescribed maximum, for

example.

The temperature inhomogeneity in the direction of the

thickness may, in combination with a transient

deformation of the multilayered element, also lead to a

lateral temperature inhomogeneity in the multilayered

element. Lateral means, for example, within a layer of

the multilayered element perpendicular to the direction

of the thickness. For example, the multilayered

element rests on a base of graphite. The supply or

take-up of the amount of energy by the layer of the

multilayered element resting on the base takes place

through heat conduction. A temperature inhomogeneity

in the direction of the thickness may cause a transient

deformation of the multilayered element in the form of

bending of the multilayered element. In this case, the

contact between the multilayered element and the base

of the heat-treatment container that is necessary for

the heat conduction is partially detached. As a
