Repository: anandvc/allindianpatents

File: patents/228447-a-method-of-making-aluminium-matrix-composites-by-pressureless-infiltration-of-liquid-metal.html
Indian Patents. 228447:A METHOD OF MAKING ALUMINIUM MATRIX COMPOSITES BY PRESSURELESS INFILTRATION OF LIQUID-METAL

Indian Patents

Recently Granted Patents

  Recently Published Patents

Title of Invention	A METHOD OF MAKING ALUMINIUM MATRIX COMPOSITES BY PRESSURELESS INFILTRATION OF LIQUID-METAL

Abstract	This invention relates to a process of making aluminium manix composites by pressureless infiltration of liquid metal comprising heating aluminium alloy and ceramic prefonn with pre-determined porosity in a container at a temperature above the melting point of the said alloy in presence of an infiltration initiator with strong affmit). for 02/N2 placed at the said alloy I prefonn interface in air till the complete infiltration of aluminium aJloy to fonn the aluminium manix composite.	

Full Text		

Documents:

				2359-mas-1997  abstract.pdf

				2359-mas-1997  claims granted.pdf

				2359-mas-1997  correspondence others.pdf

				2359-mas-1997  correspondence po.pdf

				2359-mas-1997  description (complete) granted.pdf

				2359-mas-1997  drawing.pdf

				2359-mas-1997  form-1.pdf

				2359-mas-1997  form-19.pdf

				2359-mas-1997  power of attorney.pdf

« Previous Patent

Next Patent »

Patent Number	228447	

Indian Patent Application Number	2359/MAS/1997	

PG Journal Number	10/2009	

Publication Date	06-Mar-2009	

Grant Date	05-Feb-2009	

Date of Filing	21-Oct-1997	

Name of Patentee	INDIAN INSTITUTE OF SCIENCE	

Applicant Address	AN INDIAN INSTITUTE, BANGALORE - 560 012	

Inventors:

#	Inventor's Name	Inventor's Address	

1	BODDAPATI SRINIVASA RAO	THE DEPARTMENT OF METALLURGY, THE INDIAN INSTITUTE OF SCIENCE, BANGALORE 560 012,	

2	VIKRAM JAYARAM	THE DEPARTMENT OF METALLURGY, THE INDIAN INSTITUTE OF SCIENCE, BANGALORE 560 012	

PCT International Classification Number	C04B 35/582	

PCT International Application Number	N/A	

PCT International Filing date		

PCT Conventions:

#	PCT Application Number	Date of Convention	Priority Country	

1			NA	

© All Indian Patents, 2013-2021.

  Patent data available in the public domain from Indian Patents Office, Department of Industrial Policy and Promotions, Ministry of Commerce and Industry, Government of India.

File: patents/228482-a-method-for-enhancing-the-protection-of-high-temperature-alloys.html
Indian Patents. 228482:A METHOD FOR ENHANCING THE PROTECTION OF HIGH TEMPERATURE ALLOYS

Indian Patents

Recently Granted Patents

  Recently Published Patents

Title of Invention	A METHOD FOR ENHANCING THE PROTECTION OF HIGH TEMPERATURE ALLOYS

Abstract	Accordingly the present invention relates to a method for enhancing the protection of high temperature alloys containing iron, nickel and chromium against high temperature corrosion by carburization or metal dusting consisting of; (a) deposition of a thin layer of a metal selected from one or more of the noble metals, precious metals, metals from group IV and group V of the Periodic Table and mixtures thereof with a thickness in the range 0.01 to 10 µm on the surface to be protected. (b) annealing of the treated surface in an inert atmosphere at a temperature of at least 800°C to obtain a uniform distribution of the deposited metals on the surface of the high temperature alloy.	

Full Text	The present invention relates to a method for enhancing the protection of high temperature alloys containing iron, nickel and chromium against high temperature corrosion by carburization or metal dusting.

Background of the Invention

It is a major problem in many industrial processes that the high temperature alloys commonly used as construe-tion materials are susceptible to corrosion by oxidation or carburization or metal dusting when exposed at high temperatures to gases with a high carbon potential. Carburization is observed in the petrochemical industry, where ethylene is produced in pyrolysis furnaces by thermal cracking of hydrocarbons in a steam-hydrocarbon mixture at temperatures up to 1100°C. In this cracking process, coke deposition occurs at the inner walls of the cracking tubes. In steam reformers, natural gas or other hydrocarbons are converted by catalytic reaction on nickel catalysts to CO and H2 Carburization of the tube walls is observed after overheating or excessive carbon activities. In industrial furnaces for heat treatment or carburization of steels, carburization of the carrying grates and of the furnace walls also occurs. Components of the C02-cooled nuclear reactor may be carburized by C02, and the heat exchangers of the helium-cooled reactor may be carburized by impurities such as CO and CH4 in the helium. In coal gasification and in waste incineration plants, carburization is possible but the sulphidation and corrosion by chlorine will be more severe. Downstream of the steam reforming furnace, the heat recovering equipment is potentially vulnerable to a severe form of corrosion known as 'metal dusting'. It is a catastrophic carburization process to which alloys containing iron, nickel and cobalt is vulnerable, which results in the disintegration of the alloy into

'dust' consisting of particles of carbon, carbides, metal and oxides. The result is wastage of the alloy surface. In contrast to the above mentioned carburization, metal dusting occurs at temperatures as low as approximately 450°C. As a result of many studies, it has been concluded that virtually all available high temperature alloys are vulnerable to metal dusting. It has been shown that addition of H2S to the gas may provide some resistance towards carbur-ization and metal dusting. However, because of the risk of undesirable effects, such as catalysts poisoning, this cannot be used in many cases. Efficient means, generally applicable, for protecting such alloys against high temperature corrosion have until now not been developed.

Usually the protection of high temperature alloys against corrosion is dependent on the formation of an outer chromium-oxide layer. However, such an oxide layer may, under most practical conditions, not be protective for a very long time, because cracks can easily be formed in the oxide layer and spallation may occur due to loss of adherence to the underlying alloy. The same risks are present when a similar protection is attempted by coating the alloy surface with a protecting mixed oxide layer.

The method of the present invention does not suffer from such risks, because it does not depend on the formation of a surface oxide layer with thermal and mechanical properties vastly different from those of the alloy.

Summary of the Invention

In accordance with the present invention there is provided a method for protecting parts and components of industrial plants such as containers, tubes, ferrules, etc. made of high temperature alloys containing iron, nickel and chromium against corrosion by carburization or metal dusting. The method comprises: (a) cleaning of the alloy surface, (b) deposition of a thin layer of a noble or precious

metal or of an element from group IV (i.e. Sn and Pb) or from group V (Sb and Bi) on the surface, and (c) heating of the surface in an inert atmosphere to a predetermined temperature period of time to obtain a uniform distribution of the noble or precious metal on and in the surface to be protected.

Deposition of the above metals may be carried out by conventional methods including physical or chemical vapour deposition or dipping, spraying or plating.

Accordingly the present invention provides a method for enhancing the protection of high temperature alloys containing iron, nickel and chromium against high temperature corrosion by carburization or metal dusting consisting of:

(a)	deposition of a thin layer of a metal selected from one or more of the noble metals, precious metals, metals from group IV and group V of the Periodic Table and mixtures thereof with a thickness in the range 0.01 to 10µm on the surface to be protected.

(b)	annealing of the treated surface in an inert atmosphere at a temperature of at least 800°C to obtain a uniform distribution of the deposited metals on the surface of the high temperature alloy.

Examples

The following examples serve to describe the manner of making and using the above mentioned invention in detail.

A number of metal dusting corrosion tests were carried out using as test samples cylindrical disks with a diameter of approximately 18 mm and thickness of 6 mm made of Alloy 800 H with following composition in wt%:

0.05-0.1 C, max. 1.0 Si, max. 1.5 Mn, max. 0.015 S, 30.0-35.0 Ni, 20.0 Cr/o45 Fe, 0.15-0.6 Ti, 0.15-0.6 Al, maX. 0.75 Cu.

Example 1

Test samples have been tested for metal dusting corrosion at the following conditions:

Gas pressure  : 34 bar

Gas composition  : 49.3% H2, 15.6% CO, 5.6% C02,

29.5% H20

Gas velocity  : max. 10 m/s

Sample temperature: 650°C

Duration	: 200 h

Tests have been carried out after no surface treatment and after a number of different conventional pretreatments comprising polishing and cleaning of the surface, mechanical treatment, and oxidation of the surface. The mechanical treatments used are sandblasting and shot peening. In all these cases severe metal dusting attacks, i.e. carbon formation, pitting and loss of material were observed after a test. However, when the test sample was pretreated in accordance with the present invention no sign of corrosion could be seen on the pretreated surface after the above mentioned metal dusting corrosion test.

The following pretreatment was used: The surface was polished and cleaned. An approximately 1 /an thick gold layer was deposited by physical vapour deposition on the surface to be protected. Finally, the sample was kept at 900°C for 30 min. in a flow of helium.

Example 2

An alloy 800 H test sample with the above mentioned composition has been tested at the following conditions:

Gas pressure  : 34 bar

Gas composition  : 39.4% H2, 37.2% CO, 1.7% C02,

21.7% H20

Gas velocity  : max. 10 m/s

Sample temperature: 653°C

Duration	: 100 h

The following pretreatment was used before the test:

The sample surface was polished and cleaned. At approximately 3 µm  thick tin layer was deposited electro-chemically on the surface. The sample was kept at 800°C for 30 min. in a flow of helium.

No sign of corrosion could be seen on the pretreated surface after the metal dusting corrosion test.

WE CLAIM

1.	A method for enhancing the protection of high temperature alloys containing

iron, nickel and chromium against high temperature corrosion by carburization or

metal dusting consisting of:

(a)	deposition of a thin layer of a metal selected from one or more of the noble metals, precious metals, metals from group IV and group V of the Periodic Table and mixtures thereof with a thickness in the range 0.01 to 10 µm on the surface to be protected.

(b)	annealing of the treated surface in an inert atmosphere at a temperature of at least 800°C to obtain a uniform distribution of the deposited metals on the surface of the high temperature alloy.

2.	The method as claimed in claim 1, wherein the group IV metals are Sn and/or Fb.

3.	The method as claimed in claim 1, wherein the group V metals are Sb and/or Bi.

4.	A method for enhancing the protection of high temperature alloys, substantially as herein described and exemplified.

  I

Documents:

				2086-mas-1998 abstract-duplicate.pdf

				2086-mas-1998 claims-duplicate.pdf

				2086-mas-1998 description (complete)-duplicate.pdf

				2086-mas-1998-abstract.pdf

				2086-mas-1998-claims.pdf

				2086-mas-1998-correspondence others.pdf

				2086-mas-1998-correspondence po.pdf

				2086-mas-1998-description complete.pdf

				2086-mas-1998-form 1.pdf

				2086-mas-1998-form 26.pdf

				2086-mas-1998-form 3.pdf

				2086-mas-1998-form 4.pdf

« Previous Patent

Next Patent »

Patent Number	228482	

Indian Patent Application Number	2086/MAS/1998	

PG Journal Number	10/2009	

Publication Date	06-Mar-2009	

Grant Date	05-Feb-2009	

Date of Filing	16-Sep-1998	

Name of Patentee	HALDOR TOPSOE A/S	

Applicant Address	NYMOLLEVEJ 55, DK-2800 LYNGBY,	

Inventors:

#	Inventor's Name	Inventor's Address	

1	IB ALSTRUP	KITBANEBAKKEN 103, DK-2840 HOLTE,	

2	IB CHORKENDORFF	FERSKENGANGEN 20, DK-3460 BIRKEROD,	

PCT International Classification Number	C23C26/00	

PCT International Application Number	N/A	

PCT International Filing date		

PCT Conventions:

#	PCT Application Number	Date of Convention	Priority Country	

1	60/059,538	1997-09-19	U.S.A.	

© All Indian Patents, 2013-2021.

  Patent data available in the public domain from Indian Patents Office, Department of Industrial Policy and Promotions, Ministry of Commerce and Industry, Government of India.
