Repository: anandvc/allindianpatents

File: patents/228527-a-process-for-mild-hydrocracking-of-petroleum-cuts-using-a-catalyst-containing-at-least-two-dealuminated-y-zeolites.html
Indian Patents. 228527:A PROCESS FOR MILD HYDROCRACKING OF PETROLEUM CUTS USING A CATALYST CONTAINING AT LEAST TWO DEALUMINATED Y ZEOLITES

Indian Patents

Recently Granted Patents

  Recently Published Patents

Title of Invention	A PROCESS FOR MILD HYDROCRACKING OF PETROLEUM CUTS USING A CATALYST CONTAINING AT LEAST TWO DEALUMINATED Y ZEOLITES

Abstract	The invention concerns a mild hydroconversion process for petroleum cuts using a catalyst comprising at least one matrix, at least one Y zeolite with a lattice parameter which is in the range 24.15 A to 24.38 A (lnm = 10 A), at least one Y zeolite with a lattice parameter of more that 24.38 A and less than or equal to 24.51 A, and at lest one hydro-dehydrogenating element.	

Full Text	The present invention concerns a process for mild hydroconversion of petroleum cuts using a catalyst comprising at least two dealuminated Y zeolites associated with a matrix which is normally amorphous or of low crystallinity.

Mild hydrocracking of heavy petroleum cuts is a refining process which produces, from surplus and heavy feeds of low upgradability, lighter fractions such as gasolines, aviation fuel and light gas oils which the refiner needs in order to adapt his production to demand. In comparison with catalytic cracking, catalytic hydrocracking is important for the production of improved quality middle distillates, aviation fuels and gas oils. In contrast, the gasoline produced has a much lower octane number than that from catalytic cracking.

The catalysts used in mild hydrocracking are all Afunctional, associating an acid function with a hydrogenating function. The acid function is provided by supports with large surface areas of fairly low superficial acidity, such as halogenated aluminas (in particular chlorinated or fluorinated aluminas), combinations of boron oxides and aluminium oxides, and amorphous silica-aluminas. The acidity is usually far lower than that of zeolites The hydrogenating function is provided either by one or more metals from group VIII of the periodic table, such as iron, cobalt, nickel, ruthenium, rhodium, palladium, osmium, iridium and platinum, or by the association of at least one metal from group VI of the periodic table, such as chromium, molybdenum and tungsten, and at least one group VIII metal, preferably a non noble metal.

The great majority of conventional mild hydrocracking catalysts is constituted by weakly acidic supports, such as amorphous silica-aluminas. Amorphous silica-aluminas form a family of low acidity supports.

Many commercial mild hydrocracking catalysts are constituted by silica-alumina associated with either a group VIII metal or, as is preferable when the quantity of heteroatomic poisons in the feed to be treated exceeds 0.5% by weight,

with an association of sulphides of metals from groups VIB and VIII. Such systems have very good selectivity for middle distillates and the products formed are of quite good quality. The disadvantage of all of those catalytic systems based on an amorphous support is, as has already been stated, their low activity.

The present invention can overcome these disadvantages. It provides a mild hydroconversion process using a catalyst comprising at least one matrix, at least one Y zeolite, Yl, with a lattice parameter which is in the range 24.15 A to 24.38 A (lnm = 10 A), at least one Y zeolite, Y2, with a lattice parameter of more than 24.38 A and less than or equal to 24.51 A, and at least one hydro-dehydrogenating element.

In the remainder of the text, the lattice parameter units will be expressed in A(lnm= 10 A).

The catalyst and support of the present invention thus comprises at least two Y zeolites with faujasite structure ("Zeolite Molecular Sieves: Structure, Chemistry and Uses", D. W. Breck, J. Wiley & Sons, 1973) which can either be in the hydrogen form or in a form which is partially exchanged with metal cations, for example with alkaline-earth metal cations and/or cations of rare earth metals with atomic number 57 to 71 inclusive. The first, known here as Yl, has a lattice parameter of more than 24.15 A up to 24.38 A. The second, known here as Y2, has a lattice parameter of more than 24.38 A and less than or equal to 24.51 A. The Y1/Y2 weight ratio, i.e., the ratio between the first and the second zeolite, is in the range 0.1 to 100, advantageously in the range 0.1 and 80, more advantageously in the range 0.1 to 50, preferably in the range 0.3 to 30, and more preferably in the range 0.5 to 10. The total weight content of the matrix with respect to the support (the support is constituted by the matrix and the totality of the Y zeolites) is in the range 20% to 99%, preferably in the range 25% to 98%,

more preferably in the range 40% to 97% and advantageously in the rat^ge 65% to 95%.

The preferred add zeolite Yl is characterised by various specifications: a lattice parameter in the range 24.15 A to 24,38 A; a framework $i02/Al203 molar ratio, calculated using he Fichlner-Schmilller correlation (in Cryst. Res, Tech. 1984, 19, Kl) in the range about 500 to 21; a sodium content of less than 0,15% by weight determined on zeolite calcined at 1100°C; a sodium ion take-up capacity CNci, expressed in gram.
"" The other preferred acid zeolite Y2 is characterised by various specifications: a lattice parameter in the range 24.38 A to 24.51 A; a framework SiCyAO} molar ratio, calculated using the Fichtncr-Sehmiillcr correlation (in Cryst. Res. Tech. 1984 19, Kl) of less than about 21 and greater than or equal to 10; a sodium content odess than 0.15% by weight determined on zeolite calcined at 1100°C; a sodium ion take-up capacity CNU, expressed in grams of Na per 100 grams of modified, neutralised then calcined zeolite, of more than about 0.85; a specific surface area, determined using the BET method, of more than about 400 m7g, preferably'more than 550 m /g; a water vapour adsorption capacity at 25rtC for a partial pressure of 2.6 tons (i.e., 34.6 MPa) of more than about 6%T and a pore distribution wherein between 1% and 20%, preferably between 3% and 15%, of the pore volume is contained in pores with a diameter between 20 A and 80 A,

the remainder of the pere volume being contained in pores with a diameter of less than 20 A.

The catalyst and support thus comprise at least these two zeolites Yl and Y2 but it can contain more than two provided that these zeolites have the lattice parameters of Yl or Y2.

Any  method  which  can  produce  zeolites  Yl  and  Y2  having  the

characteristics defined above is suitable.

o The catalyst of the present invention also comprises at least one matrix

which is normally amorphous or of low crystallinity selected, for example, from the

group formed by alumina, silica, magnesia, titanium oxide, zirconia, aluminium,

titanium or zirconium phosphates, clay, boron oxide and combinations of at least

two of these compounds.

The matrix is preferably selected from the group formed by silica, alumina, magnesia, silica-alumina combinations, and silica-magnesia combinations.

The catalyst of the present invention can be prepared using any of the methods known to the. skilled person, it is advantageously obtained by mixing the matrix and zeolites then forming. The hydrogcnating element is introduced during mixing, or it can be introduced after forming (preferred). Forming is followed by calcining, the hydrogenating element being introduced before or after calcining, In all cases, the preparation is finished by calcining at a temperature of 250°C to 600°C, One preferred method consists of mixing Y zeolites of faujasite structural type in a wet alumina gel for several tens of minutes, then passing the paste obtained through a die to form extrudatcs with a preferred diameter of between 0.4 mm and 4 mm.

The catalyst also includes a hydrogcnating function. The hydro-dehydrogenating function is provided by at least one group VIII metal or a compound of a group Vlll metal, in particular nickel and cobalt.  A combination of

at least one metal or compound of a metal from group VI of the periodic table (in particular molybdenum or tungsten) and at least one metal or compound of a metal from group VIII in the periodic table, preferably a non noble metal (in particular cobalt or nickel), can be used. The hydrogenating function itself as defined above can be introduced into the catalyst at various stages of the preparation and in various ways.

It can be introduced only in part (for example for associations of oxides of group VI and group VIII metals) or in total when mixing the two zeolite types with the gel of the oxide selected as the matrix, the remainder of the hydrogenating element(s) then being introduced after mixing, and more generally after calcining. The group VIII metal is preferably introduced simultaneously with or after the group VI metal, whatever the method of introduction. It can be introduced in one or more ion exchange operations on the calcined support constituted by zeolites dispersed in the selected matrix, using solutions containing precursor salts of the selected metals when these are from group VIII. It can be introduced using one or more operations to impregnate the formed and calcined support with a solution of precursors of oxides of group VIII metals (in particular cobalt and nickel) when the precursors of oxides of metals from group VI (in particular molybdenum or tungsten) have been introduced on mixing the support. Finally, it can be introduced by one or more operations to impregnate the calcined support, constituted by zeolites and the matrix, with solutions containing precursors of oxides of group VI and/or group VIII metals, the precursors of oxides of group VIII metals preferably being introduced after those of group VI or at the same time as the latter.

When the elements are introduced by impregnating several times with the corresponding precursor salts, intermediate calcining of the catalyst must be carried out at a temperature which is in the range 250°C to 600°C.

The total concentration of oxides of group VIII and VI metals is in the range 1% to 40% by weight of the catalyst obtained after calcining, preferably in the range 3% to 30% and advantageously in the range 8% to 40%, more advantageously 10% to 40% and even more advantageously, 10% to 30%. The ratio of group VI metal(s) to group VIII metal(s) is generally in the range 20 to 1.25, preferably in the range 10 to 2, expressed by weight as the metal oxides. The catalyst can also contain phosphorous. The concentration of phosphorous oxide (P205) is generally in the range 0.1% to 15%, preferably in the range 0.15% to 10% by weight.

Impregnation of molybdenum can be facilitated by adding phosphoric acid to the molybdenum salt solutions.

The catalysts obtained, in the form of oxides, can optionally be at least partially changed into the metallic or sulphide form.

They are charged into the reactor and used for mild hydrocracking, in particular of heavy cuts. Their activity is improved compared with the prior art.

The petroleum cuts to be treated have boiling points of more than 100°C. Examples are kerosines, gas oils, vacuum distillates, deasphalted or hydrotreated residues, or equivalents thereof. The feeds, which are highly charged with N and S, are preferably hydrotreated first. The heavy cuts are preferably constituted by at least 80% by volume of compounds with boiling points of at least 350°C, preferably between 350°C and 580°C (i.e., corresponding to compounds containing at least 15 to 20 carbon atoms). They generally contain heteroatoms such as sulphur and nitrogen. The nitrogen content is usually in the range 1 to 5000 ppm by weight and the sulphur content is in the range 0.01% to 5% by weight. Hydrocracking conditions, such as temperature, pressure, hydrogen recycle ratio, and hourly space velocity, can vary depending on the nature of the feed, the quality of the desired products, and the facilities available to the refiner.

When hydrotreatment is necessary, the petroleum cut conversion process is carried out in two steps, the catalysts of the invention being used in the second step.

Catalyst 1 of the first hydrotreatment step comprises a matrix, preferably based on alumina, and preferably containing no zeolite, and at least one metal with a hydro-dehydrogenating function. This matrix can also be constituted by, or include, silica, silica-alumina, boron oxide, magnesia, zirconia, titanium oxide or a combination of these oxides. The hydro-dehydrogenating function is provided by at least one metal or compound of a metal from group VIII of the periodic table such as nickel or cobalt. A combination of at least one metal or compound of a metal from group VI of the periodic table (in particular molybdenum or tungsten) and at least one metal or compound of a metal from group VIII (in particular cobalt or nickel) from the periodic table can be used. The total concentration of oxides of group VI and group VIII metals is in the range 5% to 40% by weight, preferably in the range 7% to 30% by weight, and the ratio of group VI metal(s) to group VIII metal(s) is in the range 1.25 to 20, preferably in the range 2 to 10, expressed by weight as the metal oxides. The catalyst can also contain phosphorous. The phosphorous content, expressed as the concentration of diphosphorous pentoxide P2O5, is generally at most 15%, preferably in the range 0.1% to 15%, and more preferably in the range 0.15% to 10% by weight.

The first step is generally carried out at a temperature of 350°C to 460°C, preferably 360°C to 450°C, at a total pressure of 2 MPa to less than 8 MPa, preferably 2 MPa to 7 MPa, an hourly space velocity of 0.1 to 5 h"1, preferably 0.2 to 2 h"1, and with a quantity of hydrogen of at least 100N1/N1 of feed, preferably 260-2000 Nl/Nl of feed.

In the case of the conversion step using the catalyst of the invention (second step), the temperatures are generally 230°C or more, usually in the range

350°C to 470°C, preferably in the range 350°C to 460°C The pressing is 2 MPa or more, generally moro than 2.5 MPa. The pressure is less than 8 MPa and generally less than or equal to 7 MPa. The quantity of hydrogen is a minimum of 1001/1 of feed, usually in the range 150 to 1500 1/1 of hydrogen per litre of feed. The hourly space velocity is generally in the range 0.15 to 10 h"The parameters which are important to the refiner are the activity and selectivity towards middle distillates. Fixed targets must be achieved under conditions which are compatible with economic reality. Under conventional hydrocrucking conditions, this type of catalyst can produce sclcctivities of more than 65%, and general,;/ more than 75%, with levels of conversion of more than 25% or 30% and generally less than 60%. Finally, because of the composition of the catalyst, it can readi?y be regenerated.

Surprisingly, wt have been able to establish that, in accordance with the invention, a catalyst containing at least two dealuminated Y zeolites can produce a selectivity for middle distillates which is substantially improved compared with prior art catalysts. The following examples illustrate the present invention without in any way limiting its .scope.

EXAMPLE 1: Production of catalyst C1 /not 1n m;eur4wwaesedtfatt^

iowtttkttt-

Catalyst CI w?:, produced as follows: 20% by weight of a Y zeolite with a lattice parameter of 2 ".42 A was used, mixed with 80% by weight of SB3 type alumina from Conclea, The mixed paste was then extruded through a 1.4 mm diameter die. The ext ndatcs were dried overnight at 120riC in air then calcined at 550°C in air. The extiudates were dry impregnated using a solution of a mixture of ammonium heptarnolybdate, nickel nitrate and orthophosphoric acid, dried overnight at 120°C in air then calcined in air at 550(,C. The concentrations of active oxides were as follows (with respect to the catalyst):

2.6% by weight of nickel oxide NiO;	^

12.7% by weigN of molybdenum oxide Mo03; 5.5% by weight of phosphorous oxide P205. EXAMPLE 2: Production of catalyst Catalyst C2 was produced as follows: 20% by weight of a Y zeolite with a lattice parameter of 24 28 A was used, mixed with 80% by weight of SB3 type alumina from C'orxiea, The mixed paste was (hen extnulcd through a 1/1 mm diameter die. The extrudates were dried overnight at 120°C in air then calcined at 550°C in air, The exudates were dry impregnated using a solution of a mixture of ammonium heptamolybdate, nickel nitrate and orthophosphoric acid, dried overnight at 120UC in air then calcined in air at 550°C. The concentrations of active oxides were as follows (with respect to the catalyst);

2.7% by weigh of nickel oxide NiO;

12,8% by weight of molybdenum oxide M0O3;

5.4% by weight of phosphorous oxide P205. EXAMPLE 3: Production of catalyst 

Catalyst C3 we produced as follows: 10% by weight of a Y zeolite with a lattice parameter of 24,42 A and 10% by weight of a Y zeolite with a lattice parameter of 24,28 A were used, mixed with 80% by weight of SB3 type alumina from Condea, The mixed paste was then extruded through a 1,4 mm diameter die. The extrudates were dried overnight at 120°C in air then calcined at 550°C in air. The extrudates were dry impregnated using a solution of a mixture of ammonium heptamolybdate, nicke'i nitrate and orthophosphoric acid, dried overnight at 120°C in air then calcined in air at 550°C The concentrations of active oxides were as follows (with respect co the catalyst):

2.6% by weigh., of nickel oxide NiO;

12.7% by weight of molybdenum oxide Mo03; 5.4% by weight of phosphorous oxide P2O5.

EXAMPLE 4: Comparison of CI, C2 and C3

The catalysts prepared as in the preceding examples were used under mild hydrocracking  conditions  on  a petroleum feed  with  the  following  principal

The catalytic test unit comprised two fixed bed reactors operating in upflow mode. 40 ml of catalyst was introduced into each catalyst. A first hydrotreatment step catalyst 1, HR360 sold by Procatalyse, comprising a group VI element and a group VIII element deposited on alumina, was introduced into the first reactor, into which the feed was initially fed. A second step catalyst 2, i.e., the hydroconversion catalyst, was introduced into the second reactor, into which the feed was finally fed. The two catalysts underwent in-situ sulphurisation before the reaction. It should be noted that any in-situ or ex-situ sulphurisation method would have been suitable. Once sulphurisation had been carried out, the feed described above could be transformed. The total pressure was 5 MPa, the hydrogen flow rate was 500 litres of gaseous hydrogen per litre of feed injected, and the hourly space velocity was 0.5 h"1.

The catalytic performances were expressed as the gross conversion at 400°C and as the gross selectivity. These catalytic performances were measured on the catalyst after a period of stabilisation had passed, generally at least 48 hours.

The gross conversion, GC, is defined as:

GC=  % by weight of 380+ effluents

100

The gross selectivity, GS, is defined as:

GS = (weight 150/380 effluents ) * 100 (weight 380- effluents)

Using a mixture of zeolites produced a high level of conversion and very high selectivity, substantially higher than that of catalyst CI and the same as that of catalyst C2, while the level of conversion was high: a gain of 4.3% by weight over catalyst C2 was observed.

WE CLAIMS

1.	A process for the conversion of a petroleum cut in which the cut is brought

into contact with a catalyst comprising at least one matrix, at least one Y

zeolite with a lattice parameter which is in the range 24.15 A to 24.38 A

o

(Yl), at least one Y zeolite with a lattice parameter of more than 24.38 A and less than or equal to 24.51 A (Y2), and at least one hydro-dehydrogenating element, at a temperature of at least 230°C, a pressure of at least 2 MPa and less than 8 MPa, in the presence of a quantity of hydrogen of at least 100 Nl/1 of feed, with an hourly space velocity of 0.15 to 10 h"1.

2.	A process according to claim 1, in which the cut has first undergone hydrotreatment.

3.	A process according to claim 2, in which the hydrotreatment catalyst comprises a matrix selected from the group formed by alumina, silica, boron oxide, magnesia, zirconia, titanium oxide and combinations of these oxides, and it also comprises at least one metal having a hydro-dehydrogenating function, selected from the group formed by group VI and group VIII metals, the total concentration of oxides of said metals being in the range 5% to 40% by weight, and the weight ratio of group VI metal oxides to group VIII metal oxides being in the range 1.25 to 20, and the catalyst possibly also containing at most 15% by weight of diphosphorous pentoxide.

4.	A process according to claim 2 or claim 3, in which hydrotreatment takes place at a temperature of between 350-460°C, at a pressure of at least 2

MPa to less than 8 MPa, with a quantity of hydrogen of at least 100 Nl/1 of feed and an hourly space velocity of 0.1-5 h"1.

5.	A process according to any one of the preceding claims, in which the cut is constituted by at least 80% by volume of compounds with boiling points of at least 350°C

6.	A process according to any one of the preceding claims, in which the petroleum cut is selected from the group formed by gas oils, vacuum distillates, deasphalted residues and hydrotreated residues.

7.	A process according to any one of the preceding claims, in which the conversion catalyst comprises a matrix selected from the group formed by alumina, silica, magnesia, titanium oxide, zirconium oxide, aluminium phosphates, titanium phosphates, zirconium phosphates, boron oxide, clay and mixtures thereof.

8.	A process according to any one of the preceding claims, in which the hydro-dehydrogenating element is selected from the group formed by elements from group VIII and elements from group VI of the periodic table.

9.	A process according to any one of the preceding claims, in which the content of the matrix in the catalyst support is 20% to 98% by weight.

10.	A process according to any one of the preceding claims, in which the Y1/Y2 weight ratio is in the range 0.1 to 100.

11.	A process according to any one of the preceding claims, in which the Y1/Y2 weight ratio is in the range 0.3 to 30.

12.	A process according to any one of the preceding claims, in which the catalyst contains 1% to 40% by weight of oxides in the totality of the hydrogenating elements.

13.	A process according to any one of the preceding claims, in which the catalyst further contains 0.1% to 15% by weight of diphosphorous pentoxide.

14.	A process according to any one of the preceding claims, in which the catalyst is prepared by mixing the zeolites with the matrix, introducing at least a portion of the hydro-dehydrogenating elements, forming then calcining.

15.	A process according to any one of the preceding claims, in which the catalyst is prepared by mixing the zeolites and the matrix, forming, calcining then introducing the hydro-dehydrogenating element(s).

16.	A process according to any one of the preceding claims, in which the catalyst is prepared by mixing the zeolites with the matrix, forming, introducing the hydro-dehydrogenating element(s), then calcining.

17.	A process according to any one of claims 14 to 16, in which the hydro-dehydrogenating group VIII element(s) is/are introduced after or simultaneously with the introduction of the hydro-dehydrogenating group VI element(s).

18.	A process according to any one of the preceding claims with a sulphurized catalyst.

19.  A  process  for  the conversion  of  a  petroleum  cut, substantially as hereinabove described and exemplified.

Documents:

				2368-mas-1997 abstract duplicate.pdf

				2368-mas-1997 claims duplicate.pdf

				2368-mas-1997 description (complete) duplicate.pdf

				2368-mas-1997-abstract.pdf

				2368-mas-1997-claims.pdf

				2368-mas-1997-correspondence others.pdf

				2368-mas-1997-correspondence po.pdf

				2368-mas-1997-description complete.pdf

				2368-mas-1997-form 1.pdf

				2368-mas-1997-form 26.pdf

				2368-mas-1997-form 3.pdf

				2368-mas-1997-form 4.pdf

« Previous Patent

Next Patent »

Patent Number	228527	

Indian Patent Application Number	2368/MAS/1997	

PG Journal Number	10/2009	

Publication Date	06-Mar-2009	

Grant Date	05-Feb-2009	

Date of Filing	21-Oct-1997	

Name of Patentee	INSTITUT FRANCAIS DU PETROLE	

Applicant Address	4 AVENUE DE BOIS PREAU, 92852 RUEIL MALMAISON, CEDEX,	

Inventors:

#	Inventor's Name	Inventor's Address	

1	SAMUEL MIGNARD	22, AVENUE GUY DE MAUPASSANT 78400 CHATOU,	

2	NATHALIE GEORGE-MARCHAL	8, RUE GEOFFROY SAINT HILAIRE 75005, PARIS,	

3	ERIC, BENAZZI	44 RUE LE VAL SABLONS 78400 CHATOU,	

4	SALVIK KASZTELAN	27, RUE RAYMOND QUENEAU 92500 RUEIL, MALMAISON,	

PCT International Classification Number	C10G47/16	

PCT International Application Number	N/A	

PCT International Filing date		

PCT Conventions:

#	PCT Application Number	Date of Convention	Priority Country	

1	96/12,958	1996-10-22	France	

© All Indian Patents, 2013-2021.

  Patent data available in the public domain from Indian Patents Office, Department of Industrial Policy and Promotions, Ministry of Commerce and Industry, Government of India.

File: patents/228649-melt-processible-thermoplastic-fluoropolymers-having-improved-processing-characteristics-and-method-of-producing-same.html (part 1 of 2)
Indian Patents. 228649:MELT-PROCESSIBLE THERMOPLASTIC FLUOROPOLYMERS HAVING IMPROVED PROCESSING CHARACTERISTICS AND METHOD OF PRODUCING SAME

Indian Patents

Recently Granted Patents

  Recently Published Patents

Title of Invention	MELT-PROCESSIBLE THERMOPLASTIC FLUOROPOLYMERS HAVING IMPROVED PROCESSING CHARACTERISTICS AND METHOD OF PRODUCING SAME

Abstract	The present invention provides a fluoropolymer that is melt-processible and thermoplastic and that has a melting point between 100 °C and 320 °C. The fluoropolymer is derived from (a) one or more gaseous fluorinated monomers, (b) one or more modifiers selected from (i) olefins having a bromine or iodine atom bonded to a carbon of the double bond of the olefin, (ii) olefins corresponding to formula (I): Xa2C = CXa-Rf-Br wherein each Xa independently represents hydrogen, fluorine, bromine, chlorine or iodine, Rf is a perfluoroalkylene group, typically having 1 to 8 carbon atoms, a perfluorooxyalkylene group or a perfluoropolyether group and (iii) mixtures thereof; and (c) optionally one or more comonomers selected from non-gaseous fluorinated monomers and non-fluorinated monomers. The resulting fluoropolymer has long chain branches. The invention further provides a method for making these polymers.	

Full Text	 

MELT-PROCESSIBLE THERMOPLASTIC FLUOROPOLYMERS HAVING IMPROVED PROCESSING CHARACTERISTICS AND METHOD OF PRODUCING

SAME

1.	Field of the invention

This invention relates to melt-processible thermoplastic fluoropolymers, i.e. polymers having a fluorinated backbone. In particular, the present invention relates to such fluoropolymers having improved processing characteristics, e.g. in their extrusion into articles such as electrical wires. The invention also relates to a method of producing these polymers.

2.	Background of the invention

Fluoropolymers have been long known and have been used in a variety of applications because of several desirable properties such as heat resistance, chemical resistance, weatherability, UV-stability etc... The various applications of fluoropolymers are for example described in "Modern Fluoropolymers", edited by John Scheirs, Wiley Science 1997. Fluoropolymers include homo and co-polymers of a gaseous fluorinated olefin such as tetrafluoroethylene (TFE), chlorotrifluoroethylene (CTFE) and/or vinylidene fluoride (VDF) with one or more comonomers such as for example hexafluoropropylene (HFP) or perfluorovinyl ethers (PVE) or non-fluorinated olefins such as ethylene (E) and propylene (P). The term "copolymer" in connection with the present invention should generally be understood to mean a polymer comprising repeating units derived from the recited monomers without excluding the option of other further repeating units being present that derive from other monomers not explicitly recited. Accordingly, for example the term * copolymer of monomers A and B' includes binary polymers of A and B as well as polymers that have further monomers other than A and B such as for example terpolymers.

Fluoropolymers include melt-processible and non-melt-processible polymers. For example, polytetrafluoroethylene and copolymers of tetrafluoroethylene with small amounts (e.g. not more than 0.5% by weight) of a comonomer are generally not melt-processible with conventional equipment used for the processing of thermoplastic polymers because of their high molecular weight and their high melt viscosity. Accordingly, for these non-melt-processible fluoropolymers, special processing techniques have been developed to allow forming these fluoropolymers into desired articles and shapes.

Melt-procsssible thermoplastic fluoropolymers are also known and these can be obtained from various combinations of fluorinated and/or non-fluorinated monomers. As they are melt-processible, they can be processed with equipment typically used for the processing, of thermoplastic polymers, such as e.g. molding or extrusion. Melt-processible thermoplastic fluoropolymers include generally amorphous fluoropolymers and fluoropolymers that have substantial crystallinity. Fluoropolymers that are generally amorphous are typically used to make fluoroelastomers by curing or vulcanizing the fluoropolymer. Although, the elastomeric properties generally are obtained after curing, the fluoropolymers used for making the fluoroelastomer are often also called fluoroelastomer. Melt-processible thermoplastic fluoropolymers that have substantial crystallinity and that accordingly have a clearly detectable and prominent melting point are known in the art as fluorothermoplasts. They typically have a melting point between 100°C and 320°C depending on their monomer composition.

Examples of fluorothermoplasts include copolymers of TFE and E (ETFE), copolymers of TFE and HFP (FEP), copolymers of TFE, HFP and VDF (THV) and perfluoroalkoxy copolymers (PFA). Examples of applications of fluorothermoplasts include for example coating applications such as for example for coating outdoor fabric and use as insulating material in wire and cable insulation. Further applications of fluorothermoplasts include making of tubes such as for example fuel hoses, extrusion of films and injection molded articles.

The rate of extrusion of fluorothermoplast is limited to the speed at which the polymer melt undergoes melt fracture. If the rate of extrusion exceeds the rate at which melt fracture occurs (known as critical shear rate), an undesired rough surface of the extruded article is obtained. Using an extrusion die with a relatively large orifice and then drawing the extruded melt to the desired final diameter may increase the process rate of fluorothermoplasts. Herein, the melt draw is commonly characterized by the draw down ratio calculated as the ratio of the cross-sectional area of the die opening to the ratio of the cross-sectional area of the finished extrudate. To obtain a high draw down ratio e.g. in the order of 85 to 100, the polymer melt should exhibit a sufficiently high elongational viscosity. Otherwise the cone stability of the polymer melt in the extrusion will be insufficient, which results in undesired diameter variations of the extruded article as well as frequent cone-breaks.

Accordingly; there exists a continuous need for fluorothermoplasts that can be melt-processed at higher shear rates and that have a high elongational viscosity. Various attempts have been made in the art to obtain such fluorothermoplasts or compositions thereof that can be faster processed.

A known approach in the art is to substantially broaden the molecular weight distribution (MWD) thereby increasing the critical shear rate. As disclosed in DE-A-2613795, DE-A-2613642, EP-A-88414 and EP-A-362868, FEP polymers that have a broad MWD ensure relatively fast processing at relatively high shear rates. WO 00/69969 teaches that the critical shear rate of a THV terpolymer can be efficiently increased if the fluoropolymer composition contains a small fraction of ultra high molecular weights (besides a larger fraction of low molecular weights). The MWD of such a fluoropolymer composition appears considerably asymmetrical. Unfortunately, the gain in critical shear rate is usually to the expense of weaker overall mechanical properties such flex life endurance.

In DE-A-2710501, EP-A-75312, WO 02/00741 and EP 0845147, the modification with a particular comonomer, such as perfluoro vinylethers (PVE) is taught to yield retention of necessary mechanical properties while increasing the processing speed of fluorothermoplasts. But, the additional incorporation of PVEs into fluorothermoplasts increases the manufacturing costs, which may not be desired. Furthermore the formation of die deposits ("die drool") may occur, particularly with a broad MWD of the fluorothermoplast. In fast extrusion procedures, such as wire & cable insulation, large accumulation of die deposits separate from the die and may cause break-off of the melt cone ("cone-break") and thus interruption of the production, and also interruption of the continuous cable.

It can thus be seen from the above that the solutions taught in the prior art have caused other disadvantages such as weaker mechanical properties, higher manufacturing costs and/or other process limitations. Further, the elongational viscosity characteristics (which are of primary importance for processes involving high draw-down ratios) are only little improved by a broad MWD taught for improving the critical shear rate.

In EP 208305 it is taught that the processing of thermoplastic, non-thermosettable copolymers of tetrafluoroethylene can be improved by copolymerizing a small amount of a iodo(perfluoroalkyl)ethylene. In particular, it is taught that the use of 4-iodo-3,3,4,4-

tetrafluorobutsae-l (ITF3) increases the critical shear rate by a factor of 2 to 3 and also improves the melt tension of the fluoropolymer. It is speculated in this publication that the effect is due to long chain branching being introduced into the polymer through the ITFB. Thus, the formed fluoropolymer would be non-linear as opposed to same fluoropolymers made without ITFB which are linear. Unfortunately, the making of ITFB involves the use of highly toxic intermediates.

Accordingly, the need still exists to find further fluorothermoplasts that have high critical shear rates and/or high draw-down ratios preferably without causing other disadvantages such as reduced mechanical properties, increased cost and/or causing other processing disadvantages. It would further be desired that the making of such fluorothermoplasts does not involve the use of highly toxic compounds or compounds the manufacturing of which involves toxic components. Desirably, the thermal stability of the fluorothermoplasts is unaffected or improved and the fluorothermoplast can be readily manufactured in an environmentally friendly way preferably through aqueous emulsion polymerization.

3. Summary of the invention

In one aspect, the present invention provides a fluoropolymer that is melt-processible and thermoplastic and that has a melting point between 100°C and 320°C. The fluoropolymer is derived from (a) one or more gaseous fluorinated monomers, (b) one or more modifiers selected from (i) olefins having a bromine or iodine atom bonded to a carbon of the double bond of the olefin, (ii) olefins corresponding to formula (I):

Xa2C=CXa-RrBr	(I)

wherein each Xa independently represents hydrogen, fluorine, bromine, chlorine or iodine, Rf is a perfluoroalkylene group, typically having 1 to 8 carbon atoms, a perfluorooxyalkylene group or a perfluoropolyether group and (iii) mixtures thereof; and (c) optionally one or more comonomers selected from non-gaseous fluorinated monomers and non-fluorinated monomers. The resulting fluoropolymer has long chain branches.

It was found that such polymers have an increased critical shear rate and they may have a high melt tension at a given melt viscosity making them particularly suitable in applications with high draw down ratios. Further, the polymers can be readily made in a

convenient, reliable and reproducible way using environmentally friendly manufacturing processes such as aqueous emulsion polymerization. Additionally, the modifiers used in the fluoropolymer, are generally commercially available, and typically are not highly toxic and their method of making generally does not involve highly toxic compounds.

In a further aspect, there is provided a method for making a fluoropolymer that is melt-processible and thermoplastic and that has a melting point between 100°C and 320°C. The method comprises a polymerization, preferably an aqueous emulsion polymerization, of (a) one or more gaseous fluorinated monomers with (b) one or more modifiers selected from (i) olefins having a bromine or iodine atom bonded to a carbon of the double bond of the olefin, (ii) olefins corresponding to formula (I):

Xa2C
wherein each Xa independently represents hydrogen, fluorine, bromine, chlorine or iodine, Rf is a perfluoroalkylene group, typically having 1 to 8 carbon atoms, a perfluorooxyalkylene group or a perfluoropolyether group and (hi) mixtures thereof; and (c) optionally one or more comonomers selected from non-gaseous fluorinated monomers and non-fluorinated monomers, whereas the amounts of the gaseous fluorinated monomer and optional comonomers are selected such so as to obtain a melt-processible thermoplastic fluoropolymer having a melting point between 100 and 320°C and wherein the one or more modifiers are used in amount of not more than 0.3% by weight based on the total weight of monomers fed to the polymerization.

In yet a further aspect, the present invention provides the use of the above described thermoplastic melt-processible fluoropolymers in the extrusion of an article, in particular in the extrusion of wires and cables.

In connection with the present invention, a fluoropolymer is considered to be melt-processible if the melt viscosity of the polymer is low enough such that the polymer can be processed in conventional extrusion equipment used to extrude polymers. This typically requires that the melt viscosity at the processing temperature e.g. 250 to 400°C, be no more than 106 Pa*s, preferably 102 to 105 Pa*s.

4. Detailed descripnoa of the invention.

In one embodiment of the method of making the thermoplastic melt-processible fluoropolymers, hereinafter fluorothermoplasts, an olefin that has on at least one carbon of the double bond a bromine or iodine atom is used as a modifier. The olefin may apart from containing Br and/or I atoms, be non-fluorinated, i.e. not contain fluorine atoms, may be partially fluorinated, i.e. some but not all hydrogen atoms have been replaced with fluorine atoms, or the olefin may be a perfluorinated compound in which all hydrogen atoms have been replaced with fluorine atoms except for those replaced with I or Br,

In a particular embodiment, the olefin corresponds to the general formula:

X2C=CXZ	(II)

wherein each X may be the same or different and is selected from the group consisting of hydrogen, F, CI, Br and I, with the proviso that at least one X represents Br or I, Z represents hydrogen, F, CI, Br, I, a perfluoroalkyl group, a perfluoroalkoxy group or a perfluoropolyether group. Examples of perfluoroalkyl groups include linear or branched perfluoroalkyl groups having between 1 and 8 carbon atoms, for example 1 to 5 carbon atoms. Examples of perfluoroalkoxy groups include those that have between 1 and 8 carbon atoms, for example between 1 and 5 carbon atoms in the alkyl group and whereby the alkyl group may be linear or branched. Examples of perfluoropolyether groups include those corresponding to the formula:

-O^fOn^fO^f

wherein R*fand R2f are each linear or branched perfluoroalkylene groups of 1-6 carbon

atoms, in particular 2 to 6 carbon atoms, m and n are independently 0-10 with m+n being at least 1 and R3f is a perfluoroalkyl group of 1-6 carbon atoms.

In a particular embodiment, olefins of formula (II) can be employed wherein X is selected from hydrogen, F and Br with the proviso that at least one X represents Br and Z is hydrogen, F, Br, a perfluoroalkyl group or a perfluoroalkoxy group. Specific examples of olefins that may conveniently be used include l-bromo-l,2,2,-trifluoroethylene, bromotrifluoroethylene (referred as BTFE), vinylbromide, 1,1-dibromoethylene, 1,2-dibromoethylene and l-bromo-2,3,3,3-tetrafluoro-propene. Generally preferred is l-bromo-2,2-difluoroethylene (BDFE). This compound is prepared according to U.S. 3,505,416 by contacting a solution of l,l-difluoro-l,2,2,2-tetrabromoethane in a lower

alcohol with excess ^HPvIaTfri zinc or magnesium (also see Chemical Abstracts 1970, Vol. 73,294). This synthesis does not include highly toxic intermediates. Further BDFE is commercially available. It is of course also possible to use a mixture of the bromine or iodine containing olefins.

In a further embodiment of the present invention, the modifier used corresponds to the formula:

Xa2C=CXa-RrBr	(I)

wherein each Xa independently represents hydrogen, fluorine, bromine, chlorine or iodine; Rf is a perfluoroalkylene group, typically having 1 to 8 carbon atoms, a perfluorooxyalkylene group or or a perfluoropolyether group. The bromine may be contained in terminal position of the Rf group but can alternatively also be contained along the chain of the Rf group. Examples of olefins according to formula (I) include:

CH2=CH-CF2-Br

CF2=CF-CF2-CFBr-CF3

CF2=CF-(CF2)3-CF2Br

CH2=CH-0-(CF2)-CF2Br

CF2=CF.O-CF2-CF2-0-CF2CF2CF2Br In still a further embodiment of the invention, a mixture of olefins according to formula (I) with one or more olefins having a bromine or iodine atom at the double bond is used.

The fluorothermoplasts produced with the method according to the invention have so-called long chain branches. That is the polymers are not linear in that one or more branches from the backbone are present. Without intending to be bound by theory, it is believed that these branches result from abstraction of the bromine or iodine atom from the modifier once it is polymerized into the backbone of the fluoropolymer. The so produced radical on the backbone may then cause further polymerization with the result that a polymeric chain is formed as a branch on the backbone. Such branches are known in the art as long chain branches or LCBs. This branching process may be depicted for an olefin having a bromine on its double bond as follows:

wherein X^ is a radical species present in the polymerization.

Indications that the fluorothermoplasts have LCBs were found by examining the rheology data obtained on the melt of the fluorothermoplasts. As disclosed by Wood-Adams et al. (Macromolecules 2000,33, No.20,7489-7499), in a plot of the phase angle 6 versus the measurement frequency co, polymers that have long chain branches exhibit a plateau in the function of 5(co) whereas linear polymers do not have such a plateau. The phase angle 8 is the arctan(G'7G') wherein G" represents the loss modulus (Pa) and G' represents the storage modulus (Pa). A representative plot for a fluorothermoplast obtained with the invention is shown in figure 1. As can be seen a plateau (10) appears in this plot which indicates the presence of LCBs.

According to Garcia-Franco et al. (Macromolecules 2001,34, No. 10, 3115-3117), the plateau in the aforementioned plot will shift to lower phase angles 5 when the amount of LCBs occurring in the polymer sample increases. Dividing the phase angle at which the plateau occurs by a phase angle of 90°, one obtains the critical relaxation exponent n which can then be used to calculate a gel stiffness using the equation: 7]*(
wherein r\* represents the complex viscosity (Pa*s), co represents the frequency, S is the gel stiffness and n is the critical relaxation exponent. Fluorthermoplast produced with the method of the invention have a gel stiffness of more than 150 Pa*sn, preferably at least 300 and more preferably at least 500. The gel stiffness is determined at the test temperature typically used for determining the Melt Flow Index and for many fluoropolymers is specified in the norm ISO 12086-2. For example the test temperature for FEP and PFA is 372°C and that for ETFE is 297°C. THV type of fluoropolymers are typically measured at a temperature of 265°C. The critical relaxation exponent n for the fluorothermoplasts is less than 1 and more than 0, generally, n will be between 0.3 and 0.92, preferably between 0.35 and 0.85. The closer n is to 1, the fewer long chain branches will be present.

The level of long chain branches and the gel stiffness S of the fluorothermoplasts can be readily and reproducibly controlled by varying the amount of the modifier used. Thus, in

general, a lower aiKXLu of :he modifier will produce a lower gel stiffness S and a larger amount of modifier will increase the gel stiffness. It should however be avoided to use a too large amount of the modifier as this may result in a brittle and gelled product. The appropriate amounts of modifier needed, can be readily established through routine experimentation. Although other factors, such as the polymerization conditions may to some extent also influence the level of long chain branches and the gel stiffness S, the amount of the modifier needed will typically be not more than 0.3% by weight based on the total weight of monomers fed to the polymerization. A useful amount may be from 0.01% to 0.3% by weight, preferably from 0.05% to 0.25% by weight. The modifier can be added at the start of the polymerization and/or may be added during the polymerization in a continuous way and/or portion-wise. Preferably, the modifier is continuously fed to the polymerization.

The fluorothermoplasts obtained in the present invention are not curable or only marginally curable using a peroxide cure system as is sometimes used in the making of fluoroelastomers despite the fact that the modifier contains bromine and/or iodine atoms which would introduce bromine and/or iodine atoms into the polymer chain. However, the amount of the modifier used is so small that any bromine or iodine atom that may remain present after the polymerization reaction, is insufficient to allow any substantial curing as is observed and required in the making of fluoroelastomers.

The fluorothermoplasts can be obtained with any of the known polymerization techniques including solution polymerization and suspension polymerization. The fluorothermoplasts are preferably made through an aqueous emulsion polymerization process, which can be conducted in a known manner. The reactor vessel for use in the aqueous emulsion polymerization process is typically a pressurizable vessel capable of withstanding the internal pressures during the polymerization reaction. Typically, the reaction vessel will include a mechanical agitator, which will produce thorough mixing of the reactor contents and heat exchange system. Any quantity of the fluoromonomer(s) may be charged to the reactor vessel. The monomers may be charged batchwise or in a continuous or semicontinuous manner. By semi-continuous is meant that a plurality of batches of the monomer are charged to the vessel during the course of the polymerization. The independent rate at which the monomers axe added to the kettle will depend on the consumption rate of the particular

monomer -with dme. Preferably, the rate of addition of monomer will equal the rate of consumption of monomer, Le. conversion of monomer into polymer.

The reaction kettle is charged with water, the amounts of which are not critical. To the aqueous phase there is generally also added the fluorinated surfactant, typically a non-telogenic fluorinated surfactant Such fluorinated surfactant is typically used in amount of 0.01% by weight to 1% by weight. Suitable fluorinated surfactants include any fluorinated surfactant commonly employed in aqueous emulsion polymerization. Particularly preferred fluorinated surfactants are those that correspond to the general formula:

Y-RrZ-M wherein Y represents hydrogen, CI or F; Rf represents a linear or branched perfluorinated alkylene having 4 to 10 carbon atoms; Z represents COO" or SO3" and M represents an alkali metal ion or an ammonium ion. Most preferred fluorinated surfactants for use in this invention are the ammonium salts of perfluorooctanoic acid and perfluorooctane sulphonic acid. Mixtures of fluorinated surfactants can be used,

A chain transfer agent can be charged to the reaction kettle prior to the initiation of the polymerization. Useful chain transfer agents include C2-C6 hydrocarbons such as ethane, alcohols, ethers, esters including aliphatic carboxylic acid esters and malonic esters, ketones and halocarbons. Particularly useful chain transfer agents are dialkylethers such as dimethyl ether and methyl tertiary butyl ether. Further additions of chain transfer agent in a continuous or semi-continuous way during the polymerization may also be carried out. For example, a fluoropolymer having a bimodal molecular weight distribution is conveniently prepared by first polymerizing fluorinated monomer in the presence of an initial amount of chain transfer agent and then adding at a later point in the polymerization further chain transfer agent together with additional monomer.

The polymerization is usually initiated after an initial charge of monomer by adding an initiator or initiator system to the aqueous phase. For example peroxides can be used as free radical initiators. Specific examples of peroxide initiators include, hydrogen peroxide, diacylperoxides such as diacetylperoxide, dipropionylperoxide, dibutyrylperoxide, dibenzoylperoxide, benzoylacetylperoxide, diglutaric acid peroxide and dilaurylperoxide, and further water soluble per-acids and water soluble salts thereof such as e.g. ammonium, sodium or potassium salts. Examples of per-acids include peracetic acid. Esters of the peracid can be

used as well and examples thereof include tert-butylperoxyacetate and tert-butylperoxypivalate. A further class of initiators that can be used are water soluble azo-compounds. Suitable redox systems for use as initiators include for example a combination of peroxodisulphate and hydrogen sulphite or disulphite, a combination of thiosulphate and peroxodisulphate or a combination of peroxodisulphate and hydrazine. Further initiators that can be used are ammonium- alkali- or earth alkali salts of persulfates, permanganic or manganic acid or manganic acids. The amount of initiator employed is typically between 0.03 and 2 % by weight, preferably between 0.05 and 1 % by weight based on the total weight of the polymerization mixture. The full amount of initiator may be added at the start of the polymerization or the initiator can be added to the polymerization in a continuous way during the polymerization until a conversion of 70 to 80%. One can also add part of the initiator at the start and the remainder in one or separate additional portions during the polymerization. Accelerators such as for example water-soluble salts of iron, copper and silver may preferably also be added.

During the initiation of the polymerization reaction, the sealed reactor kettle and its contents are conveniently pre-heated to the reaction temperature. Polymerization temperatures are from 20°C to 150°C, preferred from 30°C to 110°C and most preferred from 40°C to 100°C. The polymerization pressure is typically between 4 and 30 bar, in particular 8 to 20 bar. The aqueous emulsion polymerization system may further comprise auxiliaries, such as buffers and complex-formers.

The amount of polymer solids that can be obtained at the end of the polymerization is typically between 10% and 45% by weight, preferably between 20% and 40% by weight and the average particle size of the resulting fluoropolymer is typically between 50 nm and 500 run.

The (aqueous emulsion) polymerization process comprises the polymerization of one or more gaseous fluorinated monomer which may be perfluorinated or not. Examples of a gaseous fluorinated monomer include tetrafluoroethylene, chlorotrifluoroethylene, vinylidene fluoride, perfluoroalkyl vinyl monomers such as hexafluoropropylene, fluorinated allyl ethers, in particular perfluorinated allyl ethers and fluorinated vinyl ethers, in particular perfluorovinyl ethers such as perfluoromethyl vinyl ether. Comonomers that can be used for copolymerization with the gaseous fluorinated monomers include non-gaseous fluorinated

monomers, i.e. ffoar ;■«:?«?■ rxExraers that under the conditions of polymerization are in a liquid phase and non-fluorinated monomers such as ethylene and propylene.

Examples of perfluorovinyl ethers that can be used in the process of the invention include those that correspond to the formula:

CF2=CF-0-Rf wherein Rf represents a perfluorinated aliphatic group that may contain one or more oxygen atoms. Particularly preferred perfluorinated vinyl ethers correspond to the formula:

CF2=CFO(RafO)n (RbfO)mRcf

wherein Raf and Rbf are different linear or branched perfluoroalkylene groups of 1-6 carbon

atoms, in particular 2 to 6 carbon atoms, m and n are independently 0-10 and Rcf is a

perfluoroalkyl group of 1-6 caibon atoms. Specific examples of perfluorinated vinyl ethers include perfluoro methyl vinyl ether (PMVE), perfluoro n-propyl vinyl ether (PPVE-1), perfluoro-2-propoxypropylvinyl ether (PPVE-2), perfluoro-3-methoxy-n-propylvinyl ether, perfluoro-2-methoxy-ethylvinyl ether and

CF3-(CF2)2-0-CF(CF3)-CF2-0-CF(CF3)-CF2-0-CF=CF2. Some of the aforementioned perfluorovinyl ethers will be liquid under the conditions of polymerization and are thus nongaseous fluorinated monomers. Suitable perfluoroalkyl vinyl monomers correspond to the general formula:

CF2=CF-Rdf	or  CH2=CH-Rdf

wherein Rdf represents a perfluoroalkyl group of 1 to 10, preferably 1 to 5 carbon atoms. A typical example of a perfluoroalkyl vinyl monomer is hexafluoropropylene.

Examples of fluoropolymers that may be produced with the process according to the invention include a copolymer of tetrafluoroethylene and hexafluoropropylene, a copolymer of tetrafluoroethylene and perfluorovinyl ether (e.g. PMVE, PPVE-1, PPVE-2 or a combination of PPVE-1 and PPVE-2), a copolymer of vinylidene fluoride and hexafluoropropylene, a copolymer of tetrafluoroethylene and vinylidene fluoride, a copolymer of chlorotrifluoroethylene and vinylidene fluoride, a copolymer of tetrafluoroethylene and ethylene, a copolymer of tetrafluoroethylene and propylene, a copolymer of vinylidene fluoride and perfluorovinyl ether (e.g. PMVE, PPVE-1, PPVE-2 or a combination of PPVE-1 and PPVE-2), a terpolymer of tetrafluoroethylene, hexafluoropropylene and perfluorovinyl ether (e.g. PMVE, PPVE-1, PPVE-2 or a combination of PPVE-1 and PPVE-2), a terpolymer

of tetrafluoroetinlsne, sdr*isnc or propylene and perfluorovinyl ether (e.g. PMVE, PPVE-1, PPVE-2 or a combination of PPVE-1 and PPVE-2), a terpolymer of tetrafluoroethylene, ethylene or propylene and hexafluoropropylene, a terpolymer of tetrafluoroethylene, vinylidene fluoride and hexafluoropropylene, a terpolymer of vinylidene fluoride, tetrafluoroethylene and perfluorovinyl ether (e.g. PMVE, PPVE-1, PPVE-2 or a combination of PPVE-1 and PPVE-2), and a copolymer of a copolymer of tetrafluoroethylene, ethylene or propylene, hexafluoropropylene and perfluorovinyl ether (e.g. PMVE, PPVE-1, PPVE-2 or a combination of PPVE-1 and PPVE-2).

As mentioned above, the modifier used in the invention may be added to the polymerization vessel in portions or in a continuous way. The modifier may be fed to the polymerization from a separate inlet or storage cylinder. Alternatively, a mixture of the modifier with a fluorinated monomer may be used to feed the modifier to the polymerization. The latter method may provide improved homogeneous incorporation of the modifier into the polymer leading to a more uniform distribution of long chain branches. Suitable fluorinated monomers with which the modifier can be admixed to feed to the polymerization include fluorinated olefins such as CTFE, HFP and perfluorovinyl ethers such as perfluoromethyl vinyl ether.

Preferably, the isolated perfluorinated fluorothermoplasts such as PFA and FEP may be post-fluorinated subsequent to the polymer workup. During post-fluorination, any remaining hydrogen, bromine and/or iodine atoms in the fluoropolymer can be replaced with fluorine atoms. Further, any unstable end groups such as carboxylic acid groups, COF groups, amide groups, -CF2CH2OH etc., which may during melt processing of the fluoropolymer decompose and form HF, can be converted into stable CF3 groups. Preferably, the post-fluorination is conducted under conditions sufficient such that not more than 30, preferably not more than 20 and most preferably not more than 10 unstable end groups per million carbon atoms are present in the fluorothermoplast. Accordingly, a highly inert perfluorinated fluorothermoplast may thereby be obtained. Post-fluorination of the dried polymer agglomerate or the melt pellets may be carried out according to any of the procedures known in the art. For example, post-fluorination may be carried out by any fluorine radical generating compound but is preferably carried out with fluorine gas. Thus, the fluorothermoplast may be contacted with the fluorine gas, which is preferably diluted with an

inert gas such as T±rog5ZL Typical fhiorinatioii conditions include the use of a fluorine/inert gas ratio of 1 to 100 voltnne%, typically 5 to 25%, a temperature of between 100 and 250°C and a gas pressure of 0.5 to 10 bar absolute. Preferably the fluorothermoplast is agitated during fluoridation. After the fluorination, the fluorothermoplast is typically sparged with an inert gas such as nitrogen to reduce the level of extractable fluorides in the fluorothermoplast to a desired level, e.g. less than 3 ppm by weight, preferably less than 1 ppm by weight.

The fluorothermoplasts are suitable for making a variety of articles and are in particular suitable in extrusion processing to produce articles. For example, the fluorothermoplasts can be used to make wires and cables in which they may present the advantage of having a high critical shear rate combined with a high elongational viscosity so that they can be rapidly processed and can be processed with high draw down ratios that may be used in wire and cable extrusion. Generally, these properties are obtained without sacrificing the mechanical properties. Furthermore because of the strain hardening properties that the fluorothermoplasts according to the invention may possess, any diameter fluctuations that may result at high processing speeds with a high draw down ratio in cable or wire extrusion generally disappear during the cable extrusion with the high drawing force applied to the cable or wire. This is to be contrasted with fluorothermoplasts that are linear in which case breaking of the cable insulation would occur under high drawing forces at those spots were the cable diameter is low as a result of diameter fluctuations occurring in the drawing process.

The fluorothermoplasts may further be used in coating applications such as for example for coating outdoor fabric, making of tubes such as for example fuel hoses, extrusion of films and injection molded articles.

The invention is further illustrated with reference to the following examples without however the intention to limit the invention thereto.

EXAMPLES

METHODS

The melt flow index (MFI), reported in g/10 min, was measured according to DIN 53735, ISO 12086 or ASTM D-1238 at a support weight of 5.0 kg and a temperature of

265 °C, or 372DC ahszsszxdj. The MFI was obtained with a standardized extrusion die of 2.1 mm diameter and a leneth of 8.0 Trim

A strain controlled ARES rheometer of Rheometry Scientific was used to record the dynamic mechanical data of the fluoropolymer in frequency sweep experiments. For the various frequency sweeps at the specific temperature in nitrogen atmosphere, a 25 mm parallel plate geometry was used and a strain typically ranging from 1 to 20% was applied. Zero shear viscosities rjo, reported in Pa*s, were extrapolated using the 4 parameter Carreau fit function of the orchestrator software. The phase angle at gel point 8 c, needed to evaluate the relaxation exponent n, is selected from the frequency where the the 1st derivative of 6(co) passes the maximum or the 2nd derivative passes zero.

Melting peaks of the fluororesins were determined according to ASTM 4591 by means of Perkin-Elmer DSC 7.0 under nitrogen flow and a heating rate of 10°C/min. The indicated melting points relate to the melting peak maximum.

The latex particle size determination was conducted by means of dynamic light scattering with a Malvern Zetazizer 1000 HSA in accordance to ISO/DIS 13321. The reported average particle size is the z-average. Prior to the measurements, the polymer latexes as yielded from the polymerisations were diluted with 0.001 mol/L KCl-solution, the measurement temperature was 20°C in all cases.

Solution viscosities of diluted polymer solutions was determined on a 0.16% polymer solution in methylethylketone (MEK) at 35°C in accordance to DIN 53726. A Connon-Fenske-Routine-Viskosimeter (Fa. Schott, Mainz/Germany) fulfilling ISO/DIS 3105 and ASTM D 2515 was used for the measurements, the Hagenbach correction was applied. The so-obtained reduced viscosities T|red. were converted into the intrinsic viscosity [TJ] using the Huggins equation Cnred.= [i\] + kH>
Critical shear rates, reported in reciprocal seconds (s"1), were determined at 265°C, or 372°C alternatively, according to ASTM D-3835-96 or ISO 11443 using a Goettfert capillary rheometer model "Rheotester 1000". A variety of plunger speeds were used in ascending order (usually starting from 10 s*1 and subsequently increasing by factor of 1.4). The melt was extruded through a capillary having the geometry of 1 mm diameter, 30 mm length and 90° entry angle. When constant flow conditions had been reached, which was monitored by a 500 bar pressure sensor, the extruded monofil was taken and visually inspected. The last shear

rate at which met rac-re ^25 not yet -visual as well as the first shear rate at which melt fracture was visually detectable were recorded

Transient uniaxial extensional measurements were obtained at 170°C using a Munstedt type elongational rheometer (described in J. Rheolog. Acta 17 (1978), p. 415 and J. RheoL 23 (1979), p. 421). The transient extensional data were collected over the extensional rate range 0.01 - 0.5 s"1. The maximum Hencky (true) strain achievable with this device is approximately 3.0 using cylindrical test specimens with initial nominal length of 22 mm and 4.8 mm diameter. These cylindrical test specimens were obtained by extruding monofils from the polymer with a standard MFI instrument at 190°C using a 4 mm diameter dye and 10.6 kg support weight. They were then bonded to the test clips using high-temperature UHU epoxy, mounted to the rheometer, and immersed to a test fluid bath at 170°C. The test fluid consisted of perfluoropolyether.

At a batch temperature of 170°C, the volume swell of fluoropolymer with the fluid (1.5%) as well as the difference of specific volumes of the fluid (0.630 g/cm3) and the fluoropolymer (0.605 g/cm ) is neglectible low (4% deviation). Once thermal equilibrium was achieved, an applied extensional rate deformed the sample and the resulting force was

monitored using a leaf spring-LVDT assembly. The so-obtained elongational viscosities r]e are reported in Pa*s as a function of time (in sec).

Polymer end group detection was conducted in analogy to the method described in US 4,743,658. Thin films (0.25 - 0.30 mm) are moulded at 350 °C using a heated platen press. The films are scanned on a Nicolet Model 510 Fourier Transform infrared spectrometer. 16 scans are collected before the transform is performed, all other operational settings used were those provided as default settings in the Nicolet control software. Similarly, a film of a reference material known to have none of the end groups to be analysed ("Teflon PFA 350 T") is moulded and scanned The reference absorbance spectrum is subtracted from the sample absorbance, using the interactive subtraction mode of the software. The -CF2 overtone band at 4.25 micrometers is used to compensate for thickness differences between sample and reference during this interactive subtraction. The difference spectrum, in two ranges - 5.13 to 5.88 micrometers (1950 to 1700 wave numbers) and 2.70 to 345 micrometers (3700 to 2900 wave numbers) - represents the absorbances due to reactive end groups. The number of end groups per million carbon atoms are determined via the equation:
