Repository: anandvc/allindianpatents

File: patents/228658-polymerization-process-for-preparing-co-polymers.html (part 1 of 2)
Indian Patents. 228658:POLYMERIZATION PROCESS FOR PREPARING (CO) POLYMERS

Indian Patents

Recently Granted Patents

  Recently Published Patents

Title of Invention	POLYMERIZATION PROCESS FOR PREPARING (CO) POLYMERS

Abstract	The present invention relates to a polymerization process for preparing a (co )polymer wherein one or more organic peroxides selected from the group consisting of diacyl peroxides, peroxyesters, peroxydicarbonates, and mixtures thereof are used in conjunction with one or more controlling agents selected from the group consisting of organic hydroperoxides, ethylenically unsaturated organic compounds, compounds with labile carbon-hydrogen bonds, ximes, and mixtures thereof, with the proviso that the solubility of the peroxydicarbonate(s) in water at DoC is at least 5 ppm, and wherein the process is an aqueous dispersion polymerization process wherein at least part of the one or more organic peroxides used as initiator is dosed to the reaction mixture at the polymerization temperature. The present invention relates to a formulation suitable for use in an aqueous dispersion polymerization process.	

Full Text	 

POLYMERIZATION PROCESS FOR PREPARING (CO)POLYMERS

The present invention relates to an aqueous dispersion polymerization process for preparing a (co)polymer wherein one or more organic peroxides are used as initiator (as a source of free radicals) in conjunction with an effective amount of one or more controlling agents. The invention also relates to formulations comprising organic peroxide(s) and an effective amount of said controlling agent(s) suitable for use in said aqueous dispersion polymerization process. The invention finally relates to (co)polymers obtainable by the dispersion polymerization process.

Over the years, there has been a large number of publications describing the polymerization of ethylenically unsaturated monomers using an organic peroxide as initiator. For example, US 5,155,192 discloses storageable and/or transportable compositions containing peroxydicarbonate to which an organic peroxide has been added to retard the decomposition of said peroxydicarbonate. The compositions of US 5,155,192 are suitable for use in the conventional mass, suspension, or emulsion (co)polymerization of ethylenically unsaturated monomers. In US 5,155,192 no further specifications of the peroxyd(carbonates to be used are given, such as their solubility or their half fife.

An unwanted side effect frequently observed in conventional polymerization processes is the formation of so-called fish eyes in the (co)pofymer. One explanation for fish eyes is that they are caused by small quantities of polymer material having a molecular weight that differs considerably from the average molecular weight of the rest of the polymer material. Due to a difference in melt property between said polymer material and the "average" polymer material, irregularities can occur in the final shaped polymer material. It will be clear that this phenomenon is undesirable, for example, for the transparency and uniformity of the final (co)polymer material, particularly in thin films. Furthermore, the presence offish eyes may even be detrimental to the strength

of this material. The presently known conventional polymerization processes have failed to resolve the fish eye problem of (co)polymers satisfactorily.

Hence, it is an objective of the present invention to provide a new process for preparing (co)polymers overcoming the drawbacks of conventional polymerization processes, which process is pre-eminently suited for preparing a (co)polymer with reduced levels offish eyes at high initiator loads.

US 2002/0123591 discloses the emulsion or suspension polymerization of vinyl chloride monomers, using an organic peroxide that is dosed at least partly to the polymerization mixture at the reaction temperature and wherein essentially all the peroxide has a half life of from 0.05 to 10 hour at the polymerization temperature. It is said that a low fish eye level is acquired using this polymerization process.

We have found that (co)polymers with a further reduced level of fish eyes are obtained in an aqueous dispersion polymerization process wherein one or more organic peroxides to be used as initiator are selected from the group consisting of diacyl peroxides; peroxyesters, specific peroxydicarbonates, and mixtures thereof, in conjunction with an effective amount of one or more suitable controlling agents selected from the group consisting of organic hydroperoxides, ethylenically unsaturated organic compounds that preferably cannot homo-polymerize (i.e. form polymers obtained by self-polymerization), compounds with labile carbon-hydrogen bonds, oximes, and mixtures thereof. More preferably, it is an aqueous suspension or emulsion polymerization process. Most preferably, it is an aqueous suspension polymerization process.

We have found that the level of fish eyes is reduced more than would be expected on the basis of US 2002/0123591 by using the process according to the present invention. This is probably due to a synergetic effect caused by using the organic peroxides, controlling agents, and process conditions according to the current Invention.

The term "controlling agent" is used to describe compounds and mixtures thereof that have a beneficial effect on the polymerization process wherein one or more organic peroxides are used as initiator, as a result of which a final polymer material having a reduced level of fish eyes is obtained. According to a non-binding theory, it is believed that the effect of the controlling agent can be explained at least partly by the fact that the controlling agent traps radicals initially formed by the initiator. In consequence, the remaining initiator has more time to distribute homogeneously in the polymerization reaction mixture, which eventually is beneficial to the reduction of the level offish eyes.

In one embodiment of the present invention, the polymerization process is a conventional aqueous dispersion polymerization process or an aqueous dispersion polymerization process wherein at least part of the one or more organic peroxides used as initiator is dosed to the reaction mixture at the polymerization temperature, wherein the one or more organic peroxides are selected from the group consisting of diacyl peroxides, peroxyesters, peroxydicarbonates, and mixtures thereof, in conjunction with an effective amount of one or more controlling agents selected from the group consisting of organic hydroperoxides, ethylenically unsaturated organic compounds that preferably cannot homo-polymerize, compounds with labile carbon-hydrogen bonds, oxirnes, and mixtures thereof, with the proviso that the solubility of the peroxydicarbonate(s) in water at 0°C is at least 5 ppm, as determined by the test described herein.

In a preferred embodiment of the present invention, in the polymerization process the one or more organic peroxides are selected from the group consisting of diacyl peroxides, peroxyesters, and mixtures thereof.

In a more preferred embodiment of the present invention, in the polymerization process the one or more organic peroxides are selected from the group consisting of organic peroxides having a half-life of at least 0,0001 hour and at most 1.0 hour at the polymerization temperature .

in yet another preferred embodiment of the process according to the invention, the solubility of the peroxyester and/or diacylperoxide in water at 0°C also is at least 5 ppm, as determined by the test described herein.

In a further embodiment, the present invention relates to a formulation suitable for use in an aqueous dispersion polymerization process of the present invention, said formulation comprising one or more organic peroxides selected from the group consisting of diacyl peroxides, peroxyesters, peroxydicarbonates, and mixtures thereof, and an effective amount of one or more controlling agents selected from the group consisting of organic hydroperoxides, ethylenically unsaturated organic compounds that preferably cannot homopolyrnerize, compounds with labile carbon-hydrogen bonds, oximes, and mixtures thereof, with the proviso that the solubility of the peroxydicarbonate(s) in water at 0°C is at least 5 ppm, as determined by the test as described herein.

In a preferred embodiment of the formulation, the solubility of the peroxyester and/or diacylperoxide in water at 0CC also is at least 5 pprn, as determined by the test described herein.

In yet a further embodiment, the present invention relates to a formulation suitable for use in an aqueous dispersion polymerization process of the present invention, wherein the formulation comprises one or more organic peroxides selected from the group consisting of organic peroxides having a half-life of at least 0.0001 hour and at most 1.0 hour at the polymerization temperature.

in a preferred embodiment, the invention relates to a formulation suitable for use in an aqueous dispersion polymerization process of the present invention, said formulation comprising one or more organic peroxides selected from the group consisting of diacyl peroxides of formula I as described below, and an effective amount of dibutyl maleate as controlling agent.

in another preferred embodiment, the invention relates to a formulation suitable for use in an aqueous dispersion polymerization process of the present invention, said formulation comprising one or more organic peroxides selected from the group of diacyl peroxides of formula I as described below, peroxyesters of formula II as described below, and mixtures thereof, and an effective amount of an organic hydroperoxide as controlling agent, provided that it does not relate to a formulation covered by patent application WO 2004/000799. More specifically, the invention relates to a formulation suitable for use in an aqueous dispersion polymerization process of the present invention said formulation comprising one or more organic peroxides selected from the group of diacyl peroxides of formula I as described below, peroxyesters of formula II as described below, and mixtures thereof, and an effective amount of an organic hydroperoxide as controlling agent, provided that it does not relate to a formulation comprising a peroxide of the formula R-0-C(0)-0-0-C(0)-0-R? wherein R and R' are independently selected from branched or non-branched, substituted or unsubstituted alkyl, alkenyl, or cycloalkyl C1-C20 hydrocarbon moieties and a phlegmatizing agent according to the formula R"HOCHR\", wherein R" and R"f are independently selected from hydrogen and the group consisting of linear or branched, substituted or unsubstituted, saturated or unsaturated C1-C12 alkane moieties and Rn and Rm may be connected to form a cyclic structure. Preferably, the formulation according to this invention is phlegmatiziing agent-free, which means that it contains less than 5 wt% on the total composition of the above phlegmatizing agent, preferably less than 4 wt%, more preferably less than 2 wt%, most preferably less than 1 wt%.

The controlling agent

Hydroperoxides that are suitable for use as controlling agents in the present invention are well-known compounds, many of which are commercially available. They are of the general formula ROOH, wherein R represents an organic group, but not a hydrogen atom, more particularly wherein R represents

a branched or non~brancheds substituted or unsubstituted alky] group, aikenyl group, aikynyl group, or cycloalkyl group, R generally does not have more than 40 carbon atoms, preferably not more than 20 carbon atoms, and more preferably not more than 12 carbon atoms. As examples of suitable substituents of the R group may be mentioned the hydroperoxy group, the phenyl group, and the hydroxyl group. Examples of particularly preferred hydroperoxides include methyl hydroperoxide, ethyl hydroperoxide, n-propyl hydroperoxide, isopropy! hydroperoxide, sec-butyl hydroperoxide, isobutyl hydroperoxide, l-phenyi-1-hydroperoxy ethane, benzyl hydroperoxide, methylethyl ketone hydroperoxide, i.e. a mixture of 2,2'-dihydroperoxy-2-2*-di~n~butyl peroxide and 2,2-dihydro-peroxy butane, cyclohexanone hydroperoxide, i.e. a mixture of 1,T-dihydro-peroxy-1,1!-dicyclohexyl peroxide and 1,1-dihydroperoxy cyclohexane, and cyclohexyl hydroperoxide. It is preferred to use tertiary hydroperoxides, i.e. hydroperoxides having one or more hydroperoxy groups linked to tertiary carbon atoms. Examples of particularly preferred tertiary hydroperoxides are tert-butyl hydroperoxide (TBHP), tert-amyl hydroperoxide (TAHP), 1,13,3-tetramethylbutyl hydroperoxide (TMBH), 2-hydroperoxy-2-methyl pentane, 2-hydroperoxy-2-methy!-3-butene, 2-hydroperoxy-2,4,4-trimethyl pentane, 2,5-dihydroperoxy-2,5-dimethyl hexane, 235-dihydroperoxy-2,5-dimethyI-3-hexyn: 2,6-dihydroperoxy-4-hydroxy-2)6-dimethyl heptane, 2-hydroperoxy~4-hydroxy-2-methyl butane, 2-hydroperoxy-4-hydroxy-2-methyl pentane, 2-hydroperoxy-4-hydroxy-2-methyl heptane, 3-ethyl-3~hydroperoxy-5~hydroxy hexane, cumyl hydroperoxide (2-phenyI-2-hydroperoxy propane), m- and p-isopropylcumyl hydroperoxide, m- and p-(tert~butylperoxy isopropyl)cumyl hydroperoxide, 1-hydroperoxy-1-methyl cyclohexane, 1-hydroperoxy-5-hydroxy-1,3t3-trimethyI cyclohexane, p-menthane hydroperoxide, and pinane hydroperoxide. According to the present invention, use may also be made of mixtures of hydroperoxides as stabilizing agents. The most preferred organic hydroperoxides for the present invention are TBHP, TAHP, and TMBH.

Examples  of ethylenically  unsaturated  organic  compounds that  preferably cannot homopolymerize for use in the present invention are selected from the

group consisting of dialkyl maleates, dialkyl fumarates, a-olefins, st/rene, a-methylstyrene, rx-unsaturated ketones represented by formula (IV):

wherein R17 can be selected from hydrogen, aikyl, alkenyl, and aryl, Rn8 can be selected from hydrogen, aikyl, and aryl, R19 can be selected from hydrogen and alkyl, R20 can be selected from hydrogen, OH, and OR21, and R21 can be selected from alkyl and ary!, or R17 and R19 can form a cycloalkenyl or oxa-cycloalkenyl moiety, and compounds represented by formula (V):

wherein R22 and R23 are the same or different and are selected from the group consisting of hydrogen, alkyl of 1 to 4 carbons, cycloalkyl of 5 to 10 carbons, aryl of 6 to 10 carbons, aralkyl of 7 to 11 carbons, alkenyl of 2 to 6 carbons, bromo and chloro; and wherein Z is -ON or -C=C-R24, wherein R24 is selected from the group consisting of hydrogen, alkyl of 1 to 4 carbons, cycloalkyl of 5 to 10 carbons, alkenyl of 2 to 6 carbons, aralkyl of 7 to 11 carbons, and aryl of 6 to 10 carbons. Preferred compounds are dibutyl maleates

Examples of compounds with labile carbon-hydrogen bonds that are suitable for use in the present invention are selected from the group consisting of p-dicarbonyl compounds and cyclic a-diketone compounds, including diethyl malonate and acetyl acetone, as mentioned in EP-0,810,213-A2, aliphatic aldehydes, and aromatic aldehydes. Preferred are diethyl malonate and acetyl acetone

Examples of oximes that are suitable for use in the present invention are selected from the group consisting of compounds represented by formula (VI):

wherein R25 and R2° are independently selected from the group consisting of hydrogen, branched or unbranched, substituted or unsubstituted aikyl containing 1 to 22 carbon atoms or alkenyl containing 2 to 22 carbon atorns: unsubstituted or substituted phenyl, or R25 and R26 taken together with the carbon atom to which they are attached can form a substituted or unsubstituted cycloalkyl ring containing 4 to 8 carbon atoms; or R25 can be -C(R27)=N-OH wherein R27 can be hydrogen, branched or unbranched, substituted or unsubstituted aikyl containing 1 to 22 carbon atoms or alkenyl containing 2 to 22 carbon atoms, unsubstituted or substituted phenyl, or R2' taken together with R25 and the carbon atom to which R26 is attached can form a substituted or unsubstituted cycloalkyl ring containing 4 to 8 carbon atoms.

Preferred controlling agents for use in the present invention are hydroperoxides and ethylenically unsaturated organic compounds that preferably cannot homopolymerize. More preferred controlling agents are hydroperoxides and dibutyl maleate. The most preferred controlling agents are hydroperoxides.

The (effective) amount of controlling agent to be used in the process of the present invention is dependent on the type of controlling agent and the type of organic peroxide used. Typically, the amount of controlling agent used is 0.3-45 wt0/©, based on the weight of organic peroxide. When a hydroperoxide is used as controlling agent, the amount preferably is 0,3-3 wt%, more preferably 0,5-15 wt%, and most preferably 07-1.5 wt%. When an ethylenically unsaturated compound such as dibutyl maleate is used as the controlling agent, the amount preferably is 4-45 wt%, more preferably 5 to 25 wt%( and most preferably 8-15

wt%, based on the weight of the organic peroxide. For control of a process in which diisobutyryl peroxide is used and wherein the controlling agent is TBHP, the amount of TBHP used typically is in the range of 0.3-2 wt%, based on the amount of diisobutyryl peroxide, whereas for control of a process in which diisobutyryl peroxide is used and wherein the controlling agent is dibutyl maleate, the amount of dibutyl rnaleate used typically is 5-20 wt%, based on the amount of diisobutyryl peroxide.

In order to control the polymerization process, all or part of the controlling agent can be dosed to the reactants forming the polymerization reaction mixture. The controlling agent may be added to the polymerization reaction mixture separately or in admixture with one of the other compounds, such as in admixture with the one or more organic peroxides. In a preferred embodiment of the present invention, the controlling agent is admixed with the one or more organic peroxides to be used in the polymerization reaction selected from the group consisting of diacyl peroxides, peroxyesters, peroxydicarbo nates, and mixtures thereof, prior to use thereof in said reaction. This admixing results in a formulation comprising organic peroxide and controlling agent The formulation can be a solution of organic peroxide and/or controlling agent or it can be a suspension or emulsion of organic peroxide and/or controlling agent. Such a formulation has several advantages, such as improved stability of the peroxide formulation, as is described in US 5,155,192. More specifically, in order to comply with the rules relating to storage and/or transportation of organic peroxide compositions, such formulations must be stored and transported at 20°C below the self-accelerating decomposition temperature (SADT) of the organic peroxide. The SADT is an internationally accepted parameter from which the maximum temperature at which goods are allowed to be transported can be derived, For practical and economical reasons the maximum storage temperature should not be below approximately ~20oC} meaning that the SADT should be at least 0°C. This often implies a limitation with regard to the concentration of the peroxide formulation. The addition of a stabilizing controlling agent to the organic peroxide composition generally results in a

significant increase in the SADT of the stabilized organic peroxide composition. Consequently, the concentration of the organic peroxide can be increased to some extent (which lowers the SADT), or the transport temperature can be increased, which leads to reduced organic peroxide transport costs.

in addition to its controlling effect on the polymerization process, said controlling agent can also have a positive effect on the uncontrolled thermal decomposition behaviour of the organic peroxide. In order to test the influence of the controlling agent on the stability of an organic peroxide, a so-called mini-HAST test is performed. In a mini-HAST test as meant in this specification, typically a Dewar vessel with a volume of 100 ml is charged with 50 g of a sample comprising the organic peroxide to be tested, optionally in the presence of one or more controlling agents. Next, a Temperature v. Time profile of the sample is measured in order to determine the stabilizing effect of the respective controlling agent used, A blank sample, i.e. a sample with no controlling agent present, is also analyzed to serve as a point of reference,

The organic peroxides

Preferred organic peroxides that are particularly suitable for the process of the present invention are selected from the group of consisting of:

-  diacyl peroxides of formula (I)

wherein R1-R6 are independently selected from the group consisting of hydrogen, halogens, alkoxy groups, and saturated or unsaturated, linear or branched, substituted or unsubstituted alky!, alkaryl, and aralkyl moieties, and wherein two of R1-R3 of R1C(R2)R3 and/or two of R4-R6 of R4C(R5)R6 can  be  linked to form  a  cyclic  structure  which  can  be saturated  or

unsaturated and optionally may be substituted with one or more independently chosen groups R2S, which R28 is selected from the group consisting of hydrogen, halogens, alkoxy groups, and saturated or unsaturated, linear or branched, substituted or unsubstituted alkyl, alkaryl and aralkyl moieties, with the proviso that at most one of R1C(R2)R3 and R4C{R5)R6isCH3j peroxyesters of fonnula (II)

wherein R7~R9 are independently selected from the group consisting of hydrogen, halogens, alkoxy groups, and saturated or unsaturated, linear or branched, substituted or unsubstituted alkyl, alkaryl, and aralkyl moieties, with the proviso that R7C(R8)R9 is not CH3, wherein Vuo of R7-R9 can be linked to form a cyclic structure which can be saturated or unsaturated and optionally may be substituted with one or more independently chosen groups R295 which R29 is selected from the group consisting of hydrogen, halogens, alkoxy groups, and saturated or unsaturated, linear or branched, substituted or unsubstituted alkyl, alkaryl, and aralkyl moieties, and wherein R10 is selected from the group consisting of saturated or unsaturated, substituted or unsubstituted, linear or branched alkyl, alkaryl, and aralkyl moieties,

peroxydicarbonates having a solubility in water at 0°C of at least 5 ppm of formula (111):

wherein R11-R16 are independently selected from the group consisting of hydrogen, halogens, and saturated or unsaturated, linear or branched,

substituted or unsubstituted alky], alkaryl, and aralkyl moieties, and wherein two of R11-R13 of R11C(R12)R13 and/or two of R14-R15 can be linked to form a cyclic structure which can be saturated or unsaturated and optionally may be substituted with one or more independently chosen groups R30, which R30 is selected from the group consisting of hydrogen, halogens, alkoxy groups, and saturated or unsaturated, linear or branched, substituted or unsubstituted alkyl, aikaryl, and aralkyl moieties, and - mixtures of diacyl peroxide(s) of formula (I), peroxyester(s) of formula (II), and/or peroxydicarbonate(s) of formula (III).

More preferred peroxydicarbonate(s) of formula (111) above and mixtures thereof with percxyester(s) of formula (II) and/or diacylperoxide(s) of formula (I) are those wherein R11-R16 are independently selected from the group consisting of hydrogen, halogens, and saturated or unsaturated alkyl moieties wherein the number of carbon atoms is at most 4, and wherein two of R11-R1t3 of R11C(R12)R13 and/or two of R14-R16 can be linked to form a cyclic structure which can be saturated or unsaturated and optionally may be substituted with one or more independently chosen groups R30t which R30 is selected from the group consisting of hydrogen, halogens, alkoxy groups, and saturated or unsaturated, linear or branched, substituted or unsubstituted alkyl, aikaryl, and aralkyl moieties.

If a mixture of organic peroxides is used, it is preferred to select one or more organic peroxides from the group of diacyl peroxides or the group of peroxy-esters or the group of peroxydicarbonates, although it is also possible to select one or more organic peroxides from at least two of these groups of diacyl peroxides, peroxyesters, and peroxydicarbonates.

If the selection is made from the group of diacyl peroxides, particularly preferred diacyl peroxides for use in the process of the present invention are selected from the group wherein R1-R5 are independently selected from the group consisting of hydrogen, alkoxy groups, and saturated or unsaturated, linear or

branched alky!, alkaryl, and aralkyl moieties, with the proviso that at most one of R1C(R2)R3 and R4C(R5)R6 is CH3. More preferred are diacyl peroxides wherein R1-R6 are independently selected from the group consisting of linear or branched alkyl moieties. Although R1-R6 may all be independently selected, it is preferred to use a symmetric diacyl peroxide. Most preferred is the use of just one diacyl peroxide, although it is also possible to use a mixture of diacyl peroxides. The most preferred diacyl peroxide for use in the process of the present invention is diisobutyryl peroxide, wherein R1 and R4 are hydrogen and R2, R3, R5, and R6 are methyl.

If the selection is made from the group of peroxyesters, particularly preferred peroxyesters for use in the process of the present invention are selected from the group wherein R7-R9 are independently selected from the group consisting of hydrogen, alkoxy groups, and saturated or unsaturated, linear or branched alkyl, alkaryl, and aralkyl moieties, with the proviso that R'C(RS)R9 is not CH3, and wherein R10 is selected from the group consisting of saturated or unsaturated, substituted or unsubstituted, linear or branched alkyl moieties. More preferred are peroxyesters wherein R7-R9 are independently selected from the group consisting of linear or branched alkyl and alkoxy moieties and wherein R10 is tert-butyl, tert-amyl, tert-octyl, or 1,1-dimethyl~3-hydroxy-butyL Most preferred is the use of just one peroxyester, although it is also possible to use a mixture of peroxyesters. The most preferred peroxyester for use in the process of the present invention is tert-amyl peroxy methoxy acetate.

If the selection is made from the group of peroxydicarbonates having a solubility in water at 0°C of at least 5 ppm, particularly preferred peroxydicarbonates for use in the process of the present invention are selected from the group wherein R11-R16 are independently selected from the group consisting of hydrogen, and saturated or unsaturated, linear or branched alkyl moieties. Although R11C(R12)R13 and R14C(R15)R16 are preferably identical, the invention is not limited to these symmetrical peroxydicarbonates. Most preferred is the use of just one peroxydicarbonate, although it is also possible to use a mixture of

peroxydicarbonates. The most preferred peroxydicarbonates are di-sec-butyl peroxydicarbonate and diethyl peroxydicarbonate.

Although a great many combinations of one or more organic peroxides with one or more controlling agents are possible, for a very effective reduction of fish eye levels in (co)polyrners one or more organic peroxides selected from the group consisting of peroxyesters, diacyi peroxides, and mixtures thereof with one or more hydroperoxides or dibutyl maleate is preferred. One or more organic peroxides selected from the group consisting of peroxyesters, diacyi peroxides, and mixtures thereof with one or more hydroperoxides are more preferred. For an even more effective reduction of fish eye levels in (co)polymers, a combination of a diacyi peroxide with a hydroperoxide is particularly preferred. Fish eye levels in (co)polymers are most effectively reduced if diisobutyryl peroxide is used as organic peroxide in combination with TBHP as controlling agent

Because of their relatively high half-life period at the process temperature, many conventional initiators require long reaction times, which is undesirable for certain polymerization processes, for example continuous dosing (CD) polymerization processes, as further explained below. The term "half-life" relates to the time required for decomposition of 50% of the original amount of compound at a given temperature. The disadvantage of long reaction times cannot be eliminated satisfactorily by increasing the concentration, since this typically results in unreacted initiator ending up in the final (co)poiymer. A way to overcome this problem is to use so-called "extremely fast initiators", such as diacy! peroxides of formula (I), peroxyesters of formula (II), and peroxydicarbonates of formula (III). The extremely fast initiators are characterized by very short half-life periods at the polymerization temperature. The preferred half-life of the organic peroxide used in the present invention is at least 0.0001 hour and at most 1.0 hour at the polymerization temperature. More preferably, the half-life is at most 0.8 hours, even more preferably the half-life-is at most 0.5 hours, and most preferably the half-life of the organic peroxide is at

most 0.3 hours at the polymerization temperature. Particularly suitable, especially for CD polymerization processes, are organic peroxides having a half-life of 0.01-0.2 hours at the polymerization temperature.

in a preferred embodiment of the present invention, the organic peroxide (initiator) is dosed to a reactor during the polymerization process. Dosing of an extremely fast initiator to a polymerization reaction allows improved control of the polymerization rate, higher polymerization rates leading to an increased space-time yield of polymerization reactors, and results in the process leading to a polymer with very low residual initiator levels. It is to be understood that the word "dosing" is used to describe the step of adding organic peroxide to the polymerization reaction mixture at polymerization conditions. The dosing can be done intermittently during the polymerization over a period of time wherein at least 20%, preferably at least 40%, even more preferably at least 60% of all monomer used in the process is polymerized, meaning that at least two portions of initiator are added to the reaction mixture. Alternatively, the addition can be continuous (i.e. a continuous dosing polymerization process), meaning that for a certain period of time the initiator is continuously added to the reaction mixture. Combinations of these techniques are also possible. An example of a combination of such techniques includes, for instance, a process wherein the initiator is first added continuously, then the addition is stopped, and then it is added continuously again. If an intermittent operation is selected, there are at least 2, preferably at least 4, more preferably at least 10, and most preferably at least 20 moments at the polymerization temperature at which the initiator is dosed. Most preferably, the organic peroxide is dosed continuously and/or intermittently from the start of the polymerization reaction, preferably after at least 5%, more preferably at least 10%, even more preferably at least 20%, most preferably at least 30% of the monomer(s) has already been polymerized and wherein during the dosing period at least 2%, preferably at least 5%, more preferably at least 10%, even more preferably at least 20%, even more preferably still at least 30%, and most preferably at least 50% of all rnonomer(s) used in the process is polymerized. It is also possible to add up to 90 wt% of said organic peroxide (or

mixture of organic peroxides), based on the total amount of organic peroxide(s) used in the polymerization process, at the start of the polymerization. Preferably, at most 80 wt% of said maximum amount is added at the start of the polymerization, more preferably at most 70 wt%, and most preferably at most 85 wt%. As in a preferred embodiment the controlling agent is added to the reaction mixture in admixture with the one or more organic peroxides it is added to the reaction mixture in the same preferred way as the organic peroxide. If, however, the controlling agent is added to the reaction mixture separately, it also is preferably added to the polymerization reaction mixture as indicated above for the one or more organic peroxides.

The initiator used in the polymerization reaction serves as a source of free radicals. The formation of a free radical is followed by the radical's reaction with a monomer, which is the actual initiation of the polymerization. It will be obvious that for efficient progress of the polymerization reaction, it is important to have good interaction of the initiator with the monomer during the polymerization reaction. This particularly is an issue for aqueous dispersion processes such as suspension or emulsion polymerization processes, wherein the reaction mixture typically is a suspension or (micro-)emulsion of monomer in water, since in these processes an aqueous and a non-aqueous phase are present It is noted that for the present process the solubility of the organic peroxide (the initiator) in water should be relatively low. If the solubility of the organic peroxide in the aqueous phase is too high, the result is that there is no, or only very minor, interaction of the organic peroxide with the monomer phase. On the other hand, the solubility should not be too low either, since in that case the redistribution of the organic peroxide may take too much time, as a result of which the effect of the controlling agent is negligible, Preferably, the organic peroxide used as initiator for the present polymerization process has a solubility in water of 5-10,000 ppm at 0°C, more preferably the solubility in water is 15-1500 ppm at 0°C, and most preferably the solubility in water is 20-1,000 ppm at 0°C.

The amount of organic peroxide to be used as initiator in the polymerization process of this invention is within the range used in conventional polymerization processes. Typically, from 0.005-2 wt% of initiator, preferably 0.01-1 wt%, more preferably 0.01-0.5 wt%, based on the weight of ethylenicaliy unsaturated monorner(s) {vide infra) to be polymerized, is used. It is noted that the organic peroxide used as initiator may be used in combination with other (conventional) initiators.

In a preferred embodiment of the present invention, the organic peroxide(s) is/are liquid or in solution at the polymerization temperature. The term "solution" here means a homogeneous mixture of the organic peroxide(s) in an (organic) solvent. One or more suitable solvents can be used to dissolve and dilute the initiator. Preferably, such solvents are easily removed during the steps in which the polymer is worked up after the polymerization process, as is the case for alcohols, or they are of such a nature that it is acceptable to leave them as a residue in the final polymer, as is the case for solvents that are desired plasticizers for the final polymer material. Furthermore, it can be advantageous, but is not necessarily required, that such solvents do not adversely affect the thermal stability of the initiator dissolved therein, as can be verified by analyzing the half-life temperature of the initiator in said solvent and without said solvent. An example of such a solvent is isododecane. In another preferred embodiment of the present invention, the organic peroxide is dosed to the polymerization process as an organic peroxide dispersion, preferably an aqueous organic peroxide dispersion.

Preferred embodiments of the formulations according to the present invention are formulations of the one or more organic peroxides and the controlling agent in an (organic) solvent, wherein the solvent is a solvent as further specified in the paragraph above.

It is noted that when the term "polymerization temperature" is used, this is the temperature at which the majority of all monomer (i.e. more than 50 wt%,

preferably more than 60 wt%f most preferably more than 75 wt% of the monomer to be polymerized) is polymerized. It is known that the polymerization temperature set-point can be varied over time. Known temperature variations for polymerizations of vinyl chloride include an intentionally higher temperature when the polymerization is started and/or a higher temperature upon pressure drop, both used to increase the reactor output. If a variation in the polymerization temperature is applied, then the polymerization temperature is considered to be the average temperature over time. It is noted that also in the process of the present invention, the polymerization temperature set-point during the start-up and pressure drop stages may be higher than the average polymerization temperature set-point

The process of the present invention is pre-eminently suited for the (co)polymerization of one or more ethylenicaily unsaturated monomers, such as (meth)acrylic acid (esters), styrene, vinyl acetate, acrylonitrile, vinyl chloride monomer (VCM), and the like. Preferably, the process according to the invention involves the polymerization of monomer mixtures comprising at least 50 wt% of VCM, based on the weight of all monomer(s). In this preferred process, preferred comonomers for use are of the conventional type and include vinylidene chloride, vinyl acetate, ethylene, propylene, acrylonitrile, styrene, and (meth)acrylates. More preferably, at least 80 wt% of the monomer(s) being polymerized is made up of VCM, while in the most preferred process the monomer consists essentially of VCM. As is known in the art, the polymerization temperature of such processes largely determines the molecular weight of the final polymer.

The polymerization process can be conducted as a mass process wherein the reaction mixture is predominantly monomer, as a suspension process wherein the reaction mixture typically is a suspension of monomer in water, or as an emulsion or micro-emulsion process wherein the monomer typically is emulsified in water. In the suspension or emulsion process of the invention, the usual additives may have to be used, such as surfactants), protective colioid(s), anti-fouling agent(s); pH-buffer(s), and the like.

The polymerization process of the invention is preferably conducted at a temperature in the range of 30-80°C, more preferably in the range of 40-70°C For these temperature ranges an organic peroxide is selected that has a half-life of at most 0.8 hours at the process temperature. The polymerization reaction time can vary from about 0.5 to about 15 hours, and is preferably from 0.8-10 hours.

A reduced level of fish eyes according to this invention means that in comparison with the exact same polymerization without the controlling agent, the number of fish eyes is reduced by at least 15%, preferably at least 20%, more preferably at least 25%, most preferably at least 30%.

In absolute terms a reduced level offish eyes preferably means a level below 120 fish eyes/10 dm2, more preferably the level is below 100 fish eyes/10 dm2, even more preferably below 70 fish eyes/10 dm2, still more preferably below 50 fish eyes/10 dm2, most preferably below 40 fish eyes/10 dm2.
