Repository: anandvc/allindianpatents

File: patents/228672-highly-insulating-and-fireproof-coating-material-for-casting-moulds.html (part 1 of 2)
Indian Patents. 228672:HIGHLY INSULATING AND FIREPROOF COATING MATERIAL FOR CASTING MOULDS

Indian Patents

Recently Granted Patents

  Recently Published Patents

Title of Invention	HIGHLY INSULATING AND FIREPROOF COATING MATERIAL FOR CASTING MOULDS

Abstract	The present invention relates to sizing compositions which comprise a solvent component and a solids component wherein the solvent component comprises as main component water or one or more alcohols, and the solids component comprises as main component a mixture of metakaolinite and pyrophyllite, which can be applied onto casting moulds, casting moulds comprising these sizing compositions and the use thereof, in particular in centrifugal casting processes and large-scale casting processes.	

Full Text	FORM  2

THE PATENT ACT 1970 (39 of 1970)

&

The Patents Rules, 2003  COMPLETE SPECIFICATION

(See Section 10, and rule 13)

1.  TITLE OF INVENTION

HIGHLY  INSULATING AND  FIREPROOF  COATING  MATERIAL  FOR  CASTING MOULDS

2.  APPLICANT(S)

a)	Name  :

b)	Nationality :  

c)	Address  :

ASHLAND-SUEDCHEMIE-KERNFEST GMBH

GERMAN Company

DIESELSTRASSE 35-41,

424 8 9 WUELFRATH,

GERMANY

3.  PREAMBLE TO THE DESCRIPTION

The following specification particularly describes the invention and the manner in which it is  to be  performed : -

The present invention relates to coating materials or sizing compositions comprising a solvent component and a solids component, wherein the solids component comprises metakaolinite and pyrophyllite, which can be applied to casting moulds, casting moulds comprising the sizing compositions, and the use thereof, in particular in centrifugal casting processes, and large-scale casting processes.

Liquid molten materials are transferred by casting into geometrically defined articles having certain workpiece properties. Most of the products of the iron and steel industry as well as the workpieces of the nonferrous-metal industry pass through casting processes for a first shaping. A prerequisite for the production of mould castings is inter alia the manufacture of casting moulds for the uptake of the molten mass, the casting moulds being very complicated to some extent. The casting moulds are subdivided into broken moulds which mostly consist of a mineral fireproof granular base material having a binder and often also various further additives, e.g. for achieving good casting surfaces, the broken moulds being destroyed after every casting, and permanent moulds with which a large number of mould castings can be produced in each case. Washed classified quartz sand and in certain cases also chromite, zirconite and olivine sand is used as fireproof granular base material for broken moulds. Apart from that also moulding materials on the basis of chamotte as well as magnesite, sillimanite, corundum and the like are used. The binder for the moulding sands may be inorganic or organic. Broken moulds are mainly produced from bentonite-bonded moulding materials for smaller moulds or synthetic resin-bonded moulding materials for larger moulds, which have to be mechanically compressed for achieving sufficient stability. Especially cast iron as well as unalloyed and alloyed steels but also copper, aluminium, graphite, sintered metals and ceramic materials have proven of value as moulding material for permanent moulds, depending on the field of application. Ingot mould casting, pressure die casting, centrifugal casting and continuous casting processes are among the permanent moulding processes.

A process for the production of casting moulds and cores made of synthetic resin-bonded moulding sand comprises for example the production of a basic mould or a basic core from the moulding sand and the application of a fireproof mould coating containing fireproof inorganic components, which is also called size, at least onto the surfaces of the basic

2

mould/basic core which are contacted with the casted metal. On the one hand, the mould coatings serve for influencing the surface of the mould, improving the appearance of the mould casting, metallurgically influencing the mould casting and/or avoiding defects in casting. Furthermore, these coatings or sizes have the function to chemically isolate the mould from the liquid metal during casting, whereby any adhesion is prevented and the subsequent separation of the mould and the casting is enabled. Moreover, the size guarantees a thermal separation of the mould and the casting. If this function is not fulfilled, a metal mould is, e.g., subjected to such thermal load during the consecutive casting processes that it is destroyed ahead of time. The heat transfer can be specifically used to influence the cooling of the casting. For the production of metal parts, for example made of cast iron, inter alia the large-scale casting process and the centrifugal casting process are used. During the large-scale casting process enormous metallostatic pressures act on the mould and the core which are also subjected to temperature load for a very long time. Therefore, especially in this process, the size has a very exposed protection function in order to prevent the infiltration of the metal into the moulding sand (penetration), breaking of the cores (leaf ribs) or a reaction with the moulding sand (burning-in). In the centrifugal casting process the casting metal is filled into a tubular or annular ingot mould rotating on its axis, wherein it is formed to, e.g., cans, rings and tubes by the exposure to centrifugal force. It is absolutely necessary that the casting completely solidifies before it is removed from the mould so that a rather long contact time between mould and casting is required. In this case the mould is coated with an insulating size in the form of a single-layered or multi-layered coating.

The commonly used sizes contain for example clays, quartz, diatomite, cristobalite, tridymite, aluminium silicate, zirconium silicate, mica, chamotte and also coke and graphite as base materials. These base materials constitute the functional portion of the sizes, which cover the surface of the mould and close the pores so that the casting metal cannot penetrate.

Due to its high insulating capacity products made of silica and diatomite are often preferred, since their production costs are low and their availability is good.

Presently, there are three processes for producing centrifugally cast pipes:

One process uses a powder size based on inoculant and graphite, sometimes with portions

3

of aluminium. This size is distributed by means of a sliced tube filled with the powder size by spinning in the rotating ingot mould. A further process uses a finished size based on water with the fireproof substances zirconium silicate, aluminium silicate and/or aluminum oxide. This size is sprayed onto the hot rotating ingot mould in one or more operations from a pressure vessel via a splash lance having a spray or flood nozzle. A further process uses a prepared water size of fillers consisting of calcined diatomite (such as for example the commercially available products Celite, Dicalite) with bentonite and water.

Centrifugal casting sizes, which are essentially used today are based on diatomite. However, the rotation of the mould during the centrifugal casting process and the aftertreatment of the casting often effect that a part of the size reaches the environment. Dust forms of diatomite, burnt diatomite and products which develop during the baking of diatomite, such as e.g., cristobalite-containing fine dust, are meanwhile classified as producing silicosis and also being carcinogenic. This is a high risk potential for the employees at work. Thus, there is a high need for another highly insulating and at the same time fireproof coating material for mould coatings.

EP-B-0 806 258 describes a process for producing an insulating coating for metal moulds for the casting of iron-containing metals, wherein at least one undercoating is applied onto the surface of the mould, and wherein a top coating is applied onto the undercoating, wherein the top coating contains metakaolin and is completely or partially rebuild during every casting operation. However, the pure use of metakaolin in the centrifugal casting process led to jamming of the tubes and the tubes could not be drawn sufficiently.

FR-A-2 829 048 describes a sizing composition comprising water, metakaolin, activated sodium or calcium bentonite, neutralized copra fatty acid, an ethoxylated fatty alcohol and ethoxylated nonylphenole. The drawing of the tubes from the ingot mould using such a composition is often very difficult.

Therefore, it was an object of the present invention to provide a sizing composition which essentially does not contain diatomite and which leads to good results, especially in a centrifugal casting process and large-scale casting process.

An aspect of the present invention relates to sizing compositions (coating materials) for

4

casting moulds, comprising a solvent component and a solids component, wherein the solids component comprises as main component a mixture of metakaolinite and pyrophyllite. Preferably, this sizing composition contains less than 5 wt.-%, more preferably less than 3 wt-%, still more preferably less than 1 wt.-%, based on all components of the sizing composition, and most preferably no diatomite. In further preferred embodiments the solids component of the sizing composition according to the invention comprises a mixture of metakaolinite and pyrophillite in a ratio of 1:3 to 20:1, preferably 1:1 to 14:1, more preferably 1:1 to 10:1, still more preferably 2:1 to 6:1, and most preferably in a ratio of 2:1 to 5:1.

A further preferred embodiment of the sizing composition according to the invention further comprises at least one further component selected from the group consisting of bentonite and hectorite. Optionally, the size according to the invention may further comprise binders, wetting agents, anti-foaming agents, pigments, dyes and biocides.

A further aspect of the present invention relates to casting moulds comprising a top coating on at least one part of the surfaces of the casting moulds, which will come into contact with the casting metal, the top coating being produced by applying and drying a sizing composition according to the invention. In a further embodiment of a casting mould the top coating according to the invention is applied onto an undercoating and optionally to further surface portions of the casting mould which are free of the undercoating, wherein in a preferred embodiment the undercoating is also obtained from a sizing composition according to the invention.

A further aspect of the present invention refers to centrifugal casting processes and large-scale casting processes using casting moulds that have at least one top coating which is obtained from a sizing composition according to the invention.

A further aspect of the present invention relates to a process for the production of a casting mould. In one embodiment a layer of the sizing composition according to the invention is applied once or more times to at least one surface portion or to the complete surface of the casting mould, which will come into contact with the casting metal, and dried. In another embodiment first of all at least one layer of an undercoating is applied to the surface of the basic casting mould or to surface portions thereof, and the sizing composition for producing

5

the top coating is subsequently applied to this undercoating and optionally further surface portions of the basic casting mould and dried. In a further embodiment also a sizing composition according to the invention is used for the preparation of the undercoating, wherein the composition of the sizing composition for preparing the undercoating can be the same or different from that of the sizing composition for preparing the top coating. Often zirconium silicate-containing sizes are used for undercoatings, which optionally also form an additional protection for the basic casting mould due to an increased tendency to penetrate into the background.

In preferred embodiments the casting moulds according to the invention are used for the production of tubes, cylinder liners, engines and engine components, machine beds and turbines.

The present invention is based on the surprising finding that the sizing compositions according to the invention, comprising a solids component which comprises as main component a mixture of metakaolinite and pyrophyllite, lead to similarly good and better casting results than sizing compositions the solids component of which contains diatomite as main component. Advantages of the size according to the invention in comparison to diatomite-containing sizes in centrifugal casting are particularly aspects concerning health, security and marking. It is not known that metakaolinite and pyrophyllite have the high risk potential described for diatomite. In addition to the above, diatomite-containing substances possibly have to be marked as being dangerous to health, and diatomite, which, for example, is brushed off or shot-blasted from castings, has to be disposed of only as hazardous waste in the future. The mixture according to the invention furthermore has the advantage that due to its chemical composition it is fireproof and inert. Compared to zirconium sizes and also pure pyrophyllite sizes, a metakaolinite/pyrophyllite mixture shows excellent properties in large-scale casting due to the reactivity of metakaolinite with pyrophyllite and the refractability and fineness of grain (impregnation of the sand cavities) of the metakaolinite. Especially the high insulating values of the pyrophyllite/metakaolinite mixture effect a very good protection against so-called leaf ribs which can often be observed with quartz sand due to the thermal expansion of the quartz sand (quartz inversion) and the insufficient thermal stability especially in polyurethane-coldbox-cores.

Kaolinite is a triclinic two-layer clay mineral and the main component of kaolines.

6

Depending on the particle size, the degree of orientation, heat duration and partial water vapour pressure the dehydration of kaolinite leads to metakaolinite. Kaolinite eliminates water from its hydroxyl groups at about 450°C and higher. In connection with the present invention the term "metakaolinite" refers to a material obtainable from natural kaoline from which in a preferred embodiment essentially all impurities have been removed and which was heated at a temperature in the range of 750 to 950°C in order to remove the constitutional water essentially completely, preferably completely. Suitable metakaolinite materials are, e.g., commercially available under the product name Satintone produced by the company Engelhard Cooperation, Iseli, USA.

Preferably, in the present invention metakaolinite having a specific surface according to BET of at least 10 m2/g/ preferably at least 25 m2/g, measured according to DIN 66131, is used. The metakaolinite should have a loss on ignition of less than 3 wt.-%, preferably less than 1 wt.-%, measured according to DIN 38414. Preferred metakaolinite materials have an uncompressed bulk density of 100 to 300 g/1, preferably 150 to 200 g/1, measured according to DIN 53194. In a further preferred embodiment the metakaolinite shows a high specific surface, expressed in oil absorption, measured according to DIN 53109, between 50 and 120 %, preferably between 85 and 120 %. The metakaolinite powder preferably has a grain size of 0.05 to 20 mrn, more preferably 0.1 to 10 mrn, and has an average grain size in the range of preferably 1 to 5 mm.

The term "pyrophyllite", which in the present invention is used in admixture with metakaolinite, in the following description refers to a material which is obtained from natural pyrophyllite-containing ores of various extraction regions. The pyrophyllite material used has a pyrophyllite content of at least 40 %, preferably at least 50 % and more preferably at least 60%. "Roseki", agalmatolith, and an ore containing more than 90% pyrophyllite which is called "wonderstone" also can be used. Many of the commercially available pyrophyllite materials can be used in the present invention. The pyrophyllite material used may, if desired, be cleansed in advance by means of usual cleansing processes in order to remove accompanying minerals and impurities. Preferably, the pyrophyllite raw material is preprocessed before use. A preferred preprocessing method is the grinding of the raw material in special grinding mills which leads to pyrophyllite having a plate-like structure. Another preprocessing method is "planing off" small pyrophyllite plates from pyrophyllite raw materials. By means of common separation processes, such as sieving, air separation,

7

and the like, the preprocessed pyrophyllite material can optionally be classified. Thereby, also undesired accompanying minerals can optionally be separated out. The small plates of the preprocessed pyrophyllite preferably have a microscopically determined size of 10 to 100 mrn and a thickness of 1 to 10 mrn. An example for a pyrophyllite form usable in the invention is the Pyrax RG series, for example, Pyrax RG 140 and Pyrax RG 200, commercially available from R.T. Vanderbilt Company Inc., Norwalk, USA. An especially preferred pyrophyllite form has a Mohs' hardness of 1 to 2, a density of 2.8 to 2.9 g/cm3, and a PCE (ASTM C-24) of 27 to 28. By using coarse grainings the portion of secondary components of the pyrophyllite, which lead to undesired effects, can be kept low. By doing so, e.g. the portion of secondary components, such as quartz and mica, which lead to a reduced refractability of the material is minimized.

In a preferred embodiment the pyrophyllite to be used has an aspect (length to thickness ratio) of at least 5, preferably 10 to 30. Preferably, a pyrophyllite having an uncompressed bulk density of 300 to 600 g/1, preferably 300 to 400 g/L measured according to DIN 53194, is used. The preferred pyrophyllite material has a density after tamping of 800 to 1800 kg/cm3, preferably 900 to 1550 kg/cm3 (DIN 55943). The preferred pyrophyllite material has a grain size of 5 to 600 urn, preferably 10 to 300 um, more preferably 10 to 200 um. Furthermore, the preferred pyrophyllite material has a shrinkage of at most 2 %, preferably at most 1 %. In the present invention, the pyrophyllite is used in hydrated form, i.e. the hydrate water which is present in natural form is not removed by heating or calcining before use. However, pyrophyllite materials which have been partially or completely dehydrated before use can also be used.

The sizing composition of the present invention comprises a solids component the main component of which being of a mixture of metakaolinite and pyrophyllite. This mixture has a metakaolinite to pyrophyllite ratio of preferably 1:3 to 20:1, preferably 1:1 to 14:1, more preferably 1:1 to 10:1, still more preferably 2:1 to 6:1, and most preferably a ratio of 2:1 to 5:1. The sizing composition according to the invention preferably contains less than 5 wt.-%, more preferably less than 2 wt.-%, still more preferably less than 1 wt-%, and most preferably no diatomite.

In a preferred embodiment of the sizing composition according to the invention the solids component additionally comprises bentonite, hectorite, or a mixture thereof. The content of

8

bentonite, hectorite or of the mixture thereof usually is 0.1 to 10 wt.-%, preferably 0.1 to 5 wt.-%, and more preferably 0.3 to 3 wt.-%, based on all components of the composition.

Furthermore, the sizing composition according to the invention optionally may additionally contain further conventionally used two-layer silicates and three-layer silicates such as, e.g., attapulgite, serpentines, kaolins, smectites such as saponite, montmorillonite, beidellite and nontronite, vermiculite, illite and mica, in smaller amounts, for example 0.5 to 4.0 wt.-%, preferably 1.0 to 2.0 wt.-%.

The sizing composition according to the invention optionally may contain one or more further components such as, for example, binders, wetting agents, anti-foaming agents, pigments, dyes, and biocides.

The object of a binder is primarily to enable the sizing composition which has been applied to the casting mould, to bind the ingredients of the sizing composition including metakaolinite and pyrophyllite after drying. Preferably, the binder cures irreversibly and thus results in an abrasion-resistant coating on the casting mould. The abrasion resistance is of great importance for the finished coating since the coating may be damaged if there is a lack of abrasion resistance. In particular, the binder should not re-soften due to humidity. In preferred embodiments the binder is cured by means of commonly known methods. In acrylate systems, for example, the curing may be carried out by using radical formers which, for example, form radicals when being subjected to UV radiation. According to the invention, all binders which are conventionally applied in aqueous and/or water-alcohol systems may be used. Starch, dextrine, peptides, polyvinyl alcohol, polyvinyl acetate copolymers, polyacrylic acid, polystyrene, polyvinyl acetate-polyacrylate dispersions and mixtures thereof may be used as binders. In a preferred embodiment of the invention the binder is an alkyd resin dispersion which is soluble in water as well as in lower alcohols such as ethanol, propanol, and isopropanol. Examples for alkyd resins are unmodified water-dispersible alkyd resins based on a natural oil or its fatty acids with polyalcohols, as described, e.g., in US 3,442,835, or isocyanate-modified alkyd resins as described, e.g., in US 3,639,315 and which are preferred, or epoxy-urethane-modified alkyd resins according to DE 43 08 188. Products of the Necowel series of ASK GmbH, 40721 Hilden, Germany, can for example be used. Further preferred binders are polyvinyl alcohols and polyvinyl acetate copolymers. Preferably, the binders are used in an amount of 0.1 to 5 wt.-%, more preferably

9

0.5 to 2 wt.-%, based on all components of the sizing composition.

Anionic and non-ionic surfactants having medium and high polarity (HSB value of 7 or higher) known to the skilled person may be used as wetting agents. An example for a wetting agent which can be used in the present invention is disodium dioctylsulfosuccinate. The wetting agents are preferably used in an amount of 0.01 to 1 wt.-%, more preferably 0.05 to 0.3 wt.-%, based on all components of the sizing composition.

Defoamers or anti-foaming agents are used to prevent foam formation during the production of the sizing composition according to the invention and the application thereof. Foam formation during the application of the sizing composition may lead to an irregular thickness of the layer and holes in the coating. Silicone or mineral oils may be used as defoamers. In the present invention, defoamers are used in an amount of 0.01 to 1 wt.-%, more preferably 0.05 to 0.3 wt-%. Conventionally used pigments and dyes may optionally be used in the sizing composition according to the invention. They are optionally added in order to effect another contrast, for example between the various layers, or to cause a higher separation effect of the size from the casting. Examples for pigments are red and yellow iron oxide as well as graphite. Examples for dyes are commercially available dyes such as the Luconyl dye series of BASF. Usually, the dyes and pigments are used in an amount of 0.01 to 10 wt.-%, preferably 0.1 to 5 wt.-%.

To sizing compositions the solvent component of which mainly consists of water, so-called water sizes, biocides are generally added in order to prevent a bacterial infestation and, thus, to avoid a negative influence on the rheology and the bonding strength of the binders. Examples for biocides to be used are formaldehyde, 2-methyl-4-isothiazoline-3-one (MIT), 5-chloro-2-methyl-4-isothiazoline-3-one (CIT), and l,2-benzoisothiazoline-3-one (BIT). Preferably, MIT, BIT, or a mixture thereof is used. The biocides are generally used in an amount of 0.01 to 0.5 wt.-% or 10 to 1000 ppm, preferably 50 to 500 ppm.

The solvent component of the sizing composition according to the invention comprises water or one or more volatile, preferably aliphatic alcohols or mixtures of alcohol(s) and water, and optionally one or more organic volatile solvents different from the above-mentioned alcohols as a further component. Sizing compositions the solvents of which mainly consist of water are usually designated as water sizes, sizing compositions the

10

solvents of which mainly consist of alcohol or alcohol mixtures are designated as alcohol sizes. In an embodiment of the present invention the solvent component comprises 0 to 100 wt.-%, preferably 20 to 80 wt.-%, more preferably 60 to 40 wt.-% of water, and as a further component 0 to 100 wt.-%, preferably 40 to 60 wt.-% of one or more volatile alcohols, based on all components of the solvent component. The invention may be used for pure water sizes as well as for pure alcohol sizes as well as for water/alcohol mixtures and for water sizes which can be diluted with alcohol. Examples for preferred alcohols are aliphatic C1-C5-alcohols. Examples for preferred Ci-Cs-alcohols are methanol, ethanol, n-propanol, and isopropanol. Preferably, ethanol, isopropanol and mixtures thereof are used as volatile alcohols. Additionally, further organic volatile solvents, preferably in small amounts, may optionally be used. Examples therefor are acetic acid alkyl ester, such as acetic acid ethyl ester and acetic acid butyl ester, and ketones, such as acetone and methylethyl ketone.

In a preferred embodiment a sizing composition according to the invention comprises 10 to 40 wt.-% metakaolinite, 5 to 20 wt.-% pyrophyllite, and 10 to 85 wt.-% water, based on all components of the composition. A further preferred embodiment of a sizing composition according to the invention comprises the following components: 15 to 40 wt.-% metakaolinite, 7 to 20 wt.-% pyrophyllite, 0.1 to 5 wt.-% bentonite, hectorite or a mixture thereof, 0.5 to 2 wt.-% binder, 0.01 to 0.5 wt-% biocide, and 10 to 78 wt.-% water. It is also possible to produce sizing compositions the solvent component of which first of all consists only of water. When these sizes are diluted with an alcohol or an alcohol mixture they may be used as alcohol sizes. Here, preferably ethanol, propanol, isopropanol, and mixtures thereof are used.

The sizing compositions according to the invention are produced by common methods. For example, a sizing composition according to the invention is produced by providing a large part of the total amount of the solvent component, preferably the total amount of the solvent component, e.g. the total amount of water, and digesting clay minerals such as bentonite and hectorite therein using a high-shearing mixer (e.g. 400 to 2000 rpm). Subsequently, the fireproof components, for example first metakaolinite, then pyrophyllite, pigments and dyes are mixed in until a homogenous mixture forms. The order of addition does not play any or only a subordinate role, which then may easily be determined by a person skilled in the art. Finally, wetting agents, anti-foaming agents, biocides and binders are mixed in. The sizing compositions are produced at a temperature of preferably 5 to 50°C, more preferably 10 to

11

30°C, and a number of revolutions of the mixer of preferably 400 to 2000 rpm, more preferably 1000 to 1500 rpm, and a mixer having a toothed disc having preferably d/D = 0.3 to 0.7, more preferably d/D = 0.4 to 0.6.

For commercial distribution, a sizing composition according to the invention can be produced and sold in form of a ready-to-use formulated coating composition, for example a ready-to-use size. Furthermore, the sizing composition according to the invention can be produced and sold in a concentrated form. In the latter case, for providing a ready-to-use size, the suitable amount of the solvent component has to be added which is necessary to provide the required viscosity and density properties of the size. Moreover, it is imaginable to provide and sell the sizing composition according to the invention in the form of a kit (multicomponent package containing two or more containers for different components) wherein, for example, the solids component and the solvent component are abreast present in separate containers. Thereby, the solids component may be present as a solids mixture in powder form in a separate container. Further liquid components optionally to be used such as, e.g., binders, wetting agents, anti-foaming agents, pigments, dyes and biocides may, on the other hand, be present in this kit in one or more separate containers. The solvent component may either comprise the components which may optionally additionally be used, e.g. in a common container, or it can be present in a separate container isolated from further optional components. For the production of a ready-to-use size the suitable amounts of the solids component, the optional further components and the solvent component are mixed with each other. In a ready-to-use condition a sizing composition according to the invention preferably comprises a solids content of 20 to 80 wt.-%, preferably 30 to 70 wt.-%, based on all components of the size. Furthermore, it is also possible to provide a sizing composition according to the invention the solvent component of which first of all consists only of water. By adding a volatile alcohol or an alcohol mixture, preferably ethanol, propanol, isopropanol, and mixtures thereof, in preferred amounts of 40 to 200 wt.-%, based on the water size, a ready-to-use alcohol size may be provided from this water size. The solids content of an alcohol size according to the invention thereby preferably is 20 to 60 wt.-%, more preferably 30 to 40 wt.-%.

Depending on the desired use of the sizing composition, e.g. as undercoating or top coating, and the desired layer thickness of the sizing composition to be applied further characteristic parameters of the sizing composition can be adjusted. Thus, sizing compositions according

12

to the invention which are used for coating moulds and cores in foundry practice, have, in a preferred embodiment, a viscosity of 12 to 25 s, more preferably 14 to 16 s (determined according to DIN 53211; flow cup 4 mm, Ford-Cup). Preferred densities of a ready-to-use sizing composition are in the range of 20 to 50°Be, more preferably 25 to 35°Be (determined according to the Baume floatation weight loss method; DIN 12791).

The sizing compositions according to the invention may be used for the coating of casting moulds. The term "casting mould" used herein comprises all sorts of bodies which are necessary for producing a casting, such as cores, moulds and ingot moulds. The use of the sizing compositions according to the invention also comprises a partial coating of casting moulds. Preferably, the surfaces of a casting mould which are contacted with the casting metal are coated. The sizing compositions are suitable for all conceivable uses in which a coating of casting moulds with sizes is desired. Sand cores which are bound by PUR coldbox, water-glass CO2, MF resol, resol CO2, furan resin, phenolic resin, or water-glass/ester, can be mentioned as examples for casting moulds, i.e. for cores and moulds in foundry processes. Other examples for preferred casting moulds which can be coated with the sizing compositions according to the invention are, e.g., described in "Formstoffe und Formverfahren", Eckart Flemming and Werner Tilch, Wiley VCH, 1993, ISBN 3-527-30920-9.

A process for coating a casting mould with a sizing composition according to the invention comprises the steps:

(a)	providing a basic mould of a casting mould (uncoated basic casting mould);

(b)	providing a sizing composition according to the invention;

(c)	optionally applying and drying at least one layer of an undercoating composition on at least one part of the surface of the basic casting mould;

(d)	applying at least one layer of a sizing composition according to the invention on at least one part of the surface of the basic casting mould or of the casting mould containing an undercoating;

(e)	drying the sizing composition; and

(f)	optionally curing the dried size;

wherein a top coating is produced.

Generally, in casting moulds for centrifugal casting processes the size is applied in several

13

operations, i.e. layers, wherein normally the applied size layer is dried partially or completely before the application of the next size layer. As a rule, two to five layers are applied. Normally, in the large-scale casting (heavy casting > 10 tons (t)) the sizing composition is only applied once, wherein at critical places an undercoating can first be applied. In light casting ((casting up to 2 t) and medium casting (up to 2 to 10 t) generally no undercoating is applied.

The application of an undercoating onto the basic casting mould, if desired, may be carried out by means of all application methods conventionally used in the technics. As base materials the undercoatings may contain e.g. clays, talcum, quartz, mica, zirconium silicate, magnesite, aluminum silicate, and chamotte. These base materials are the portion of the undercoating determining its function. They cover the surface of the casting mould, seal the sand pores against the penetration of the casting metal and inter alia also serve as thermal insulations vis-a-vis the casting mould. Conventionally used application methods are dip coating, flow coating, spray coating and spread coating. In a preferred embodiment also a sizing composition according to the invention can be used as an undercoating. The undercoating has a dry layer thickness of at least 0.1 mm, preferably at least 0.2 mm, more preferably at least 0.45 mm and most preferably in the range of 0.3 mm to 1.5 mm. Water sizes as well as alcohol sizes may be used as undercoatings.

For the production of a top coating, a sizing composition according to the invention can be applied by means of all conventional application methods known in the technics. Examples for preferred application methods are dip coating, flow coating, spray coating and spread coating. Conventional application methods are, e.g., described in "Formstoffe und Formverfahren", Eckart Flemming and Werner Tilch, Wiley VCH, 1993, ISBN 3-527-30920-9.

If dip coating is used as an application method, the casting mould optionally containing an undercoating is dipped into a container containing a ready-to-use sizing composition according to the invention for about 2 seconds to 2 minutes. The time required for the excess sizing composition to flow off after dip coating, depends on the flow-off behaviour of the used sizing composition. After a sufficiently long flowing-off time the coated casting mould is dried.

If spray coating is used as an application method, commercially available pressure pot

14

sprayers are used. Here, the diluted sizing composition is filled into a pressure pot. By means of an excess-pressure to be adjusted the sizing composition may be pressed into an airgun, where it is sprayed by means of separately adjustable air for spraying. When spraying, it has preferably to be taken care that the airgun is adjusted in such a way that the pressure for the sizing composition and the air for spraying is regulated in such a manner that the sprayed size hits the mould or the core when the size is still wet, but is evenly applied. The application of the sizing composition according to the invention may be conducted in one or more layers. When applying more layers, each single layer may be dried partially or completely after application.

All conventional drying methods known in the art such as, for example, drying by exposure to air, drying with dehumidified air, drying with microwave or infrared radiation, drying in a convection oven, or the like can be used. In a preferred embodiment of the invention the coated casting mould is dried in a convection oven at 100 to 250°C, more preferably at 120 to 180°C. When using alcohol sizes the sizing composition according to the invention is preferably dried by burning the alcohol or the alcohol mixture. Hereby, the coated casting mould is additionally heated by the combustion heat. In a further preferred embodiment the coated casting mould is dried without further treatment under exposure to air.

After drying, the dried size may optionally be further cured. All known curing methods may be used therefor. Added curing agents may be activated by means of heat or electromagnetic radiation. Water or alcohol sizes may be dried, e.g., at temperatures below 100°C. For the curing of certain binders, e.g. phenolic resins, temperatures of about 140 to 160°C are required. Depending on the temperature used the drying and curing of the size may be carried out in one or in separate steps. Free-radical and ionic curing methods would also be conceivable.

The dry layer thickness of the top coating obtained from the sizing composition according to the invention is at least 0.1 mm, preferably at least 0.2 mm, more preferably at least 0.3 mm, still more preferably at least 0.45 mm, especially preferred at least 0.55 mm, and most preferably in a range of 0.3 mm to 1.5 mm. Hereby, the dry layer thickness is the layer thickness of the dried size obtained by drying the sizing composition by essentially completely removing the solvent component and optionally subsequently curing. The dry layer thickness of the undercoating and the top coating is preferably determined by

15

measurement using a comb for determining the wet film thickness. The layer thickness may, for example, be determined with the comb by frequently scratching off the size at the end marks of the comb until the background appears. Then, the dry layer thickness can be read off at the marks of the teeth. Instead of doing so one also can measure the wet layer thickness in a matted condition, wherein then the dry layer thickness is 70 to 80 % of the thickness of the matted layer. (A "matted" layer is a layer which is no longer capable of flowing, in which the solvent content is reduced that much that the surface does no longer show any brightness).
