Repository: anandvc/allindianpatents

File: patents/228692-a-distributed-welding-system.html (part 1 of 2)
Indian Patents. 228692:"A DISTRIBUTED WELDING SYSTEM"

Indian Patents

Recently Granted Patents

  Recently Published Patents

Title of Invention	"A DISTRIBUTED WELDING SYSTEM"

Abstract	A distributed welding system comprising a welder (124,126,128) operatively coupled to a server (308) and a network interface (340) to enable a network architecture, the network architecture serving a network (40) that communicates with at least one remote system (30, 140, 310, 806), wherein the remote system (30, 140, 310, 806) includes at least one remote interface (70) to communicate with the network architecture, wherein the remote system (30, 140, 310, 806) accesses at least one HTTP socket to establish web communications with the welder (124, 126, 128) and loads at least one application from the welder (124, 126, 128), wherein the remote system (30, 140, 310, 806) accesses at least one welding application socket via the at least one application to exchange information between the welder (124, 126, 128) and the remote system (30, 140, 310, 806), wherein the at least one application includes at least one of a weld configuration component (74), a weld monitoring component (78), and a weld control component (82) to interact with the distributed welding system.	

Full Text	The present invention relates to a distributed welding system and a method thereof.

Technical Field

The present invention relates generally to computer and welding systems, and more particularly to a system and method providing a distributed welding architecture, wherein a network architecture is employed to enable remote configuration, monitoring, control and business interactivity within a distributed welding environment.

Background of the Inventinn

Welding systems reside at the core of the modem industrial age. From massive automobile assembly operations to automated manufacturing environments, these systems facilitate joining in ever more complicated manufacturing operations. One such example of a welding system includes an electric arc welding system.  This may involve movement of a consumable electrode, for example, toward a work piece while current is passed through the electrode and across an arc developed between the electrode and the work piece. The electrode may be a non-consumable or consumable type, wherein portions of the electrode may be melted and deposited on the work piece. Often, hundreds or perhaps thousands of welders are employed to drive multiple aspects of an assembly process, wherein sophisticated controllers enable individual welders to operate within relevant portions of the process. For example, some of these aspects relate to control of power and waveforms supplied to the electrode, movements or travel of a welding tip during welding, electrode travel to other welding points, gas control to protect a molten weld pool from oxidation at elevated temperatures and provide ionized plasma for an arc, and other aspects such as arc stability to control the quality of the weld. These systems are often deployed over great distances in larger manufacturing environments and many times are spread across multiple manufacturing centers. Given the nature and requirements of modem and more complex manufacturing operations however, welding systems designers, architects and suppliers face increasing challenges in regard to upgrading, maintaining, controlling, servicing and supplying various welding locations.

Unfortunately, many conventional welding systems operate in individually controlled and somewhat isolated manufacturing locations in regard to the overall assembly process. Thus, controlling, maintaining, servicing and supplying multiple and isolated locations in large centers, and/or across the globe, has become more challenging, time

consuming and expensive.

One such challenge relates to coordinating, controlling and configuring unassociated welding systems. Conventional systems often require engineers and designers to travel to a plurality of different welding locations to manually change, and/or modify, a current production process. This may involve modifying programs associated with the control aspects of each welder, for example.  After modifications have occurred, individual welders may then be tested at each location to verify one particular portion of the overall process. When the overall assembly operation is finally underway however, it may be discovered that some individual welders need to be 'limed" or modified in order to integrate with other welding systems contributing to the process.  This may involve sending a systems engineer to each welding location in a large assembly operation to modify an individual portion of the process-Moreover, systems engineers may adjust a particular welder in an isolated manner without knowing if the latest adjustment suitably integrates into the overall assembly process. This is both time-consuming and expensive.

Another challenge facing welding systems relates to service and maintenance. Welders are often maintained and serviced according to procedures implemented by operators of the welding systems. Although some operators may adequately service and maintain these systems, quality of the service and maintenance is often up to the training and competence of the individual operator. Thus, a large collection of well-maintained welders servicing an overall assembly process may be at the mercy of another welding system that is not properly serviced or maintained. This may cause the process to stop or be disrupted during service outages relating to a poorly maintained welder. Even under the best of circumstances however, given that many welding systems are operating in an isolated manner, diagnostic information relating to the health of these systems is often not reported or discovered until after a breakdown occurs.

Still yet another challenge relating to conventional welding systems relates to ordering and supplying perishable items for the systems. As described above, these

items may include wire, gas, and other components associated with the welding process. These materials are often tracked and ordered by operators or supervisors responsible Tor the process. This generally involves manually inventorying and keeping track of projected production needs and then ordering supplies long enough in advance so that production may continue. Manual processes such as are involved with ordering and inventory activities are time consuming and often require duplication of efforts by multiple people and departments. When orders are finally placed, mistakes can occur as catalog and/or part numbers are given to suppliers. Additionally, suppliers and distributors often have trouble planning for expected demands, since knowledge of actual product usage may not be gained until the order is actually placed. Thus, conventional isolated welding systems generally require more manual interventions and are harder to account for.

Due to the problems described above and other problems associated with conventional welding systems, there is an unsolved need for an improved welding architecture to facilitate remote monitoring, configuration, control, maintenance and supply to multiple welding systems that may be distributed across large areas or regions.

Summary nf the Invention

The following presents a simplified summary of the invention in order to provide a basic understanding of some aspects of the present invention. This summary is not an extensive overview of the invention.  It is intended to neither identify key or critical elements of the invention nor delineate the scope of the invention. Its sole purpose is to present some concepts of the invention in a simplified form as a prelude to the more detailed description that is presented later.

The present invention relates to a system and method to enable a distributed welding process via a network architecture. The network architecture provides a structure, protocol and remote communications interface between welders, and/or other remote systems, across internal networks and/or to broader networks such as the Internet, for example. These systems may include machinery in a plant production line, supervisory systems, inventory systems, quality control systems and maintenance systems associated with the welders. Communications between these systems facilitates such activities as electronic commerce, distributed control, maintenance,

customer support, and order/supply/distribution of welding materials. Thus, the networked and distributed welding architecture of the present invention promotes a new generation of intelligent welding systems that improve upon conventional and somewhat isolated welding systems in favor of higher-level integration to achieve improved quality, productivity, and lower cost manufacturing.

In accordance with the present invention, a network server (e.g., web server) and network interface associated with a welding system enables a networked architecture of welders and/or other networked systems to provide remote functionality within a distributed welding process. This functionality may include •remotely coordinating and controlling a plurality of welders and/or network of welders according to a higher-level command and control system in order lo facilitate an overall manufacturing and supply process.  Multiple welders distributed over large areas may be configured and controlled from a remote system without having to access and travel lo individual welding stations.  Remote monitoring of the process is provided as feedback in the control and coordination of the welders and is also utilized to enable diagnosis, maintenance and quality control, as well as other aspects that are described in more detail below.

The network interface may utilize one or more public domain and custom sockets adapted for welding communications along with a weld communications protocol to interact with the welder via the network. A configuration component may also be provided to enable remote configuration of the welding system via the network interface. Configurations may include programs and firmware associated with a weld controller, for example, as well as configurations relating to other welding system and/or operating procedures. A remote interface may also be provided that may reside within a browser, for example, to enable users to interact with the distributed welding process via the network server and interface. The remote interface includes monitoring and configuration aspects that enable users to remotely configure, monitor and control a plurality of welders that are adapted in accordance with the present invention. A security component may also be provided with the present invention in order to facilitate encrypted, authenticated and authorized remote welding communications and control over public networks such as the Internet.

The networked architecture of the present invention further enables the overall system of welders to be supplied and maintained. Welding supplies associated with

the welders may be monitored either automatically and/or manually from remote systems to facilitate sales and order processing/forecasting in relation to perishable/replacement items relating to the welder. For example, a maintenance schedule may be maintained at the welder to track routine wear of items such as welding tips and other items that degrade over time. At predetermined intervals, orders can be automatically and/or manually transmitted to remote locations for replacement. Other process items such as weld wire or gas, for example, can be monitored and ordered as supplies diminish. Additionally, marketing and sales forecasting is facilitated by collecting and aggregating remote information from a large number of welders distributed across vanous faclories, countries, and continents in a real time manner.

The following description and the annexed drawings set forth in detail certain illustrative aspects of the invention. These aspects are indicative, however, of but a few of the vanous ways in which the principles of the invention may be employed and the present invention is intended to include all such aspects and their equivalents. Other advantages and novel features of the invention will become apparent from the following detailed description of the invention when considered in conjunction with the drawings.

Brief Description of the Orawjngs

Fig. 1 is a schematic block diagram illustrating a distributed welding architecture in accordance with an aspect of the present invention;

Fig. 2 is a schematic block diagram illustrating an exemplary welding and remote system network configuration in accordance with an aspect of the present invention;

Fig. 3 is a schematic block diagram illustrating a welding network in accordance with an aspect of the present invention;

Fig. 4 is a schematic block diagram illustrating a welding controller and network interface in accordance with an aspect of the present invention;

Fig. 5 is a diagram illustrating a welding protocol in accordance with an aspect of the present invention;

Fit>. 6 is a schematic block diagram illustrating a more detailed network interface and communications architecture in accordance with an aspect of the present invention;

Fig. 7 is a schematic block diagram illustrating an integrated welding interface in accordance with an aspect of the present invention;

Fig. 8 is a schematic block diagram illustrating a welding configuration system in accordance with an aspect of the present invention;

Fig. 9 is a schematic block diagram illustrating a configuration and monitoring user interface in accordance with an aspect of the present invention;

Fig. 10 is a schematic block diagram illustrating a weld monitoring system in accordance with an aspect of the present invention;

Fig. ] 1 is a diagram illustrating a more detailed control and system monitor in accordance with an aspect of the present invention;

Fig. ]2 is a schematic block diagram illustrating a welding alarm system in accordance with an aspect of the present invention;

Fig. 13 is a schematic block diagram illustrating a higher-level welding control system m accordance with an aspect of the present invention;

Fig  14 is a schematic block diagram illustrating a welding business transaction system in accordance with an aspect of the present invention;

Fig, 15 is a schematic block diagram illustrating a welding support system in accordance with an aspect of the present invention;

Fig. 16 is a schematic block diagram illustrating a welding security system in accordance with an aspect of the present invention;

Fig. 17 is a flow chart diagram illustrating a methodology providing a distributed welding architecture in accordance with an aspect of the present invention;

Fig. 18 is a flow chart diagram illustrating a remote weld monitoring process in accordance with an aspect of the present invention;

Fig. 19 is a flow chart diagram illustrating a remote weld control process in accordance with an aspect of the present invention;

Fig. 20 is a flow chart diagram illustrating a remote weld configuration process in accordance with an aspect of the present invention;

Fig. 21 is a flow chart diagram illustrating a remote weld interface process in accordance with an aspect of the present invention; and

Fig. 22 is a flow chart diagram illustrating a remote weld business transaction process in accordance with an aspect of the present invention.

TVtailed Description of the Invention

The present invention is now described with reference to the drawings,

mt--

wherein like reference numerals are used to refer to like elements throughout.

The present invention relates to a system and methodology to provide a distributed welding architecture wherein a plurality of welders and/or other remote systems are controlled, monitored, configured, and supplied via a higher-level network architecture adapted to the welding process. As used in this application, "system'" is a structure comprising one or more components.  A "component" is a structure comprising computer hardware and/or software. For example, a component can be, but is not limited to, a computer readable memory encoded with software instructions or a computer configured to carry out specified tasks.  By way of illustration, both an application program stored in computer readable memory and a server on which the application runs can be components. Due to the nature of components, multiple components can be intermingled and are often not .separate from one another.  Systems can likewise be intermingled and inseparable.

A network server and associated interface are operatively coupled to a welder to enable the distributed welding architecture of the present invention. The network server executes a plurality of functional objects to interact with various portions of the welding process. These objects may be invoked from a remote system via network sockets adapted to the welder and associated with the network server and the objects. The remote system and/or other welding system may "bootstrap" components and/or applications for interacting with the functional objects provided by the network server. These components may include a monitoring component, a configuration component, a control component, and a business transaction component. A command and interface welding protocol is provided to facilitate network control and monitoring of individual welders, wherein the protocol communicates status and control information to and from remote systems over the network thus enabling control of a plurality of distributed welding systems at a higher-level.

The network server may also include interacting with web pages for example, and

may provide access to a remote system/browser and/or local browser to interface with the welder. The remote system includes at least one standard socket (e.g., HTTP) for web communications and 31 least one custom socket {e.g.. Welding Application Socket) to exchange information between the welder and the remote system. For example, the standard socket can be an HTTP socket, an FTP socket, a TELNET socket, and/or other network socket. It is noted that the terms "web" and "http" are substantially interchangeable, however, "web" does not include FTP or TELNET, which are separate protocols. The standard socket enables the remote system to load a variety of applications and/or tools that facilitate system performance and access to the applications and/or tools. For example, the applications may invoke or bootstrap Welding Application sockets that encapsulate a welding system's native addressing and command arguments, wherein suitable routing and request arguments maybe served by a welder's native network and operating system. The network may employ User Datagram Protocof {UDP) protocol, wherein a client system may proxy requests over the socket to/from a welder's native system. The welder's native system may include one or more control processors and a native welding Local Area Network (LAN) connecting the control processors with one or more logical processes and/or ' "objects" executing on the control processor. A database provides access to meihods/properties exhibited by each object.

Referring initially to Fig. 1, a distributed welding architecture 10 is illustrated in accordance with an aspect of the present invention. The distributed welding architecture 10 includes a welding system 20, one or more other welding systems, depicted as welding system 24, and welding system N 28, N being an integer, that are operatively coupled to a remote system 30 via a network 40. The remote system 30, which can be a computer or other welding system interacts with the welding systems 20-28 by invoking weld objects 44 such as illustrated in the welding system 20. The weld objects 44 provide functional interaction with various aspects of the welding system 20.  These aspects may include controlling, monitoring and communicating with the welding system 20, for example. Communications are provided by a server and network interface 46 and may include a collection, group, and/or cluster of servers and/or clients, for example, that opens network sockets (not shown) to communicate with the weld objects 44. As will be described in more detail, the server and network interface 46 may include a web server or servers, for example, that provide remote

browssng interactivity with the welding system 20, An embedded web browser, described below, may also be provided that may act as a client, for example, to other remote systems or welders. Other client functionality within the welding system 20, for example, may include an e-mail sender (e.g., SMTP client) to send messages to

other network systems.

Other portions of the welding system 20 thai are described in more detail below may include a weld system monitor 50 and a weld control system 54 that controls welding equipment 58. The welding equipment 58 is the physical hardware producing the weld such as a wire feeder, contact lip, dresser, gas mixer, gas sneezer, gas controller, clamp actuator, travel carriage/part manipulator, robot ann/beam/torch manipulator, laser seam tracker, other inputVoutput devices arid welding power source (not shown). The weld control system 54 may include a weld controller 60, an arc/weld monitor 64, and weld I/O and communications interface 68 to control the welding equipment 58.

By coupling the welding systems 20-28 to the network 40, a higher-level of control and efficiency is established over conventional welding systems. The network 40 may include broad public networks such as the Internet or may be configured for local Intranet and/or dedicated control networks. As an example, the network 40 may employ Ethernet (IEEE 802.3), Wireless Ethernet (IEEE 802.11), PPP (point-to-point protocol), point'to-multipomt short-range RF (Radio Frequency), WAP (Wireless Application Protocol) and Bluetooth. Higher-level control and monitoring is achieved by executing remote components within the remote system 30 to monitor and control various aspects within the welding systems 24-28. These components may include a remote interface 70, a weld configuration component 74, and a weld monitoring component 78 that may include an arc stability monitor and a weld quality monitor, for example. Other remote components may include a higher-level control component 82, and a business transaction component 86. It is noted that the components 70-86 may interact with each other and may all or in part be executed within the remote system 30 and loaded from the welding systems 20-28. The remote interface 70, which may include a browser, enables users to remotely monitor, configure, control and to conduct commercial transactions with the welding systems 20-28. As will be described in more detail below, the remote interface 70 may load one or more of the weld objects 44 which may be configured as an applet, for example. The applet may

then utilize web pages that are served by the server and network interface 46 and invoke one or more public domain and/or custom sockets (not shown) to facilitate communications with the welding systems 20-28.

Remote configuration of the welding systems 20-28 is provided by the weld

configuration component 74. This enables weld designers and engineers to upgrade or

modify various aspects of the welding systems 20-28 from remote locations. These aspects may include upgrading or modifying procedures, firmware and/or programs associated with the weld control system 54. As wili be described in more detail below, the remote interface 70 may access a database containing the programs and firmware arrd provide a configuration screen (e.g.. Graphical User Interface) to facilitate the upgrade. The remote interface 70 also enables engineers to manipulate logic, timing, waveform and dynamic behavior within the weld control system 54 as will be described in more detail below.

The weld monitoring component 78 enables remote monitoring and logging of production and control information from the welding systems 20-28, provides this information to the remote interface 70 and logs the information to a database (not shown). This is achieved by aggregating a plurality of welding system variables (e.g.. query each welding system for monitored variables, receive event messages) from the welding systems 20-28. For exampie, these variables may be provided by the weld system monitor 50 and the arc/weld monitor 64. The arc/weld monitor 64 monitors control aspects of the welding control system 54. This may include information relating to feedback, counters, timers, and/or other variables that reflect the state of the weld control system 54. The weld system monitor 50 collects information relating to the overall welding system 20. This information may include operator time in/out shift information and information relating to maintenance of the welding system 20, for example. A consumable usage monitor 88 may also be included to monitor welding supplies (e.g., gas usage, wire usage) that have been consumed during a particular time interval, for example. Other monitoring aspects may include quality control monitonng such as monitoring arc stability feedback from the arc/weld monitor 64. Additionally, the weld monitoring component 78 may receive alarms or other events that are triggered from the monitored variables.

The higher-level control component 82 facilitates controlling and/or coordinating one or more remote welding systems. This is achieved by directing

synchronous and/or asynchronous commands lo the weld control system 54 and monitoring command execution results via the weld monitoring component 78. As will be described in more detail below, commands may be directed via a weld command protocol that utilizes a datagram socket and/or a stream socket lo interact with control functions in (he welding systems 20-28. The business transaction component 86 enables remote ordering and supplying of welding materials to the welding systems 20-28. Perishable welding materials (e.g., supply variables indicating amount of materials on hand) can be monitored by the consumable usage monitor 88 and transferred to the weld monitoring component 78 and supplied to the business transaction component 86. Based upon the monitored information, orders can automatically be placed with suppliers of the welding materials via the business transaction component 86 and the network 40 (e.g., supply vanables dropping below a predetermined threshold triggering order). It is noted that materials may be manually monitored from the remote interface 70 and manually ordered from either the remote system 30 or the welding systems 20-28.

Referring now to Fig. 2, a system 90 illustrates an exemplary network configuration in accordance with the present invention. The system 90 includes one or more welders 92 and 94 adapted with a network server and interface as described above. It is noted that the welders 92 and 94 may also be included within a network of welders as will be described in more detail below. Each welder 92 or 94 may communicate over (he network 40 to a plurality of network enabled devices. These devices may include a remote computer 100, an industrial controller 102, such as a programmable logic controller, a robot 104, and/or other network capable device 106 (e.g., TCP dev)ce). in accordance with the present invention, the network enabled devices J 00-106 may open one or more welding protocol sockets (not shown) or network sockets and execute components or objects, such as an applet, to facilitate direct and timely access to the welders 92 and 94. Each welder 92 and 94 may include program components to control and monitor the welders and may utilize a plurality of welding protocol sockets to communicate with the program components and the network enabled devices 100-106. The welding protocol sockets may also facilitate communications between welders wherein one welder acts as a client and another welder acts as a server or vis versa and is illustrated as an operative connection 108. As depicted by the system 90, welders 92 and 94 maybe integrated in an overall

distributed architecture of plant floor control. This enables the welding process as well as other processes such as the robot 104 and industrial controller 102 to be monitored and controlled from one or more remote locations without sending systems engineers or operators to each process station to modify or diagnose the operating conditions of the welders.

According to another aspect of the present invention, integration to a third party's subsystem web server is provided. For example, each of the network enabled devices 100-106 may include an integrated web server. Other examples of third party subsystems may include part manipulators, a weld monitoring device, a CAD/CAM system, a laser vision system, a surveillance camera system, wherein each subsystem may include its own web server. To provide a unified "system overview" presentable to a user, information and controls are integrated and/or consolidated to/from the web servers residing on subsystems.

An entry point (e.g., home page of the welding system) can be located in any one subsystem, wherein the entry point may originate from the subsystem that has the most resources (e.g., memory, processing capability). These resources may include Web page redirecting technology to acquire web content from any of the subsystems in order that users perceive a unified view of the welding system. As will be described in more detail below, a Java applet, for example, can be executed to acquire data from one or more data servers, such as a web server to present the collection of data graphically within a web browser, for example.  It is noted that a web page, including a home page, can be located on a particular web server, wherein the applet referenced in those pages can reside on or be retrieved from another web server.

Referring now to Fig. 3, a.system 120 illustrates one possible configuration for a network of welders in accordance with the present invention. Three welders 124, 126, and 128 are depicted in the system 120, however, it is to be appreciated that various other configurations, connections and welders are contemplated and are within the scope of the present invention. Each welder 124 through 128 may include one or more instances of a component (not shown) for controlling one or more groupings of welding equipment 130-134. For example, the welder 124 controls two separate groupings of welding equipment 130 and 132 whereas the welder 126 controls welding equipment 134. Each welder 124-126 may have one or more network connections to a plurality of remote systems 140. For example, these connections may

support an Internet protocol (e.g., Internet Protocol version 6) such as TCP/IP and is described in more detail below.  For example, one possible connection is supported via a phone connection 144 lo an Internet Service Provider (ISP) 146 to the remote systems 140.  Another possible connection is via a Local Area Network (LAN) 150 and 152 to the remote systems 140. The LAN connection 150 also supports communications between one or more welders such as depicted between welders 124 and 126. By providing the network connections as illustrated in the system 120. one or more remote systems 140 can control and/or coordinate multiple instances of welding equipment 130-134 that may also be separated by great distances.  Moreover, some welders can control and/or coordinate other welders and associated welding equipment as illustrated by the LAN connection 150 between welders 124 and 126. It is noted that the welders 124-126 and associated welding equipment 130-134 may communicate over a separate and isolated network from the remote systems 140. These connections are illustrated at reference numerals 154-158

Turning now Jo Fsg. 4, a system 170 illustrates a more detailed network and welding communications architecture in accordance with the present invention. The system i 70 includes a socket interface 174 that directs/translates welding communication protocol to/from TCP/IP and is instantiated by a TCP/IP stack 1 78. Each socket instance, which may be invoked from a remote browser and/or other application, includes information about the welder such as an JP address and port address. The TCP/IP stack 178 presents a layered communications interface to networks such as the Internet and is described in more detail below in relation to Fig. 6. The TCP/IP Stack ) 78 may interface to one or more drivers to communicate with the remote systems 140. One possible driver is a point-to-point (PPP) driver 182 for communicating over the phone line ]44 and to the ISP 146. Another possible driver is an Ethernet driver 186 that communicates through the LAN ] 50 to the remote systems 140. Jt is to be appreciated thai a plurality of other drivers and network interfaces are possible. For example, The TCP/IP stack and associated physical network may reside on a Gateway device wherein protocols may be translated from one network protocol to another.

As described above, the welding system ) 70 includes objects or components to interact with the functional aspects of the welder. These objects or components may be stored in a welder properties and methods database ] 90 which may be accessed

from a local or remote file system 194 such as a standard operating system directory structure  The functional aspects controlled by the objects may include commanding the welder on or off, changing machine output levels, selecting welding procedures, configuring machine I/O, monitonng machine feedback, transferring operating code or

firmware, and retrieving machine diagnostics, for example. Other higher-level

components such as E-Mail, quality control, and order processing may also be provided.  Each of the functional aspects are uniquely addressed and routed according to the object, with an associated service code (e.g., to distinguish object methods from properties) and an identifier to distinguish one method/property from another mcthodVproperty contained within the same object.  Objects may be directed to external welding equipment 196 via a welding communications network interface 198 and welding network 200.  It is noted that communications over the welding network 200 to the welding equipment 196 may be provided by a protocol separate and distinct from TCP/IP.

The system 170 also includes a welding equipment controller 204 for controlling the welding equipment 196. This includes such functionality as monitoring feedback and controlling outputs within a closed loop process. Other logic may include liming and sequencing logic for controlling various aspects of the welding process.  It is noted that more than one control loop may be enabled. For example, one loop may control the arc that is provided by the welding equipment 196 and a separate loop and/or controller for controlling a wire feeder associated with the welding equipment 196. The second loop would control a motor supplying the wire feeder, for example. A welding equipment I/O interface block 208 is also provided for interacting with the welding equipment 196. For example, the I/O block 208 provides control and logic outputs 210 (e.g., analog/digital voltages/current), receives machine feedback 212 (e.g., analog conversion inputs, pulse conversion inputs) and provides other discrete outputs 214 (e.g., 120, 240, 480 volt AC/DC) to control the welding equipment 196.

Turning now to Fig. 5, a welding protocol 220 is illustrated for communicating and controlling various portions of the welding system in accordance with the present invention. A portion of a TCP/IP packet 224 includes an IP stack 226, a TCP stack 228, which are well understood network protocols and a TCP-W field 230 to communicate with functional objects within the welding system. The TCP-W field

230 may include an optional header 234 and data field 238. The header field 234 may include an options/flags field 240; a message sequence field 244 (e.g., client sets -server echoes), a message status field 246. and a message length field 248 indicating the length of the data field 238 that follows the header 234. The data field 238 can be categorized as server commands 250 to configure the network server or machine commands 254 to the welding machine (e.g., the "real" work being done). A data acquisition field 255 may also be included that enables streaming data for high-speed welding signals.  For example, this data may relate to voltage, amperage, wire speed, motor current, and other welding signals or information.

In general, the network server commands 250, may include a server command ID 256 and sewer command arguments 258, can be utilized by remote systems to configure network server behavior as it relates to communications. This can include establishing an inactivity watchdog, for example, whereby the welding equipment recognizes that the remote system has "gone away" and therefore turns its (the welding machine's) output off.

The machine commands 254 have additional information specifying which logical/physical machine and/or object/entity is being addressed (e.g., a "weld controller", a "wire controller", a "gas controller"). The machine commands 254 may include a machine address field 260 and method/property ID and arguments field 262 and 264 respectively, to specify within an object what property/method is being addressed or invoked.

It is noted that the system illustrated in Fig. 4 and the protocol described in Fig. 5, may be executed and/or independent of Web technologies. As an example, an application layer (e.g., socket) of TCP/IP may encapsulate the welding system's native addressing and command arguments such as a Welding Application socket. Moreover, an agent (e.g., server/client component) may proxy requests over such a socket to/from a welder's native system. For example, the welder's native system may include one or more control processors, or if the native system is composed of multiple processors, a native welding LAN separate and distinct from Welding Application sockets may couple the control processors. This may include one or more logical processes, tasks, and/or "objects" executing on the one or more control processors, wherein databases, tables and/or spreadsheets may provide access to methods/properties exhibited by each object. It is noted that the agent may be

embedded in the welding system itself or reside externally as a gateway, for example. Furthermore, applets or applications may be served by a web server, resident on and/or remote to the welding system that may in turn open a Welding Application socket port that enables the applet or application to address and control the welding system directly,

Referring now to Fig. 6, a system 300 illustrates a more detailed network communications architecture in accordance with the present invention. A welding system 304 may include a web server 308 that provides information exchange with a remote system 310. The remote system 310 may include a browser 312 that communicates with the web server 308. Welding information may be exchanged via web pages and/or content included within a database 314 associated with the web server 308.  Web content may include but is not limited to such technologies as HTML, SHTML, VB Script, JAVA, CGI Script, JAVA Script, dynamic HTML, PPP, RFC TELNET, TCP/IP, FTP, ASP. XML, PDF, WML as well as other formats. The browser 312, which can reside in the remote system 310 or other welding systems, communicates with the web server 308 via one or more sockets 31 8 and loads one or more objects such as an applet 322.
