Repository: anandvc/allindianpatents

File: patents/228741-solar-cell-and-method-of-fabricating-the-same.html (part 1 of 3)
Indian Patents. 228741:SOLAR CELL AND METHOD OF FABRICATING THE SAME

Indian Patents

Recently Granted Patents

  Recently Published Patents

Title of Invention	SOLAR CELL AND METHOD OF FABRICATING THE SAME

Abstract	There is disclosed a solar cell (100) comprising a semiconductor solar cell substrate (66) having a light receiving surface formed on the first major surface and generating photovoltaic power based on the light impinging on the light receiving surface, wherein the light receiving surface of the semiconductor solar cell substrate (66) is coated with a light receiving surface side insulating film (61) composed of an inorganic insulating material where the cationic component principally comprising silicon, and the light receiving surface side insulating film (61) is a low hydrogen content inorganic insulating film containing less than 10 atm% of hydrogen. A solar cell having an insulating film exhibiting excellent passivation effect insusceptible to aging can thereby be provided. A method of fabricating the solar cell is also disclosed.	

Full Text	SOLAR CELL AND METHOD OF FABRICATNG THE SAME

BACKGROUND OF THE INVENTION

[Field of the Invention]

This invention relates to a solar cell capable of directly converting

light energy to electric energy, and a method of fabricating the same.

[Description of the Related Art]

A solar cell is a semiconductor element capable of converting light

energy into electric power, known types of which include p-n junction type,

PIN type and Schottky type, among which the p-n junction type is widely

used. It is also possible to roughly classify the solar cell into three types,

based on materials composing the substrate, such as silicon crystal-base

solar cell, amorphous-silicon-base solar cell and

compound-semiconductor-base solar cell. The silicon-crystal-base solar

cell is further classified into single-crystal-base solar cell and

polycrystal-base solar cell. The silicon-crystal-base solar cell is most

disseminated, because silicon crystal substrate for producing the solar cell

can be fabricated in a relatively easy manner.

Output characteristics of the above-described solar cell can generally

be assessed by measuring an output current-voltage curve using a solar

simulator. Point Pm on the curve, giving a maximum product lp*Vp of

output current Ip and output voltage Vp is referred to as maximum output Pm,

and a value obtained by dividing Pm by the total light energy incident on the

solar cell (S x l: S is element area and I is intensity of irradiated light):

η≡{Pm/(Sx|)}x100 (%) "••(1)

is defined as conversion efficiency η of the solar cell. For the purpose of

raising the conversion efficiency v, it is important to increase short-circuit

current Isc (output current value at V=0 on the current-voltage curve) or

open-circuit voltage Voc (similarly output voltage value at l=0), and to shape

the output current-voltage curve as being square as possible. Degree of

squareness of the output current-voltage curve can generally be assessed by

a fill factor (curve factor) defined by:

FF≡lpmxVpm/(lscxVoc) 	(2)

where, a value of FF closer to 1 means that the output current-voltage curve

becomes more closer to an ideal square, and thereby the conversion

efficiency η is raised.

For the purpose of raising the conversion efficiency η, it is important

to reduce surface recombination of carriers (electrons and holes). More

specifically, in a solar cell using single crystal silicon, polysilicon or the like

as a substrate, minority carriers generated by the incident light such as

sunray reach the p-n junction plane mainly by diffusion, extracted as majority

carriers to the external through electrodes attached on the light receiving

surface and back surface, generating electric energy. In this process, some

of the carriers which could possibly be extracted as current may be lost

through interface states which reside in the substrate surface other than

electrode surfaces, and this may lower the conversion efficiency η.

Known high-efficiency solar cells therefore improve the conversion

efficiency Η by protecting the light receiving surface and the back surface of

the semiconductor substrate, excluding contact portions with the electrodes,

with an insulating film, so as to suppress recombination of the carriers at the

interface between the semiconductor substrate and the individual insulating

films (so-called surface passivation effect). Silicon oxide film has long been

used as this sort of insulating film, but the refractive index of which is as

small as 1.4 or around, and causes a slightly large reflection loss when used

on the light-receiving-surface-side. For this reason, in recent years, there

has been an increasing trend in using silicon nitride, having a larger

refractive index, and being excellent not only in the passivation effect but

also in anti-reflection effect. The silicon nitride film has conventionally been

formed by the CVD (chemical vapor deposition) process such as thermal

CVD, plasma CVD, photo CVD and so forth. Among these, most generally

disseminated is plasma CVD.

A batch-type, parallel-plate plasma CVD apparatus and a single-wafer remote

plasma CVD apparatus, according to the conventional art, have been described

hereinafter with references to FIG. 3 and FIG. 4, respectively, of the accompanying

drawings.

Whichever the plasma CVD process may be, there has, however,

been only a little difference in that they were highly causative of plasma

damage, and made formation of dangling bonds in the film more distinctive,

so that it has been necessary to terminate the dangling bonds using a large

amount of hydrogen contained in the film in view of improving the passivation

effect (it has also been a natural matter of course that any known plasma

CVD process was causative of inevitable incorporation of a large amount of

hydrogen derived from the source gases). As a consequence,

thus-obtained silicon nitride film contains hydrogen atoms to a maximum of

40 at%, and is causative of time-dependent degradation in the passivation

effect under sustained irradiation of light, such as sunray, containing a large

energy of ultraviolet radiation.

The conventional silicon nitride film formed by the plasma CVD

process has also been shifted in the film composition thereof from the

stoichiometric composition towards the silicon-excessive side to a

considerably large degree, in order to obtain so-called field effect

passivation. A large shift in the film composition towards the

silicon-excessive side causes effluence of electrons produced by anion

deficiency towards the semiconductor substrate so as to produce positive

fixed charge on the cation side, and this results in band bending. This

induces formation of an inversion layer in which electrons are excessive in

the vicinity of the contact interface on the semiconductor substrate side, with

which the passivation effect can be enhanced.

This structure, however, suffers from large drawbacks as described

below.

(1)	When intended for use as a back electrode, an inversion layer 112

formed in the p-type substrate 111 in the vicinity of an electrode 64 as shown

in FIG. 5 tends to cause short-circuiting within an electrode surface, and this

consequently results in a decrease in the generated current.

(2)	The field passivation effect through formation of the inversion

layer ascribable to electron effluence becomes distinctive only when the

silicon nitride film is applied on the p-type layer side of the substrate. In the

solar cell, carriers generated by photo-assisted excitation in p-type region

and η-type region of the substrate are minority carriers, and it may be

advantageous to use a p-type substrate, in which electrons having a long

lifetime serve as the minority carriers, for the essential portion of the

substrate contributive to light absorption, but this allows only a limited

passivation effect to be exhibited on the light receiving surface side in which

an n-type emitter layer is formed. The surface of the emitter layer is too

high in the dopant concentration, so that the band bending can hardly occur

only with an amount of fixed charge as much as residing in the silicon nitride

film, and the field effect passivation is far from being expected. It can

therefore be said that suppression of the plasma damage and consequent

suppression of the interface states in the emitter layer hold the key for a

desirable passivation. However, such desirable passivation cannot be

obtained anyhow, because it is difficult to suppress damage by the general

plasma CVD.

It is therefore a subject of this invention to provide a solar cell having

an insulating film excellent in the passivation effect and less causative of

time-dependent degradation of the passivation effect, and a method of

fabricating the same.

DISCLOSURE OF THE INVENTION

In order to solve the above-described subject, a solar cell according

to the first aspect of this invention is characterized by comprising a

semiconductor solar cell substrate having a light receiving surface formed on

a first major surface thereof, and generating photovoltaic power based on the

light irradiated on the light receiving surface, wherein the light receiving

surface of the semiconductor solar cell substrate is covered with a

light-receiving-surface-side insulating film provided as an inorganic

insulating film composed of an inorganic insulating material having a cationic

component thereof principally comprising silicon, and the

light-receiving-surface-side insulating film is configured as a

low-hydrogen-content inorganic insulating film having a hydrogen content of

less than 10 at%. It is to be noted that "a cationic component thereof

principally comprising silicon" in this patent specification means that 50% or

more (preferably 80% or more) of the cationic component of the inorganic

insulating material is silicon. Any cation other than silicon may be

contained so far as the effects of this invention described below can be

achieved, without excessively impairing the insulating property of the

material. For example, it is possible to introduce alkali metal ions having a

large ionic radius, such as cesium ions, so as to increase the fixed charge in

the film, to thereby allow them to contribute to the field effect passivation.

According to the first aspect of this invention, the

light-receiving-surface-side insulating film is configured using a silicon-base

insulating film having a large dielectric constant and being capable of

providing a desirable passivation effect, and is also configured as a

low-hydrogen-content inorganic insulating film, having a hydrogen content of

less than 10 at%, so that the durability of the light-receiving-surface-side

insulating film against ultraviolet radiation can be improved to a large degree.

More specifically, the passivation effect of the insulating film is less likely to

cause time-dependent degradation even if the solar cell is used under an

environment in which a light having a large energy content of ultraviolet

radiation such as a sunray and a fluorescent lamp is irradiated for a long

duration of time, and the conversion efficiency Η can be maintained at a

desirable value for a long period.

The silicon-base insulating film can be formed by the CVD process.

A method of fabricating a solar cell according to the first aspect of this

invention is such as fabricating a solar cell which comprises a semiconductor

solar cell substrate having a light receiving surface formed on a first major

surface thereof, and also having a p-n junction generating photovoltaic

power based on the light irradiated on the light receiving surface, the light

receiving surface of the semiconductor solar cell substrate being covered

with a light-receiving-surface-side insulating film composed of an inorganic

insulating film having a cationic component thereof principally comprising

silicon, wherein the light-receiving-surface-side insulating film is formed as a

low-hydrogen-content inorganic insulating film having a hydrogen content of

less than 10 at%, by the catalytic CVD process in which a heat catalyst is

placed together with the semiconductor solar cell substrate in a reaction

vessel; and a film-forming gas, which comprises a silicon source gas and an

anion source gas producing an anionic component capable of binding with

silicon in an inorganic material to be obtained, at least either one of the

silicon source gas and the anion source gas having hydrogen atoms in the

molecule thereof, is supplied to the surface of the semiconductor solar cell

substrate while making the film-forming gas into contact with the heat

catalyst, so as to deposit an inorganic insulating material produced based on

chemical reactions of the film-forming gas on the surface of the

semiconductor solar cell substrate.

The catalytic CVD process per se has publicly been known in

Japanese Laid-Open Patent Publication "Tokkaihei" No. 10-83988, wherein a

mechanism of film formation is presumed as follows:

In an exemplary case where a silicon nitride film is fabricated, a mixed gas of

silane (SiH4) and ammonia (NH3) is used and introduced as the film-forming

gas. The heat catalyst may be any metal (or alloy) having a catalytic

activity of a certain level or above, and can be configured typically by

tungsten, molybdenum, tantalum, titanium or vanadium. When the

introduced silane gas passes over the surface of the heat catalyst heated at

a predetermined temperature, a catalytic decomposition reaction of silane

which resembles to adsorption dissociation reaction of hydrogen molecule

can proceed, and the decomposition active species of SIH3* and H* are

produced. Although a detailed mechanism remains still unclear, it is

supposed that adsorption of one hydrogen composing silane onto the

tungsten surface weakens the bond between the hydrogen and silicon to

thereby decompose silane, and the absorption onto the tungsten surface is

then released by heat to thereby produce the decomposition active species

of SiH3* and H*. Also the ammonia gas goes through a similar catalytic

reaction, to thereby produce decomposition active species of NH2* and H*.

These decomposition active species reach the substrate and contribute to

deposition of the silicon nitride film. This is expressed by SiH4(g)->SiH3*(g)

+ H*(g), NH3(g)→NH2*(g) + H*, and aSiH3*(g) + bNH2*(g)→cSiNx(s), where

the subscript g means gas state, and the subscript s means solid state. In

the film formation by the catalytic CVD process, using no plasma for film

formation, there are no more problems, by principle, of causing damage in

the substrate surface by high-energy charged particles in the plasma which

have been seen in the plasma CVD apparatus, and of causing degradation of

insulating film due to inclusion of the charged particles. It is also

advantageous that the substrate does not cause temperature rise unlike the

case of plasma exposure, and thereby realizes the process at still lower

temperatures.

The catalytic CVD process adopted as described in the above makes

it possible to deposit an insulating film with a less amount of interfacial

defect while keeping composition thereof constant, and further makes it

possible to obtain a silicon-base insulating film highly excellent in the

passivation effect. The catalytic CVD process is enhanced in the reaction

efficiency by virtue of a catalyst, and allows deposition of a high-quality

insulating film without excessively diluting the film-forming gas with a carrier

gas such as hydrogen. It is also possible to suppress the residual content

of hydrogen derived from the film-forming gas. This effect will become

particularly distinctive when the composition is selected so as to suppress

generation of dangling bonds of silicon atoms, which can readily bind with

hydrogen atoms (for an exemplary case of silicon nitride, a composition such

as being not so departing in the silicon-excessive side from the

stoichiometric ratio) . For this reason, the catalytic CVD process can

readily produce a silicon-base insulating film having a hydrogen content of

less than 10 at%, while still relying upon CVD process. In view of reducing

the hydrogen content in the film, it is more effective to adopt a method of

supplying the film-forming gas into the reaction vessel without diluting it with

hydrogen.

In this invention, the semiconductor solar cell substrate can be

configured, similarly to that of other known solar cells, using single-crystal

silicon, polysilicon, gallium arsenide, germanium or other composite

materials. In view of paying a special attention to balance between the

conversion efficiency and the price, it is preferable to use single-crystal

silicon as the semiconductor solar cell substrate (the same will apply also to

second and third aspects of this invention described later).

In the first aspect of this invention, a second major surface of the

semiconductor solar cell substrate may be covered with a back-side

insulating film provided as an inorganic insulating film composed of an

inorganic insulating material having a cationic component thereof principally

comprising silicon, a back electrode may be provided so as to cover the

back-side insulating film and so as to contact with the back surface of the

semiconductor solar cell substrate through conductive portions penetrating

the back-side insulating film, and the back-side insulating film may be

configured as a low-hydrogen-content inorganic insulating film having a

hydrogen content of less than 10 at%. In a bifacial solar cell having the

back electrode not covering the entire surface of the back-side insulating film

and allowing also the incident light on the back surface to contribute to power

generation, the ultraviolet resistant characteristics and, consequently,

time-dependent stability of the passivation effect can be improved by

configuring also the back-side insulating film as a low-hydrogen-content

insulating film.

The hydrogen content of the low-hydrogen-content inorganic

insulating film exceeding 10 at% tends to degrade the passivation effect due

to ultraviolet irradiation, and prevents the object of this invention from being

attained. On the other hand, the hydrogen content of the

low-hydrogen-content inorganic insulating film suppressed beyond 1 at%

results in saturation of the ultraviolet radiation resistant characteristics, and

may undesirably raise the cost due to complication of the process and so

forth. Therefore the hydrogen content of the low-hydrogen-content

inorganic insulating film is preferably adjusted within a range from 1 at% to

10 at%, both ends inclusive, and more preferably from 1 at% to 5 at%.

In this invention, the silicon-base inorganic insulating material

composing the light-receiving-surface-side insulating film or the back-side

insulating film can specifically be composed of any one of silicon nitrides,

silicon oxides and silicon oxynitrides. Of these, silicon nitride, excellent in

the passivation effect, can effectively be used for this invention. Silicon

nitride is also advantageous in having a large refractive index, and therefore

can be used also as an anti-reflection film if it is applied to the

light-receiving-surface-side insulating film (the same will apply also to the

second and third aspects of this invention described later).

In particular, the light-receiving-surface-side insulating film is

preferably configured as a low-hydrogen-content inorganic insulating film

composed of silicon nitride having a refractive index of 2 to 2.5, both ends

inclusive. The refractive index smaller than 2 results in only a

non-distinctive, anti-reflection effect, whereas exceeding 2.5 induces optical

absorption of the light-receiving-surface-side insulating film in the

wavelength range contributive to conversion of the incident light into current,

and thereby lowers the conversion efficiency. It is therefore preferable that

the light-receiving-surface-side insulating film is adjusted to have a

refractive index of 2 to 2.1, both ends inclusive.

The refractive index of the silicon nitride film is closely related to its

silicon/nitrogen atomic ratio (Si/N atomic ratio), showing a tendency of

increasing the refractive index as the atomic ratio of silicon increases. In

pursuit of adjusting the refractive index within a range from 2 to 2.5, the

present inventors found through investigations that it was preferable to

adjust the Si/N atomic ratio within a range from 0.80 to 1.80. This

composition is close to the stoichiometric ratio of silicon nitride (Si/N=0.75),

and also raises an advantage in that it is less likely to produce dangling

bonds on silicon atoms, unlike the conventional case where the plasma CVD

process was adopted. In cooperation with an excellent reaction efficiency

of generation of silicon nitride in the catalytic CVD process, this is successful

in largely reducing the residual hydrogen content in the film, derived from the

film-forming gas (10 at% or less, or 5 at% or less), and in very effectively

suppressing time-dependent degradation of the passivation effect under

irradiation of ultraviolet radiation.

For the case where the inorganic film to be obtained is the

above-described silicon nitride film, it is all enough to supply the film-forming

gas into the reaction vessel while adjusting the ratio of mixing of a silicon

source gas and a nitrogen source gas as an anion source gas so as to obtain

silicon nitride having a Si/N atomic ratio of 0.80 to 1.80, both ends inclusive.

In an exemplary case where the silicon source gas is silane (defined as

generally referring to silicon hydrides: specifically includes monosilane and

disilane) and the nitrogen source is ammonia, the Si/N atomic ratio of the

resultant silicon nitride film can be adjusted by ratio of flow rates of silane

and ammonia supplied to the reaction vessel. The Si/N atomic ratio of the

silicon nitride film is adjustable also by pressure of a mixed gas of the silicon

source gas and the nitrogen source gas. More specifically, under a

constant ratio of mixing of the silicon source gas and the nitrogen source gas,

the Si/N atomic ratio of the silicon nitride film is adjustable towards the

nitrogen-rich direction by increasing the gas pressure, and towards the

silicon-rich direction by decreasing the gas pressure.

In the first aspect of the solar cell of this invention, the back-side

insulating film may be a silicon nitride film formed, so as to adjust the Si/N

atomic ratio thereof to 0.80 to 1.80, both ends inclusive, by the catalytic CVD

process in which a heat catalyst is placed together with the semiconductor

solar cell substrate in a reaction vessel; and a film-forming gas, which is

comprised of a silicon source gas and a nitrogen source gas, is supplied to

the surface of the semiconductor solar cell substrate while making the

film-forming gas into contact with the heat catalyst, so as to deposit silicon

nitride produced based on chemical reactions of the film-forming gas on the

surface of the semiconductor solar cell substrate.

A second aspect of the solar cell of this invention is characterized in

comprising a semiconductor solar cell substrate having a light receiving

surface formed on the first major surface thereof, and generating

photovoltaic power based on the light irradiated on the light receiving surface,

wherein a second major surface of the semiconductor solar cell substrate is

covered with a back-side insulating film provided as an inorganic insulating

film composed of silicon nitride, and a back electrode is provided so as to

cover the back-side insulating film and so as to contact with the back surface

of the semiconductor solar cell substrate through conductive portions

penetrating the back-side insulating film, and

wherein the silicon nitride film composing the back-side insulating film

is formed so as to adjust the Si/N atomic ratio thereof to 0.80 to 1.80, both

ends inclusive, by the catalytic CVD process in which a heat catalyst is

placed together with the semiconductor solar cell substrate in a reaction

vessel; and a film-forming gas, which comprises a silicon source gas and a

nitrogen source gas, is supplied to the surface of the semiconductor solar

cell substrate while making the film-forming gas into contact with the heat

catalyst, so as to deposit silicon nitride produced based on chemical

reactions of the film-forming gas on the surface of the semiconductor solar

cell substrate.

A second aspect of the method of fabricating a solar cell of this

invention is characterized by a method of fabricating a solar cell which

comprises a solar cell comprising a semiconductor solar cell substrate

having a light receiving surface formed on the first major surface thereof, and

generating photovoltaic power based on the light irradiated on the light

receiving surface, wherein a second major surface of the semiconductor

solar cell substrate is covered with a back-side insulating film provided as an

inorganic insulating film composed of silicon nitride, and a back electrode is

provided so as to cover the back-side insulating film so as to contact with the

back surface of the semiconductor solar cell substrate through conductive

portions penetrating the back-side insulating film, and

wherein the silicon nitride film composing the back-side insulating film

is formed by the catalytic CVD process in which a heat catalyst is placed

together with the semiconductor solar cell substrate in a reaction vessel; and

a film-forming gas, which comprises a silicon source gas and a nitrogen

source gas, is supplied to the surface of the semiconductor solar cell

substrate while making the film-forming gas into contact with the heat

catalyst, so as to deposit silicon nitride produced based on chemical

reactions of the film-forming gas on the surface of the semiconductor solar

cell substrate, while regulating the ratio of mixing of the silicon source gas

and the nitrogen source gas so as to adjust the Si/N atomic ratio to 0.80 to

1.80, both ends inclusive. Silane and ammonia can be used as the silicon

source gas and the nitrogen source gas, as described above.

The back-side insulating film formed, by the catalytic CVD process as

described in the above, as the silicon nitride film having a Si/N atomic ratio of

0.8 to 1.80 raises additional effects specific to the back-side insulating film,

as described below. That is, adoption of the catalytic CVD process makes it

possible to form the silicon nitride film, having the Si/N atomic ratio close to

the stoichiometric composition as described in the above, as a low-defect

film having only a small amount of dangling bonds. The film of this sort,

having a composition close to the stoichiometric ratio, has a less amount of

fixed charge ascribable to electrons caused by excessive silicon, and is less

causative of band bending even if it is bonded to the back surface of the

semiconductor solar cell substrate. An inversion layer formed on the

substrate side can therefore be thinned, and this makes short-circuiting

within the electrode surface of the back electrode, as shown in FIG. 5, very

unlikely to occur. The film is less causative of defects like dangling bonds

possibly providing sites for surface recombination, and is therefore

successful in obtaining a desirable passivation effect. Adjustment of the

Si/N atomic ratio of the silicon nitride film within a range from 0.80 to 1.80

also makes it possible to reduce the hydrogen content, so that, similarly to

the case of the light-receiving-surface-side insulating film, the ultraviolet

resistant characteristics and, consequently, time-dependent stability of the

passivation effect of the back-side insulating film can be improved, in a

bifacial solar cell having the back electrode not covering the entire surface of

the back-side insulating film and allowing also the incident light on the back

surface to contribute to power generation.

Because the low-defect, high-quality silicon nitride film having a

composition expressed by a Si/N atomic ratio of 0.80 to 1.80, close to the

stoichiometric ratio, can be obtained by the catalytic CVD process as

described above, a desirable passivation effect can be obtained without

relying upon the field-effect passivation effect which is contributed by

polarity of the inversion layer, and consequently the silicon nitride film can be

used both as an insulating film on the light-receiving surface side and as an

insulating film on the back side, unlike the silicon-excessive silicon nitride

film, and can exhibit the specific effects for both sides.

Next, in the first and second aspects of the solar cell and the method

of fabricating the same according to this invention, the inorganic insulating

film can be deposited by the catalytic CVD process on the surface of the

semiconductor solar cell substrate after being surface-treated by introducing

a surface treatment gas into the reaction vessel, and by supplying the

surface treatment gas to the surface of the semiconductor solar cell

substrate so as to effect the surface treatment, while making the film-forming

gas come into contact with the heat catalyst. The general plasma CVD

process results in formation of a trace amount of an oxygen-containing

transition layer between the substrate and the insulating film, which is, for

example, a silicon oxynitride film for the case of silicon nitride film, causative

of formation of interfacial defects, whereas the above-described surface

treatment can effectively remove the transition layer, can more effectively

suppress the formation of interfacial defects, and can more effectively

prevent the conversion efficiency of the solar cell from degrading due to

surface recombination. For the case where the semiconductor solar cell

substrate is a silicon substrate and the inorganic insulating film is a silicon

nitride film, it is appropriate to use, for example, ammonia gas as the surface

treatment gas.

In the first and second aspects of the solar cell and the method of

fabricating the same according to this invention, the inorganic insulating film

may be deposited by the catalytic CVD process on the surface of the

semiconductor solar cell substrate, and may be post-treated by introducing a

post-treatment gas into the reaction vessel, and by supplying the

post-treatment gas to the surface of the inorganic insulating film, while

keeping the post-treatment gas in contact with the heat catalyst.

Furthermore, a third aspect of the solar cell according to this

invention is characterized in comprising a semiconductor solar cell substrate

having a light receiving surface formed on the first major surface thereof, and

generating photovoltaic power based on the light irradiated on the light

receiving surface, wherein a second major surface of the semiconductor

solar cell substrate is covered with a back-side insulating film composed of

an inorganic insulating film having a cationic component thereof principally

comprising silicon, and a back electrode is provided so as to cover the

back-side insulating film and so as to contact with the back surface of the

semiconductor solar cell substrate through conductive portions penetrating

the back-side insulating film, and

wherein the inorganic insulating film is such as being deposited and

formed by the catalytic CVD process in which a heat catalyst is placed

together with the semiconductor solar cell substrate in a reaction vessel; and

a film-forming gas, which comprises a silicon source gas and an anion

source gas producing an anionic component capable of binding with silicon

in an inorganic material to be obtained, is supplied to the surface of the

semiconductor solar cell substrate while making the film-forming gas into

contact with the heat catalyst, so as to deposit an inorganic insulating

material produced based on chemical reactions of the film-forming gas on

the surface of the semiconductor solar cell substrate; and such as being

post-treated by introducing a post-treatment gas into the reaction vessel,

and by supplying the post-treatment gas to the surface of the inorganic

insulating film, while keeping the post-treatment gas in contact with the heat

catalyst.

Moreover, a third aspect of the method of fabricating a solar cell

according to this invention is characterized by a method of fabricating a solar

cell which comprises a semiconductor solar cell substrate having a light

receiving surface formed on a first major surface thereof, and generating

photovoltaic power based on the light irradiated on the light receiving surface,

wherein a second major surface of the semiconductor solar cell substrate is

covered with a back-side insulating film composed of an inorganic insulating

film having a cationic component thereof principally comprising silicon, and a

back electrode is provided so as to cover the back-side insulating film so as

to contact with the back surface of the semiconductor solar cell substrate

through conductive portions penetrating the back-side insulating film, and

wherein the inorganic insulating film is deposited and formed by the

catalytic CVD process in which a heat catalyst is placed together with the

semiconductor solar cell substrate in a reaction vessel; and a film-forming

gas, which comprises a silicon source gas and an anion source gas

producing an anionic component capable of binding with silicon in an

inorganic material to be obtained, is supplied to the surface of the

semiconductor solar cell substrate while making the film-forming gas into

contact with the heat catalyst; so as to deposit an inorganic insulating

material produced based on chemical reactions of the film-forming gas on

the surface of the semiconductor solar cell substrate; and is then

post-treated by introducing a post-treatment gas into the reaction vessel,

and by supplying the post-treatment gas to the surface of the inorganic

insulating film, while keeping the post-treatment gas in contact with the heat

catalyst.

The present inventors found that the passivation characteristic of the

insulating film can further be improved by surface-treating the inorganic

insulating film, after being deposited, by supplying the post-treatment gas to

the surface thereof, while allowing the post-treatment gas to cause catalytic

decomposition reaction with the aid of the heat catalyst, similarly to as in the

above-described surface treatment. It is to be noted that the post-treatment

after the film formation, proceeded in a hydrogen atmosphere under heating

without using any catalyst, has already been known as hydrogen annealing,

whereas the catalyst-assisted method of this invention is far superior thereto

in the passivation effect. This is supposedly because decomposition

chemical species are intentionally produced by the catalytic reaction in the

process chamber, and the decomposition chemical species can diffuse into

the insulating film to thereby terminate the dangling bonds. According to

this method, it is also allowable to lower the substrate temperature than in

the general hydrogen annealing, and this raises another advantage of

ensuring a more stable post-treatment as compared with the hydrogen

annealing, without impairing contact characteristic between the electrodes

and the substrate.

ACCOMPANYING

BRIEF DESCRIPTION OF THE DRAWINGS

FIG. 1 is a schematic sectional view of the solar cell of this invention;

FIG. 2 is a schematic drawing of a film forming apparatus used for a

method of fabricating the solar cell of this invention;

FIG. 3 is a schematic drawing of a batch-type, parallel-plate direct

plasma CVD apparatus;

FIG. 4 is a schematic drawing of a single-wafer remote plasma CVD

apparatus; and

FIG. 5 is a schematic drawing explaining short-circuiting occurring in

the vicinity of a back electrode.

BEST MODES FOR CARRYING OUT THE INVENTION

FIG. 3 schematically shows a batch-type, parallel-plate plasma CVD apparatus,

generally called a direct plasma CVD. The apparatus comprises a reaction vessel 1

equipped with an evacuation device 11, substrate holders 81 placing solar cell

substrates 20 at predetermined positions in the reaction vessel 1, film forming gas

introducing ducts 31, 32 introducing predetermined film-forming gases, which are

reactive gases, into the reaction vessel 1, a high-frequency power source 82

generating plasma by energizing the introduced gas, and a resistance-heating heater

90 keeping a deposition atmosphere at a constant temperature. In the process of film

deposition using this apparatus, predetermined film-forming gases are introduced into

the reaction vessel 1 at predetermined flow rates through the film forming gas

introducing ducts 31, 32, and the high-frequency power source 82 is then operated to

set a high-frequency electric field. By this operation, a high-frequency discharge

occurs between the substrate holders 81, thereby the film-forming gases are excited to

produce a plasma, and an insulating film to be obtained is formed on the surface of the

substrates 20 making use of reactions proceeded in the plasma. In an exemplary case

where a silicon nitride film is formed as the insulating film, silane is introduced through

the film forming gas introducing duct 31, and ammonia is introduced through the film

forming gas introducing duct 32, as the film-forming gases, the both are mixed and

then supplied to the reaction vessel 1, so as to produce the silicon nitride film making

use of decomposition reaction and so forth of silane in the plasma.

The plasma CVD is widely applied to processes of fabricating solar cells

because it can ensure a relatively high deposition rate even under a substrate

temperature of relatively as low as 400°C. The process, however, raises a problem in

that high-energy charged particles produced in the plasma are highly causative of

damages of the deposited film or the surface of the substrates (so-called plasma

damage), so that the obtained silicon nitride film tends to have a large interface state

density, and consequently results in only a poor passivation effect. This is also highly

affective to various characteristics of the solar cell.

There has, therefore, been proposed a CVD process making use of an ECR

(electron cyclotron resonance) plasma as a method suppressed in the plasma

damage. FIG. 4 schematically shows an exemplary apparatus used therefor. Unlike

the conventional plasma CVD process, this method is characterized in that the surface

of the substrate to be treated is placed apart from a plasma region (plasma zone) so

as to make use of radical species in a separated manner, allowing this method to be

referred to as "remote plasma CVD", hereinafter. More specifically, a predetermined

film-forming gas is introduced into a pre-chamber 101 at a predetermined flow rate

through a film forming gas introducing duct 31, and microwaves, in place of high-

frequency electric field, are applied to the pre-chamber 101 using a microwave

generator 102. The microwaves raise the plasma of the film-forming gas, used also as

a carrier gas, and generates reactive species. The reactive species flow into the

process chamber 1, and causes chemical reactions with the other film-forming gas

supplied through the film forming gas introducing duct 32, thereby an insulating film is

formed on the surface of the substrate 20. In an exemplary case where a silicon

nitride film is formed as the insulating film, ammonia as a film-forming gas, used also
