Repository: anandvc/allindianpatents

File: patents/228799-distributing-element-for-electrolyte-percolation-electrochemical-cell.html
Indian Patents. 228799:DISTRIBUTING ELEMENT FOR ELECTROLYTE PERCOLATION ELECTROCHEMICAL CELL .

Indian Patents

Recently Granted Patents

  Recently Published Patents

Title of Invention	DISTRIBUTING ELEMENT FOR ELECTROLYTE PERCOLATION ELECTROCHEMICAL CELL .

Abstract	A distributing element for a liquid electrolyte percolating-type electrochemical celt provided with a peripheral sealing flange, comprising an external upper electrolyte feeding manifold and an internal part comprising at least one gas diffusion electrode fed with a gas flow and at least one planar frame delimiting at least one percolator.	

Full Text	DISTRIBUTING  ELEMENT  FOR  ELECTROLYTE  PERCOLATION

ELECTROCHEMICAL CELL

DESCRIPTION OF THE INVENTION

Many industrial processes are carried out in electrochemical cells, such as

chlor-alkali electrolysis for the production of chlorine gas and caustic soda

or potash, water electrolysis primarily for the production of hydrogen, salt

electrolysis to obtain the corresponding bases and acids, e.g. caustic soda

and sulphuric acid from sodium sulphate, metal plating, among which

principally copper and zinc. The congenital problem of all these process is

the electric energy consumption, usually accounting for a substantial part

of the total production cost. As the cost of electric energy shows a constant

tendency to increase in all geographic areas, the importance of

decreasing the electric energy consumption in the above indicated

electrochemical processes is apparent.

The energy consumption of an electrochemical process primarily depends

from cell voltage: the reason for the efforts directed to the improvement of

ceil design is therefore immediately evident, with the use of more catalytic

electrodes and the reduction of the ohmic drops in the structure of the cell

itself and in the electrolytes, for instance by decreasing the interelectrodic

gap.

Reference will be mainly made hereafter to the chlor-alkali electrolysis

process which undoubtedly holds a major industrial relevance, but it is

understood that anything that will be discussed as state of the art and as

improvement according to the indications of the present invention is

definitely applicable also to the other electrochemical processes.

In the case of the conventional chlor-alkali process, a solution of sodium

chloride, or less frequently potassium chloride, is supplied to a cell

containing an anode, where chlorine gas is evolved, while at the cathode

hydrogen is evolved with simultaneous formation of sodium hydroxide

(caustic soda - potassium hydroxide, in case potassium chloride is

supplied). In the most advanced kind of cell, the caustic soda present near

the cathode is kept apart from the sodium chloride solution present in the

anodic  zone  by  means  of  a  cationic  membrane  consisting  of  a

perfluorinated polymer containing anionic groups, for example sulphonic

and/or carboxylic groups.  Such membranes are commercialised by

several  companies,  e.g.  DuPont/USA,  Asahi  Glass  and  Asahi

Chemicals/Japan. As concerns this type of configuration, which is already

very  interesting  under  the  energy  consumption  standpoint,  many

alternative proposals have however already been  made,  having  in

common the use of a gas diffusion electrode, specifically a cathode fed

with pure oxygen or with an oxygen-containing mixture, by means of which

the hydrogen evolution reaction is suppressed and oxygen reduction to

water is accomplished in its place. The process is thereby depolarised, that

is the electrolytic voltage is diminished to a significant extent. In the

practice,  it is observed that the voltage of a conventional cationic

membrane cell supplied with a current density of 4 kA/m2 is about 3 Volts,

while that of a cell equipped with cationic membrane and oxygen cathode,

working in the same operating conditions, is about 2-2.2 Volts. As it is

apparent, an electric energy saving around 30% is achieved (the missed

production of hydrogen, normally employed as fuel, is of secondary

importance).

The use of gas electrodes for depolarising the electrochemical processes

is obviously not limited to the use of cathodes for chlor-alkali electrolysis;

processes are known, for example, for neutral salt splitting in the

correspondent acid and base, particularly for the disposal of salts obtained

as by-product of chemical processes, which make use of hydrogen-fed gas

diffusion anodes, allowing the suppression of the oxygen evolution

reaction. One embodiment of such kind is disclosed in US Patent

5,595,641. The use of gas diffusion electrodes for electrochemical

applications is on the other hand neither limited to electrolytic processes in

general, as it will suffice to mention their widespread use by now in the

field of fuel cells. The difficult industrialisation of the electrochemical

processes comprising gas diffusion electrodes is however perfectly

exemplified by the case of chlor-alkali electrolysis, wherein the delicate

structure of the cathode, consisting of a conductive porous support

whereto a macroporous layer formed by an assembly of electrocatalytic

particles mechanically stabilised by a binder is applied, is installed in big

size or relatively tall cells, crossed by an upward flow of high density

electrolyte. As a consequence, the resulting hydraulic head poses serious

problems of flooding and thus of access of the oxygen to the catalytic sites.

To be able to operate in these conditions with big size cells (indicatively of

height exceeding 25-30 cm) it is therefore necessary to introduce devices

allowing to break the hydraulic head associated to the liquid column.

Among the different solutions proposed in the past, the only one which

seems to solve the problem in an effective and economically viable

manner consists of feeding a downward liquid flow through a percolator,

for instance according to the disclosure in the International Patent

Application WO 01/57290, entirely incorporated herein as reference. The

percolator described in the aforementioned patent application consists of a

planar porous element, contacting on one side the active surface of the

gas diffusion electrode and on the other side the ion-exchange membrane,

crossed by the electrolyte falling under the action of gravity; the percolator

is designed so as to impose a controlled pressure drop to the falling

electrolyte column, so that a resulting operative pressure not sufficient to

flood the electrode is exerted on every point of the same. This solution,

effective in principle, presents however some constructive problems, not

discussed in the cited patent application. In particular, the simultaneous

downward distribution of the electrolyte to the percolator and of oxygen to

the gas diffusion cathode, also preferably from top to bottom, is not

straightforward. The commonly adopted solution for feeding fluids in the

conventional electrolysers with filter-press geometry, such as membrane

chlor-alkali electrolysers, provides the use of internal distribution pipes

placed in parallel to the cell walls. In the case of electrolysers provided with

gas diffusion electrodes, the simultaneous feed of electrolyte and oxygen

creates a twofold problem: on one hand the bulk of the two distribution

pipes must be taken into account, on the other hand it is necessary to

ensure the separation of the fluids in the region where the electrolyte

distribution  pipe  crosses the gas  diffusion  electrode to  reach  the

percolator, a point in which the sealing is rather critical. The problem of the

design of a cell with percolator and gas diffusion electrode is even more

serious in case it is required to adapt this novel technology to pre-existing

membrane cells, conceived for the conventional non depolarised process.

In this case, the cell has only one feeding duct to the cathode

compartment, and the separate feeding of two fluids (electrolyte and

oxygen) results nearly always impossible. The possibility of modifying a

pre-existing cell so as to adapt it to the energetically more favourable

depolarised process thus remains a very considered need in the field of

chlorine and soda industrial production.

Under a first aspect, it is an object of the present invention to provide a

distributing element for feeding an electrolyte in an electrochemical cell

provided with percolator and gas diffusion electrode, overcoming the

limitations of the prior art.

Under another aspect, it is an object of the present invention to provide an

assembly comprising a distributing element for feeding an electrolyte in an

electrochemical celt which includes a percolator and a gas diffusion

electrode, suitable to be inserted in a membrane electrochemical cell.

Under a further aspect, it is an object of the present invention to provide a

method which permits to modify a membrane electrochemical cell of

conventional design through the insertion of a distributing element

comprising a percolator and a gas diffusion electrode.

Under a first aspect, the invention consists of a distributing element for an

electrochemical cell, comprising an external feeding manifold, placed

outside the external sealing flange of the cell, and an internal part in its

turn comprising a gas diffusion electrode and a planar frame delimiting a

percolator. Preferably, the percolator is inserted in a recess obtained in the

planar frame. In one preferred embodiment, the distributing element of the

invention comprises an upper external manifold for feeding the electrolyte,

and a lower external manifold for discharging the same. The distributing

element preferably comprises a sealing system toward the cell flange, for

instance a set of planar gaskets. In one preferred embodiment, the

element of the invention also comprises an ion-exchange membrane in

contact with the surface of the percolator opposed to the one contacting

the gas diffusion electrode. Any porous element, preferably having a

planar geometry, suited to be crossed under the action of gravity by the

downward electrolyte flow with a controlled pressure drop, can be used as

the percolator. The percolator may thus consist of a plastic or metallic

foam, of a planar mesh formed by the overlapping of planes of interwoven

wires, of a profiled mesh, of a mattress formed by coils of wires, of an

expanded sheet, of a  sintered body,  or again of combinations or

juxtapositions of two or more of such elements. In general, the percolator

preferably has hydrophobic characteristics, but also hydrophilic percolators

are suited to the scope. The gas diffusion electrode may be a cathode

supplied with a flow of oxygen, pure or in admixture, for instance as air or

enriched air, or it may be an anode supplied with a hydrogen flow. In

general, it is preferable that the distribution element be designed so as to

allow the gas flow supplying the gas diffusion electrode to be directed

downwards. The distributing element of the invention may be employed

also in fuel cells, resulting particularly advantageous especially in the case

of fuel cells with alkaline electrolyte, which has to be continuously

recirculated as known to the experts of such field. To achieve such

recirculation, the use of a percolator is particularly apt. In the case of

alkaline fuel cells, the distributing element of the invention typically

comprises two gas diffusion electrodes, one cathode fed with oxygen or air

and one anode fed with a hydrogen-containing mixture, preferably with

pure hydrogen, while the circulating electrolyte is a concentrated alkaline

solution, preferably caustic potash. One of the two gas diffusion electrodes

is in this case positioned, in its turn, in contact with the other face of the

percolator, with a porous diaphragm or ion-exchange membrane optionally

interposed therebetween.

Under a second aspect, the invention is directed to an electrochemical cell

comprising a distributing element according to the previous description.

The cell of the invention may be a cell for chlor-alkali electrolysis, for

example a cell for chlorine/caustic soda electrolysis provided with an

oxygen-fed gas diffusion cathode; the cell may as well be a cell for the

electrolysis of neutral salts, and be for instance provided with a hydrogen-

fed gas diffusion anode, or again an alkaline fuel cell provided with gas

diffusion anode and cathode respectively fed with hydrogen and oxygen. In

the case of electrolytic cells, the counterelectrode usually consists of a

metallic porous element, for instance a mesh, a perforated or expanded

sheet or other, and is preferably provided with a catalytic coating. In the

case of a chlor-alkali cell, the catalytic coating serves to catalyse the

evolution of chlorine. The gas diffusion cathode, the percolator and the ion-

exchange membrane must be preferably pressed together, for example

under the action of a pressure differential imparted between the anodic

and the cathodic compartment of the cell, or by means of a mechanical

element exerting a compression. A particularly suitable mechanical

element consists for instance of an overlap of compressible and resilient

layers formed by metal wires, for instance as described in the Italian

Patent Application MI2001A 002538, inserted between the gas diffusion

cathode and a cathodic mesh, or directly between the gas diffusion

electrode and the cathodic wall of the cell; other mechanical elements, for

example combinations of springs, are however equally suited to the scope.

The cell of the invention is particularly suited to be employed in stacked

structures according to a filter-press arrangement, for instance as modular

element of electrolysers.

Under a further aspect, the invention consists of a method for retrofitting a

membrane electrolytic cell of the prior art, provided with an ion-exchange

membrane and with metallic gas evolving electrodes. According to one

preferred embodiment, the method of the invention serves to retrofit a

membrane chlor-alkali cell provided with a hydrogen evolving cathode and

a chlorine evolving anode, so as to allow its utilisation as depolarised

electrolysis cell, comprising an oxygen-fed gas diffusion cathode, suitable

to suppress the hydrogen evolution reaction. The method consists of

opening the original cell, removing the membrane and inserting the

distributing element of the invention between the anodic and cathodic

flange of the cell itself; along with the distributing element of the invention,

it is preferable to insert also an elastic mechanical element capable of

exerting a compression, for instance the element disclosed in MI2001A

002538, preferably between the gas diffusion cathode and the original

metallic cathode which works, after the modification, as cathode current

collector.

These and other aspects will be explained making use of the attached

figures, which are provided as a mere exemplification, and which must not

be intended as a limitation of the invention, whose domain is solely defined

by the annexed claims.

Figure 1 shows a membrane electrochemical cell according to the prior art.

Figure 2 shows a first embodiment of the distributing element of the

invention.

Figure 3 shows a second embodiment of the distributing element of the

invention.

In figure 1, the perimetrica! section of a generic electrolysis cell is shown,

which for the sake of simplicity will be considered as a chlor-alkali cell; the

cell structure is delimited by two conductive shells, an anodic shell (1), for

instance of titanium, and a cathodic shell (1'), for instance of nickel. In the

figure, planar shells provided with ribs for the transmission of electric

current are shown, but several alternative configurations are possible. The

shells terminate in their upper part with the sealing flanges (2) and (2'); the

same happens in the lower part of the cell, not shown. An ion-exchange

membrane (3) separates the anodic from the cathodic compartment. Inside

the anodic compartment, the anode (4) is shown, which may be for

instance a titanium mesh coated with a noble metal oxide-based catalyst.

Inside the cathodic compartment, the cathode (5) is conversely shown, for

instance a nickel mesh optionally activated with a catalyst. In the figure it is

shown the anode in contact with the membrane and the cathode kept at a

short distance thereto, but both electrodes can also be in contact with the

membrane depending on considerations of ohmic and fluid-dynamic

nature. The cell sealing in the peripheral flange zone is in this case

guaranteed by flat-type gaskets (6), although the use of O-rings or other

sealing elements is obviously possible. The cell is fed with sodium chloride

brine at the anodic compartment, and chlorine evolution occurs on the

anode (4); on the cathodic side, the caustic soda solution which constitutes

the other reaction product is circulated, while hydrogen evolves at the

cathode (5). The feeding and discharge ducts are not shown, but it is

intended that they may be realised in many different ways. In the most

common case, the cell of the figure is coupled to other equivalent in a filter-

press configuration, and the feeding and discharge ducts consist of tubular

elements.

Figure 2 shows a cell of the invention, optionally obtained from the prior art

cell of figure 1 by means of the method of the invention: all the distinctive

elements of figure 1 are still present, except the original membrane (3); in

place of the latter, a distributing element is present comprising an upper

external feeding manifold (7), outside the zone of flange, and an internal

part with a planar frame (8) delimiting a percolator (9) and a gas diffusion

cathode (10) in contact with the percolator. In the case of chlor-alkali

electrolysis, a new ion-exchange membrane (3') is present, in contact with

the percolator (9); other applications, that make use of an undivided cell,

omit the presence of this element. In one preferred embodiment, in the

lower part of the cell an external caustic discharge manifold is present, not

shown. The membrane percolator-gas diffusion electrode assembly may

also include the elastic current collector (11) shown in the figure, which

exerts a compression on one side onto the gas diffusion

electrode/percolator/membrane package pushing it all against the anode

(counterelectrode), and on the other side onto the original cathode (5),

which assumes the role of cathode current collector. The elastic current

collector may in other embodiments be omitted, and the electric continuity

with the gas diffusion electrode (10) may be achieved in another way

according to the prior art. In the embodiment of figure 2 the distributing

element comprises also an optional additional gasket (6'), which may be

clearly omitted when the sealing is effected according to alternative

designs known in the art. Figure 2 has been described making reference to

the retrofitting of a pre-existing cell of the prior art according to the method

of the invention, but it is completely evident that this constructive

embodiment is valid also for brand new cells.

In figure 3 an embodiment very similar to that of figure 2 is shown, the

difference being that the terminal part of the planar frame (8) is provided

with a recess to accommodate the peripheral part of the percolator (9); in

an alternative embodiment, such recess may also accommodate the

peripheral part of the gas diffusion electrode (10). In both embodiments of

figures 2 and 3, the circulating electrolyte on the cathode side, that is the

product caustic soda solution, is fed through the upper external manifold

(7) and circulated through the percolator (9) under the action of gravity.

The feeding of oxygen to the gas diffusion electrode (10) may for instance

be effected through the pre-existing cathode distribution pipe, not shown.

Although those which are believed to be the best embodiments of the

present invention have been described, it will be evident to the experts in

the art that other variations and modifications may be introduced thereto

without departing from the spirit and scope of the same.

WE CLAIM

1.	A distributing element for a liquid electrolyte percolating-type

electrochemical cell provided with a peripheral sealing flange, comprising an

external upper electrolyte feeding manifold and an internal part comprising at

least one gas diffusion electrode fed with a gas flow and at least one planar

frame delimiting at least one percolator.

2.	The element as claimed in claim 1 further comprising an external lower

electrolyte discharge manifold.

3.	The element as claimed in proceeding claims comprising sealing means

toward the peripheral flange of the electrochemical cell.

4.	The element as claimed in claim 3 wherein the sealing means consist of

fiat-type gaskets.

5.	The element as claimed in the preceeding claims wherein said planar

frame contains a recess suitable for housing the peripheral part of said

percolator and optionally the peripheral part of said gas diffusion electrode.

6.	The element as claimed in the previous claims comprising ah ion-

exchange  membrane  interposed  between  said  percolator  and  a

counter electrode.

7.	The element as claimed in the preceeding claims wherein said

percolator is a planar porous element, suited to be crossed under the action

of gravity by the flow of liquid electrolyte, selected from the group of foams,

planar meshes formed by planes of interwoven and overlapped wires, planar

meshes of woven wires, profiled meshes of wires, mattresses comprising coils

of wires, expanded sheets, sintered bodies.

8.	The element as claimed in claim 7 wherein said percolator is

hydrophobic.

9.	The element as claimed in the proceeding claims wherein said gas

diffusion electrode is an anode and said gas flow comprises hydrogen.

10.	The element as claimed in the preceeding claims wherein said gas

diffusion electrode is a cathode and said gas flow comprises oxygen.

11.	The element as claimed in the preceeding claims wherein said gas flow

is fed from the top.

12.	An electrochemical cel! formed by an anodic compartment delimited by

an anodic wait and a cathodic compartment delimited by a cathodic wall,

comprising a distributing element of the previous claims.

13.	The cell as claimed in claim 12 wherein said ion-exchange membrane

interposed between said percolator and said counterelectrode is pressed by

imparting a pressure differential against said percolator, in its turn pressed

against said gas diffusion electrode.

14.	The cell as claimed in claim 12 wherein said ion-exchange membrane

interposed between said percolator and said counterelectrode is pressed by

elastic means against said percolator, in its turn pressed against said gas

diffusion electrode.

15.	The cell as claimed in claim 12 wherein said gas diffusion electrode is

pressed by means of an elastic current collector against said percolator, in its

turn pressed against said membrane, in its turn pressed against said

counterelectrode.

16.	The cell as claimed in claim 15 wherein said elastic current collector

consists of an overlap of compressible and resilient layers formed by metallic

wires.

17.	The ceil as claimed in claims 12 to 16, wherein by being selected from the

group of chlor-alkali electrolysis cells, hydrochloric acid electrolysis cells,

electrolytic neutral salt splitting cells, fuel cells with alkaline electrolyte.

18.	The cell as claimed in claims 12 to 16 wherein by being a cell for chlor-alkali

electrolysis, wherein said gas diffusion electrode is a cathode fed with oxygen or

oxygen-containing gas and said percolator element is crossed by a downward

flow of caustics.

19.	An electrolyser comprising a multiplicity of cells as claimed in claims 12

to 16.

20.	A method for retrofitting a membrane electrolytic cell, provided with an

anodic compartment and a cathodic compartment respectively delimited by an

anodic wall and a cathodic wall and provided with respectively anodic and

cathodic peripheral sealing flanges, comprising the removal of the original

membrane and the insertion of an element as claimed in claims 1 to 11 between

the anodic and the cathodic flange.

21.	The method as claimed in claim 20 comprising the further insertion of

an elastic current collector so as to exert a compression force against said at

least one gas diffusion electrode.

22.	An electrodhemical cell comprising the distinctive elements of the

description and the figures.

A distributing element for a liquid electrolyte percolating-type

electrochemical celt provided with a peripheral sealing flange, comprising an

external upper electrolyte feeding manifold and an internal part comprising at

least one gas diffusion electrode fed with a gas flow and at least one planar

frame delimiting at least one percolator.	

Documents:

				1781-KOLNP-2004-(26-11-2012)-CORRESPONDENCE.pdf

				1781-KOLNP-2004-(26-11-2012)-FORM-16.pdf

				1781-KOLNP-2004-(26-11-2012)-OTHERS.pdf

				1781-KOLNP-2004-(26-11-2012)-PA.pdf

				1781-KOLNP-2004-FORM 27.pdf

				1781-KOLNP-2004-FORM-27.pdf

				1781-kolnp-2004-granted-abstract.pdf

				1781-kolnp-2004-granted-claims.pdf

				1781-kolnp-2004-granted-correspondence.pdf

				1781-kolnp-2004-granted-description (complete).pdf

				1781-kolnp-2004-granted-drawings.pdf

				1781-kolnp-2004-granted-examination report.pdf

				1781-kolnp-2004-granted-form 1.pdf

				1781-kolnp-2004-granted-form 18.pdf

				1781-kolnp-2004-granted-form 2.pdf

				1781-kolnp-2004-granted-form 26.pdf

				1781-kolnp-2004-granted-form 3.pdf

				1781-kolnp-2004-granted-form 5.pdf

				1781-kolnp-2004-granted-reply to examination report.pdf

				1781-kolnp-2004-granted-specification.pdf

				1781-kolnp-2004-granted-translated copy of priority document.pdf

« Previous Patent

Next Patent »

Patent Number	228799	

Indian Patent Application Number	1781/KOLNP/2004	

PG Journal Number	07/2009	

Publication Date	13-Feb-2009	

Grant Date	11-Feb-2009	

Date of Filing	24-Nov-2004	

Name of Patentee	DE NORA ELETTRODI S. P. A.	

Applicant Address	VIA DEI CANZI, 1 20134 MILAN	

Inventors:

#	Inventor's Name	Inventor's Address	

1	DARIO OLDANI	VIA PAOLO SARPI 44 I-20154 MILANO	

2	ANTONIO PAQUINUCCI	VIA DON MINZONI 23 I-20098 CIVESIO, S. GIULIANO MILANESE	

PCT International Classification Number	C25B 9/00	

PCT International Application Number	PCT/EP2003/05709	

PCT International Filing date	2003-05-30	

PCT Conventions:

#	PCT Application Number	Date of Convention	Priority Country	

1	MI2002A 001203	2002-06-04	Italy	

© All Indian Patents, 2013-2021.

  Patent data available in the public domain from Indian Patents Office, Department of Industrial Policy and Promotions, Ministry of Commerce and Industry, Government of India.
