Repository: anandvc/allindianpatents

File: patents/228842-fuel-cell-stack-fuel-cell-system-and-manufacturing-method-of-fuel-cell-stack.html (part 1 of 2)
Indian Patents. 228842:FUEL CELL STACK, FUEL CELL SYSTEM, AND MANUFACTURING METHOD OF FUEL CELL STACK

Indian Patents

Recently Granted Patents

  Recently Published Patents

Title of Invention	FUEL CELL STACK, FUEL CELL SYSTEM, AND MANUFACTURING METHOD OF FUEL CELL STACK

Abstract	The technique of the invention prepares a thin electrolyte layer without causing cracks. An electrolyte membrane 30 includes 5 a dense inorganic electrolyte layer 36 formed on a dense base member 31. Each unit fuel cell includes the electrolyte membrane 30, a fuel electrode, and an oxygen electrode. Multiple unit fuel cells are laminated in series to complete a fuel cell stack.	

Full Text	 

SPECIFICATION

FUEL CELL STACK, FUEL CELL SYSTEM, AND

MANUFACTURING METHOD OF FUEL CELL STACK

TECHNICAL FIELD

The present invention relates to a fuel cell stack, a fuel cell system including the fuel cell stack, and a manufacturing method of the fuel cell stack.

BACKGROUND ART

A known fuel cell includes a hydrogen separation layer formed on an electrolyte layer of a solid polymer electrolyte membrane as disclosed in JP 10-294117A. The hydrogen separation layer has low gas permeability and controls the amount of gas permeation to a low level even in the presence of holes (hereafter referred to as 'cracks1) in the electrolyte layer. This structure thus allows a sufficiently thin electrolyte layer.

The cracks appearing in the conventional thin electrolyte layer, however, increases the membrane resistance and undesirably lowers the performance of the fuel cell.

DISCLOSURE OF THE INVENTION

The object of the invention is thus to eliminate the drawback of the prior art technique and to prepare a thin electrolyte layer without causing cracks.

In order to attain at least part of the above and the other related objects, the present invention is directed to a fuel cell stack including a laminate of multiple unit fuel cells. Each unit fuel cell has: an electrolyte membrane including a base member

and a dense inorganic electrolyte layer located on at least one side of the base member, the base member being composed of a dense hydrogen permeable material; a fuel electrode located on a first side of the electrolyte membrane, the fuel electrode receiving a supply of a hydrogen-containing fuel gas; and an oxygen electrode located on a second side of the electrolyte membrane opposite from the first side, the oxygen electrode receiving a supply of an oxygen-containing oxidizing gas.

In the fuel cell stack of the invention, the integrated structure of the dense inorganic electrolyte layer and the dense base member effectively allows sufficient reduction of the thickness of the electrolyte layer without causing cracks of the electrolyte layer. This arrangement desirably reduces the membrane resistance of the electrolyte layer. The resulting fuel cell stack including high-temperature fuel cells is thus capable of operating in a relatively low working temperature range. Lamination of the multiple unit fuel cells desirably enhances the total power output of the fuel cell stack.

The electrolyte layer may be made of a ceramic material, for example, a solid oxide material like BaCe03 or SrCe03, or may be made of a solid polymer material or another electrolyte. The base member may be made of a metal material having hydrogen permeability, for example, any of vanadium, niobium, tantalum, various alloys containing at least part of these elements, as well as noble metals like palladium or noble metal alloys like palladium alloys. The electrolyte layer may be formed on only one single face of the base member or on both faces of the base member.

In one preferable embodiment of the invention, the fuel cell stack further includes: a separator that is interposed between each pair of adjacent unit fuel cells; and a gasket that is in contact with the separator and forms a flow path to supply the oxidizing gas to the oxygen electrode. The flow path includes a conductive element that

keeps an opening of the flow path and functions to collect power on the oxygen electrode.

In this preferable structure, the combination of the gasket and the separator readily defines the flow path of the oxidizing gas, while the conductive element effectively collects power on the oxygen electrode.

In the fuel cell stack equipped with the separator, the gasket, and the conductive element, it is preferable that the conductive element is a metal member formed in an elastically deformable shape by application of an external force in a laminating direction of the multiple unit fuel cells.

The electrolyte layer and the other layers of the electrolyte membrane are all extremely thin. A metal is to be in contact with the electrolyte membrane for collection of power. The durability of the electrolyte membrane is affected by the crush of the gasket. In this preferable structure, however, the conductive element is elastically deformable to effectively absorb the pressure by the crush of the gasket. Namely the conductive element does not damage the electrolyte membrane.

The metal member may be a thin metal plate. The thin metal plate may be corrugated. This simple structure attains the power collection function and the elastic deformation.

The metal member may otherwise be a thin metal wire or a metal sponge obtained by weaving and tangling the thin metal wires. This simple structure attains the power collection function and the elastic deformation.

It is preferable that the conductive element is the metal member with a surface processed to have an antioxidant property. This structure desirably prevents the conductive element from being oxidized by the flow of the oxidizing gas through the flow path.

The gasket may be made of an insulating material. The insulation of the gasket effectively prevents release of electrons from the gasket and thereby accelerates the reactions on the respective electrodes.

In one preferable embodiment of the invention, the fuel cell stack further includes a separator that is interposed between each pair of adjacent unit fuel cells, is protruded outside from the electrolyte membrane, and is made of a material having a high thermal conductivity to make the protrusion function as a radiation fin. This embodiment does not require a complicated independent cooling unit in the fuel cell stack and thus desirably simplifies the general structure of the fuel cell stack.

The fuel cell stack of the above embodiment may further include: an insulating casing that covers over the fuel cell stack; and a cooling medium flow path that is integrated with the casing to form a passage of a cooling medium in the protrusion of the separator. The integration of the casing and the cooling medium flow path further simplifies the general structure of the fuel cell stack.

In the fuel cell stack of the invention, it is preferable that the base member has the hydrogen permeable material embedded in a punching plate, which is made of a different metal material other than the hydrogen permeable material. This structure reduces the total volume of the hydrogen permeable material, which is surrounded by the different metal material. The reduced volume of the hydrogen permeable material effectively avoids potential expansion of hydrogen in the base member and thereby prevents the base member from being peeled off.

The base member may be made of a mixture of the hydrogen permeable material and stainless steel. The base member may otherwise be made of a mixture of the hydrogen permeable material

and copper. Both stainless steel and copper are adequately mixed with the hydrogen permeable material not to make poor-quality alloys and are thus excellent as the different metal material to be blended with the hydrogen permeable material.

In the structure of the above embodiment having the separator that is interposed between each pair of adjacent unit fuel cells, is protruded outside from the electrolyte membrane and is made of the material having a high thermal conductivity to make the protrusion function as a radiation fin, the fuel cell system may further include: a cooling medium supply conduit that supplies a cooling medium to the protrusion of the separator; and a cooling heating switchover module that switches over the cooling medium supplied through the cooling medium supply conduit to a heating medium.

This simple structure supplies the flow of the cooling medium to the protrusion of the separator, so as to enhance the cooling efficiency. The cooling medium may be switched over to the heating medium according to the requirements. This simple structure enhances the activation performance in a cold environment.

The present invention is also directed to a manufacturing method of a fuel cell stack. The manufacturing method includes the steps of: (a) providing a metal separator to connect a pair of adjacent unit fuel cells in series; (b) bonding a base member including a dense hydrogen permeable material to the metal separator; (c) forming a dense inorganic electrolyte layer on at least one side of the base member; (d) bonding another metal separator, which has a different polarity from a polarity of the metal separator bonded to the base member in the step (b), to an outer side of the electrolyte layer, so as to complete one unit fuel cell; (e) repeating the steps (a) through (d) to form multiple unit fuel cells and laminating the multiple unit fuel cells to form a laminate; and (f) clamping the laminate of the multiple unit fuel cells with a clamping member.

This manufacturing method of the invention readily manufactures the fuel cell stack having a sufficiently thin electrolyte layer without the occurrence of cracks. This arrangement desirably reduces the membrane resistance of the electrolyte layer. The resulting fuel cell stack including high-temperature fuel cells is thus capable of operating in a relatively low working temperature range.

BRIEF DESCRIPTION OF THE DRAWINGS

Fig. 1 schematically illustrates the structure of a fuel cell stack 1 in a first embodiment of the invention;

Fig. 2 schematically illustrates the structure of each unit fuel cell of the fuel cell stack 1;

Fig. 3 shows the structure of a casing 60;

Fig. 4 is a flowchart showing a manufacturing process of the fuel cell stack 1;

Fig. 5 is a table showing various layered structures of an electrolyte membrane as possible modifications;

Fig. 6 shows the structure of a conductive element 224 in one modified example;

Fig. 7 is a plan view showing the structure of a plate 231 as a base member in another modified example;

Fig. 8 shows the structure of a fuel flow path and an air flow path formed in grooved metal separators in still another modified example;

Fig. 9 shows the structure of a cooling gas flow path arranged in a core assembly in another modified example;

Fig. 10 schematically illustrates the structure of a fuel cell

system 500 in a second embodiment of the invention; and

Fig. 11 is a flowchart showing a start control routine.

BEST MODES FOR CARRYING OUT THE INVENTION

Some modes of carrying out the invention are described below as preferred embodiments, in order to clarify the features, aspects, and effects of the invention.

Fig. 1 schematically illustrates the structure of a fuel cell stack 1 in a first embodiment of the invention. Fig. 2 schematically illustrates the structure of each unit fuel cell of the fuel cell stack 1. The unit fuel cell of this embodiment belongs to solid oxide fuel cells. The structure of the unit fuel cell (hereafter referred to as the unit cell) is described first with reference to the sectional view of Fig. 2. The unit cell mainly includes an electrolyte membrane 30 placed between two metal separators 10 and 20.

One metal separator 10 has a flow path 12 for a supply of hydrogen-rich fuel gas, which includes multiple straight grooves extended in a direction perpendicular to the sheet surface of Fig. 2. The other metal separator 20 has a flow path 22 for a supply of the air as an oxidizing gas. The flow path 22 is formed in a space defined by the metal separator 20, the electrolyte membrane 30, and gaskets 40. The metal separators 10 and 20 are made of a metal material and are preferably composed of a metal having high thermal conductivity, for example, copper or aluminum. The gaskets 40 are made of an insulating material, for example, a rubber material, a plastic material, or a high heat-resistant fiber material partially impregnated with rubber. The flow path 22 is divided into multiple flow passages by metal plates 24 as discussed later.

The electrolyte membrane 30 has a six-layered structure including  a  dense  base  member  31  of vanadium  (V).  The  base

member 31 is interposed between two dense metal diffusion control layers 32 and 33, which are further sandwiched by two palladium (Pd) coats 34 and 35. The material of the base member 31 is not restricted to vanadium but may be any of dense hydrogen-permeable materials including vanadium alloys like vanadium copper (Cu) alloy and vanadium-nickel (Ni) alloy, noble metals like palladium, noble metal alloys like palladium alloys, and 5A elements like niobium (Nb) and tantalum (Ta). The coats 34 and 35 may be made of a Pd*Ag alloy having catalytic function, instead of Pd. The coat 34 formed on the side of the metal separator 10 as the fuel electrode is divided into islands to be placed in the respective grooves of the flow path 12 in the metal separator 10.

The metal diffusion control layers 32 and 33 are made of tungsten oxide (WO3) and function to control mutual metal diffusion between the base member 31 and the coats 34 and 35. Available materials of the metal diffusion control layers 32 and 33 other than tungsten oxide include proton conductors, mixed conductors, ceramics, as well as their composite materials and graded materials, for example, zirconium oxide, molybdenum oxide, and Y20sSi02.

A thin film of electrolyte layer 36 is formed outside the coat 35 on the side of the metal separator 20. The electrolyte layer 36 is made of a perovskite complex oxide (ABO3), such as BaCeCh or SrCe03, as a solid oxide having proton conductivity. The material of the electrolyte layer 36 is not restricted to the perovskite complex oxide but may be any of dense inorganic electrolyte materials including other solid oxides having proton conductivity, for example, pyrochlore  complex  oxides  (A2B2O7)  and  spinel  complex  oxides

(ABO 4).

In the structure of the embodiment, the thicknesses of the

base member 31, the metal diffusion control layers 32 and 33, the Pd

coats 34 and 35, and the electrolyte layer 36 are respectively equal to 100 jam, 1 |im, 0.75 jam, and 0.1 jam. The thicknesses of the respective layers are not restricted to these values but may be set arbitrarily. The base member 31 is brazed with the metal separator 10 via brazed layers 37.

An electrode 38 is formed on the outer face of the electrolyte layer 36. The electrode 38 is made of porous metal foam or metal mesh plate. A catalyst, for example, palladium (Pd) or platinum (Pt), is supported on the electrode 38 to accelerate the reaction in the power generation process. The thickness of the electrode 38 is in a range of several tens to several hundreds (im.

The air flow path 22 is placed on the outer face of the electrode 38 and is divided into multiple flow passages by a number of metal plates 24. Each of the metal plates 24 is a corrugated thin plate having one end face in the longitudinal direction brazed to the plane of the metal separator 20 facing the electrolyte membrane 30 and bringing the other end in contact with the outer face of the electrode 38. The metal plates 24 of this structure function to collect power on the oxide electrode. The metal plates 24 are only in contact with the outer face of the electrode 38 and are not bonded in this structure of the embodiment, although the metal plates 24 may be brazed or otherwise bonded to the outer face of the electrode 38. The metal plates 24 are made of, for example, wire mesh, sintered body, or non-woven fabric having electron conductivity and have a thickness of, for example, 0.5 mm. The surfaces of the metal plates 24 are plated or otherwise processed for antioxidation. The antioxidation process effectively prevents the oxidation of the metal plates 24 with the air flowing through the flow path 22.

In the power generation process of the unit cell constructed as discussed above, hydrogen included in a supply of fuel gas to the flow

path 12 of the metal separator 10 is dissociated into proton and electron. The proton moves through the electrolyte layer 36 and is bonded to oxygen to produce water on the electrode 38. Combination of hydrogen with oxygen generates water and electricity. In the unit cell of the above structure, the metal separator 10 with the flow path 12 for the fuel gas corresponds to the fuel electrode, and the electrode 38 corresponds to the oxygen electrode.

The fuel cell stack 1 includes multiple unit cells laid one upon another. As shown in Fig. 1, in the fuel cell stack 1, multiple unit cells, each including the metal separator 10, the electrolyte membrane 30 (including the gaskets 40), and the metal separator 20, are stacked in this order in layers. The metal separator 10 as the hydrogen electrode and the metal separator 20 as the oxygen electrode are integrated as an integral metal separator between adjoining unit cells. The fuel cell stack 1 typically includes 100 to 400 unit cells, although the illustration includes only 3 unit cells.

The metal separators 10 and 20 are protruded outside from the structural body of the electrolyte membranes 30 and the gaskets 40. The metal separators 10 and 20 have bolt holes and are clamped to one another by means of bolts 50 inserted through the bolt holes. An insulating collar (not shown) is placed between each bolt 50 and the corresponding bolt hole. An insulating washer 52 is placed below the head of each bolt 50 and below each nut 51. These ensure insulation between the metal separators 10 and 20.

The fuel cell stack 1 is covered over a casing 60 with flow path manifolds. Fig. 3 shows the structure of the casing 60. In the illustration, a core assembly 61 is hypothetically drawn out of the casing 60. The casing 60 is made of an insulating material, such as stainless steel (SUS) and includes the hexagonal core assembly 61, cooling gas flow paths 62 and 63 provided on both sides of the core

assembly 61, a fuel gas inlet 64 and a fuel gas outlet 65 provided respectively on the front and the back of the core assembly 61, and an air inlet 66 and an air outlet 67 provided respectively on the back and the front of the core assembly 61.

The casing 60 has two separate parts, an upper section and a lower section. The fuel cell stack 1 is interposed between these two separate parts and is received in the casing 60. The electrolyte membranes 30 and the gaskets 40 are placed inside the core assembly 61, while the extensions of the metal separators 10 and 20, that is, the protrusions from the electrolyte membranes 30 and the gaskets 40, are placed in the cooling gas flow paths 62 and 63. The fuel cell stack 1 is placed in the casing 60 to have the sectional face of Fig. 1 (with omission of the casing 60) taken on the line A-A in Fig. 3. The cooling gas flow paths 62 and 63 have holes 62h to receive the bolts 50 of the fuel cell stack 1 therein. The protrusions of the metal separators 10 and 20 are completely extended into the cooling gas flow paths 62 and 63. The bolts 50 inserted through the holes 62h clamp and fix the upper and lower sections of the casing with the fuel cell stack 1.

The cooling gas flow paths 62 and 63 have front inlets 62a and 63a and rear outlets 62b and 63b. The inlets 62a and 63a and the outlets 62b and 63b have a number of openings corresponding to the number of laminated unit cells in the fuel cell stack 1. The flow of cooling gas is branched by the openings of the inlets 62a and 63a, runs through the protrusions of the metal separators 10 and 20 in the fuel cell stack 1, and is discharged from the outlets 62b and 63b. The protrusions thus function as radiation fins to blow the cooling

gas.

The fuel gas inlet 64 and the fuel gas outlet 65 are respectively placed on the right front and on the left back.  The air

inlet 66 and the air outlet 67 are respectively placed on the right back and on the left front. In the structure of the core assembly 61, the flow of the fuel gas is branched by branch passages 68 corresponding to the multiple grooves of the flow path 12 formed in the metal separator 10. The flow of the air is branched by branch passages 69 corresponding to the multiple flow passages of the flow path 22 formed in the metal separator 20. The flow of the fuel gas and the flow of the air run through the fuel cell stack 1 to cross each other at different heights in the core assembly 61. The fuel gas flow and the air flow are counter currents; the fuel gas flows from the front to the back, while the air flows from the back to the front. In a modified structure, the positions of the air inlet and the air outlet may be inverted on the front and on the back of the core assembly 61 (alternatively the positions of the fuel gas inlet and the fuel gas outlet may be inverted on the back and on the front of the core assembly 61). In this modified structure, the fuel gas flow and the air flow are parallel currents flowing in an identical direction. The residual faces of the core assembly 61 other than the faces with the branch passages 68 and 69 are covered with an insulator mat (alumina mat, shown as a hatched area) for gas seal and support of the core assembly 61.

Fig. 4 is a flowchart showing a manufacturing process of the fuel cell stack 1. The manufacturing process first brazes the base member 31 to the metal separator 10 as the hydrogen electrode (step S100). The circumferential part on a single face of the base member 31 is brazed to the metal separator 10 (see the brazed layers 37 in Fig. 2). The single face of the base member 31 accordingly has a shallow gap between the brazed layers 37. The manufacturing process then forms the metal diffusion control layers 32 and 33 on both faces of the base member 31 (step S110).  The metal diffusion control layers 32

and 33 may be plated, ion-plated, or deposited on the two faces of the base member 31. The metal diffusion control layer 32 is formed in the shallow gap on the single face of the base member 31 on the side of the metal separator 10.

The manufacturing process plates the respective outer faces of the metal diffusion control layers 32 and 33 with the Pd coats 34 and 35 (step S120). The coat 34 is placed in the multiple grooves of the flow path formed in the metal separator 10.

The manufacturing process subsequently forms the electrolyte layer 36 on the outer face of the coat 35 on the side of the metal separator 20 (step S130). The electrolyte layer 36 is formed by accumulating an electrolyte by any of diverse techniques, for example, physical deposition, chemical deposition, or sputtering. The dense base member 31 allows formation of the sufficiently thin electrolyte layer 36. The manufacturing process further forms the electrode 38 on the outer face of the electrolyte layer 36 (step S140). The electrode 38 may be formed by any of diverse techniques, physical deposition, chemical deposition, or sputtering. A large number of the metal plates 24 are then brazed and bonded to the metal separator 20 as the oxygen electrode (step S150).

The processing of steps S100 to S150 completes one unit cell. Multiple unit cells are laminated with interposition of the gaskets 40 to be in contact with the respective base members 31 (step S160). The manufacturing process then covers the laminate with the casing 60 via the insulating mat (step S170). The laminate covered with the casing 60 is clamped with the bolts 50, the nuts 51, the insulating washers 52, and the insulating collar (step S180). This completes the fuel cell stack 1. In use of this fuel cell stack 1, an electric load 70 is connected between the lower-most metal separator 10 and the upper-most metal separator 20 (see Fig. 1).

In the fuel cell stack 1 described above, the integrated structure of the dense inorganic electrolyte layer 36 and the dense base member 31 allows sufficient reduction of the thickness of electrolyte layer 36 while preventing the occurrence of cracks in the electrolyte layer 36. This arrangement desirably reduces the membrane resistance of the electrolyte layer 36 and lowers the working temperature of the solid oxide fuel cells to, for example, a range of 400 to 600°C. The serial lamination of the multiple unit fuel cells effectively enhances the total output power of the fuel cell system.

In the structure of this embodiment, the gaskets 40 and the metal separator 20 readily define the air flow path 22. In a conventional structure, the metal separator 20 has multiple grooves like the metal separator 10 of the hydrogen electrode to receive electrons from the flat electrode 38. In the conventional structure with the gaskets 40 on the circumference of the electrolyte membrane 30 (this is equivalent to the structure of a modified example shown in Fig. 8), the gaskets 40 are crashed by clamping of the fuel cell stack 1 with the bolts 50. The ribs between the grooves of the flow path in the metal separator 10 are then pressed against the electrode 38. This may damage the electrode 38 and the electrolyte layer 36. In the structure of this embodiment, on the other hand, the corrugated thin metal plates 24 are deformed to exert the spring-like functions against the clamping pressure in the clamping direction of the fuel cell stack 1, that is, in the laminating direction of the unit cells. The metal plates 24 accordingly absorb the clamping pressure to protect the electrolyte layer 36 and the electrode 38 from potential damages.

The metal plates 24 are corrugated in the structure of the first embodiment.  The corrugated shape is, however, not restrictive, and

the metal plates 24 may be formed in any elastically deformable shape against the pressure in the laminating direction of the fuel cell.

In the structure of the embodiment, the gaskets 40 are made of the insulating material and do not allow release of electrons. This arrangement ensures the reactions on the respective electrodes.

In the structure of this embodiment, the metal separators 10 and 20 placed on the border of each pair of adjacent unit cells are protruded from the electrolyte membrane 30 and the gaskets 40 and are made of a material having a high thermal conductivity, for example, copper or aluminum. These protrusions thus function as radiation fins and desirably simplify the structure with no requirement of a complicated cooling mechanism inside the fuel cell stack 1. The shape of the casing 60 allows the protrusions of the metal separators 10 and 20 to be directly exposed to the cooling gas. This simple structure enhances the cooling efficiency.

Some possible modifications of the first embodiment are described below.

Fig. 5 is a table showing various layered structures of the electrolyte membrane as possible modifications. Example A corresponds to the structure of the embodiment (shown in Fig. 2). In the structure of Example A, the base member 31 is interposed between the metal diffusion control layers 32 and 33 and further covered with the Pd coats 34 and 35, and the electrolyte layer 36 is formed on the Pd coat 35 on the side of the oxygen electrode.

In the fuel cell stack 1 of the first embodiment, the electrolyte membrane of each unit cell is required to have a base member of a dense hydrogen permeable material and an electrolyte layer. The structure of Example B excludes the coat 35 on the side of the oxygen

electrode. The coat 34 on the side of the fuel electrode also functions to dissociate hydrogen of the fuel gas into proton and electron. The proton moves through the electrolyte layer 36 to trigger the cell reaction.

Both the metal diffusion control layers 32 and 33 may be omitted as the structure of Example C. Either one of the metal diffusion control layers 32 and 33 may be omitted as the structure of Examples D and E. The metal diffusion control layers 32 and 33 are interposed to prevent mutual metal diffusion between the Pd coats 34 and 35 and the base member 31. The metal diffusion control layers 32 and 33 may thus be omitted when some metal diffusion is allowable. The coat 35 included in the structures of Examples C to E may be omitted like the structure of Example B.

The electrolyte membrane may include electrolyte layers formed on both faces of the base member made of the dense hydrogen permeable material. An additional electrolyte layer, which is identical with the electrolyte layer 36, is formed between the base member 31 and the metal diffusion control layer 32 in the structure of the embodiment. This modified structure also sufficiently reduces the thickness of the electrolyte layers and lowers the working temperature of the solid oxide fuel cells.

In the structure of the first embodiment, the electrolyte layer 36 made of the solid oxide is formed on the outer face of the coat 35 on the side of the metal separator 20. One modified procedure may apply a thin film of the electrolyte layer 36 onto the coat 35. In this modification, the integrated structure of the dense membrane 31 and the thin film of the electrolyte layer 36 sufficiently reduces the thickness of the electrolyte layer 36.

In the structure of the first embodiment, the metal plates 24 as the conductive element are corrugated for easy elastic deformation.

In one modified structure, the corrugated metal plates 24 may be replaced by flat metal plates with spring mechanisms on the respective ends to be in contact with the electrode 38. These spring mechanisms are elastically deformable by an external force in the laminating direction of the unit cells. Fig. 6 shows a conductive element 224 of this modified structure. The conductive element 224 has a hook end 224a that is in contact with the electrode 38 and functions as a leaf spring. In this modified structure, the hook end 224a of the conductive element 224 is deformed to have the spring-like functions by the clamping pressure in the laminating direction of the unit cells. This arrangement effectively absorbs the clamping pressure and thus protects the electrolyte layer 36 and the electrode 38 from potential damages.

In the structure of the first embodiment, the thin metal plates 24 are used as the conductive element. The conductive element may alternatively be a metal thin wire that is made of, for example, nickel or stainless steel (SUS) and has a diameter of, for example, 0.1 mm. A large number of metal thin wires are spanned between the metal separator 20 and the electrode 38. The metal thin wires are preferably bent in a wavy form, like the metal plates 24 of the embodiment. The surfaces of the metal thin wires are preferably processed to have anti-oxidant property.

Another modified structure may exclude the metal plates 24 and fill the air flow path 22 surrounded by the gaskets 40 with metal sponge obtained by weaving or tangling the metal thin wires. The metal sponge effectively absorbs the clamping pressure in the laminating direction of the unit cells and desirably protects the electrolyte layer 36 and the electrode 38 from potential damages. The surfaces of the metal thin wires of the metal sponge are preferably processed to have anti-oxidant property.  The conductive

elements of the first embodiment and these modified examples sufficiently hold the opening of the air flow path 22.

In the first embodiment and its modified examples, the flat electrode 38 is formed on the surface of the electrolyte layer 36 and is brought into contact with the conductive element to collect electric power to the metal separator 20. One modified structure may omit the electrode 38 and make the conductive element directly exposed to the electrolyte layer 36. The conductive element is made of a thin plate or a thin wire and is formed in a spring-like shape as described previously. There is thus little possibility that the direct exposure of the conductive element to the electrolyte layer 36 damages the electrolyte layer 36, In another modified structure that more effectively prevents a potential damage, a punching metal plate is placed on the surface of the electrode 38 on the side of the metal separator 20, and the conductive element is brought into contact with this punching metal plate.

The gaskets 40 in the structure of the first embodiment are not restricted to the shape of Fig. 2 but may have any of various shapes attaining the sufficient shielding performance in the air flow path 22.

In the structure of the first embodiment, the base member 31 is made of the dense hydrogen permeable material. The hydrogen permeable material is expanded during permeation of hydrogen and is contracted during non-permeation of hydrogen. The frequent expansion and contraction by the repeated system activation and inactivation may peel off the base member 31. Some available structures to eliminate this drawback are given below as modified examples.

(a) A first modified example embeds the hydrogen permeable material in a punching plate to form a base member.  Fig. 7 is a plan

view of a plate member 231 as the base member of this structure.

The plate member 231 includes a punching plate 240 made of a metal

material, for example, molybdenum (Mo) or tungsten (W), having a

higher melting point than that of vanadium (V). Holes 240a of the

punching  plate  240  are  filled  with  vanadium  (V).	The

manufacturing procedure provides the punching plate 240 of the metal material, embeds vanadium (V) into the holes 240a of the punching plate 240 by the hot isostatic pressing technique (HIP), and fires the punching plates 240. This method enables the holes 240a of the punching plate 240 to be tightly filled with vanadium (V). The plate member 231 reduces the area of the hydrogen permeable material and makes the hydrogen permeable material surrounded by another metal. This arrangement effectively prevents the potential hydrogen expansion of the base member.

(b)	A second modified example embeds vanadium (V) powder in a punching plate of stainless steel (SUS) and presses the V-embedded punching plate by the hot isostatic pressing technique (HIP) to form a base member. Like the first modified example (a), this modified structure reduces the area of the hydrogen permeable material and makes the hydrogen permeable material surrounded by another metal. This arrangement effectively prevents the potential hydrogen expansion of the base member. The material of the punching plate is not restricted to stainless steel SUS but may be another metal, such as Cu, that is different from the hydrogen permeable material.

(c)	A third modified example envelope-casts vanadium (V) thin wires with SUS and rolls the SUS-cast V thin wires to form a base member. The manufacturing procedure provides a V pin holder, embeds a metal material (for example, SUS or Cu) having a lower melting point than that of V into the gaps of the V pin holder, and

casts and rolls the metal-embedded V pin holder to complete the base member. This modified structure reduces the area of the hydrogen permeable material and makes the hydrogen permeable material surrounded by another metal. This arrangement effectively prevents the potential hydrogen expansion of the base member.

(d)	A fourth modified example mixes Cu and V to make large Cu particles surrounded by small V particles and presses the mixture by the hot isostatic pressing technique (HIP) to form a base member. This structure exerts the similar effects to those of the third modified example.

(e)	In the modified examples (c) and (d), the base member is made from the mixture of the hydrogen permeable material and the stainless steel and from the mixture of the hydrogen permeable material and copper. These mixtures may be formed to the base member by different methods from those of the modified examples (c) and (d). Both stainless steel and copper are adequately mixed with the hydrogen permeable material not to make poor-quality alloys and are thus excellent as the different metal material to be blended with the hydrogen permeable material.

In the structure of the first embodiment, the air flow path 22 is formed in the space defined by the metal separator 20, the electrolyte membrane 30, and the gaskets 40. The air fuel path may alternatively be formed by multiple grooves formed in the metal separator, in the same manner as the fuel flow path 12. Fig. 8 shows the structure of a fuel flow path and an air flow path formed in grooved metal separators in still another modified example. In this illustrated structure, a metal separator 320 on the side of the oxygen electrode has multiple straight grooves 322, like the metal separator 10 on the side of the oxygen electrode. Ribs between the grooves come into contact with the electrode 38 (the like numerals denote the

like elements to those of the first embodiment).

The structure of this modified example exerts the similar effects to those of the first embodiment, except the effects of the metal plates 24.

In the structure of the first embodiment, the metal separators 10 and 20 are protruded from the electrolyte membrane 30 and the gaskets 40. The protrusions are extended to be placed in the cooling gas flow paths 62 and 63. In another modified structure shown in Fig. 9, a cooling gas flow path may be located inside the electrolyte membrane 30 and the gaskets 40. In this modified structure, a metal separator 410 for the fuel gas has multiple grooves on both faces thereof to form a fuel gas flow path 412 and a cooling gas flow path 419. The metal separator 410 is brazed and bonded to another metal separator 420 with an air flow path 422. Formation of the cooling gas flow path in the core assembly desirably ensures the total size reduction of the fuel cell stack.

A second embodiment of the invention are described below. The second embodiment regards a fuel cell system including the fuel cell stack 1 described in the first embodiment and a cooling system for the fuel cell stack 1. Fig. 10 schematically illustrates the structure of a fuel cell system 500 in the second embodiment of the invention. The fuel cell system 500 includes the fuel cell stack 1 of the first embodiment. A cooling air supply conduit 502 is connected to the cooling gas inlets 62a and 63a formed on the casing of the fuel cell stack 1. An air blower 504 is connected to the other end of the cooling air supply conduit 502 to make the air flow through the cooling air supply conduit 502 into the fuel cell stack 1.

A water supply unit 506 supplies water to the middle of the cooling air supply conduit 502.  The water supply unit 506 receives a

control signal from an electronic control unit (ECU) 510 to start and stop the water supply. The supply of water from the water supply unit 506 is flowed as the liquid or mist water content with the air through the cooling air supply conduit 502 into the fuel cell stack 1. These cooling media go through the cooling gas flow paths 62 and 63 of the fuel cell stack 1, where the protrusions of the separators 10 and 20 are placed. The liquid or mist water content in the air is partly or wholly vaporized by the heat of the fuel cell stack 1. The latent heat of vaporization effectively cools down the fuel cell stack 1.
