Repository: anandvc/allindianpatents

File: patents/228861-a-method-for-producing-upgraded-coal-for-metallurgy-and-a-method-for-producing-a-slag.html (part 1 of 2)
Indian Patents. 228861:A METHOD FOR PRODUCING UPGRADED COAL FOR METALLURGY AND A METHOD FOR PRODUCING A SLAG

Indian Patents

Recently Granted Patents

  Recently Published Patents

Title of Invention	A METHOD FOR PRODUCING UPGRADED COAL FOR METALLURGY AND A METHOD FOR PRODUCING A SLAG

Abstract	The present invention relates to a method for producing upgraded coal for metallurgy by extracting coal with an organic solvent (2), the method comprising: a slurry preparing step of mixing the coal and the organic solvent to prepare a raw material slurry (4); an extraction step of aging the raw material slurry by heating at 2000 to 550°C to extract a soluble component of the coal in the organic solvent to prepare an extracted slurry; and a solvent removing step of removing the organic solvent (2) from the extracted slurry by evaporation to produce upgraded coal for metallurgy as a solid form.	

Full Text	 

DESCRIPTION

METHOD FOR PRODUCING UPGRADED COAL FOR USE IN METALLURGY AND

METHOD FOR PRODUCING REDUCED METAL AND SLAG CONTAINING

OXIDIZED NONFERROUS METAL USING THE COAL

Technical Field

The present invention relates to the field of a technology for producing a reduced metal such as reduced iron and a slag containing an oxidized nonferrous metal using coal as a reducing agent-  More specifically, the present invention relates to a method for upgrading low-rank coal such as high-volatile coal, and a method for producing a reduced metal and a slag containing an oxidized nonferrous metal using the upgraded coal.

Background Art

A coal-based direct reduction process used as an alternative to a blast furnace process is a process (so-called carbon composite method) in which iron oxide agglomerates incorporated with a carbonaceous material are heated by radiation in a rotary hearth furnace to produce reduced iron, and this process has already successfully been brought into practical application on a commercial scale. However, this process has the problem that the strength of the agglomerates and heat transmission in the agglomerates

are insufficient depending on the properties of the coal used as the reducing agent, thereby influencing the properties of a reduced iron product.

The inventors of the present invention improved the above-mentioned carbon composite method to develop a method in which iron oxide agglomerates incorporated with a carbonaceous material are heated by radiation in a rotary hearth furnace to produce reduced iron, and then the reduced iron is melted by further heating at a high temperature to separate between a metal and a slag and recover the metal. Also, practical application of this method on a commercial scale has been advanced.  However, this process has the problem that the metal and the slag cannot be sufficiently separated depending on the properties of the coal used as the reducing agent, and thus the metal remains in the slag, thereby decreasing the recovery yield of the metal.

In the field of conventional nonferrous metallurgy, as a method for producing a titanium oxide-containing slag by separating an iron component from a material, for example, an ilmenite ore containing titanium oxide and iron oxide, a method is used, in which the ilmenite ore is supplied to an electric furnace together with a carbonaceous reducing agent so that iron oxide is reduced, melted, and then taken out as melted iron, and a titanium oxide-containing slag is recovered as an intermediate product for a titanium refining

raw material.  However, in this method, the temperature in the furnace is decreased by proceeding of reduction reaction of iron oxide, which is endothermic reaction, and thus much electric power is consumed for maintaining the temperature in the furnace.  Also, the method has the problem that a large amount of melted FeO is produced in the treatment process, and thus the refractory in the furnace is greatly damaged by the melted FeO.  Therefore, it is difficult to effectively produce a titanium oxide-containing slag using an electric furnace.  There is further the problem that the inside of the furnace must be maintained in a highly reducing atmosphere for reducing iron oxide, and thus titanium oxide is also reduced by the highly reducing atmosphere.

Accordingly, the inventors of the present invention have advanced research and development for practical application of the above-described method disclosed by the inventors in consideration that as an alternative to the electric furnace method, the method can be basically applied to production of a slag containing an oxidized nonferrous metal, which is an intermediate product for nonferrous metallurgy.  This method basically requires no electric power and does not damage the refractory because melted FeO is not produced.  However, there still remains the problem that the ash in the coal used is mixed in the slag as in the

above-described electric furnace method, thereby decreasing the product's value. There is further the problem that the metal and the slag are not sufficiently separated depending on the properties of the coal used as the reducing agent, and thus metallic iron is mixed in the slag to decrease the content of an oxidized nonferrous metal in the slag, thereby further decreasing the product's value.

On the other hand, an attempt has been made to upgrade low-rank coal such as high-volatile coal by solvent treatment to produce a carbonaceous material for metallurgy. When high-volatile coal without thermal plasticity is treated in a solvent at about 400°C, the coal is separated into an extract with the solvent and a residue.  The extract is known to have thermal plasticity which is absent from the original coal.  Also, it is indicated that high-strength coke usable for a blast furnace and a cupola can be produced using a mixture of the extract and the original coal or the like.

Since the conventional method for upgrading coal with a solvent is intended to be used in a vertical furnace such as a blast furnace or the like, a carbonaceous material is required to have load strength, and an operation of expressing a caking property other than thermal plasticity must be added.  Furthermore, the conventional coal upgrading method uses, as the solvent, a hydrogen donor substance such

as tetralin or the like for increasing the coal dissolving power, or a nitrogen-containing solvent such as N-methylpyrrolidinone or coal tar, and thus the method is disadvantageous to industrial production for the following reasons:

Since the hydrogen donor solvent loses its hydrogen donating property in extraction, the solvent must be re-hydrogenated for recycling the solvent.  However, hydrogen is very expensive, and there has been found substantially no example of commercial application in the field of metallurgical use.  The nitrogen-containing solvent has excessively high compatibility with coal, and thus the solvent and the extracted coal are bonded together, thereby failing to recover the solvent.  This causes the problem of failing to recycle the solvent.

The present invention has been achieved in consideration of the above-described problems, and an object of the invention is to provide a method for upgrading low-rank coal such as high-volatile coal, which is unsuitable for the conventional carbon composite method, to produce upgraded coal for metallurgy which is suitable for the carbon composite method.  Another object of the present invention is to provide a method for producing a high-quality reduced metal and a slag containing an oxidized nonferrous metal using the upgraded coal for metallurgy.

Disclosure of Invention

In an aspect of the present invention, a method for producing upgraded coal for metallurgy by extracting coal with an organic solvent comprises:

a slurry preparing step of mixing the coal and the organic solvent to prepare a raw material slurry;

an extraction step of aging the raw material slurry by heating to extract a soluble component of the coal with the organic solvent and prepare an extracted slurry; and

a solvent removing step of removing the organic solvent by evaporation from the extracted slurry to produce upgraded coal for metallurgy as a solid form.

In the present invention, the solvent removing step preferably comprises:

a sedimentation step of sedimenting the insoluble component of the coal by allowing the extracted slurry to stand to separate between a supernatant containing an extracted coal, i.e., the extracted soluble component, and a residual coal slurry containing a residual coal, i.e., the sedimented insoluble component; and

a first solvent removing step of removing the organic solvent by evaporation from the supernatant to produce the extracted coal as the upgraded coal for metallurgy.

Alternatively, the solvent removing step preferably

comprises:

a sedimentation step of sedimenting the insoluble component of the coal by allowing the extracted slurry to stand to separate between a supernatant containing an extracted coal, i.e., the extracted soluble component, and a residual coal slurry containing a residual coal, i.e., the sedimented insoluble component;

a first solvent removing step of removing the organic solvent by evaporation from the supernatant to produce the extracted coal as a solid form; and

a second solvent removing step of removing the organic solvent by evaporation from the residual coal slurry to produce the residual coal as a solid form.

The production method of the present invention preferably further comprises the following step:

a compounding step of compounding the extracted coal and the residual coal to produce the upgraded coal for metallurgy having controlled thermal plasticity.

The compounding ratio of the residual coal to the upgraded coal for metallurgy is preferably 0% by mass to 70% by mass.  In the extraction step, the heating temperature is preferably 250°C to 400°C, and the aging time is preferably 5 to 120 minutes.  In the extraction step, aging is preferably performed in a nitrogen atmosphere at 0.5 MPa or more.

The organic solvent used in carrying out the method of the present invention preferably contains a two ring aromatic compound as a main component and has a boiling point of 200°C to 300°C at normal pressure.  This method preferably further comprises a solvent recovering step of recovering the organic solvent removed by evaporation and recycling it to the slurry preparing step.  The recovered organic solvent is substantially not rehydrogenated.  As preferred means for recovering the organic solvent, vacuum distillation or spray drying can be used.

The present invention further includes, as a subject of protection, the upgraded coal for metallurgy produced by the above-described method.

In another aspect of the present invention, a method for producing a reduced metal using the upgraded coal for metallurgy produced by extracting coal with an organic solvent comprises:

a coal upgrading step of aging the coal by heating in the organic solvent to produce upgraded coal for metallurgy having higher thermal plasticity than that of the coal;

a mixing step of mixing the upgraded coal for metallurgy and a metal oxide raw material containing a metal oxide to prepare a mixture; and

a reduction step of reducing the mixture by heating in a moving hearth furnace to produce a reduced metal as a

reduced mixture.

The production method of the present invention preferably further comprises the following step:

1)	a step of successively heating the reduced mixture in the moving hearth furnace to agglomerate the reduced metal in the reduced mixture;

2)	a melting step of melting the reduced mixture by heating in a melting furnace to separate between a metal and a slag, and a recovering step of discharging the metal to the outside of the furnace and recovering the metal as the reduced metal;

3)	a reduction and melting step of reducing the mixture by heating in the moving hearth furnace to produce the reduced mixture, and then melting the reduced mixture by further heating to produce the reduced metal as a reduced melt; or

4)	a reduction and melting step of reducing the mixture by heating in the moving hearth furnace to produce the reduced mixture, and then melting the reduced mixture by further heating to produce the reduced metal as a reduced melt, a solidification step of solidifying the reduced melt by cooling in the moving hearth furnace to produce a reduced solid, and a separation and recovery step of discharging the reduced solid to the outside of the furnace to separate between a metal and a slag and recover the metal as the

reduced metal.

In a further aspect of the present invention, a method for producing a slag containing an oxidized nonferrous metal using upgraded coal for metallurgy, which is produced by extracting coal with an organic solvent, comprises:

a coal upgrading step of aging the coal by heating in the organic solvent to produce the upgraded coal for metallurgy which has higher thermal plasticity than that of the coal;

a mixing step of mixing the upgraded coal for metallurgy and a metal oxide raw material containing iron oxide and an oxidized nonferrous metal to prepare a mixture;

a reduction and melting step of reducing the iron oxide in the mixture by heating the mixture in a moving hearth furnace to produce a reduced mixture containing metallic iron, and then melting the metallic iron by heating the reduced mixture to separate between the metallic iron and an oxidized nonferrous metal slag;

a solidification step of solidifying the mixture containing the oxidized nonferrous metal slag and the melted metallic iron by cooling in the moving hearth furnace to produce a reduced solid; and

a separation and recovery step of discharging the reduced solid to the outside of the furnace to separate between a metal and a slag and recover the slag as the

oxidized nonferrous metal slag.

The present invention further includes, as a subject of protection, the reduced metal and the oxidized nonferrous metal slag produced by the above-described methods.

Brief Description of the Drawings

Fig. 1 is a process flow diagram illustrating a method for producing upgraded coal for metallurgy according to an embodiment of the present invention, Fig. 2 is a process flow diagram illustrating a method for producing upgraded coal for metallurgy according to another embodiment of the present invention, and Fig. 3 is a process flow diagram according to a still another embodiment of the present invention.

Fig. 4 is a flow diagram illustrating a step of reducing a chromium-containing raw material in a method for producing a reduced metal by a carbon composite method using upgraded coal for metallurgy according to a further embodiment of the present invention, Fig. 5 is a flow diagram illustrating a step of reducing a chromium-containing raw material in a method for producing a reduced metal by a carbon composite method using upgraded coal for metallurgy according to a further embodiment of the present invention, and Fig. 6 is a flow diagram illustrating a step of reducing a titanium-containing raw material in a method

for producing a slag containing an oxidized nonferrous metal by a carbon composite method using upgraded coal for metallurgy according to a further embodiment of the present • invention.

Fig. 7 is a graph showing the relation between the extraction temperature and the extraction rate of coal, Fig. 8 is a graph showing the relation between the extraction time and the coal extraction rate, and Fig. 9 is a graph showing the relation between the number of repeated uses of a solvent and the coal extraction rate.

1 ... coal (original coal), 2 ... organic solvent, 3 ... slurry preparing tank, 4 ... raw material slurry, 5 ... slurry pump, 6 ... heat exchanger, 7 ... heater, 8 ... aging tank, 9 ... sedimentation tank, 12, 13 ... solvent removing apparatus (solvent recovering apparatus), 14 ... extracted coal, 16 ... circulated solvent, 17 ... residual coal, 24 solvent pump, 25 ... treated slurry, 26 ... supernatant, 27 ... residual coal slurry, 32 ... upgraded coal for metallurgy (mixture), 101, 111 ... metal oxide-containing raw material, 102, 112 ... upgraded coal for metallurgy, 103, 113 ... agglomerator, 104, 114 ... agglomerate (raw material mixture or mixture), 105, 115, moving hearth furnace, 106 ... reduced agglomerate (reduced mixture), 107 ... melting furnace, 108, 118 ... metal, 109, 119 ... slag, 116 ... reduced solid, 117 ... screen, 211 ... titanium-containing

raw material, 212 ... upgraded coal for metallurgy, 213 ... agglomerator, 214 ... agglomerate (mixture), 215 ... moving hearth furnace, 216 ... reduced solids, 217 . .. screen, 218 ... metal, 219 ... slag Best Mode for Carrying Out the Invention

Embodiments of the present invention will be described in detail below with reference to the drawings. [First Embodiment]

Fig. 1 shows an example of a process flow of a method for producing upgraded coal for metallurgy according to an embodiment of the present invention.  As coal (original coal) 1 used as a raw material, low-rank coal having no or low thermal plasticity, such as bituminous coal, anthracite coal, sub-bituminous coal, or lignite, can be used. [Slurry preparing step]: First, the coal 1 and an organic solvent (simply referred to as a "solvent" hereinafter) 2 are mixed in a slurry preparing tank 3 to prepare a raw material slurry 4.

[Extraction step]: The raw material slurry 4 is transferred to a heater 7 with a slurry pump 5 and heated therein.  The heating temperature is 250°C to 400°C and preferably 350°C to 420°C.  In order to decrease a heat load on the heater 7, a heat exchanger 6 is preferably provided upstream the heater 7, for pre-heating the raw material slurry 4 using the latent heat of a circulated solvent 16 which will be

described below.

The heated raw material slurry 4 is transferred to an aging tank 8 and aged by keeping at the above-described temperature range.  The reason for setting the heating temperature (aging temperature) to 250°C to 400°C is the following:  At a temperature lower than 250°C/ the rate of extraction of the coal 1 in the solvent 2 is decreased.  At a temperature over 400°C, the coal deteriorates due to thermal decomposition, and thus the rate of extraction of the coal 1 in the solvent 2 is decreased.  Also, thermal decomposition of the coal (extracted coal), which has been extracted, proceeds to accelerate the production of hydrocarbon gases such as methane, ethane, and the like, thereby decreasing the yield of the extracted coal.  The aging time of the raw material slurry 5 in the aging tank 8 is 5 to 120 minutes and preferably 30 to 80 minutes.

The pressure in the aging tank 8 is preferably as high as possible for preventing evaporation of the solvent, but a recommended pressure is about 50 to 500 kPa higher than the vapor pressure of the solvent at the aging temperature (heating temperature) because a high pressure brings about an increase in equipment cost.  Specifically, the pressure is about IMPa (0.5 to 1.5 MPa) depending on the coal type and the solvent type.  In the aging tank 8, the insoluble component of the coal 1 in the raw material slurry 4 is

dissolved as an extract (extracted coal) in the solvent 2, but the insoluble component remains solid as a residual coal, thereby maintaining a slurry state.

[Solvent removing step]: The treated slurry (referred to as the "extracted slurry" hereinafter) 25 is transferred to a solvent removing apparatus (solvent recovering apparatus) 12 in which the solvent is removed by evaporation to prepare a mixture 32 as a solid mixture containing the extracted coal and the residual coal.  The extracted slurry 25 possesses temperature and pressure, and thus the solvent is evaporated due to the latent heat under reduced pressure.  However, the mixture 32 of the extracted coal and the residual coal remains as a solid because it has no vapor pressure. Therefore, vacuum distillation, spray drying, or the like can be used for the solvent removing apparatus (solvent recovering apparatus) 12.

The above-described treatment with the solvent causes no thermal plasticity-expressing effect on the residual coal, but the treatment imparts thermal plasticity to the extracted coal due to the thermal plasticity-expressing effect while the original coal (coal) 1 has no thermal plasticity or lower thermal plasticity.  Therefore, the mixture 32 of the extracted coal and the residual coal has higher thermal plasticity than that of the original coal 1 and can be used as upgraded coal for metallurgy (simply

referred to as an "upgraded coal" hereinafter).

This embodiment is disadvantageous in that it has limitation to the type of the coal used for obtaining the upgraded coal 32 for metallurgy having a predetermined thermal plasticity.  However, the embodiment is advantageous in that since not only the extracted coal but also the residual coal is fully recovered and used, a sedimentation tank 9 required in second and third embodiments, which will be described below, is not required, and only one solvent removing apparatus (solvent recovering apparatus) 1 may be used, thereby decreasing the cost of equipment. [Solvent recovering step]: The solvent 16 removed by the solvent removing apparatus (solvent recovering apparatus) 12 is preferably recycled.  In other words, the solvent (circulated solvent) 16 can be passed through the heat exchanger 6 to utilize the latent heat of the solvent for preheating the raw material slurry 4 and then recycled as the solvent 2 through a solvent tank 23 and a solvent pump 24.

The organic solvent 2 used preferably comprises, as a main component, a two ring aromatic compound similar to a coal structural unit and has a boiling point of about 200°C to 300°C because the pressure in the system can be kept at about 1 MPa suitable for extraction, and the solvent 2 can be easily recovered from a liquid after extraction.

Specific examples of the organic solvent 2 include two ring aromatic compounds such as methylnaphthalene, dimethylnaphthalene, and naphthalene, a mixture mainly containing any of these two ring aromatic compounds, and carbonization oils and petroleums having boiling points in the above-described range.  The circulated solvent 16 need not be hydrogenated for maintaining the dissolving power of the solvent 2 as long as the solvent 12 selected as descried above is used in treatment at the above-described temperature and pressure.  Also, the solvent 16 is not bonded to the extracted coal to permit recovery (removal), and thus the solvent 16 can be repeatedly used without any problem.  In addition, a small amount of oil is produced from the coal 1 due to heat treatment in the extraction step. The oil mainly comprises a two ring aromatic compound and thus has the effect of supplementing the circulated solvent 16 by the self-produced oil. [Second Embodiment]

The thermal plasticity-expressing effect cannot be generally expected for the residual coal which is a solvent insoluble component.  Therefore, when the mixture of the extracted coal and the residual coal after treatment with the solvent is used directly as upgraded coal for metallurgy as in the first embodiment, the upgraded coal may be not sufficiently suitable for producing a reduced metal by the

carbon composite method because the thermal plasticity of the upgraded coal for metallurgy may become insufficient depending on the type of the original coal used.  In this case, the extracted coal and the residual coal may be discharged separately, not as a mixture, and then proper amounts of the extracted coal and the residual coal may be mixed so as to have thermal plasticity suitable for producing the reduced metal by the carbon composite method.

Fig. 2 shows an example of a process flow of a method for producing upgraded coal for metallurgy according to another embodiment of the present invention on the basis of the above-described technical idea.  In this embodiment, description of portions common to the first embodiment is omitted, and only different portions will be described. [Sedimentation step]: The extracted slurry 25 aged in the aging tank 8 is transferred to a sedimentation tank 9 and then allowed to stand for a predetermined time.  As a result, the residual coal, which is a solid, gravitationally sediments at the bottom of the tank.  The sedimentation time depends on the type of the coal 1, but the sedimentation time is preferably about 30 to 120 minutes.  In the sedimentation, a residue sediments in an extract solution of the coal 1 in the solvent 2.  The extract solution of the coal 1 in the solvent 2 can be easily continuously discharged as a supernatant 26.  However, it is generally

difficult to continuously discharge only the residual coal as the residue from the bottom of the tank.  Therefore, the residual coal is discharged as a residual coal slurry 27 containing the solvent.

[First and second solvent removing steps]: The supernatant 26 and the residual coal slurry 27 are separately discharged, and the solvents thereof are removed by evaporation with separate solvent removing apparatuses (solvent recovering apparatuses) 12 and 13, respectively, to separately recover an extracted coal 14 and a residual coal 17.  Like in the solvent recovering apparatus (solvent recovering apparatus) 12 in the first embodiment, vacuum distillation, spray drying, or the like can be used for the solvent removing apparatuses (solvent recovering apparatuses) 12 and 13. [Compounding step]: The compounding ratio between the extracted coal 14 and the residual coal 17 separately recovered as described above is controlled to produce upgraded coal 32 for metallurgy having desired thermal plasticity while effectively utilizing the residual coal 17. The compounding ratio of the residual coal 17 to the upgraded coal 32 for metallurgy is over 0% by mass and 70% by mass or less, preferably 60% by mass or less. [Solvent recovering step]: Like in the first embodiment, the solvents 15 and 16 removed by the solvent removing apparatuses (solvent recovering apparatuses) 12 and 13,

respectively, are preferably recycled. [Third Embodiment]

For example, when upgraded coal for metallurgy is used for producing a slag containing an oxidized nonferrous metal by the carbon composite method, mixing a slag product and coal ash decreases the product's value, and thus only an extracted coal not containing the ash is preferably used as the upgraded coal for metallurgy without being mixed with a residual coal containing the ash.

Fig. 3 shows an example of a process flow of a method for producing upgraded coal for metallurgy according to still another embodiment of the present invention on the basis of the above-described technical idea.  In this embodiment, the compounding step of the second embodiment is not required, and the other portions are common to the second embodiment.  Namely, in this embodiment, only the extracted coal 14 obtained from the solvent removing apparatus (solvent recovering apparatus) 12 is used as the upgraded coal 14 for metallurgy as it is, and thus a method for separately utilizing the residual coal 17 must be considered.  However, the upgraded coal 14 for metallurgy having high thermal plasticity and containing no ash can be obtained. [Fourth Embodiment]

Fig. 4 shows a step of reducing a chromium-containing

raw material used as a metal oxide raw material in a method for producing a reduced metal by the carbon composite method using upgraded coal for metallurgy according to a further embodiment of the present invention.  In this embodiment, the metal oxide raw material is not limited to a raw material containing metal oxides of Fe and Cr, and a raw material containing metal oxide of Ni, Mn, and the like may be used.  The form of the raw material may be any one of an ore, refining dust, and the like.  Of course, the product may be reduced iron, melted iron, melted steel; or iron nuggets.

In Fig. 4, reference numeral 101 denotes a chromium-containing raw material (simply referred to as a "raw material" hereinafter) containing chromium oxide and iron oxide; reference numeral 102, upgraded coal for metallurgy; reference numeral 103, an agglomerator; reference numeral 104, agglomerates (mixture); reference numeral 105, a moving hearth furnace; reference numeral 106, reduced agglomerates (reduced mixture); reference numeral 107, a melting furnace; reference numeral 108, a metal; and reference numeral 109, a slag.

As the chromium-containing raw material 101, a chromium ore or a residue in a process for producing ferrochromium, such as dust, a slag, or the like, can be used.  If required, an iron ore or mill scales can be added to adjust the

components.  When the raw material 101 contains a large amount of water, the raw material 101 is preferably previously dried.  The degree of drying may be determined in view of the mixing means (the agglomerator 103 in this embodiment) used in the subsequent mixing step.

The grain sizes of the chromium-containing raw material

101	and the upgraded coal 102 for metallurgy are preferably as small as possible because the probability of contact is increased in reduction reaction, as described below. However, when the grain sizes are excessively small, granulation becomes difficult.  Therefore, both the chromium-containing raw material 101 and the upgraded coal

102	for metallurgy preferably contain about 75% of grains of 200 mesh or less (75 \xm  or less) .  The chromium-containing raw material 101 and the upgraded coal 102 for metallurgy are preferably previously ground according to demand.

The compounding ratio of the upgraded coal 102 for metallurgy in the agglomerates (mixture) 104 may be determined by the amount of carbon required for reducing chromium oxide and iron oxide in the raw material 101 in the moving hearth furnace 105, the amount of carbon consumed by reduction of the residual chromium oxide in the reduced agglomerates (reduced mixture) 106 in the melting furnace 107, and the amount of carbon to be left in the metal 108. In consideration that reduction of chromium oxide is solid-

phase reaction, it is important that the amount of the carbon compounded in the agglomerates (mixture) 104 exceeds

the theoretically required amount of carbon, which will be

* described below, in order to increase the reduction rate of

chromium.  Even when the compounding amount of the carbon

exceeds the theoretically required amount of carbon, the

strength of the agglomerates 104 and the reduced

agglomerates 106 is maintained due to the fact that the

improved carbon 102 for metallurgy has thermal plasticity

and functions as a binder during heating.

[Mixing step]: The raw material 101 and the upgraded coal

102 for metallurgy may be mixed using a mixer not shown in

the drawing.  The resultant mixture may be charged directly

in the moving hearth furnace 105, but the mixture is

preferably agglomerated in the agglomerator 103.  This is

because agglomeration decreases the amounts of the dust

produced in the moving hearth furnace 105 and the melting

furnace 107 and improves the efficiency of heat transmission

in the agglomerates (mixture) 104 to increase the reduction

rate.  In particular, in the present invention, the upgraded

coal 12 for metallurgy having high thermal plasticity is

used as a carbonaceous material, and the carbonaceous

material is fluidized during heating to increase the

compactness of grains constituting the agglomerates 104,

thereby achieving a high efficiency of heat transmission.

The agglomerates (mixture) 104 may contain an auxiliary material such as a fluxing agent or the like.  As the agglomerator 103, a compression molding machine such as a briquette press, a tumbling agglomerator such as a disk-type pelletizer, or an extrusion molding machine may be used. When the agglomerates (mixture) 104 after granulation have a high water content, the agglomerates 104 may be dried before being charged in the moving hearth furnace 105. [Reduction step]: The agglomerates (mixture) 104 after granulation are charged in the moving hearth furnace 105 and heated by radiation.  As the moving hearth furnace 105, a rotary hearth furnace, a linear furnace, a multistage furnace, or the like can be used.  The radiation heating can be performed using a combustion burner or the like.

The agglomerates (mixture) 104 are rapidly heated by radiation heating, and consequently, in the agglomerates (mixture) 104, iron oxide and chromium oxide contained in the chromium-containing raw material 101 are mainly reduced by the fixed carbon contained in the carbonaceous reducing agent (upgraded coal for metallurgy) 102 according to the following reaction formulae (1) and (2) (refer to "Tekko Binran (Handbook of Iron and Steel)" edited by Iron and Steel Institute of Japan, third edition, vol. 2, Publishing Office: Iron and Steel Institute of Japan, issued on October 15, 1976) :

FeO + C -» Fe + CO - 36.8 kcal ... (1)

AG0 = 35350 - 35.9 T

7Cr203 + 27C -» 2 Cr703 + 21CO - 1250.6 kcal ... (2)

AG0 = 1230132 - 886.97 T

The reaction start temperature of formula (1) is 712°C/ and the reaction start temperature of formula (2) is 1114°C. Fe produced by reaction of equation (1) is possibly partially dissolved in Cr703 produced according to equation (2) to produce (Cr'Fe)703.

The radiation heating is preferably carried out at a mean heating rate of 13.6°C/s or more during the time from the start of the radiation heating of the agglomerates (mixture) 104 to the time when the temperature of the agglomerates (mixture) 104 reaches 1114°C, which is the reduction reaction start temperature of chromium oxide.  The term "the start of the radiation heating of the agglomerates (mixture) 104" means the time when the agglomerates (mixture) 104 enter a region (radiation heating region) heated by radiation with a combustion burner or the like in the moving hearth furnace 105, excluding the time from the supply of the agglomerates (mixture) 104 onto the furnace hearth to the entrance into the radiation heating region. The reason for excluding the time from the supply of the agglomerates (mixture) 104 onto the furnace hearth to the entrance into the radiation heating region is that during

this time, the agglomerates (mixture) 104 are mainly heated only by conduction heating from the furnace hearth, and the temperature is not increased to the reduction reaction start temperature of FeO of 712°C because the retention time (passage time) is generally short, thereby causing substantially no consumption of the fixed carbon of the incorporated carbonaceous material by reduction reaction.

The atmospheric temperature of the region (reduction step) of radiation heating of the agglomerates (mixture) 104 is preferably 1250°C to 1400°C.  This is because at a temperature lower than 1250°C, the heating rate of the agglomerates (mixture) 104 to 1114°C tends to become insufficient, while at a temperature over 1400°C, the reduced agglomerates (reduced mixture) 104 soften and easily bond together or adhere to the furnace hearth.

For example, when the atmospheric temperature is 1300°C, the retention time of the agglomerates (mixture) 104 in the region (reduction step) of radiation heating is preferably 5.3 to 42.7 min.

Furthermore, in order to prevent re-oxidation of Fe and Cr7

The reduced agglomerates (reduced mixture) 106 reduced in the moving hearth furnace 105 are generally cooled to about 1000°C by a radiation cooling plate provided in the moving hearth furnace 105 or a refrigerant spray device and then discharged by a discharge device.

The above-described theoretically required amount of carbon represents the amount of carbon theoretically required for producing (Cr*Fe)703 through the reaction of iron oxide and chromium oxide contained in the agglomerates (mixture) 104 according to formulae (1) and (2), and defined by the following formula:

Theoretically required amount of carbon = (Number of moles of Cr203) x 27/7 + (Number of moles of 0 bonded to Fe) + (Number of moles of Fe) x 3/7

In the above-described reduction step, it is recommended that an atmosphere conditioning carbonaceous material is charged onto the hearth of the moving hearth furnace 105 together with the agglomerates (mixture) 104. The atmosphere conditioning material is particularly preferably charged as a bed before the agglomerates (mixture) 104 are charged onto the furnace hearth.  However, even when the atmosphere conditioning material is charged simultaneously with or after charging of the agglomerates (mixture) 104, the predetermined effect can be obtained.

The effects of charging of the atmosphere conditioning

carbonaceous material are as follows:

1)	The reducing atmosphere is kept near the agglomerates (mixture) 104, for preventing re-oxidation of the reduced agglomerates (reduced mixture) 106.

2)	The volatile components, CO gas, and the like produced from the atmosphere conditioning material can be used as a fuel for the moving hearth furnace 105, thereby decreasing the fuel consumption of the moving hearth furnace 105.

3)	Buildup on the furnace hearth can be prevented to decrease a load on a discharge device and abrasion of a member such as a blade edge or the like.

4)	The atmosphere conditioning material discharged after devolatilization together with the reduced agglomerates (reduced mixture) 106 can be utilized as a reducing agent and/or a heat source in the next melting step.

As the atmosphere conditioning carbonaceous material, coal, a waste plastic, a waste tire, or a biomass is preferred.  For example, when coal or biomass is used, the material is charred in.the moving hearth furnace 105, and the volatile component becomes a fuel for the moving hearth furnace 105.  However, the char component can be used as a reducing agent and/or a heat source of the melting furnace. Alternatively, coke, charcoal, petroleum coke, char, or the like can be used.  Such a material has a low volatile

content, and thus the effect of decreasing the fuel consumption in the moving hearth furnace 105 is lower than that of coal.

The size (grain size) of the atmosphere conditioning material is not particularly limited, but a recommended average grain size is preferably 5 mm or less and more preferably 2 mm or less.

Furthermore, the thickness of the atmosphere conditioning material supplied onto the furnace hearth is preferably about 1 to 50 mm.

In addition to the atmosphere conditioning material, a hearth protecting material may be supplied for preventing build-up on the hearth.  In this case, the atmosphere conditioning material is preferably charged on the hearth protecting material.  As the hearth protecting material, a material containing a high-melting-point substance is preferred, and a material containing a carbonaceous substance is more preferred.  As the high-melting-point substance, an oxide containing alumina and/or magnesia, or a substance containing silicon carbide is recommended. [Agglomeration step]: The reduced agglomerates (reduced mixture) 106 reduced in the reduction step may be further heated in the moving hearth furnace to agglomerate the reduced metal (Fe and CriCb) contained in the reduced agglomerates (reduced mixture) 106.  The heating temperature
