Repository: anandvc/allindianpatents

File: patents/228996-method-and-device-for-winding-a-thin-metal-strip-especially-a-hot-rolled-or-cold-rolled-thin-steel-strip.html
Indian Patents. 228996:METHOD AND DEVICE FOR WINDING A THIN METAL STRIP, ESPECIALLY A HOT ROLLED OR COLD ROLLED THIN STEEL STRIP

Indian Patents

Recently Granted Patents

  Recently Published Patents

Title of Invention	METHOD AND DEVICE FOR WINDING A THIN METAL STRIP, ESPECIALLY A HOT ROLLED OR COLD ROLLED THIN STEEL STRIP

Abstract	The invention relates to a plurality of methods and devices which are used to wind a thin metal strip (I), especially a hot rolled or cold rolled thin steel strip, onto winding mandrel (3a), the diameter thereof being adjusted. To begin with, the coil inner windings (12, 18) are wound onto the adjusted diameter of the winding mandrel, and after the coil (11) has been wound, the winding mandrel (3a) is removed or the coil (11) taken off. According to a first method, in order to prevent individual windings (12, 18) from detaching themselves in the eye of the coil (15) 4ue to stiffening of windings, at least one profiled rise or profiled cavity is pressed into one inner winding or a plurality of adjacent inner windings (12, 18) on the circumference during rotation of the coil.	

Full Text	 

TRANSLATION (HM-552PCT-original) WO 03/020,455 A2 PCT/EP02/09,285

METHOD AND DEVICE FOR COILING THIN METAL STRIP, ESPECIALLY HOT-ROLLED OR COLD-ROLLED THIN STEEL STRIP

The invention concerns several methods and several devices for coiling thin metal strip, especially hot-rolled or cold-rolled thin steel strip, on a coiler mandrel, which is adjusted in diameter, in which, at the beginning, the inner windings of the coil are coiled on the adjusted coiler mandrel diameter, and, after the final winding of the coil, the coiler mandrel is pulled out, or the coil is taken off.

Hot-rolled, high-grade thin steel strip is being produced in greater and greater amounts and is now approaching cold-rolled steel strip in both quantity and thickness.  This is the result of great advances in the rolling technology of hot-rolled flat strip.  It has become economical to produce very thin hot-rolled flat products (ultrathin gages) of less than 2 mm in greater and greater amounts.

Now that the rolling installations are capable of producing

such thin hot-rolled flat products, the machines that follow the rolling installations, e.g., the roller table, strip cooling devices, coiler, coil conveyance equipment, and the like, must also be able to meet the new requirements.

A problem that arises during and after the coiling of thin steel strip is that the inner windings of the coil become detached and collapse on themselves.  Subsequent winding of the coil onto a coiler mandrel of the uncoiling machine or of another machine for further processing is not possible or is possible only with additional labor and expense.  The inner windings of the coil must be cut from the eye of the coil by hand.  This manual work reduces the productivity of the plant.

us 5;705,782 describes a spot welding device, which is arranged on a guided support assembly and can be inserted into the eye of the coil to place the weld spots on the inner winding of the coil by electrodes.

In Patent Abstracts of Japan, Vol. 014, No. 478 (M-1036) of October 8, 1990, a method is described in which the steel strip is bonded with a double-sided adhesive tape with the continuous use of a tape-like process material and a special coiling device with a pressing roll to coil the steel strip together with the adhesive tape on a reel.  Moreover, no expandable coiler mandrel is provided, ■ Although this makes it possible to prevent the collapse of the inner windings at the beginning of the coiling process, the method is uneconomical in light of the double-sided adhesive tape that is continuously required.  In addition, a considerably greater length of steel strip must later be regarded as scrap.

JP 50 [1975]-113 456 A, published on September S,  1975, describes another well-known method.  There is no provision for a coiler mandrel with an adjustable diameter.  The method involves the use of a punching machine for punching holes by making free punches of flap pieces, such that in each case in a row an upper flap of an outer winding is to be pressed against the next more inner flap of the innermost winding of the eye of the coil.  An expandable coiler mandrel could be damaged by the projections that are formed.  Here again, collapse of the inner windings of a coil is prevented, but it would be necessary to avoid damage to an expandable coiler mandrel that might be inserted.

The problem of the collapse of the inner winding arises v/ith decreasing strip thickness.  Other parameters that have an effect are, for example, material properties, coiler

temperature, and strip width.  The metal strip no longer has sufficient inherent rigidity and falls into the inside opening

of the coil (coil eye) under its own weight and thus reduces the inside diameter of the coil.  The problem develops immediately after the coiling of the coil and its removal from the coiler mandrel and intensifies as the coil is further conveyed, until several inner windings have become separated.  The aforementioned spot welding method or fastening by welding or by winding on a sleeve is used in the cold rolling and coiling of thin steel strip.

The objective of the invention is to prevent the separation of individual windings in the eye of the coil by stiffening the windings.

The stated objective is achieved by a first method in accordance with the invention, in which one or more profile ridges or profile grooves are pressed into one inner winding or into several adjacent inner windings on the circumference during rotation of the coil.

This measure results in stiffening of the first two windings in such a way that the end of the strip is able to support itself again, and individual windings cannot become separated.  In this regard, it is sufficient to profile only slightly more than one inner winding.  In no case is it

necessary to profile more than 2-3 windings.

It is advantageous to press the profile ridges or profile grooves by means of the profiled, rotationally driven coiler mandrel.

In addition, the profiles can be pressed during the coiling of the metal strip.

Another embodiment is characterized by the fact that, after the coiling of the first winding on the coiler mandrel, a re-expansion is carried out, and the profiles are pressed into the inner windings with a force that depends on the strip and the material.  In this way, neither the preceding operational sequence nor the design of the coiler mandrel are appreciably altered.

The method can be advantageously applied to strip gages on the order of 0.4 to 1.8 mm.

The associated device for coiling thin metal strip, especially hot-rolled or cold-rolled thin steel strip, with a drivable coiler mandrel, which can be adjusted in diameter by means of expandable segments and can be adjusted to a coil inside diameter and to a diameter for detaching the finished coil, achieves the stated objective of the invention by virtue

of the fact that the segments are provided with segmental profile ridges.  These profile ridges are pressed into the metal strip by the coiler mandrel forward slip or a re-expansion operation and form grooves in it, which leads similarly to a stiffening of the grooved inner windings.  The profile ridges are designed according to the required plastic deformation of the metal strip and must not hinder the removal of the coil from the coiler mandrel.  In this way, no additional machine is needed, but rather merely one more function is transferred to the coiler mandrel.  The pressing of grooves causes no damage to the strip edges, as occurs by welding or binding.  Existing plants can be easily retrofitted.  Downstream installations require no modifications.

In a modification of this device, it is provided that the segmental profile ridges are interchangeable and can be adapted in height and width to the metal strip.

The width and height of the profile ridges can also be advantageously established as a function of the strip gage and the material properties.

In accordance with the invention, a second method for achieving the objective of the invention is characterized by the

fact that the inner windings of the coil are mechanically supported along the circumference during or immediately after the removal of the coil from the coiler mandrel in the eye of the coil.  This also prevents the inner windings from collapsing.

The inner windings are held against the adjacent middle windings by the inner windings being supported by radial expansion of support elements away from the central axis.

In accordance with a modification, it is provided that the supporting of the inner windings overlaps the removal of the coil from the coiler mandrel.

Further advantages are derived from the fact that the support elements are kept in their supporting position during the coil conveyance and the cooling phase and up to the uncoiling of the coil,

The associated device for coiling thin metal strip, especially hot-rolled or cold-rolled thin steel strip, with a drivable coiler mandrel, which can be adjusted in diameter by means of expandable segrrients and can be adjusted to a coil inside diameter and to a diameter for detaching the finished coil, achieves the stated objective of the invention by virtue

of the fact that an expansion adapter is provided, which can be inserted into the open eye of the coil and is mounted on a holder with a guide.  After the coiling of the coil, the mandrel step bearing opens, and the coil sled conveys the coil out of the coiler and pushes it by the device with the expansion adapter into a standby position.  The device with the expansion adapter then turns the loose windings back in the opposite coiling direction until the windings rest against each other again.  To this end, the expansion adapter expands during the turning operation.  The expansion adapter then presses against the inner windings without damaging them, and a disconnection from the holder and the expansion adapter is carried out.  The expansion adapter remains in the coil and is removed only later at a downstream station.  Collapsing of the inner windings is thus prevented.  The turning back and fixation can also occur during the conveyance of the coil away from the coiler mandrel, which saves time.

In accordance with a modification, it is advantageous with respect to the necessary movements to provide the expansion adapter with connections for media, power, and control mechanisms.

In accordance with a refinement, the expansion adapter is rotatably supported in the holder.  In accordance with the above description, the expansion adapter can be fixed in place in the eye of the coil without triggering the turning back of the loose windings.  The device with the expansion adapter can thus be realized optionally with or without a turning mechanism.

In accordance with another handling method, the expansion adapter can be removed at a downstream station for treatment of the coil.

Additional features of the expansion device derive from the fact that the expansion adapter has several support elements distributed along the circumference.  It is also possible to provide a simple mechanism for disconnecting the expansion adapter from the holder or locking it.

Another feature of the expansion adapter is that it can be mechanically locked in the operating position in the eye of the coil.

Another advantage is that the expansion adapter can be mass-produced and can be assigned to each coil.  The expansion adapter can be removed from the coil at the following station. It can be removed manually or by machine and then returned for

reuse.  The expansion adapter is constructed in a simple, light, and easily handled design, so that mass production is economical for equipping a large number of coils.  The system with expansion adapters likewise avoids damage to the edges of the strip by welding.  Retrofitting in existing plants is possible.

In a variant of this method, the rotationally driven coiler mandrel serves as the holder for the expansion adapter.

In accordance with the invention, a third method for achieving the objective of the invention is characterized by the fact that at least the first inner winding is joined over a large area with the second inner winding by introducing adhesives, fillers, pieces of metal, bonding agents, or the like into an angular space between the inner windings.  This holds the first and second inner windings together, which also produces stiffening of the inner windings.

In a modification of this type of joining or joint system, it is provided that the adhesive is sprayed into the angular space between the first and second inner windings.

In another variant, a wire-like body is played into the angular space between the first and second inner windings as a filler to produce positive interlocking.

In a third variant, individual metal bodies are introduced into the angular space between the first and second inner windings to produce positive interlocking.

Finally, in a fourth variant, a bonding agent is applied in the angular space between the first and second inner windings.

The associated device for coiling thin metal strip, especially hot-rolled or cold-rolled thin steel strip, with a drivable coiler mandrel, which can be adjusted in diameter by means of expandable segments and can be adjusted to a coil inside diameter and to a diameter for detaching the finished coil, achieves the stated objective of the invention by virtue of the fact that a spreading, spraying, or injecting device is provided, which is connected to a reservoir for adhesives, fillers, metal bodies, bonding agents, or the like. Accordingly, no complicated machines are necessary to achieve the desired effect, but rather only a simple device for supplying materials or bodies is needed.  When adhesives or bonding agents are introduced, only a short amount of time is required to join the two inner windings.  In addition, damage to the strip edges by welding is again eliminated.  Existing plants can be easily retrofitted with the device.  No

alterations are required at subsequent treatment stations. The joint that has been created pulls apart by itself at subsequent processing stations.

Additional advantages derive from the fact that the spreading, spraying, or injecting device can be precisely actuated with respect to time by a computer-controlled control system.

The device can be refined by providing the spraying or injecting device with a nozzle for the systematic introduction of adhesive or bonding agent.

In accordance with the invention, a fourth method for achieving the objective of the invention is characterized by the fact that, if the coil is being.wound in the clockwise direction, the leading end of the strip is positioned in the eye of the coil in an angular sector within the 7-10 o'clock range, and if the coil is being wound in the counterclockwise direction, the leading end of the strip is positioned in the eye of the coil in an angular sector within the 2-5 o' clock range, and then the coil is taken off the coiler mandrel.  The weight F, of the end of the strip forces (normal force FN) the end of the strip to be pressed against the next inner winding, thereby

preventing collapse of the winding, and, in addition, produces the frictional force FR, which prevents the inner winding from separating from the second inner winding or sliding on the second inner winding.

In this regard, it is also advantageous for the trailing end of the strip to be positioned in an angular region below 270° .

In a modifying step, the position of the given leading end of the strip is determined by integrating the peripheral speed of one of two drive rolls of the coiler or the mean value of the drive roll peripheral speeds.  In this way, only control-engineering measures within the drive control system and its programs are necessary, so that the expense is further reduced.

Another refinement provides that the position of the leading end of the strip is determined by integrating a speed signal from a speed-measuring device between a piece of rolling equipment and the coiler.

Another measure for determining the position of the trailing end of the strip and/or the leading end of the strip consists in comparing the surface speeds of the coiler mandrel and the inner surface of the coil.  When there is agreement

within a preset range of error, the position of the leading end of the strip on the coiler mandrel is stored, and then the position of the mandrel is monitored in the further course of coiling.

The designated surface speed can be determined, for example, in such a way that the surface speed of the inner surface of the coil is determined from the speed signal used for the integration and from an instantaneous outer diameter and instantaneous inner diameter of the coil being formed.

Other aids involve determining a position of the coiler mandrel by evaluating a fixed pulse from a speed sensor located on the coiler mandrel or mandrel drive and integrating the speed of the coiler mandrel drive between two pulses.

In another measurement step for determining the trailing end and leading end of the strip, after the position of the leading end of the strip has been stored, the peripheral speeds of the coiler mandrel and the inner surface of the coil are repeatedly compared, and, when deviations are detected, the actual effective diameter of the drive rolls of the coiler is corrected.

Embodiments of the invention are illustrated in the

drawings and explained in greater detail below.

-- Figure 1 shows a side view of a complete coiler with a conveyance roller table.

-- Figure 2 shows a perspective view of a finished coil.

-- Figure 3 shows a perspective view through the coil along with the detail ""A' of an enlarged inner winding.

-- Figure 4 shows a perspective view of a coiler mandrel.

-- Figure 5 shows a perspective cutaway view of a coil with an expansion adapter inserted.

-- Figure 6 shows the first inner winding of a coil that is being coiled on a coiler mandrel.

-- Figure 7 shows a perspective view of a coil, whose strip trailing end and strip leading end are positioned by control measures.

-- Figure 8 shows a signal-flow diagram for the positioning of the leading end of the strip.

In accordance with Figure 1, thin metal strip 1, especially thin steel strip, on a roller table 2 is coiled on a coiler mandrel 3a in a coiling station 3, in which the metal strip 1 is shaped and coiled by deflecting rolls 7 via a pair of drive rolls 4 and guides 5 and 6.  In this regard, the deflecting

rolls 7 and pressing rolls 8 can be adjusted by a control system with adjusting cylinders 9, which have position sensors 10.

This coiling operation produces a coil 11, as shown in Figure 2.  In the coiling station 3, which, for example, follows a hot-rolled wide strip rolling train, the coil 11 is formed on the coiler mandrel 3a in such a way that the (hot) metal strip 1 entering the station at rolling speed is wound around the coiler mandrel 3a via the pressing rolls 8 and the deflecting rolls 7, and the metal strip 1 is guided around hydraulically by means of the adjusting cylinder 9 and the position sensor 10, so that a first inner winding 12 with a strip leading end 13 is formed. The diameter of the coiler mandrel 3a can usually be adjusted by four movable segments 3b mounted around the circumference of the coiler mandrel 3a.

The coiler mandrel has a maximum and a minimum diameter, which is preset with mechanical stops.  The coiling phase starts with an intermediate diameter, i.e., from this position of the segments 3b, it is possible, for one thing, to expand for the purpose of a rapid buildup of the frictional connection between the coiler mandrel 3b and the metal strip 1, and, for another, to contract the coiler mandrel 3a to allow the removal of the

coil 11 from the coiler mandrel 3a.

In the initial coiling phase, the pressing rolls 8 and the coiler mandrel 3a rotate at a higher speed (so-called forward slip) than the strip 1 that is running in.  The first inner winding 12 is laid around the pre-expanded coiler mandrel 3a and begins to tighten on the coiler mandrel 3a.  The first inner winding 12 shows a tendency for its strip leading edge 13 to fall in below the inside diameter 14 of the eye 15 of the coil.

This collapse of the leading edge of the strip must be eliminated.  In accordance with a first method, the following procedure is followed:  The re-expansion phase starts, and the segments 3b are pressed into the first inner winding 12 with a force that depends on the metal strip 1 and the material from which it is made.

For this purpose, profile ridges (16), which form segmentally peripheral elevations, are mounted on the segments 3b of the coiler mandrel 3a (Figures 3 and 4).  With the forward slip or the re-expansion operation, the profile ridges 16 press profile grooves 17 (Figure 3) into the metal strip 1.  In this regard, a profile groove 17 can be pressed into the metal strip as far as the second inner winding 18, as shown in the enlarged

detail A of Figure 3.  As a result, the inner windings 12 and 18 together behave more stiffly and prevent the tendency to collapse that is shown in Figure 2.

The segmental profile ridges 17 can be designed to be interchangeable and may vary in width and height, i.e., they can be adapted to the given metal strip 1.  The adaptation depends not only on the strip gage, but also on the material properties of the metal strip 1.

In accordance with a second method (Figure 5), the inner windings 12, 18 are mechanically supported along the circumference during or immediately after the removal of the coil 11 from the coiler mandrel 3a in the eye 15 of the coil. The inner windings 12 and 18 are supported by radial expansion of support elements 19 away from the central axis.

The supporting of the inner windings 12 and 18 may overlap the removal of the coil 11 from the coiler mandrel 3a.  The support elements 19 may be kept in the supporting position shown in the drawing during the coil conveyance and the cooling phase of the (hot) metal strip 1 up to the uncoiling of the coil 11.

The support elements 19 are part of an expansion adapter 20 inserted in the open eye 15 of the coil.  The expansion adapter

2 0 is mounted on a holder (not shown) with a guide 21.  The expansion adapter 20 is provided with connections 22 for media, power, and control mechanisms.  The expansion adapter 20 can be rotated, as indicated by the arrows 23, and does not need to be removed until it reaches a subsequent station for treatment of the coil 11.  The support elements 19 can be provided in one or more radial planes of the expansion adapter 20.

In the operating position 24 shown in Figure 5, the expansion adapter 20 can be locked in place in the eye 15 of the coil.  The expansion adapter 20 is mass-produced and is assigned to each coil 11.  The rotationally driven coiler mandrel 3a may also serve as the holder for the expansion adapter 20.

In a third method (Figure 6), at least the first inner winding 12 and the second inner winding 18 are joined over a large area by introducing adhesives, fillers, metal bodies, and/or bonding agents 25 or the like into an angular space 2 6 between the inner windings 12 and 18.  The adhesive is preferably sprayed into the angular space 26 between the first and second inner windings 12, 18.  Similarly, a wire-like body can be introduced into the angular space 26 between the first inner winding 12 and second inner winding 18 as a filler to

produce positive interlocking.  Similarly, individual metal bodies can be introduced into the angular space 26 to produce the positive interlocking.  It is also possible to introduce a bonding agent into the angular space 2 6 between the inner windings 12 and 18.  The steps of the method described above can be carried out by means of a spreading, spraying, or injecting device 27 connected to a reservoir 28.

A fourth method (Figure 7) provides that, if the coil 11 is being wound in the clockwise direction, the leading end 13 of the strip is positioned in the eye 15 of the coil in an angular sector within the 7-10 o'clock range, and if the coil 11 is being wound in the counterclockwise direction, the leading end 13 of the strip is positioned in the eye 15 of the coil in an angular sector within the 2-5 o'clock range, and then the coil 11 is taken off the coiler mandrel 3a, the end of the strip to be positioned in an angular region below 270°.

The position of the given leading end of the strip is determined from the coil outside diameter 30, a speed sensor and correction values via the drive rolls 8 or the mean value of the drive roll peripheral speeds, via a speed signal from a speed measuring device, or via the surface speeds of the coiler

mandrel 3a and the inner surface of the coil.

The weight Fg (in the enlarged detail drawing B) of the leading end 13 of the strip forces (by normal force FN)  the leading end 13 of the strip to be pressed against the next inner winding, thereby preventing collapse of the winding, and, in addition, produces the frictional force F^, which prevents the first inner winding 12 from separating from the second inner winding 18 or sliding on the second inner winding 18.

Figure 8 shows a suitable signal-flow diagram for the positioning of the leading end 13 of the strip.  The metal strip 1 is driven by the lower drive roll motor 31 and the upper drive roll motor 32, and a coiler mandrel motor 33 drives the coiler mandrel 3a.  The position of the leading end 13 of the strip is determined by storage and integration of a speed signal from a speed measuring device 34 between a piece of rolling equipment and the coiling station 3 in speed nl.  The surface speed of the inner surface of the coil 11 is determined from the speed signal used for the integration and from an instantaneous outer diameter and instantaneous inner diameter of the coil 11 being formed.  To this end, the degree of mandrel expansion is determined from the speeds of the coil 11 and of the coiler

mandrel 3a (Vmandrel) and as a function of the coiler mandrel diameter dmandrel-  The degree of mandrel expansion n2 is measured from the leading end 13 of the strip, a coiler mandrel position measuring unit 35, and a coiler mandrel speed measuring unit 36, From the coiler mandrel position measuring unit 35 and the coiler mandrel speed measuring unit 36, the coiler mandrel motor 33 is calculated via a coiler mandrel current regulator 37.

List of Reference Numbers

1	metal strip

2	roller table

3	coiling station

3a	coiler mandrel

3b	segment

4	pair of drive rolls

5	guide

6	guide

7	deflecting roll

8	pressing roll

9	adjusting cylinder

10	position sensor

11	coil

12	first inner winding

13	leading end of the strip

14	inside diameter

15	eye of the coil

16	profile ridges

17	profile groove

18	second inner winding

19	support elements

2 0	expansion adapter

21	guide

22	connections

23	arrows for rotation

24	operating position

25	adhesive, filler, etc.

2	6	angular space

27	spreading, spraying, injecting device

28	reservoir

29	trailing end of the strip

30	outside diameter of the coil

31	lower drive roll motor

3	2	upper drive roll motor

33	coiler mandrel motor

34	speed measuring device

35	coiler mandrel position measuring unit

3 6	coiler mandrel speed measuring unit

3 7	coiler mandrel current regulator

nl  speed

n2  degree of mandrel expansion

TRANSLATION (HM-552PCT-amended claims):

PATENT ATTORNEYS • HEMMERICH • VALENTIN • GIHSKE • GROSSE

September 30, 2003	:.sr	40

400

SMS  Demag AG,  Eduard-Schloemann-StraSe  4,  40237  Diisseldorf

WO  03/020,455 PCT/EP02/09,285

CLAIMS

1.  Method for coiling thin metal strip (1), especially hot-rolled or cold-rolled thin steel strip, on a coiler mandrel (3a), which is adjusted in diameter, in which, at the beginning, the inner windings (12) of the coil are coiled on the adjusted coiler mandrel diameter, and, after the final winding of the coil (11), the coiler mandrel (3a) is pulled out, or the coil (11) is taken off, characterized by the fact that one or more profile grooves (17) are pressed into one inner winding or into several adjacent inner windings (12) on the circumference during rotation of the coil.

2.	Method in accordance with Claim 1, characterized by the fact that the profile grooves (17) are pressed into the one or more inner windings by means of the rotationally driven coiler mandrel (3a), which is provided with profile ridges (16).

3.	Method in accordance with Claim 1 or Claim 2, characterized by the fact that the profile grooves (17) are pressed during the coiling of the metal strip (1).

4.	Method in accordance with Claim 1 or Claim 2, characterized by the fact that after the coiling of the first winding (12) on the coiler mandrel (3a), a re-expansion is carried out, and the profile grooves (17) are pressed into the inner windings (12) with a force that depends on the strip and the material.

5.	Method in accordance with any of Claims 1 to 4, characterized by the fact that strip gages on the order of 0.4 to 1.8 mm are processed.

6.	Device for coiling thin metal strip (1), especially hot-rolled or cold-rolled thin steel strip, with a drivable coiler mandrel (3a), which can be adjusted in diameter by means of expandable segments (3b) and can be adjusted to a coil inside

diameter (14) and to a diameter for detaching the finished coil (11), characterized by the fact that the segments (3b) are provided with segmental profile ridges (16).

7.	Device in accordance with Claim 6, characterized by the fact that the segmental profile ridges (16) are interchangeable and can be adapted in height and width to the metal strip (1).

8.	Device in accordance with Claim 6 or Claim 7, characterized by the fact that the width and height of the profile ridges (16) can be established as a function of the strip gage and the material properties.

9.	Method for coiling thin metal strip, especially hot-rolled or cold-rolled thin steel strip (1), on a coiler mandrel (3a), which is adjusted in diameter, in which, at the beginning, the inner windings (12, 18) of the coil are coiled on the adjusted coiler mandrel diameter, and, after the final winding of the coil (11), the coiler mandrel (3a) is pulled out, or the coil (11) is taken off, characterized by the fact that the inner windings (11, 12) of the coil (11) are mechanically supported along the circumference during or immediately after the removal of the coil (11) from the coiler mandrel (3a) in the eye (15) of the coil.

10.	Method in accordance with Claim 9, characterized by

the fact that the inner windings (11, 12) are supported by

radial expansion of support elements (19) away from a central

axis.

11.	Method in accordance with Claim 9 or 10, characterized

by the fact that the supporting of the inner windings (11, 12) overlaps the removal of the coil (11) from the coiler mandrel

(3a) .

12.	Method in accordance with any of Claims 9 to 11, characterized by the fact that the support elements (19) are kept in their supporting position during the coil conveyance and cooling phase, and up to the uncoiling of the coil (11).

13.	Device for coiling thin metal strip (1), especially hot-rolled or cold-rolled thin steel strip, with a drivable coiler mandrel (3a), which can be adjusted in diameter by means of expandable segments (3b) and can be adjusted to a coil inside diameter (14) and to a diameter for detaching the finished coil

(11), characterized by the fact that an expansion adapter (20) is provided, which can be inserted into the open eye (15) of the coil and is mounted on a holder with a guide.

14.	Device in accordance with Claim 13, characterized by the fact that the expansion adapter (20) is provided with connections (22) for media, power, and control mechanisms.

15.	Device in accordance with Claim 13 or Claim 14, characterized by the fact that the expansion adapter (20) is rotatably supported in the holder.

16.	Device in accordance with any of Claims 13 to 15, characterized by the fact that the expansion adapter (20) can be removed at a downstream station for treatment of the coil (11).

17.	Device in accordance with any of Claims 13 to 16, characterized by the fact that the expansion adapter (20) has several support elements (19) distributed along the circumference.

18.	Device in accordance with any of Claims 13 to 17, characterized by the fact that the expansion adapter (20) can be mechanically locked in the operating'*^position (24) in the eye

(15) of the coil.

19.	Device in accordance with any of Claims 13 to 18,

characterized by the fact that the expansion adapter (20) can be

mass-produced and can be assigned to each coil (11).

20.	Device in accordance with any of Claims 13 to 19,

characterized by the fact that the rotationally driven coiler

mandrel (3a) serves as the holder for the expansion adapter

(20) .

21.	Method for coiling thin metal strip (1), especially hot-rolled or cold-rolled thin steel strip, on a coiler mandrel (3a); which is adjusted in diameter, in which, at the beginning, the inner windings (12, 18) of the coil are coiled on the adjusted coiler mandrel diameter, and, after the final winding of the coil (11), the coiler mandrel (3a) is pulled out, or the coil (11) is taken off, characterized by the fact that at least the first inner winding (12) is joined over a large area with the second inner winding (18) by introducing adhesives (25), fillers, pieces of metal, bonding agents, or the like into an angular space (26) between the inner windings (12, 18),

22.	Method in accordance with Claim 21, characterized by the fact that the adhesive (25) is sprayed into the angular space (26) between the first and second inner windings (12, 18).

23.	Method in accordance with Claim 21, characterized by the fact that a wire-like body is played into the angular space (26) between the first and second inner windings (12, 18) as a

filler (25) to produce positive interlocking.

24.	Method in accordance with Claim 21 or Claim 23, characterized by the fact that individual metal bodies are introduced into the angular space (26) between the first and second inner windings (12, 18) to produce positive interlocking

25.	Method in accordance with Claim 21, characterized by the fact that a bonding agent is applied in the angular space (26) between the first and second inner windings (12, 18).

26.	Device for coiling thin metal strip (1), especially hot-rolled or cold-rolled thin steel strip, with a drivable coiler mandrel (3a), which can be adjusted in diameter by means of expandable segments and can be adjusted to a coil inside diameter (14) and to a diameter for detaching the finished coil (11), characterized by the fact that a spreading, spraying, or injecting device (27) is provided, which is connected to a reservoir (28) for adhesives, fillers, metal bodies, bonding agents (25), or the like.

27.	Device in accordance with Claim 26, characterized by the fact that the spreading, spraying, or injecting device (27) can be precisely actuated with respect to time by a computer-controlled control system.

28.  Device in accordance with Claim 26 or Claim 27, characterized by the fact that a nozzle for the systematic introduction of adhesive or bonding agent (25) is connected to the spraying or injecting device (27).

29.  Method for coiling thin metal strip (1), especially hot-rolled or cold-rolled thin steel strip, on a coiler mandrel (3a), which is adjusted in diameter, in which, at the beginning, the inner windings (12, 18) of the coil are coiled on the adjusted coiler mandrel diameter, and, after the final winding of the coil (11), the coiler mandrel (3a) is pulled out, or the coil (11) is taken off, characterized by the fact that if the coil is being wound in the clockwise direction, the leading end (13) of the strip is positioned in the eye (15) of the coil in an angular sector within the 7-10 o' clock range, and if the coil is being wound in the counterclockwise direction, the leading end (13) of the strip is positioned in the eye (15) of the coil in an angular sector within the 2-5 o'clock range, and then the coil (11) is taken off the coiler mandrel (3a).

30.  Method in accordance with Claim 29, characterized by the fact that the trailing end (29) of the strip is also positioned in an angular region below 270°.

31.	Method in accordance with Claim 29 or Claim 30, characterized by the fact that the position of the given leading end (13) of the strip is determined by integrating the peripheral speed of one of two drive rolls of the coiler or the mean value of the drive roll peripheral speeds.

32.	Method in accordance with any of Claims 29 to 31, characterized by the fact that the position of the leading end (13) of the strip is determined by integrating a speed signal from a speed measuring device (34) between a piece of rolling equipment and the coiler mandrel (3a) .

33.	Method in accordance with any of Claims 29 to 32, characterized by the fact that the surface speeds of the coiler mandrel (3a) and the inner surface of the coil (11) are compared, and when there is agreement within a preset range of error, the position of the leading end (13) of the strip on the coiler mandrel (3a) is stored, and the position of the coiler mandrel (3a) is monitored in the further course of coiling.

34.	Method in accordance with any of Claims 29 to 33, characterized by the fact that the surface speed of the inner surface of the coil (11) is determined from the speed signal used for the integration and from an instantaneous outer

diameter and instantaneous inner diameter of the coil (11) being formed.

35.	Method in accordance with any of Claims 29 to 34,

characterized by the fact that a position of the coiler mandrel

(3a) is determined by evaluating a fixed pulse from a speed

sensor located on the coiler mandrel (3a) or mandrel drive and

integrating the speed of the coiler mandrel motor (33) between

two pulses.

36,	Method in accordance with any of Claims 29 to 35,

characterized by the fact that after the position of the leading

end of the strip has been stored, the peripheral speeds of the

coiler mandrel (3a) and the inner surface of the coil are

repeatedly compared, and that, when deviations are detected, the

actual effective diameter of the drive rolls of the coiler

mandrel (3a) is corrected.

Figure 5.

KEY:  Coil aus Haspel kommend = coil coming from the coiler

Energiezufuhr = power supply

RoboteranschluS = robot connection

VorrichtungsanschluS = device connection

Figure 6.

KEY:  top box = A coil being coiled on the coiler mandrel.  The

first winding is shown.

middle box = adhesive, filler, pieces of metal, bonding agent

bottom box = device for spreading, spraying, injecting

Figure 8.

KEY:  Berechn. = computation

Speicherbaustein = memory unit

Pos.Bandanfang = position of leading end of the strip

Dornstromregler = mandrel current regulator

Dornlageregler = mandrel position measuring unit

Dorndrehzahlregler = mandrel speed measuring unit

Subscripts:  Band = strip; Dorn = mandrel

37. A method for coiling thin metal strip substantially as herein described with reference to the accompanying drawings.

Documents:

				625-chenp-2004 claims granted.pdf

				625-chenp-2004 decription (complete) granted.pdf

				625-chenp-2004 drawings granted.pdf

				625-chenp-2004-claims.pdf

				625-chenp-2004-correspondnece-others.pdf

				625-chenp-2004-correspondnece-po.pdf

				625-chenp-2004-description(complete).pdf

				625-chenp-2004-drawings.pdf

				625-chenp-2004-form 1.pdf

				625-chenp-2004-form 18.pdf

				625-chenp-2004-form 3.pdf

				625-chenp-2004-form 5.pdf

				625-chenp-2004-pct.pdf

« Previous Patent

Next Patent »

Patent Number	228996	

Indian Patent Application Number	625/CHENP/2004	

PG Journal Number	12/2009	

Publication Date	20-Mar-2009	

Grant Date	13-Feb-2009	

Date of Filing	25-Mar-2004	

Name of Patentee	SMS DEMAG AG	

Applicant Address	EDUARD-SCHLOEMANN-STRASSE 4, 40237 DUSSELDORF,	

Inventors:

#	Inventor's Name	Inventor's Address	

1	BAUMER KLAUS	EICHHOLZSTR. 11, 57223 KREUZTAL,	

2	GINSBERG KLAUS	LILIENSTRASSE 45, 57072 SIEGEN,	

3	TUSCHHOFF MATTHIAS	GUSTAV-VON MEVISSEN-STRASSE 26, 57072 SIEGEN,	

PCT International Classification Number	B21B1/00	

PCT International Application Number	PCT/EP02/09285	

PCT International Filing date	2002-08-20	

PCT Conventions:

#	PCT Application Number	Date of Convention	Priority Country	

1	101 42 179.6	2001-08-29	Germany	

© All Indian Patents, 2013-2021.

  Patent data available in the public domain from Indian Patents Office, Department of Industrial Policy and Promotions, Ministry of Commerce and Industry, Government of India.
