Repository: anandvc/allindianpatents

File: patents/229045-a-device-and-a-method-for-hot-dip-coating-a-metal-strand-especially-a-steel-strip.html
Indian Patents. 229045:A DEVICE AND A METHOD FOR HOT DIP COATING A METAL STRAND, ESPECIALLY A STEEL STRIP

Indian Patents

Recently Granted Patents

  Recently Published Patents

Title of Invention	A DEVICE AND A METHOD FOR HOT DIP COATING A METAL STRAND, ESPECIALLY A STEEL STRIP

Abstract	The present invention relates to a device for hot dip coating a metal strand 1, especially a steel strip, in which the metal strand 1 is vertically guided through a coatiI'.1g tank 3 that contains the molten coating metal 2 and through a guide channel 4 upstream of the coating tank 3, wherein electromagnetic inductors are arranged in the area of the guide channel 4 and induce a magnetic field for keeping the coating metal 2 in the coating tank 3, and wherein the coating tank 3 is supplied with molten coating metal 2 from a premelting tank 6, characterized in that the premelting tank 6 is arranged vertically below the guide channel 4, such that furnace snout 9 that extends from a furnace 8 is provided, from which the metal strand 1 runs out in the feed direction Z; such that the metal strand 1 is deflected into the vertical direction V by at least two deflecting rollers 10, 11 and is fed into the guide channel 4; such that the line of intersection 12 of the extension of the metal strand 1 in the feed direction Z with the extension of the metal strand 1 in the vertical direction V through the guide channel 4 is located below the level 13 of the molten coating metal 2 in the premelting tank 6, so that the pass line of the metal strand 1 is not changed; and such that the premelting tank 6 is constructed for holding a deflecting roller 7 positioned in the molten coating metal 2. The invention also relates to a method for hot dip coating a ' metal strand 1, especially a steel strip.	

Full Text	 

DEVICE FOR HOT DIP COATING A METAL STRAND AND METHOD' FOR HOT DIP COATING

The invention concerns a device and a method for hot dip coating a metal strand, especially a steel strip, with Zn, Al, and Zn-Al alloys, in which the metal strand can be vertically guided through a coating tank that contains the molten coating metal and through a guide channel upstream of the coating tank, wherein electromagnetic inductors are arranged on both sides of the guide channel and induce a magnetic field for keeping the coating metal in the coating tank, and wherein the coating tank is supplied with molten coating metal from a premelting tank.

Previously known metal, hot dip coating installations for metal strip have a high-maintenance part, namely, the coating tank and the fittings and fixtures it contains.  Before being coated, the surfaces of the metal strip to be coated must be cleaned and activated to allow joining with the coating metal. For this reason, before being coated, the strip is treated in a reducing atmosphere in a continuous furnace.  Since the oxide coatings are first removed chemically, the surfaces are

activated by the reducing heat-treatment operation in such a way that they are present in pure metallic form after the heat-treatment operation.  In this regard, the strip is heated to the temperature necessary for it to be coated with zinc, aluminum, or zinc-aluminum alloys.

However, the activation of the strip surface increases the affinity of the strip surface for the surrounding atmospheric oxygen.  To protect the strip surfaces from being exposed to atmospheric oxygen again before the coating operation, the strip is introduced into the hot dip coating bath from above in an immersion snout.  Since the coating metal is in a molten state, and one would like to utilize gravitation together with blowing devices ("air squeegee") to adjust the coating thickness, but the subsequent operations prohibit strip contact until complete solidification of the coating metal has occurred, the strip must be deflected in the vertical direction in the coating tank. This is accomplished with a roller that runs in the molten metal.  This roller is subject to strong wear by the molten coating metal and is the cause of shutdowns and thus production losses.

Due to the desired low coating thicknesses of the coating metal, which can be on the order of micrometers, strict requirements must be placed on the quality of the strip surface.

This means that the surfaces of the rollers that guide the strip must also be of high quality.  Defects in these surfaces generally lead to defects in the surface of the strip.  This is another reason for frequent shutdowns of the plant.

To avoid the problems related to the rollers running in the liquid coating metal, there have been approaches that involve the use of a coating tank that is open at the bottom and has a guide channel with a well-defined height in its lower region for guiding the strip vertically upward and that involve the use of an electromagnetic seal to seal the opening.  This involves the use of electromagnetic inductors, which operate with electromagnetic alternating or traveling fields, which force the liquid metal back or have a pumping or constricting effect and seal the coating tank at the bottom.

Solutions of this type are described, for example, in EP 0 673 444 Bl.  The solutions proposed in WO 96/03533 and JP 50T1975]-86446 also involve the use- of an electromagnetic seal for sealing the coating tank at the bottom.

TRANSLATION (HM-678PCT — first revision of specification):

DE 195 35 854 Al and DE 100 14 867 Al offer special approaches to the solution of the problem of precise position control of the metal strand in the guide channel.  According to rhe concepts disclosed there, the coils for inducing the electromagnetic traveling field are supplemented by correction coils, which are connected to an automatic control system and see to it that when the metal strip deviates from its center position, it is brought back into this position,

EP 0 630 421 Bl discloses a device for hot dip coating a metal strand, in which an electromagnetic sealing device is installed below the- coating tank.  It further provides for a premelting tank that is associated with the coating tank that holds the molten coating metal.  The premelting tank has a capacity several times greater than the capacity of the coating tank.  To allow the coating tank to be refilled or drained, it is connected with the premelting tank by feed and discharge channels.  The molten coating material can be circulated betv/een the- precoating tank and the coating tank with the exclusion of atmospheric oxygen.

In accordance with this design, the premelting tank for the coating metal is arranged to the side of the actual coating tank.  This arrangement of the premelting tank is especially

favorable for new hot dip coating installations, which can be designed for optimum performance of the hot dip coating process.

JP 63[1988]-317,656 A, JP 60 [ 1985]-245,774 A, and WO 93/18198 A likewise describe coating devices in which the metal strand to be coated is guided vertically through a guide channel.

The molten material necessary for the coating process is fed from a premelting tank to the coating tank through fluid-conveying lines.

EP 0 451 020 Al describes a solution in which a seal is created at the bottom by a pair of interacting rolls, such that overflowing molten metal running down from a guide channel can collect in the roll gap.

It was found that the vertical coating process (also known as the CVGL process = Continuous Vertical Galvanizing Line process) is more favorable from the standpoint of process engineering than the conventional hot dip coating process, which works with stabilizing rollers and with a deflecting roller that runs in the molten coating metal.  Therefore, there is the . desire to retrofit existing hot dip coating installations to vertical coating installations.  In this connection, it is important to consider especially the space conditions, which often necessitate conceptional compromises, which can lead to less than optimum process conditions.

Therefore, the objective of the invention is to create the possibility of retrofitting existing conventional hot dip coating installations in such a way that the vertical coating process can also be carried out in an optimum way and in such a way that the existing installation can be utilized to maximum advantage.

In accordance with the invention, this objective is achieved by arranging the premelting tank vertically below the guide channel, such that a] furnace snout that extends from a furnace is provided, from which the metal strand runs out in the feed direction; such that the metal strand is deflected into the vertical direction by at least two deflecting rollers and is fed to the guide channel; such that the line of intersection of the extension of the metal strand in the feed direction with the extension of the metal strand in the vertical direction through the guide channel is located below the level of the molten coating metal in the premelting tank, so that the pass line of the metal strand is not changed compared to the conventional process; and such that the premelting tank is suitable for holding a deflecting roller positioned in the molten coating metal.

Therefore, in accordance with the invention, the premelting tank is a tank that is suitable for carrying out the hot dip coating process in the conventional way.

A simple and inexpensive concept for the retrofitting or modernization of existing hot dip coating installations to the

vertical coating process is created with this embodiment, in which, nevertheless, optimnm process conditions can be realized. The coating tank for the hot dip coating, together with the upstream guide channel, is installed directly above the conventional installation and, specifically, above the coating tank of the conventional installation, which functions as a premelting tank.  The coating tank, which has the deflecting roller immersed in the coating metal in the conventional process, is thus used as a premelting tank for the vertical coating installation.

The end of the furnace snout and the lower end of the guide channel are preferably connected with a gastight and heated roller- chamber.  In this regard, it can additionally be provided that a lock, especially a roller lock, be arranged between the end of the furnace snout and the roller chamber.

The device also preferably has an automatically controlled or regulated" pump for pumping molten coating metal from the premelting tank into the coating tank.  In addition, an outlet that can be automatically controlled or regulated can be provided for transferring molten coating metal from the coating tank to the premelting tank.  Lines between the coating tank, the premelting tank, the pump and the outlet can. be designed to

be heated.

A deflecting roller that deflects the metal strand out of the vertical direction can be positioned above the coating tank. It is advantageous for this deflecting roller to be water-cooled to make it possible to get by with the cooling line above the coating tank of the coating installation that is to be retrofitted or modernized.

At least one of the existing deflecting rollers and the guide rollers, which have contact with the metal strand, can be provided with a ceramic coating that cannot be wetted by molten coating metal.

In accordance with the invention, the method for hot dip coating the metal strand in the vertical coating process, in which the coating tank is supplied with molten coating metal from a premelting tank, is characterized by the fact that to start the coating process, molten coating metal is fed from the premelting tank to the preheated coating tank, which initially is empty, while the metal strand is moving in the direction of_ conveyance, such that molten coating metal is transferred between the premelting tank and the coating tank by means of a pump and an outlet of the coating tank at a volume flow rate that is at least five times greater than the rate of removal of coating metal from the coating tank by the metal strand.

In this regard, it is advantageous to provide that before

the start of the coating process, an atmosphere with a very low dew point, which promotes adhesion of the coating metal to the

surface of the metal strand, be produced in the roller chamber by feeding a protective gas into the roller chamber and establishing a desired temperature in the roller chamber.

In accordance with another refinement of the invention, the metal strand is fed to the guide channel at a temperature of 450-530'C.

It can also be provided that the level height of the coating metal in the coating tank be automatically controlled or regulated to a preset value.

It is advantageous if molten coating metal is transferred between the premelting tank and the coating tank by means of the pump and the outlet of the coating tank at a volume flow rate that is significantly greater, preferably at least five times greater, than the rate of removal of coating metal from the coating tank by the metal strand.

New coating.metal in solid form can be supplied to the premelting tank.  Impurities can be removed from the premelting tank, preferably periodically.

A specific embodiment of the invention is illustrated in the sole dra-wing, which shows a schematic side view of a hot dip coating installation for coating a metal strand with coating metal -

The illustrated hot dip coating installation operates by the vertical coating process, i.e., the metal strand 1 runs in the direction of conveyance R vertically upward through a guide channel 4 and comes into contact with the molten coating metal 2, which is present in a coating tank 3 and in the upper portion of the guide channel 4.

It is'noteworthy that this vertical coating installation is based on a retrofitted hot dip coating installation, in which the conventional hot dip coating process is carried out (with deflecting roller ir^ the molten coating metal) .  In this regard, the metal strand 1 passes in a feed direction Z into a premelting tank 6 that contains molten coating metal 2 ,  A deflecting roller 7 deflects the metal strand 1 in the vertical direction V.  Above the tank 6, there is a blowing device 22, which constitutes an "air squeegee", by which the coating

thickness of the coating metal 2 on the metal strand 1 is adjusted.  A cooling line 23, which cools the metal strand 1 together with the coating metal 2, is located above the blowing device 22.

The drawing shows that the line of intersection 12 of the extension of the metal strand 1 in the feed direction Z with the extension of the metal strand 1 in the vertical direction V through the guide channel 4 is located below the level 13 of the coating metal 2 in the premelting tank 6.

The two deflecting rollers 10 and 11 are thus arranged in such a way that the pass line of the metal strand 1 both in the furnace snout 9 and in the vertical part of the hot dip coating installation is not changed compared to the original conventional coating installation.

However, in the illustrated hot dip coating installation, the metal strand 1 does not enter the coating metal contained in the premelting tank 6, but rather it is deflected from the feed direction Z to the vertical direction V by the deflecting rollers 10 and 11, so that the metal strand 1 can enter the guide channel 4 above the deflecting roller 10 and the guide rollers 24.  Electromagnetic inductors 5 hold back the coating metal 2 present in the coating tank 3, so that it cannot run down through the guide channel 4.

The deflecting roller 7 running in the molten metal 2 in the original installation is shown as a broken line, which is meant to show that it is no longer needed in the illustrated hot dip coating installation and therefore can be removed.

In this method, the metal strand 1 is first heated in a furnace 8 and conveyed in direction of conveyance R.  It enters a roller chamber 14 (preferably electrically heated) through a furnace snout 9,  which is also present in the original hot dip coating installation, and through a roller lock 15.  The end of the furnace snout 9 and the lower end of the guide channel 4 are connected with each other by a gastight roller chamber 14.  In the roller chamber 14, the metal strand 1 is maintained at the temperature T established in the furnace.

The purpose of the twin-roller lock 15 is to separate the different protective gas atmospheres in the furnace, on the one hand, and in the roller chamber 14, on the other hand, and to prevent air from the roller chamber 14 from entering the furnace 8 in the event of a disruption.  In addition, it has an important process-engineering function during the start-up of the hot dip coating installation:  The sealing of the protective gas atmosphere in the roller chamber 14 makes it possible to reach the low dew point necessary for the coating process within a short time.  As a result, satisfactory adhesion of the coating

metal 2 to the metal strand 1 can be achieved within a very short amount of time after the coating tank 3 has been filled with the coating metal 2, which is an important advantage over the conventional hot dip coating process.

The lock 15 can be filled with nitrogen or another protective gas, so that the necessary sealing of the atmosphere of the roller chamber 14 from the atmosphere in the furnace 8 can be effected.  The roller chamber 14 is likewise filled with protective gas.  Nitrogen, forming gas (nitrogen with a maximum of 5%  hydrogen), or a protective gas of low thermal conductivity (e.g., argon) is preferably used for this purpose.

The tank 6 of the original hot dip coating installation serves as the premelting tank, i.e., molten coating metal 2 is pumped from the premelting tank 6 into the coating tank 3 through an automatically controlled or regulated pump 16 that is submerged in the molten metal and through a beatable line 19. An automatically controlled or regulated outlet 17 is located in the bottom of the coating tank 3.  It consists of a controllable plug that can be moved in the direction of the double arrow. Coating metal 2 can be returned from the coating tank 3 to the premelting tank 6 through the outlet 17 and another beatable line 20.

A desired level height h of coating metal 2 can be

maintained in the coating tank 3 by suitable control of the pump 16 and the outlet 17.  The movement of coating metal 2 in lines 19 and 20 is indicated schematically by arrows.

A liquid-cooled deflecting roller 21 is provided above the hot dip coating installation and the air cooling line 23.  It deflects the metal strand from the vertical direction V to the direction of conveyance R away from the hot dip coating installation.

The pump 16 is located at the side below the roller chamber.  The pump 16 is submerged in the molten coating metal 2 in the premelting tank 6.

The volume of the premelting tank 6 is several times greater than the volume of the coating tank 3.

The return line 20 for molten coating metal 2 from the coating tank 3 to the premelting tank 6 terminates below the level 13 in the premelting tank 6.

The amount of molten coating metal 2 pumped by the pump 15 from the premelting tank 6 to the coating tank 3 is preferably more or less constant.  This results in a constant circulation of coating metal, so that fresh coating metal that is free of impurities is constantly pumped from the premelting tank 6 to the coating tank 3.  The temperature of the coating metal 2 is controlled in the premelting tank 6,  whose level 13 is

continuously controlled or held constant by melting down ingots of solid coating metal.  The level 13 in the premelting tank 6 is adjusted in such a way that in the event of a disruption of the hot dip coating installation, the entire amount of coating metal 2 in coating tank 3 can be received by the premelting tank 6.

As in the case of a conventional hot dip coating installation, the "air squeegee" 22 and the cooling line 2 3 are located above the coating tank 3.  The capacity of the air cooling line 23 is adjusted accordingly. A deflecting roller 21 that is internally cooled with water can be used as an additional measure for cooling the metal strand 1.

The premelting tank 6 is equipped with a charging device (not shown), by which solid ingots of coating metal can be introduced into the premelting tank 6 to be melted down.

The cleaned metal strand 1 to be coated, which consists of hot-rolled or cold-rolled steel, is fed into the roller chamber 14 at a temperature of 450-530°C (in the case of coating with zinc) through the end zone of the furnace 8 and the furnace snout 9 and through the lock 15, which is filled with protective gas.  At the beginning of the coating process, the coating tank 3 is initially still empty, i.e., it initially contains no coating metal 2.

After the metal strand 1 starts to move in direction of conveyance R, the pump 16 starts to pump molten coating metal 2 from the premelting tank 6 to the coating tank 3,  Prior to this, the electromagnetic inductors 5 were activated; so that the coating metal 2 pumped into the coating tank 3 is held back in the coating tank 3 and cannot run out at the bottom.

The desired level height h in the coating tank 3 is then maintained by suitable control or regulation of both the pump 16 and the outlet 17.

The level height h in the tank 3 is automatically controlled or regulated as a function of the strip speed and the desired coating quality.  In this regard, the molten coating metal 2 is fed by the pump 16 into the coating tank 3 at a rate that is as constant as possible, and molten coating metal 2 is allowed to flow out of the outlet 17 at a suitably controlled or regulated rate.

The amount of molten coating metal 2 circulated between the premelting tank 6 and the coating tank 3 by this pumping and draining process is several times greater than the amount of coating metal removed from the coating tank 3 as coating material on the metal strand 1 per unit time.

Fresh and clean coating metal is continuously supplied to the coating tank 3 by the pumping of molten coating raetal 2 from

the premelting tank 6 to the coating tank 3.  Impurities, especially spelter, can be separated in the premelting tank 6 and then removed from it at desired intervals of time.

List of Reference Symbols

1	metal strand

2	molten coating metal

3	coating tank

4	guide channel

5	inductor (magnet)

6	premelting tank

7	deflecting roller

8	furnace

9	furnace snout

10	deflecting roller

11	deflecting roller

12	line of intersection

13	level

14	roller chamber

15	lock (roller lock)

16	pump

17	outlet 18

19	line

20	line

21	deflecting roller

22	blowing device

23	cooling line 2 4  guide rollers

Z	feed direction

V	vertical direction

T	temperature

h	level height

R	direction of conveyance of the metal strand

AMENDED CLAIMS

1.  Device for hot dip coating a metal strand (1), especially a steel strip, in which the metal strand (1) can be vertically guided through a coating tank (3) that contains the molten coating metal (2) and through a guide channel (4) upstream of the coating tank (3), wherein electromagnetic inductors are arranged in the area of the guide channel (4) and induce a magnetic field for keeping the coating metal (2) in the coating tank (3), and wherein the coating tank (3) is supplied with molten coating metal (2) from- a premelting tank (6), characterized by the fact that the premelting tank (6) is arranged vertically below the guide channel (4), such that furnace snout (9) that extends from a furnace (8) is provided, from which the metal strand (1) runs out in the feed direction (Z); such that the metal strand (1) is deflected into the vertical direction (V) by at least two deflecting rollers (10, 11) and is fed into the guide channel (4); such that the line of intersection (12) of the extension of the metal strand (1) in

the feed direction (Z) with the extension of the metal strand

(1)	in the vertical direction (V) through the guide channel (4)

is located below the level (13) of the molten coating metal (2)

in the premelting tank (6), so that the pass line of the metal

strand (1) is not changed compared to the conventional process;

and such that the premelting tank (6) is designed for holding a

deflecting roller (7) positioned in the molten coating metal

(2)	.

2.	Device in accordance with Claim 1, characterized by the fact that the end of the furnace snout (9) and the lower end of the guide channel (4) are connected with a gastight roller chait±)er (14) .

3.	Device in accordance with Claim 2, characterized by the fact that a lock (15), especially a roller lock, is arranged between the end of the furnace snout (9) and the roller chamber

(14).

4.	Device in accordance with any of Claims 1 to 3, characterized by an automatically controlled or regulated pump (16) for pumping molten coating metal (2) from the premelting tank (6) into the coating tank (3).

5.	Device in accordance with Claim 4, characterized by an automatically controlled or regulated outlet (17) for transferring molten coating metal (2) from the coating tank (3)

to the premelting tank (6).

6,	Device in accordance with Claim 4 or Claim 5, characterized by the fact that lines (19, 20) between the coating tank (3), the premelting tank (6), the pump (16), and/or the outlet (17) are designed to be heated.

7,	Device in accordance with any of Claims 1 to 6, characterized by the fact that a deflecting roller (21) that deflects the metal strand (1) out of the vertical direction (V) is positioned above the coating tank (3).

8.	Device in accordance with any of Claims 1 to 7, characterized by the fact that at least one of the deflecting rollers (10, 11, 21) and the guide rollers (24) are provided with a ceramic coating that cannot be wetted by molten coating metal (2) 

9.	Method for hot dip coating a metal strand (1), especially a steel strip, in which the metal strand (1) can be vertically guided through a coating tank (3) that contains the molten coating metal (2) and through a guide channel (4) upstream of the coating tank (3), wherein a magnetic field, especially an electromagnetic field, is induced in the area of the guide channel (4) to keep the coating metal (2) in the coating tank (3), wherein the coating tank (3) is supplied with molten coating metal (2) from a premelting tank (6), and wherein

a device in accordance with any of Claims 1 to 8 is used, characterized by the fact that, to start the coating process, molten coating metal (2) is fed from the premelting tank (6) to the preheated coating tank (3), which initially is empty, while the metal strand (1) is moving in the direction of conveyance (R), and that molten coating metal (2) is transferred between the premelting tank (6) and the coating tank (3) by means of a pump (16) and an outlet (17) of the coating tank (3) at a volume flow rate that is at least five times greater than the rate of removal of coating metal (2) from the coating tank (3) by the metal strand (1).

10,	Method in accordance with Claim 9, characterized by

the fact that, before the start of the coating process, an

atmosphere that promotes adhesion of the coating metal (2) to

the surface of the metal strand (1), is produced in the roller

chamber (14) by feeding a protective gas into the roller chamber

(14) and/or establishing a desired temperature (T) in the roller

chamber (14).

11.	Method in accordance with Claim 9 or Claim 10,

characterized by the fact that the metal strand (1) is fed into

the guide channel (4) at a temperature of 450-530°C in the case

of coating with zinc.

12.	Method in accordance with any of Claims 9 to 11,

characterized by the fact that the level height (h) of the

coating metal (2) in the coating tank (3) is automatically

controlled or regulated to a preset value.

13.	Method in accordance with any of Claims 9 to 12,

characterized by the fact that impurities are removed from the

premelting tank (6), preferably periodically.

Documents:

				0351-chenp-2006 abstract-duplicate.jpg

				0351-chenp-2006 abstract-duplicate.pdf

				0351-chenp-2006 claims-duplicate.pdf

				0351-chenp-2006 description (complete)-duplicate.pdf

				0351-chenp-2006 drawings-duplicate.pdf

				351-CHENP-2006  CORRESPONDENCE OTHERS.pdf

				351-CHENP-2006  CORRESPONDENCE PO.pdf

				351-CHENP-2006  FORM-1.pdf

				351-chenp-2006-abstract.pdf

				351-chenp-2006-claims.pdf

				351-chenp-2006-correspondnece-others.pdf

				351-chenp-2006-correspondnece-po.pdf

				351-chenp-2006-description(complete).pdf

				351-chenp-2006-drawings.pdf

				351-chenp-2006-form 1.pdf

				351-chenp-2006-form 18.pdf

				351-chenp-2006-form 26.pdf

				351-chenp-2006-form 3.pdf

				351-chenp-2006-form 5.pdf

				351-chenp-2006-pct.pdf

« Previous Patent

Next Patent »

Patent Number	229045	

Indian Patent Application Number	351/CHENP/2006	

PG Journal Number	12/2009	

Publication Date	20-Mar-2009	

Grant Date	13-Feb-2009	

Date of Filing	27-Jan-2006	

Name of Patentee	SMS DEMAG AG	

Applicant Address	Eduard-Schloemann-Strasse 4, 40237 Düsseldorf,	

Inventors:

#	Inventor's Name	Inventor's Address	

1	HARTUNG, Hans-Georg	Schlehenweg 12, 50259 Pulheim,	

2	TENCKHOFF, Bernhard	Am Geistfeld 36, 47239 Duisburg,	

3	BRISBERGER, Rolf	AN DER INGERRING 66A, A-8724 SPIELBERG,	

4	BEHRENS, Holger	Neuenhausstrasse 44, 40699 Erkrath,	

5	FROMMANN, Klaus	Scheibenstrasse 41, 40479 Dusseldorf,	

PCT International Classification Number	C23C2/24	

PCT International Application Number	PCT/EP2004/006147	

PCT International Filing date	2004-06-08	

PCT Conventions:

#	PCT Application Number	Date of Convention	Priority Country	

1	103 29 034.6	2003-06-27	Germany	

2	103 43 648.0	2003-09-20	Germany	

© All Indian Patents, 2013-2021.

  Patent data available in the public domain from Indian Patents Office, Department of Industrial Policy and Promotions, Ministry of Commerce and Industry, Government of India.

File: patents/229091-method-of-preparing-fibrous-protein-smectic-hydrogel.html (part 1 of 2)
Indian Patents. 229091:METHOD OF PREPARING FIBROUS PROTEIN SMECTIC HYDROGEL

Indian Patents

Recently Granted Patents

  Recently Published Patents

Title of Invention	METHOD OF PREPARING FIBROUS PROTEIN SMECTIC HYDROGEL

Abstract	One aspect of the present invention relates to a method of preparing a fibrous protein smectic hydrogel by way of a solvent templating process, comprising the steps of pouring an aqueous fibrous protein solution into a container comprising a solvent that is not miscible with water; sealing the container and allowing it to age at about room temperature; and collecting the resulting fibrous protein smectic hydrogel and allowing it to dry. Another aspect of the present invention relates to a method of obtaining predominantly one enantiomer from a racemic mixture, comprising the steps of pouring an aqueous fibrous protein solution into a container comprising a solvent that is not miscible with water; sealing the container and allowing it to age at about room temperature; allowing the enantiomers of racemic mixture to diffuse selectively into the smectic hydrogel in solution; removing the smectic hydrogel from the solution; rinsing predominantly one enantiomer from the surface of the smectic hydrogel; and extracting predominantly one enantiomer from the interior of the smectic hydrogel. The present invention also relates to a smectic hydrogel prepared according to an aforementioned method.	

Full Text	 

TEMPLATED NATIVE SILK SMECTIC GELS

Government Support

The invention was made with support provided by NASA (grant NAG8-1699) and NSF (grant BBS 9727401); therefore, the government has certain rights in the invention. Background of the Invention

There are broadly three different types of liquid crystalline material: nematic, cholesteric, and smectic. The types are distinguished by differences in molecular ordering. Such materials only show a liquid crystal phase over a limited temperature range between the solid and isotropic liquid phases. Within the liquid crystal phase temperature range, a material may exhibit one or more of the nematic, cholesteric or smectic phase types. Normally, a material is chosen such that it forms only one type of liquid crystal phase over its working temperature range.

Liquid crystalline elastomers combine the various broken symmetries of liquid crystalline phases with the elasticity of polymer networks. One obvious effect is that the single crystal elastomers can undergo spontaneous shape changes when they undergo a liquid crystalline transition. There are many more subtle effects in the interplay between the fluctuations of the familiar liquid crystalline and elastic degrees of freedom (for example, and perfect single crystal nematic elastomer can, in theory, exhibit elastic moduli of zero when deformed in certain directions. These dramatic effects are, of course, drastically influenced by the disorder, which makes them perfect for studying quenched disorder.

Biopolymer networks are found all over nature. For example, the cytoskeleton is supported by a network of actin, which is a semi-flexible polymer with globular proteins as a monomer unit. These networks are proving to be ideal model systems for understanding the physics of semi-flexible polymers, both in solution and cross-linked network states.

The fibrous proteins can be considered to be a special class of proteins that serve important structural functions in the extracellular environment In living organisms some of these proteins, such as collagens, are found in thin layers, sandwiched between other extracellular biomaterials. When studying the physical chemistry of extracellular fibrous proteins in vitro the use of a two-dimensional thin film or interfacial environment will help the proteins self-assemble more efficiently by providing a restricted environment in

comparison to three-dimensional bulk systems. It is thus beneficial to study the synergistic

i

interaction between the behavior of fibrous proteins in dimensionally restricted

environments (such as thin films or two-dimensional layers) and the generation of structure and long range order through self-assembly.

Different conformations can be stabilized by an interface, such as an extended chain P-sheet conformation, which maximizes the protein's spreading and surface area.  If the protein or model polypeptide has hydrophobic side chains, and can readily take on a stable α-helical conformation, a-helices will be stable at the interface. Biridi, K. S. Journal of Colloid and Interface Science 1973,43, 545; Cheesman, D. F.; Davies, J. T. Advan. Protein Chem. 1954, 9, 439; Jacuemain, D.; Wolf, S. G.; Leveiller, F,; Lahav, M.; Leiserowitz, L.; Deutsch, M.; Kjaer, K.; Als-Nielsen, J. Journal of the American Chemical Society 1990, 112, 7724 - 7736; Loeb, G. I. Journal of Colloid and Interface Science 1968,26,236; Loeb, G. I. Journal of Colloid and Interface Science 1969,31, 572; Macritchie, F. Adv. Coll Int. Sci 1986,25,341-382; Magdassi, S.; Garti, N. Surface Activity of Proteins', Magdassi, S.; Garti, N., Ed.; Marcel Dekker: New York, 1991; Vol. 39, pp 289 -300; Malcolm, B. R Nature 1962,4195,901; Malcolm, B. R. Soc. Chem. Ind. London 1965,19,102; Malcolm,

B.	R. Progress in Surface arid Membrane Science 1971, 4,299; Murray, B. S. Coll Surf. A

1997,125, 73 - 83; Murray, B. S.; Nelson, P. V. Langmuir 1996,12, 5973 - 5976;

Weissbuch, I.; Berkovic, G.; Leiserowitz, L.; Lahav, M. Journal of the American Chemical

Society 1990,112,5874 - 5875; Wustneck, R; Kragel, J.; Miller, R; Wilde, P. J.; Clark, D.

C.	Coll Surf. A 1996,114,255 - 265. The influence of side chain character in stabilizing

an interfacial conformation suggests that hydropathicity can be used as a determinant for

interfacial conformation. Carrying this idea further, if a sequence of residues results in

particular conformations that could exhibit surfactant behavior, these conformations should

be stabilized at an interface.

Silks, and their analogues, have recently been the focus of interest for applications in biomaterials because of the intriguing properties of the silk fiber. The simplicity of their sequences lends them to be used as model fibrous proteins. Most of the studies on the properties of silks, as well as other fibrous proteins either examine gross materials properties such as mechanical properties, thermal stability and surface roughness or examine very localized chemical details in the molecule. Literature on long-range ordered "helicoids" is less abundant.

Previously we have disclosed that with B. mori silk fibroin, a threefold helical polyglycine II or polyproline II type of conformation was stabilized by the interface, even though it is not observed in bulk. Valluzzi, R; Gido, S. P. Biopolymers 1997,42, 705-717;

Valluzzi, R.; Gido, S.; Zhang, W.; Muller, W.; Kaplan, D. Macromolecules 1996,29, 8606-8614; Zhang, W.; Gido, S. P.; Muller, W. S.; Fossey, S. A.; Kaplan, D. L. Electron Microscopy Society of America, Proceedings 1993,1216. The B. mori fibroin crystallizable sequence is approximately (Gly-Ala-Gly~Ala-Gly-Ser)x, and a left-handed threefold helical

conformation, which is sterically reasonable, separates hydrophobic alanine and hydrophilic serine residues to opposite sides of the interface. Valluzzi, R.; Gido, S. P. Biopofymers 1997, 42, 705-717; Valluzzi, R.; Gido, S.; Zhang, W.; Muller, W.; Kaplan, D. Macromolecules 1996, 29, 8606-8614; Zhang, W.; Gido, S. P.; Muller, W. S.; Fossey, S. A.; Kaplan, D. L. Electron Microscopy Society of America, Proceedings 1993,1216.

As a consequence of the difficulties entailed in attempting detailed surface measurements at a liquid-liquid interface, there have been few studies on the behavior of proteins at these interfaces to date. Murray and Nelson, working with a novel oil-water trough design, have published results on the comparative behavior of p-lactoglobulin and bovine serum albumin (both globular) protein films at air-water and oil-water interfaces that appear consistent with structural results obtained for fibrous proteins at air-water and oil-water interfaces. Murray, B. S. Coll Surf. A 1997,125, 73 - 83; Murray, B. S.; Nelson, P. V. Langmuir 1996,12, 5973 - 5976. They found that films at the oil-water interface were more expanded and also more expansible and compressible than corresponding films at the air-water interface. This was believed to be due to a reduction in aggregation. The increased solubility of the hydrophobic groups in oil as opposed to air is cited as a reason for the greater stability of films at the oil-water interface. Shchipunov has studied phospholipids at an oil water interface, and observed that the presence of the amphiphiles results in more oil on the water side of the interface and more water on the oil side. Shchipunov, Y. A. Liquid/Liquid Interfaces and Self-Organized Assemblies of Lecithin', Shchipunov, Y. A., Ed.; CRC Press: Boca Raton, Florida, 1996, pp 295-315. The amphiphile compatibilizes the two liquids forming the interface, and in the process, the interface thickens. Both the compatibilization effect observed for the phospholipids and the stability observed for the protein films suggest that there is oil and water closely interacting with the side chains of the protein. Side chain - side chain interactions would thus be expected to be screened. Jacuemain, D.; Wolf, S. G.; Leveiller, F.; Lahav, M.; Leiserowitz, L.; Deutsch, M.; Kjaer, K.; Als-Nielsen, J. Journal of the American Chemical Society 1990, 112, 7724 - 7736; Malcolm, B. R. Nature 1962, 4195, 901; Murray, B. S. Coll Surf, A 1997, 125, 73 - 83; Murray, B. S.; Nelson, P. V. Langmuir 1996, 12, 5973 - 5976;

Wustneck, R.; Kragel, J.; Miller, R.; Wilde, P. J.; Clark, D. C. Coll Surf, A 1996,114,255 -265; Shchipunov, Y. A. Liquid/Liquid Interfaces and Self-Organized Assemblies of Lecithin; Shchipunov, Y. A.3 Ed.; CRC Press: Boca Raton, Florida, 1996, pp 295-315; Miller, I. R. Progress in Surface and Membrane Science 1971,4, 299.

An aqueous-hexane interface was chosen as an initial probe of fibroin liquid-liquid interface behavior. This interface, in the absence of fibroin, is believed to be about 10 A thick. Carpenter, I. L.; Hehre, W. J. Journal of Physical Chemistry 1990, 949 531-536; Michael, D.; Benjamin, I. Journal of Physical Chemistry 1995,99,1530-1536. The silk at the aqueous-hexane interface forms a film as it ages, and this film can be picked up onto sample grids for observation in a transmission electron microscope (TEM). The hexane was expected to be a better solvent for the alanine residues in silk than the water, forcing them to the hexane side of the interface. The aqueous phase should be a better solvent for serine. Summary of Invention

In one embodiment, the present invention relates to a method of preparing a fibrous protein smectic hydrogel by way of a solvent templating process comprising the steps of:

a.	pouring an aqueous fibrous protein solution into a container comprising a solvent

that is not miscible with water;

b.	sealing the container and allowing it to sit at about room temperature overnight;

and

c.	collecting the resulting fibrous protein smectic hydrogel and allowing it to dry.

In a further embodiment, the present invention relates to the above solvent

templating process, wherein the solvent is chloroform.

In a further embodiment, the present invention relates to the above solvent templating process, wherein the solvent is iso-amyl alcohol.

In a further embodiment, the present invention relates to the above solvent templating process, wherein the solvent is hexane.

In a further embodiment, the present invention relates to the above solvent templating process, wherein the fibrous protein is selected from the group consisting of silk, collagens, keratins, actins, chorions, and seroins.

In a further embodiment, the present invention relates to the above solvent templating process, wherein the fibrous protein is silk.

In a further embodiment, the present invention relates to the above solvent templating process, wherein the fibrous protein solution is greater than about 4% by weight

In a further embodiment, the present invention relates to the above solvent templating process, wherein the fibrous protein solution is greater than about 8% by weight.

In a further embodiment, the present invention relates to the above solvent templating process, wherein the fibrous protein solution is greater than about 4% by weight, the fibrous protein is silk, and the solvent is iso-amyl alcohol.

In a further embodiment, the present invention relates to the above solvent templating process, wherein the fibrous protein solution is greater than about 8% by weight, the fibrous protein is silk, and the solvent is iso-amyl alcohol.

In a further embodiment, the present invention relates to the above solvent templating process, wherein the fibrous protein solution is greater than about 4% by weight, the fibrous protein is silk, and the solvent is chloroform.

In a further embodiment, the present invention relates to the above solvent templating process, wherein the fibrous protein solution is greater than about 8% by weight, the fibrous protein is silk, and the solvent is chloroform.

In a further embodiment, the present invention relates to the above solvent templating process, wherein the fibrous protein solution is greater than about 4% by weight, the fibrous protein is silk, and the solvent is hexane.

In a further embodiment, the present invention relates to the above solvent templating process, wherein the fibrous protein solution is greater than about 8% by weight, the fibrous protein is silk, and the solvent is hexane.

In another embodiment the present invention relates to a method of obtaining predominantly one enantiomer from a racemic mixture, comprising the steps of;

a.	pouring an aqueous fibrous protein solution into a container comprising a

solvent that is not miscible with water;

b.	sealing the container and allowing it to sit at about room temperature overnight;

c.	allowing the racemic mixture to diffuse into the smectic hydrogel in solution;

d.	removing the smectic hydrogel from the solution;

e.	rinsing predominantly one enantiomer from the surface of the smectic hydrogel;

and

f.	extracting predominantly one enantiomer from the interior of the smectic

hydrogel.

In a further embodiment, the present invention relates to the above method of obtaining predominantly one enantiomer, wherein the fibrous protein is selected from the group consisting of silk, collagens, keratins, actins, chorions, and seroins.

In a further embodiment, the present invention relates to the above method of obtaining predominantly one enantiomer, wherein the fibrous protein is silk.

In a further embodiment, the present invention relates to the above method of obtaining predominantly one enantiomer, wherein the fibrous protein solution is greater than about 4% by weight.

In a further embodiment, the present invention relates to the above method of obtaining predominantly one enantiomer, wherein the fibrous protein solution is greater than about 8% by weight

In a further embodiment, the present invention relates to the above method of obtaining predominantly one enantiomer, wherein the fibrous protein solution is greater than about 4% by weight and the fibrous protein is silk.

In a further embodiment, the present invention relates to the above method of obtaining predominantly one enantiomer, wherein the fibrous protein solution is greater than about 8% by weight and the fibrous protein is silk.

In another embodiment, the present invention relates to the fibrous protein smectic hydrogel prepared by the above solvent templating method.

In a further embodiment, the present invention relates to the fibrous protein smectic hydrogel prepared by the above solvent templating method, wherein the fibrous protein is selected from the group consisting of silk, collagens, keratins, actins, chorions, and seroins.

In a further embodiment, the present invention relates to the fibrous protein smectic hydrogel prepared by the above solvent templating method, wherein the fibrous protein is silk.

In a further embodiment, the present invention relates to the fibrous protein smectic hydrogel prepared by the above solvent templating method, wherein the fibrous protein smectic hydrogel is greater than or equal to about 38 nm thick. Brief Description of the Drawings

Figure 1 depicts the surface (right) and fracture surface of chloroform templated silk. The wavy texture is everywhere on the solvent templated side of the materials surface.

Figure 2 depicts the chloroform templated film. Waves reorienting and becoming terraces can be seen, behavior which is not expected for simple wrinkles due to contraction.

Figure 3 depicts a regular pattern of nubby small structures comprising the waves.

Figure 4 depicts an amyl alcohol film showing a surface that looks like a "nonwoven woven" fabric.

Figure 5 depicts a surface texture seen at an angle showing a thin layer very different from the chloroform films.

Figure 6 depicts amyl alcohol templated samples soaked in bipyridyl trisRuII chloride hexahydrate giving a high magnification image and a 40 nm layered feature.

Figure 7 depicts films after soaking in a dysprosium chloride solution for added contrast. The wavy layered structure of the chloroform templated film is apparent here.

Figure 8 depicts a film's texture that is even and regular.

Figure 9 depicts self-fabricated textured "tapes" from a peptide with sequence (Glu)5(Ser-Gly-Ala-Gly-Val-Gly-Asp-GluVal-Gly-Leu-Gly-Ser-Gly-

Asn-Gly)2(Glu)5. 1. Optical micrograph shows a -10-15 micron texture which persists through the material thickness. The material is optically transparent. 2. Polarizing optical microscopy reveals patterned birefringence, indicating that the topographic texture is due to a changing material orientation. 3. SEM image shows the topographic structure of the tape. The difference in periodicity observed in SEM and optical microscopy is due to the fact that top surface and bottom surface ridges are both observed in the optical image (resulting in an apparently shorter period).

Figure 10 depicts self-fabricated tapes of (Glu)5(Ser-Gly-Ala-Gly-Val-Gly-Arg-Gly-Asp"Gly-Ser-GlyVal-Gly-Leu-Gly-Ser«Gly-Asn-Gly)2(Glu). have "patterns within patterns" or a long-range ordered structure consisting of hierarchical nanoscale to microscale patterns; 1: the self-limited width and thickness of the fibers (~120 microns, 50 microns respectively) form the largest length scale in the hierarchy; a 40 micron periodic texture is observed running along the tape; 2: within the ridges of the 40 micron texture a 3 micron subtexture is observed; 3: a submicron texture of inclined sheets or layers can be observed (
Figure 11 depicts an IR spectra of self-fabricated tapes of (Glu)s(Ser-Gly-Ala-Gly-Val-Gly-Arg-Gly-Asp-Gly-Ser-GlyVal-Gly-Leu-Gly-Ser-Gly-Asn-Gly)2(Glu)5. Typically IR spectra for molecules are seen as very small differences in IR transmission relative to a large backround, which must be subtracted out Raw data (no background subtraction) is shown for transmission FTER spectra through different regions (orientations) of the tape

structure. Two orientations show very typical protein absorbance spectra over a high background. However in some orientations the IR radiation does not reach the detector.

Figure 12 depicts an IR spectrum modified by tape with scale expanded to show spectral features. Instead of an absorption or transmission spectrum, a pattern of 2 overlaid sinusoids (one has a 50/cm period, the other a 25/cm period. The effect for this material appears strongest in the 1750 -3500 cm"1, or 5.7-2.9 micron range.

Figure 13 depicts twisted polycrystals obtained by salt precipitation of an oligopeptide with Na-EDTA.

Figure 14 depicts ordered "corkscrew" polycrystalline oligopeptide salt precipitate as a hierarchy of twisted ordered structures.

Figure 15 depicts reflection and transmission FUR spectra for ordered polycystals. TOP: reflection infrared spectrum, Raw data. A glassy disordered material of the oligopeptide is more reflective than the background. An ordered periodic nanolayered material from the same peptide is shown, and clearly reflects far less of the infrared radiation. BOTTOM: transmission spectra for background, unordered peptide material and a chemically identical nanolayered ordered material of the peptide. Spectrum is greatly attenuated for the ordered material.

Figure 16 depicts ordered textured surfaces and interiors from templated gels (a) chloroform templated gels have a wavy surface texture covering the surfaces which were in contact with water; (b) a fracture surface from the chloroform templated gel reveals a "skin" of the wavy pattern, which forms channels down into the interior; the interior has a different structure, which appears to be made of wavy plates; (c) templated surface of amyl alcohol templated material (in contact with water); (d) higher magnification image of the edge of the region in c, showing a "skin" core structure and a patterned texture throughout the material; (e,f) amyl alcohol dried film after swelling in an aqueous solution of ruthenium compound and extraction of ruthenium compound by swelling in water; (e) wavy lines indicate reorientation of ordered structures within the material; (f) at high magnification (20,000 x) lines 38 nm in width are observed.

Figure 17 depicts amyl alcohol templated gel after soaking in Aqueous Tris(2,2'-bipyridyl) dichloro ruthenium(II) hexahydrate ("Rubipy") solution for 1 day. Much of the Rubipy has migrated from the solution into the silk gel. Initial migration is rapid and chirally selective (occurs over roughly 1 hour). Additional migration occurs slowly after this for roughly 1 day and is less chirally selective. Chloroform templated gels do not

exhibit complex diffusion behavior and are chirally selective throughout the swelling process.

Figure 18 depicts a cross section of amyl alcohol templated gel after swelling in Rubipy for 1 hour. The Rubipy penetrated rapidly into the outer "skin" layers of the gel (bright orange), and more slowly into the interior (yellowish region).

Figure 19 depicts an X-ray diffraction pattern from chloroform templated gel. Dark arcs along the diffraction rings (arrow) indicate orientation.

Figure 20 depicts the non-globular nature of fibrous proteins.

Figure 21 depicts the long range order of liquid crystals.

Figure 22 depicts "frustration" in nanolayered crystals.

Figure 23 depicts nanocomposites.

Figure 24 depicts banded structures from native silk.

Figure 25 depicts banded structures from engineered protein designed peptide.

Figure 26 depicts how hairpin structures allow silk liquid crystallinity.

Figure 27 depicts spider silk modification.

Figure 28 depicts amphiphilic spider silk motif.

Figure 29 depicts silkworm silk peptide models.

Figure 30 depicts film morphology and helix anchoring.

Figure 31 depicts the templating-against-solvent technique.

Figure 32 depicts patterned peptide films.

Figure 33 depicts silk templated gels-surface "skin". Detailed Description of the Invention Definitions

For convenience, before further description of the present invention, certain terms employed in the specification, examples and appended claims are collected here. These definitions should be read in light of the remainder of the disclosure and understood as by a person of skill in the art. Unless defined otherwise, all technical and scientific terms used herein have the same meaning as commonly understood by a person of ordinary skill in the art.

The articles "a" and "an" are used herein to refer to one or to more than one (i.e., to at least one) of the grammatical object of the article. By way of example, "an element" means one element or more than one element.

The terms "comprise" and "comprising" are used in the inclusive, open sense, meaning that additional elements may be included.

The term "including" is used to mean "including but not limited to". "Including" and "including but not limited to" are used interchangeably.

The term "smectic" is art-recognized and refers to the mesomorphic phase of a liquid crystal in which molecules are closely aligned in a distinct series of layers, with the axes of the molecules lying perpendicular to the plane of the layers.

The term "gel" is art-recognized and refers to a colloid in which the disperse phase has combined with the dispersion medium to produce a semisolid material.

The term "hydrogel" is art-recognized and refers to a colloid in which the particles are in the external or dispersion phase and water is in the internal or dispersed phase.

The term "alkyl" refers to the radical of saturated aliphatic groups, including straight-chain alkyl groups, branched-chain alkyl groups, cycloalkyl (alicyclic) groups, alkyl substituted cycloalkyl groups, and cycloalkyl substituted alkyl groups. In preferred embodiments, a straight chain or branched chain alkyl has 30 or fewer carbon atoms in its backbone (e.g., C1-C30 for straight chain, C3-C30 for branched chain), and more

preferably 20 or fewer. Likewise, preferred cycloalkyls have from 3-10 carbon atoms in their ring structure, and more preferably have 5,6 or 7 carbons in the ring structure.

Unless the number of carbons is otherwise specified, "lower alkyl" as used herein means an alkyl group, as defined above, but having from one to ten carbons, more preferably from one to six carbon atoms in its backbone structure. Likewise, "lower alkenyl" and "lower alkynyl" have similar chain lengths. Preferred alkyl groups are lower alkyls. In preferred embodiments, a substituent designated herein as alkyl is a lower alkyl.

The term "aralkyl", as used herein, refers to an alkyl group substituted with an aryl group (e.g., an aromatic or heteroaromatic group).

The terms "alkenyl" and "alkynyl" refer to unsaturated aliphatic groups analogous in length and possible substitution to the alkyls described above, but that contain at least one double or triple bond respectively.

The term "aryl" as used herein includes 5-, 6- and 7-membered single-ring aromatic groups that may include from zero to four heteroatoms, for example, benzene, naphthalene, anthracene, pyrene, pyrrole, furan, thiophene, imidazole, oxazole, thiazole, triazole, pyrazole, pyridine, pyrazine, pyridazine and pyrimidine, and the like. Those aryl groups having heteroatoms in the ring structure may also be referred to as "aryl heterocycles" or

"heteroaromatics." The aromatic ring can be substituted at one or more ring positions with such substituents as described above, for example, halogen, azide, alkyl, aralkyl, alkenyl, alkynyl, cycloalkyl, hydroxyl, alkoxyl, amino, nitro, sulfhydryl, imino, amido, phosphonate, phosphinate, carbonyl, carboxyl, silyl, ether, alkylthio, sulfonyl, sulfonamido, ketone, aldehyde, ester, heterocyclyl, aromatic orheteroaromatic moieties, -CF3, -CN, or

the like. The term "aryl" also includes polycyclic ring systems having two or more cyclic rings in which two or more carbons are common to two adjoining rings (the rings are "fused rings") wherein at least one of the rings is aromatic, e.g., the other cyclic rings can be cycloalkyls, cycloalkenyls, cycloalkynyls, aryls and/or heterocyclyls.

The terms ortho, meta and para apply to 1,2-, 1,3- and 1,4-disubstituted benzenes, respectively. For example, the names 1,2-dimethylbenzene and ortho-dimethylbenzene are synonymous.

The terms "heterocyclyl" or "heterocyclic group" refer to 3- to 10-membered ring structures,.more preferably. 3- to 7-membered rings, whose ring structures include one to four heteroatoms. Heterocycles can also be polycycles. Heterocyclyl groups include, foi example, azetidine, azepine, thiophene, thianthrene, furan, pyran, isobenzofuran, chromene, xanthene, phenoxathiin, pyrrole, imidazole, pyrazole, isothiazole, isoxazole, pyridine, pyrazine, pyrimidine, pyridazine, indolizine, isoindole, indole, indazole, purine, quinolizine, isoquinoline, quinoline, phthalazine, naphthyridine, quinoxaline, quinazoline, cinnoline, pteridine, cafbazole, carboline, phenanthridine, acridine, pyrimidine, phenanthroline, phenazine, phenarsazine, phenothiazine, fiirazan, phenoxazine, pyrrolidine, oxolane, thiolane, oxazole, piperidine, piperazine, morpholine, lactones, lactams such as azetidinones and pyrrolidinones, sultams, sultones, and the like. The heterocyclic ring can be substituted at one or more positions with such substituents as described above, as for example, halogen, alkyl, aralkyl, alkenyl, alkynyl, cycloalkyl, hydroxyl, amino, nitro, sulfhydryl, imino, amido, phosphonate, phosphinate, carbonyl, carboxyl, silyl, ether, alkylthio, sulfonyl, ketone, aldehyde, ester, a heterocyclyl, an aromatic or heteroaromatic moiety, -CF3, -CN, or the like.

The terms "polycyclyl" or "polycyclic group" refer to two or more rings (e.g., cycloalkyls, cycloalkenyls, cycloalkynyls, aryls and/or heterocyclyls) in which two or more carbons are common to two adjoining rings, e.g., the rings are "fused rings". Rings that are joined through non-adjacent atoms are termed "bridged" rings. Each of the rings of the polycycle can be substituted with such substituents as described above, as for example,

halogen, alkyl, aralkyl, alkenyl, alkynyl, cycloalkyl, hydroxyl, amino, nitro, sulfhydryl, imino, amido, phosphonate, phosphinate, carbonyl, carboxyl, silyl, ether, alkylthio, sulfonyl, ketone, aldehyde, ester, a heterocyclyl, an aromatic or heteroaromatic moiety, -CF3,-CN,or the like.

The term "carbocycle", as used herein, refers to an aromatic or non-aromatic ring in which each atom of the ring is carbon.

As used herein, the term "nitro" means -NO2; the term "halogen" designates -F, -CI,

-Br or -I; the term "sulfhydryl" means -SH; the term "hydroxyl" means -OH; and the term "sulfonyl" means -SO2-.

The terms "amine" and "amino" are art-recognized and refer to both unsubstituted and substituted amines, e.g., a moiety that can be represented by the general formula:

wherein R9, R10 and R'10 each independently represent a group permitted by the rules of

valence.

The term "acylamino" is art-recognized and refers to a moiety that can be represented by the general formula:

wherein R9 is as defined above, and R'i \ represents a hydrogen, an alkyl, an alkenyl or -(CH2)m-R-8s where m and Rg are as defined above.

The term "amido" is art recognized as an amino-substituted carbonyl and includes a moiety that can be represented by the general formula:

wherein R9, R10 are as defined above. Preferred embodiments of the amide will not include imides which may be unstable.

The term "alkylthio" refers to an alkyl group, as defined above, having a sulfur radical attached thereto. In preferred embodiments, the "alkylthio" moiety is represented by one of -S-alkyl, -S-alkenyl, -S-alkynyl, and -S-(CH2)m-R8,  wherein m and Rg are defined

above. Representative alkylthio groups include methylthio, ethyl thio, and the like. The term "carbonyl" is art recognized and includes such moieties as can be represented by the general formula:

wherein X is a bond or represents an oxygen or a sulfur, and R11 represents a hydrogen, an

alkyl, an alkenyl, -(CH2)m-R8 or a pharmaceutical acceptable salt, R11  represents a

hydrogen, an alkyl, an alkenyl or -(CH2)m-R8, where m and R8 are as defined above.

Where X is an oxygen and R11 or R11 is not hydrogen, the formula represents an "ester".

Where X is an oxygen, and R11 is as defined above, the moiety is referred to herein as a

carboxyl group, and particularly when R11 is a hydrogen, the formula represents a

"carboxylic acid". Where X is an oxygen, and R11 is hydrogen, the formula represents a

"formate". In general, where the oxygen atom of the above formula is replaced by sulfur, the formula represents a "thiolcarbonyl" group. Where X is a sulfur and R11 or R'11 is not

hydrogen, the formula represents a "thiolester." Where X is a sulfur and R11is hydrogen,

the formula represents a "thiolcarboxylic acid." Where X is a sulfur and R11 is hydrogen,

the formula represents a "thiolformate." On the other hand, where X is a bond, and R\ \ is

not hydrogen, the above formula represents a "ketone" group. Where X is a bond, and R\ is hydrogen, the above formula represents an "aldehyde" group.

The terms "alkoxyl" or "alkoxy" as used herein refers to an alkyl group, as defined above, having an oxygen radical attached thereto. Representative alkoxyl groups include methoxy, ethoxy, propyloxy, tert-butoxy and the like. An "ether" is two hydrocarbons covalently linked by an oxygen. Accordingly, the substituent of an alkyl that renders that alkyl an ether is or resembles an alkoxyl, such as can be represented by one of -Oalkyl, -O-alkenyl, -O-alkynyl, -O-(CH2)m-R8, where m and R8 are described above.

The abbreviations Me, Et, Ph, Tf, Nf, Ts, and Ms represent methyl, ethyl, phenyl, trifluoromethanesulfonyl, nonafluorobutanesulfonyl,R8-toluenesulfonyl and methanesulfonyl, respectively. A more comprehensive list of the abbreviations utilized by

organic chemists of ordinary skill in the art appears in the first issue of each volume of the Journal of Organic Chemistry; this list is typically presented in a table entitled Standard List of Abbreviations. The abbreviations contained in said list, and all abbreviations utilized by organic chemists of ordinary skill in the art are hereby incorporated by reference.

Analogous substitutions can be made to alkenyl and alkynyl groups to produce, for example, aminoalkenyls, aminoalkynyls, amidoalkenyls, amidoalkynyls, iminoalkenyls, iminoalkynyls, thioalkenyls, thioalkynyls, carbonyl-substituted alkenyls or alkynyls.

As used herein, the definition of each expression, e.g. alkyl, m, n, etc., when it occurs more than once in any structure, is intended to be independent of its definition elsewhere in the same structure.

It will be understood that "substitution" or "substituted with" includes the implicit proviso that such substitution is in accordance with permitted valence of the substituted atom and the substituent, and that the substitution results in a stable compoimd, e.g., which does not spontaneously undergo undesired transformation, such as by rearrangement, cyclization, elimination, etc.

As used herein, the term "substituted" is contemplated to include all permissible substituents of organic compounds. In a broad aspect, the permissible substituents include acyclic and cyclic, branched and unbranched, carbocyclic and heterocyclic, aromatic and nonaromatic substituents of organic compounds. Illustrative substituents include, for example, those described herein above. The permissible substituents can be one or more and the same or different for appropriate organic compounds. For purposes of this invention, the heteroatoms such as nitrogen may have hydrogen substituents and/or any permissible substituents of organic compounds described herein which satisfy the valences of the heteroatoms. This invention is not intended to be limited in any manner by the permissible substituents of organic compounds.

The phrase "protecting group" as used herein means temporary substituents which protect a potentially reactive functional group from undesired chemical transformations. Examples of such protecting groups include esters of carboxylic acids, silyl ethers of alcohols, and acetals and ketals of aldehydes and ketones, respectively. The field of protecting group chemistry has been reviewed (Greene, T.W.; Wuts, P.GM Protective Groups in Organic Synthesis, 2nd ed.; Wiley: New York, 1991).

Certain compounds of the present invention may exist in particular geometric or stereoisomers forms. The present invention contemplates all such compounds, including cis- and fraws-isomers, R- and S-enantiomers, diastereomers, (D)-isomers, (L)-isomers, the racemic mixtures thereof, and other mixtures thereof, as falling within the scope of the invention. Additional asymmetric carbon atoms may be present in a substituent such as an alkyl group. All such isomers, as well as mixtures thereof, are intended to be included in this invention.

If, for instance, a particular enantiomer of a compound of the present invention is desired, it may be prepared by asymmetric synthesis, it may be isolated using chiral chromatography methods, or by derivation with a chiral auxiliary, where the resulting diastereomeric mixture is separated and the auxiliary group cleaved to provide the pure desired enantiomers. Alternatively, where the molecule contains a basic functional group, such as amino, or an acidic functional group, such as carboxyl, diastereomeric salts are formed with an appropriate optically-active acid or base, followed by resolution of the diastereomers thus formed by fractional crystallization or chromatographic means well known in the art, and subsequent recovery of the pure enantiomers.

For purposes of this invention, the chemical elements are identified in accordance with the Periodic Table of the Elements, CAS version, Handbook of Chemistry and Physics, 67th Ed., 1986-87, inside cover. Fibrous-Protein Smectic Hvdrogels

We have demonstrated control over helicoid structure - the material superstructure generated by an array of twisting molecules (like a chiral liquid crystal) in a model fibrous protein (silk). The processes used are very simple and can be applied easily elsewhere to create nanostructured "designer" biomaterials for studies in areas ranging from cell biology and surface interactions to surface nanofluidics. These simple processes were carefully designed using what we know about fibrous proteins (as different from synthetic polymers and globular proteins), and their success underscores the possibilities for manipulating these molecules with processes that are tailored for fibrous proteins (rather than using polymer techniques that destroy their structure, or trying to get them to behave like globular proteins). The characterization results highlight a few key features that distinguish the nature of these proteins.

Remarkably, two processes have been developed that allow the creation of highly structured biomaterials from regenerated silks. A silk solubilization process has been
