Repository: anandvc/allindianpatents

File: patents/229150-radiation-sensitive-dielectric-constant-changing-composition-and-dielectric-constant-changing-method.html (part 1 of 4)
Indian Patents. 229150:RADIATION SENSITIVE DIELECTRIC CONSTANT CHANGING COMPOSITION AND DIELECTRIC CONSTANT CHANGING METHOD

Indian Patents

Recently Granted Patents

  Recently Published Patents

Title of Invention	RADIATION SENSITIVE DIELECTRIC CONSTANT CHANGING COMPOSITION AND DIELECTRIC CONSTANT CHANGING METHOD

Abstract	A radiation sensitive dielectric constant changing composition comprising (A) a decomposable compound, (B) a nondecomposable compound, (C) a radiation sensitive decomposer and (D) a stabilizer. The composition allows its dielectric constant to be changed by a simple method, has a sufficiently large difference between its changed dielectric constant and its original dielectric constant and can provide a dielectric constant pattern and an optical material which are stable regardless of their use conditions.	

Full Text	 

DESCRIPTION

RADIATION SENSITIVE DIELECTRIC CONSTANT CHANGING COMPOSITION AND DIELECTRIC CONSTANT CHANGING METHOD

Field of the Invention

The present invention relates to a radiation sensitive dielectric constant changing composition, a method of forming a dielectric constant pattern, a dielectric constant pattern and a device having a dielectric constant pattern. More specifically; it relates to a novel radiation sensitive dielectric constant changing composition which can provide a dielectric constant pattern for use as an insulating material or a capacitor for circuit boards, a method of forming a dielectric constant pattern, a dielectric constant pattern and a device having a dielectric constant pattern.

Description of the Prior Art

Technical development for reducing the length of wiring, the dielectric constant of an interlayer film and the length of a gate is now under way in order to increase the speed of a semiconductor. The field of packaging technology for creating a system usable state while retaining the performance of a semiconductor is far behind the above development. Packaging structures are now being reviewed to catch up with the above development. For example, attempts are being made to reduce the length of wiring and the dielectric constant of an interlayer film in the field of packaging technology.

In conventional packaging technology, the performance of a memory IC is maintained by placing a path capacitor or input/output capacitor near an IC terminal. However, there arises the need of placing these elements near an element to increase the speed, and studies on how to bring a passive

element, which has been positioned away from an IC, as close to the IC as possible to reduce the length of wiring so as to increase the speed are now under way. As a result, attention is now paid to a substrate structure such as "embedded passive".

In the above packaging technology, in order to form a distribution having a difference between two different dielectric constants, one material is first formed, followed by the deposition of another material having a different dielectric constant on the entire surface of the above material. Thereafter, an unrequired deposited portion is removed by etching after patterning with a photosensitive material. Since this method has a large number of steps and the obtained film is apt to greatly vary in thickness, a material which provides a film having high uniformity in thickness is desirably used as the material on which another material is deposited.

As the integration becomes higher, a lower dielectric constant material is needed for an interlayer insulating film used to prevent a delay caused by cross talk between wirings in the assembly of a highly intergrated circuit. To this end, studies on the reduction of dielectric constant using organic and inorganic materials are now under way. As one of the studies, the reduction of dielectric constant using porous materials has been .reported in Mat. Res. Soc. Symp. Proc, Vol. 511, 105 (1998); Electrochemical and Solid-State letters. Vol. 2, 77 (1999); Proc. DUMIC Santa Clara, 25 (1998); collection of drafts for the 61st lecture meeting of the Applied Physics Society, 4a-P4-20 (2000); collection of drafts for the 61st lecture meeting of the Applied Physics Society, 4a-P4-27 (2000); Proc. of the 2000 IITC, 143 (2000) and the like. A reduction in density by using a porous material makes it possible to form a film having a dielectric constant of 2 or less. However, since a reduction in the

density of a film has a direct influence on the reduction of the strength of the film although it reduces the dielectric constant of the film, the development of an interlayer insulating film having higher strength than a conventional interlayer insulating film is desired.

Meanwhile, studies on the reduction of the capacity of wiring by employing a hollow structure containing air which has the lowest dielectric constant as the structure of a highly integrated circuit have been reported by JP-A 63-268254 (the term "JP-A" as used herein means an "unexamined published Japanese patent application"); Microprocessor report, Aug. 4, 14 (1997); Symp. On VLSI Technology, 82 (1996); DUMIC Conference, 139 (1997); IEEE Electron Device Letters, Vol. 19, No. 1, 16 (1998) and the like. However, this hollow structure involves many problems in its process, for example, extremely high accuracy required for assembly and therefore is not implemented yet.

Summary of the Invention

The present invention has been made in view of the above situation in the prior art.

That is, it is an object of the present invention to provide a radiation sensitive dielectric constant changing composition whose dielectric constant can be changed by a simple method and which has a sufficiently large difference between its changed dielectric constant and its original dielectric constant and which can provide a dielectric constant pattern which is stable regardless of its use conditions.

It is another object of the present invention to provide a radiation sensitive dielectric constant changing composition which provides a dielectric constant pattern having a large number of pores formed by exposure to radiation and maintained stably, and having high strength in spite of

having the large number of pores.

It is still another object of the present invention to provide a method of forming a dielectric constant pattern from the above composition of the present invention.

It is a further object of the present invention to provide a dielectric constant pattern produced by the above method of the present invention or a device having the dielectric constant pattern.

Other objects and advantages of the present invention will become apparent from the following description.

According to the present invention, firstly, the above objects and advantages of the present invention are attained by a radiation sensitive dielectric constant changing composition comprising (A) a decomposable compound, (B) a nondecomposable compound, (C) a radiation sensitive decomposer and (D) a stabilizer.

According to the present invention, secondly, the above objects and advantages of the present invention are attained by a method of forming a dielectric constant pattern, comprising the steps of exposing a radiation sensitive dielectric constant changing composition comprising (A) a decomposable compound, (B) a nondecomposable compound, (C) a radiation sensitive decomposer and (D) a stabilizer to radiation and heating it to react the stabilizer (D) with the decomposable compound (A).

According to the present invention, thirdly, the above objects and advantages of the present invention are attained by a method of forming a dielectric constant pattern, comprising the steps of exposing a dielectric constant changing material comprising (A) a decomposable compound, (B) a nondecomposable compound and (C) a radiation sensitive decomposer to radiation and treating it with (D) a stabilizer. According to the present invention, in the fourth place, the above objects and advantages of the present invention

are attained by a method of forming a dielectric constant pattern, comprising the steps of exposing a dielectric constant changing material comprising (A) a decomposable compound, (B) a nondecomposable compound and (C) a radiation sensitive decomposer to radiation through a pattern mask and heating it to decompose the decomposable compound in an unexposed portion.

According to the present invention, in the fifth place, the above objects and advantages of the present invention are attained by a dielectric constant pattern formed by the above method of forming a dielectric constant pattern.

According to the present invention, in the sixth place, the above objects and advantages of the present invention are attained by a device having the above dielectric constant pattern.

In the present invention, the term "dielectric constant pattern" as used herein means a dielectric constant distribution material consisting of regions having different dielectric constants.

Each of the components of the dielectric constant changing material used in the method of forming a dielectric constant pattern of the present invention will be described in detail hereinunder.

(A) decomposable compound

The decomposable compound (A) used in the present invention can be an acid decomposable compound or a base decomposable compound.

The acid decomposable compound is selected from compounds having at least one of structures represented by the following formulas (1) to (6) and (10). These compounds may be used alone or in combination of two or more.

(In the formula (6), R14 is an alkylene group or a structure represented by the following formula (7), (8) or (9),)

(In the formula (7), R15, R16, R17 and R18 are each independently a hydrogen atom, chain alkyl group having 1 to 6 carbon atoms, chlorine atom, bromine atom, iodine atom, hydroxyl group, mercapto group, carboxyl group, alkoxyl group having 1 to 6 carbon atoms, alkylthio group having 1 to 6 carbon atoms, haloalkyl group having 1 to 6 carbon atoms, haloalkoxyl group having 1 to 6 carbon atoms, haloalkylthio group having 1 to 6 carbon atoms, hydroxyalkyl group having 1 to 6 carbon atoms, mercaptoalkyl group having 1 to 6 carbon atoms, hydroxyalkoxyl group having 1 to 6 carbon atoms, mercaptoalkylthio group having 1 to 6 carbon atoms, aryl group having 6 to 10 carbon atoms or aralkyl group having 7 to 11 carbon atoms.)

-0-R19-0-	(8)

(In the formula (8), R19 is an alkylene group.)

-NH»R20-NH-	(9)

(In the formula (9), R20 is an alkylene group.)

(In the formula (10), R21 is an alkylene group, alkylene-arylene-alkylene group or arylene group.)

The acid decomposable compounds having structures represented by the above formulas (1) to (6) and (10) are decomposed by an acid generated from a radiation sensitive acid decomposer upon exposure to radiation. A low-molecular

weight compound formed by decomposition is a compound such as a carbonic acid gas which is gaseous at normal temperature or a compound which can evaporate or sublime as a gas when it is treated at an increased temperature. After the dissipation of the gas, pores are formed.

As the acid decomposable compound (A) may be used (i) a phenolic resin having at least two phenolic hydroxyl groups and at least two phenyl groups in the molecule, at least one of the phenolic hydroxyl groups forming a naphthoquinonediazidosulfonyl ester group such as 1,2-naphthoquinonediazido-5-sulfonyl ester group, (ii) a novolak resin having at least one phenolic hydroxyl group forming a naphthoquinonediazidosulfonyl ester group such as 1,2-naphthoquinonediazido-5-sulfonyl ester group, (iii) a phenolic resin having at least two phenolic hydroxyl groups and at least two phenyl group in the molecule, at least one of the phenolic hydroxyl groups being protected by an acid decomposable protective group, (iv) a novolak resin having at least one phenolic hydroxyl group protected by an acid decomposable protective group, and (v) a carboxyl group-containing resin having at least one carboxyl group protected by an acid decomposable protective group.

These resins (i) to (v) may be used alone or in combination of two or more.

The above acid decomposable compounds (i) to (v) are decomposed by an acid generated from a radiation sensitive acid decomposer upon exposure to radiation to form a phenolic resin, novolak resin or carboxyl group-containing resin all of which are alkali-soluble resins.  These formed alkali-soluble resins are removed by extraction with an alkali aqueous solution and pores are formed after extraction. Therefore, since extraction with an alkali aqueous solution is carried out when any one of the acid decomposable compounds (i) to (v) is used as the component (A), a polymer insoluble

alkylene-arylene-alkylene group, alkylsilylene group or alkylgermylene group.)

All the above alkylene-arylene-alkylene groups each independently have a structure represented by the following fori

(In the formula (15), R34, R35, R36 and R37 are each independently a hydrogen atom, chain alkyl group having 1 to 6 carbon atoms or aryl group having 6 to 10 carbon atoms, and R38, R39, R40 and R41 are each independently a hydrogen atom, chlorine atom, bromine atom, hydroxyl group, mercapto group, alkoxyl group, thioalkyl group, alkylester group, alkylthioester group, aryl group, cyano group or nitro grouo .)

(In the formula (16), R42, R43, R44 and R45 are each independently a hydrogen atom, chain alkyl group having 1 to 6 carbon atoms or aryl group having 6 to 10 carbon atoms, R46, R47, R48, R49, R50, R51, R52 and R53 are each independently a hydrogen atom, chlorine atom, bromine atom, hydroxyl group, mercapto group, alkoxyl group, thioalkyl group, alkylester group, alkylthioester group, aryl group, cyano group or nitro group, and A1 is -S-, -0-,-S02-, -CO-, -COO-, -OCOO-, -CH2-or -C(R54)2- (R54 is a chain alkyl group having 1 to 6 carbon atoms. )

wherein R55 to R62 are each independently a hydrogen atom, chlorine atom, bromine atom, hydroxyl group, mercapto group, alkoxyl group, thioalkyl group, alkylester group, alkylthioester group, aryl group, cyano group or nitro group, and A2 is -S-, -0-,-S02-, -CO-, -C00-, -0C00-, -CH2- or -C(R63)2- (R63 is a chain alkyl group having 1 to 6 carbon atoms).

All the above alkylsilylene groups each independently have a structure represented by the following formula (18):

wherein R64, R65, R66 and R67 are each independently a hydrogen atom, chain alkyl group having 1 to 6 carbon atoms or aryl group having 6 to 10 carbon atoms, A3 is -0-, alkylene group or arylene group, and a is an integer of 0 or 1.

All the above alkylgermylene groups each independently have a structure represented by the following formula (19):

wherein R68, R59, R70 and R71 are each independently a hydrogen atom, chain alkyl group having 1 to 6 carbon atoms or aryl group having 6 to 10 carbon atoms. A4 is -0-, alkylene group or arylene group, and b is an integer of 0 or 1.

All the above alkylene groups in the above formulas (18) and (19) are each independently and preferably a linear, branched or cyclic alkylene group having 1 to 10 carbon atoms such as methylene, 1,2-ethylene, 1,3-trimethylene or 1,10-decamethylene, and a hydrogen atom contained in the above groups may be substituted by a chlorine atom, bromine atom, hydroxyl group, mercapto group, alkoxyl group, thioalkyl group, alkylester group, alkylthioester group, aryl group or cyano group.

All the above alkyl groups and alkyl groups contained

in the above alkoxyl groups, thioalkyl groups, alkylester groups and alkylthioester groups are each independently and preferably a linear, branched or cyclic alkyl group having 1 to 10 carbon atoms, and a hydrogen atom contained in the above groups may be substituted by a chlorine atom, bromine atom, hydroxyl group, mercapto group, alkoxyl group, thioalkyl group, alkylester group, alkylthioester group, aryl group or cyano group.

All the above aryl groups are each independently a phenyl group, naphthyl group, anthracenyl group or biphenyl group, and a hydrogen atom contained in the above groups may be substituted by a chlorine atom, bromine atom, hydroxyl group, mercapto group, alkoxyl group, thioalkyl group, alkylester group, alkylthioester group, cyano group or nitro group.

Methods of producing acid decomposable compounds having structures represented by the above formulas (1) to (6) and (10) as a recurring unit, for example, in the present invention are already known.

Methods of producing a compound having a structure represented by the above formula (1) are disclosed by Polymer Bull. , 1. 199 (1978), JP-A 62-136638, EP 225,454, US 80 6,597, JP-A 4-303843, JP-A 7-56354 and the like.

Methods of producing a compound having a structure represented by the.above formula (2) are disclosed by Macromolecules 29, 5529 (1996) , Polymer 17, 1086 (1976) , JP-A 60-37549 and the like.

Methods of producing a compound having a structure represented by the above formula (3) are disclosed by Electrochem. Soc, Solid State Sci. Technol., 133(1) 181 (1986); J. Imaging Sci., 30(2)59 (1986); Macromol. Chem., Rapid Commun., 7, 121 (1986) and the like.

Methods of producing a compound having a structure represented by the above formula (4) are disclosed by USP

3,894,253, JP-A 62-190211, JP-A 2-146544, Macromol. Chem., 23, 16 (1957); JP-A 63-97945, Polymer Sci., A-l, 8, 2375 (1970); USP 4,247,611, EP 41,657, JP-A 57-31674 , JP-A 64-3647, JP-A 56-17345 and the like.

Methods of producing a compound having a structure represented by the above formula (5) are disclosed by Prepr. Eur. Disc Meet. Polymer Sci., Strasbourg, p.106 (19 78), Macromol. Chem., 179, 1689 (1978) and the like.

Methods of producing a compound having a structure represented by the above formula (6) are disclosed by USP 3,894,253, USP 3,940,507, JP-A 62-190211 and the like.

Methods of producing a compound having a structure represented by the above formula (10) are disclosed by J. Am. Chem. Soc, 54, 1579 (1932); J. Polym. Sci., 29, 343 (1958); J. Polym. Sci. , Part A, Polym. Chem. , 25, 3373 (1958) ; Macromolecules, 25, 12, (1992); Macromolecules, 20, 705, (1997); Macromolecules, 21, 1925, (1998); Macromol. Chem., Rapid Commun., 11, 83 (1990) and the like.

Methods of producing base decomposable compounds having structures represented by the above formulas (11) to (14) as a recurring unit are also known.

Methods of producing a compound having a structure represented by the above formula (11) are disclosed by Macromol. Chem., Rapid Commun., 5, 151 (1984); Macromol. Chem., 189, 2229 (1988); Macromol. Chem., 187, 2525 (1986); Polym. J., 22, 80*3 (1990) and the like.

Methods of producing a compound having a structure represented by the above formula (12) are disclosed by J. Polym. Sci., 47, 1523 (1993); J. Appl. Polym. Sci., 35, 85 (1985); J. Polym. Sci., Polym. Chem. Ed., 22, 1579 (1984); J. Polym. Sci., Polym. Chem. Ed., 14, 655 (1976); J. Polym. Sci., Polym. Chem. Ed., 17, 2429 (1979) and the like.

Methods of producing a compound having a structure represented by the above formula (13) are disclosed by J.

Macromol. Sci. -Chem., A9, 1265 (1975) and the like.

Methods of producing a compound having a structure represented by the above formula (14) are disclosed by Polym. Bull., 14, 85 (1985); Macromol. Chem., 189, 1323 (1988) and the like.

The number of recurring units of the decomposable compound (A) is preferably 1 to 5,000.

(B)  nondecomposable compound

The nondecomposable compound (B) used in the present invention is a material stable to an acid or base. The dielectric constant of the component (B) can be set or adjusted to a preferred value according to application purpose.

The nondecomposable compound (B) is, for example, an acrylic resin, urethane-based resin, polyester-based resin, polycarbonate-based resin, norbornene-based resin, styrene-based resin, polyether sulfone-based resin, silicon resin, polyamide resin, polyimide resin, polysiloxane-based resin, fluorine-based resin, polybutadiene-based resin, vinylether-based resin, vinylester-based resin, polyaryl ether-based polymer, polyarylene-based polymer, polyamide-based polymer, polyimide-based polymer, polyethylene, polyproylene, polycarbonate-based polymer, polyarylate-based polymer, polyamide-based polymer, polyamide imide-based polymer, polysulfone-based polymer, polyether sulfone-based polymer, polyether ketone-based polymer, polyphenylene sulfide-based polymer, polyether imide-based polymer, polyamide imide-based polymer, polyester imide-based polymer, modified polyphenylene oxide-based polymer, polybenzooxazole-based polymer, polyacrylic acid-based polymer, maleimide-based polymer, quinoline-based resin, benzocyclobutene-based resin, Parylene-based resin, epoxy resin, acrylic resin, novolak

resin, styrene resin, phenolic resin, urea resin, isocyanate-based resin, bismaleimide resin, cyanate resin, hydrocarbon-based resin, nanofoams, organic SOG, thermosetting PPE resin and what are obtained by substituting some or all of the hydrogen atoms thereof by a fluorine atom, such as silicon fluoride-based polymer,

cycloperfluorocarbon polymer, fluorocarbon, perfluorovinyl ether. Teflon (registered) or fullerene fluoride.

Specific examples of the nondecomposable compound (B) include the following polymers: polyvinylidene fluoride, polydimethylsiloxane, polytrifluoroethyl methacrylate, polyoxypropylene, polyvinylisobutyl ether, polyvinylethyl ether, polyoxyethylene, polyvinylbutyl ether, polyvinylpentyl ether, polyvinylhexyl ether, poly(4-methyl-1-pentene), cellulose acetate butyrate,

poly(4 -fluoro-2-trifluoromethylstyrene), polyvinyloctyl ether, poly (vinyl 2-ethylhexyl ether) , polyvinyldecyl ether, poly(2-methoxyethyl acrylate), polybutyl acrylate, poly(t-butyl methacrylate), polyvinyldodecyl ether, poly(3-ethoxypropyl acrylate), polyoxycarbonyl tetramethylene, polyvinyl propionate, polyvinyl acetate, polyvinylmethyl ether, polyethyl acrylate, ethylene-vinyl acetate copolymer, (80 % to 20 % of vinylacetate)cellulose propionate, cellulose acetate propionate, benzyl cellulose, phenol-formaldehyde resin, cellulose triacetate, polyvinylmethyl ether (isotactic), poly(3-methoxypropyl acrylate), poly(2-ethoxyethyl acrylate), polymethyl acrylate, polyisopropyl methacrylate, poly(l-decene), polypropylene (atactic, density of 0.8575 g/cm3), poly(vinyl sec-butyl ether) (isotactic), polydodecyl methacrylate, polyoxyethylene oxysuccinoyl, (polyethylene succinate) polytetradecyl methacrylate, ethylene-propylene copolymer (EPR-rubber) r polyhexadecyl methacrylate, polyvinyl formate.

poly(2-fluoroethyl methacrylate), polyisobutyl methacrylate, ethyl cellulose, polyvinyl acetal, cellulose acetate, cellulose tripropionate, polyoxymethylene, polyvinyl butyral, poly(n-hexyl methacrylate) , poly(n-butyl methacrylate)# polyethylidene dimethacrylate, poly(2-ethoxyethyl methacrylate), polyoxyethylene oxymaleoyl, (polyethylene maleate) poly(n-propyl methacrylate), poly(3,3,5-trimethylcyclohexyl methacrylate), polyethyl methacrylate, poly(2-nitro-2-methylpropyl methacrylate), polytriethylcarbinyl methacrylate, poly(l,1-diethylpropyl methacrylate), polymethyl methacrylate,

poly(2-decyl-1,3-butadiene), polyvinyl alcohol, polyethyl glycolate methacrylate, poly(3-methylcyclohexyl

methacrylate), poly(cyclohexyl a-ethoxyacrylate), methyl cellulose (low viscosity), poly(4-methylcyclohexyl

methacrylate), polydecamethylene glycol dimethacrylate,

polyurethane, poly(1,2-butadiene), polyvinyl formal,

poly(2-bromo-4-trif luoromethylstyrene), cellulose nitrate,

poly(sec-butyl a-chloroacrylate),

poly(2-heptyl-1,3-butadiene), poly(ethyl

a-chloroacrylate), poly(2-isopropyl-l,3-butadiene), poly(2-methylcyclohexyl methacrylate), polypropylene (density of 0.9075 g/cm3), polyisobutene, polybornyl methacrylate, poly(2-t-butyl-l,3-butadiene), polyethylene glycol dimethacrylate, polycyclohexyl methacrylate, poly(cyclohexanediol-1,4-dimethacrylate), butyl rubber (unvulcanized), polytetrahydrofurfuryl methacrylate),

guttapercha (p), polyethylene ionomer, polyoxyethylene (high molecular weight), polyethylene (density of 0.914

g/cm3), (density of 0.94 to 0.945 g/cm3), (density of 0.965 g/cm3) , poly(l-methylcyclohexyl methacrylate), poly(2-hydroxyethyl methacrylate), polyvinyl chloroacetate, polybutene (isotactic), polyvinyl methacrylate.

poly(N-butyl-methacrylamide), guttapercha (a), terpene resin, poly(1,3-butadiene), shellac, poly(methyl

a-chloroacrylate), poly(2-chloroethyl methacrylate), poly(2-diethylaminoethyl methacrylate),

poly( 2-chlorocyclohexyl methacrylate), poly (1 , 3-butadiene) (35 % of cis-form; 56 % of trans-form 1.5180; 7 % of 1,2-addition), natural rubber, polyallyl methacrylate, polyvinyl chloride + 40 % of dioctyl phthalate, polyacrylonitrile, polymethacrylonitrile, poly(1,3-butadiene) (rich with cis type), butadiene-acrylonitrile copolymer, polymethyl isopropenyl ketone, polyisoprene, polyester resin rigid (about 50 % of styrene), poly(N-(2-methoxyethyl)methacrylamide), poly(2,3-dimethylbutadiene) (methyl rubber), vinyl chloride-vinyl acetate copolymer (95/5 to 90/10), polyacrylic acid, poly(l,3-dichloropropyl methacrylate), poly(2-chloro-l-(chloromethyl)ethyl methacrylate), polyacrolein, poly(l-vinyl-2-pyrrolidone), hydrochlorinated rubber, nylon 6; nylon 6,6; nylon 6,10 (molded product), butadiene-styrene copolymer (about 30 % of styrene), poly(cyclohexyl-a-chloroacrylate) block

copolymer, poly(2-chloroethyl-cc-chloroacrylate), butadiene-styrene copolymer (about 75/25),

poly(2-aminoethyl methacrylate), polyfurfuryl methacrylate,

polybutylmercaptyl.methacrylate, poly(1-phenyl-n-amyl

methacrylate), poly(N-methyl-methacrylamide), cellulose,

polyvinyl chloride, urea formaldehyde resin, poly (sec-butyl

a-bromoacrylate), poly(cyclohexyl a-bromoacrylate), poly(2-bromoethyl methacrylate), polydihydroabietic acid, polyabietic acid, polyethylmercaptyl methacrylate, poly(N-allylmethacrylamide), poly(1-phenylethyl methacrylate), polyvinylfuran,

poly(2-vinyltetrahydrofuran), poly(vinylchloride) + 40 % pf tricresyl phosphate, poly(p-methoxybenzyl methacrylate).

polyisopropyl methacrylate, poly(p-isopropylstyrene), polychloroprene,

poly(oxyethylene-a-benzoate-to-methacrylate),

poly(p,p'-xylylenyl dimethacrylate), poly(1-phenylallyl

methacrylate), poly(p-cyclohexylphenyl methacrylate),

poly(2-phenylethyl methacrylate),

poly(oxycarbonyloxy-1,4-phenylene-1-propyl),

poly(l-(o-chlorophenyl)ethyl methacrylate) , styrene-maleic

anhydride copolymer, poly(1-phenylcyclohexyl methacrylate),

poly(oxycarbonyloxy-l,4-phenylene-l,3-dimethyl-

butylidene-l,4-phenylene), poly(methyl a-bromoacrylate),

polybenzyl methacrylate, poly(2-(phenylsulfonyl)ethyl

methacrylate), poly(m-cresyl methacrylate),

styrene-acrylonitrile copolymer (about 75/25),

poly(oxycarbonyloxy-1,4-phenylene

isobutylidene-l,4-phenylene), poly(o-methoxyphenyl

methacrylate), polyphenyl methacrylate, poly(o-cresyl

methacrylate), polydiallyl phthalate,

poly(2,3-dibromopropyl methacrylate),

poly(oxycarbonyloxy-l,4-phenylene-l-methyl-butylidene-l,

4-phenylene), poly(oxy-2,6-dimethylphenylene),

polyoxyethylene oxyterephthaloyl (amorphous), polyethylene

terephthalate, polyvinyl benzoate,

poly(oxycarbonyloxy-1,4-phenylenebutylidene-l,4-

phenylene), poly(1T 2-diphenylethyl methacrylate),

poly(o-chlorobenzyl methacrylate),

poly(oxycarbonyloxy-1,4-phenylene-sec-butylidene-l,4-

phenylene), polyoxypentaerythritoloxyphthaloyl,

poly(m-nitrobenzyl methacrylate),

poly(oxycarbonyloxy-1,4-phenyleneisopropylidene-1,4 -

phenylene), poly(N-(2-phenylethyl)methacrylamide),

poly(4-methoxy-2-methylstyrene), poly(o-methylstyrene),

polystyrene,

poly(oxycarbonyloxy-1,4-phenylenecyclohexylidene-1,4-

phenylene), poly(o-methoxystyrene), polydiphenylmethyl

methacrylate,

poly(oxycarbonyloxy-l,4-phenyleneethylidene-l,4-

phenylene), poly(p-bromophenyl methacrylate),

poly(N-benzylmethacrylamide), poly(p-methoxystyrene),

polyvinylidene chloride, polysulfide ("Thiokol"),

poly(o-chlorodiphenylmethyl methacrylate),

poly(oxycarbonyloxy-l,4-(2,6-dichloro)phenylene-

isopropylidene-1,4-(2,6-dichloro)phenylene),

poly(oxycarbonyloxybis(1,4 -(3,5-dichlorophenylene)))poly

pentachlorophenyl methacrylate, poly(o-chlorostyrene),

poly(phenyl a-bromoacrylate), poly(p-divinylbenzene), poly(N-vinylphthalimide), poly(2,6-dichlorostyrene),

poly(p-naphthyl methacrylate), poly(a-naphthylcarbinyl methacrylate), polysulfone, poly(2-vinylthiophene),

poly(a-naphthyl methacrylate),

poly(oxycarbonyloxy-1,4-phenylenediphenyl-methylene-1,4-

phenylene), polyvinylphenyl sulfide, butylphenol

formaldehyde resin, urea-thiourea-formaldehyde resin,

polyvinyl naphthalene, polyvinyl carbazole,

naphthalene-formaldehyde resin, phenol-formaldehyde resin

and polypentabromophenyl methacrylate.

As the component (B) used in the present invention may be used a hydrolyzate of at least one compound selected from the group consisting of a metal alkoxide represented by the following formula (20) and a metal halide represented by the following formula (21):

M°(OR)tYu	(20)

M°XtYu	(21)

(In the formulas (20) and (21), M° is a positive divalent to pentavalent atom, R is an alkyl group or aryl group, Y is a hydrogen atom, alkyl group, aryl group, hydroxyl group, alkoxyl group or aryloxy group, X is a halogen atom, and t and u are each independently an integer of 0 or more, with

the proviso that (t + u) is equal to the valence of M°.)

It should be understood that the above hydrolyzate includes what is obtained by hydrolyzing all the hydrolyzable portions contained in a raw material and also what is obtained by hydrolyzing some and not all of the hydrolyzable portions.

The positive divalent to pentavalent atom M° in the above formulas (20) and (21) is, for example, B, Si, P or metal atom. The metal atom is preferably a group 2A or 3B metal atom of the periodic table or a transition metal atom.

All the above alkyl groups and alkyl groups contained in the above alkoxyl groups may be a linear, branched or cyclic alkyl group having 1 to 10 carbon atoms, and some of the hydrogen atoms contained in the above groups may be substituted by a fluorine atom, or some or all of the hydrogen atoms contained in the above groups may be substituted by a chlorine atom, bromine atom, perfluoroalkyl group, hydroxyl group, mercapto group, thioalkyl group, alkoxyl group, perfluoroalkoxyl group, alkylester group, alkylthioester group, perfluoroalkylester group, cyano group, nitro group or aryl group.

All the above aryl groups and aryl groups contained in the above aryloxy groups are each independently a phenyl group, naphthyl group, anthracenyl group, biphenyl group or what is obtained by substituting a hydrogen atom contained in the above groups by a chlorine atom, bromine atom, hydroxyl group, mercapto group, alkoxyl group, thioalkyl group, alkylester group, alkylthioester group, cyano group or nitro group.

The halogen atom is preferably fluorine, chlorine or bromine.

Examples of the silicon compound represented by the above formula (20) include tetraalkoxysilanes such as tetramethoxysilane, tetraethoxysilane (generally called TEOS), tetra-n-propyloxysilane, tetraisopropyloxysilane. and tetra-n-butoxysilane; monoalkyltrialkoxysilanes such as

methyltrimethoxysilane, methyltriethoxysilane,

methyltri-n-propyloxysilane, ethyltriethoxysilane and

cyclohexyltriethoxysilane; monoaryltrialkoxysilanes such

as phenyltriethoxysilane, naphthyltriethoxysilane ,

4 -chlorophenyltriethoxysilane,

4-cyanophenyltriethoxysilane,

4-aminophenyltriethoxysilane,

4-nitrophenyltriethoxysilane,

4-methylphenyltriethoxysilane and

4-hydroxyphenyltriethoxysilane;

monoaryloxytrialkoxysilanes such as phenoxytriethoxysilane,

naphthyloxytriethoxysilane,

4-chlorophenyloxytriethoxysilane,

4-cyanophenyltrioxyethoxysilane,

4 -aminophenyloxytriethoxysilane,

4-nitrophenyloxytriethoxysilane,

4-methylphenyloxytriethoxysilane and

4-hydroxyphenyloxytriethoxysilane;

monohydroxytrialkoxysilanes such as

monohydroxytrimethoxysilane, monohydroxytriethoxysilane

and monohydroxytri-n-propyloxysilane;

dialkyldialkoxysilanes such as dimethyldimethoxysilane,

dimethyldiethoxysilane, dimethyldi-n-propyloxysilane,

methyl(ethyl)diethoxysilane and

methyl(cyclohexyl)diethoxysilane;

monoalkylmonoaryldialkoxysilanes such as

methyl(phenyl)diethoxysilane; diaryldialkoxysilanes such

as diphenyldiethoxysilane; diaryloxydialkoxysilanes such as

diphenoxydiethoxysilane;

monoalkylmonoaryloxydialkoxysilanes such as

methyl(phenoxy)diethoxysilane;

monoarylmonoaryloxydialkoxysilanes such as

phenyl(phenoxy)diethoxysilane; dihydroxydialkoxysilanes.

such as dihydroxydimethoxysilane, dihydroxydiethoxysilane

J

and dihydroxydi-n-propyloxysilane: monoalkylmonohydroxydialkoxysilanes such as methyl(hydroxy)dimethoxysilane; monoarylmonohydroxydialkoxysilanes such as phenyl(hydroxy)dimethoxysilane; trialkylmonoalkoxysilanes such as trimethylmethoxysilane, trimethylethoxysilane, trirnethyl-n-propyloxysilane, dimethyl(ethyl)ethoxysilane and dimethyl(cyclohexyl)ethoxysilane; dialkylmonoarylmonoalkoxysilanes such as dimethyl(phenyl)ethoxysilane; monoalkyldiarylmonoalkoxysilanes such as

methyl(diphenyl)ethoxysilane; triaryloxymonoalkoxysilanes such as triphenoxyethoxysilane; monoalkyldiaryloxymonoalkoxysilanes such as methyl(diphenoxy)ethoxysilane; monoaryldiaryloxymonoalkoxysilanes such as phenyl(diphenoxy)ethoxysilane; dialkylmonoaryloxymonoalkoxysilanes such as dimethyl(phenoxy)ethoxysilane; diarylmonoaryloxymonoalkoxysilanes such as diphenyl(phenoxy)ethoxysilane;

monoalkylmonoarylmonoaryloxymonoalkoxysilanes such as methyl(phenyl)(phenoxy)ethoxysilane; trihydroxymonoalkoxysilanes such as trihydroxymethoxysilane, trihydroxyethoxysilane and trihydroxy-n-propyloxysilane; and oligomers of the above compounds such as dimers to pentamers of tetramethoxysilane. Examples of the silicon compound represented by the above formula (21) include tetrahalogenosilanes such as tetrachlorosilane, tetrabromosilane, tetraiodosilane, trichlorobromosilane and dichlorodibromosilane; monoalkyltrihalogenosilanes such as methyltrichlorosilane, methyldichlorobromosilane and cyclohexyltrichlorosilane.; monoaryltrihalogenosilanes such as phenyltrichlorosilane.

naphthyltrichlorosilane, 4-chlorophenyltrichlorosilane and phenyldichlorobromosilane; monoaryloxytrihalogenosilanes such as phenoxytrichlorosilane and

phenoxydichlorobromosilane; monoalkoxytrihalogenosilanes such as methoxytrichlorosilane and ethoxytrichlorosilane; dialkyldihalogenosilanes such as dimethyldichlorosilane, methyl(ethyl)dichlorosilane and methyl(cyclohexyl)dichlorosilane; monoalkylmonoaryldihalogenosilanes such as methyl(phenyl)dichlorosilane; diaryldihalogenosilanes such as diphenyldichlorosilane; diaryloxydihalogenosilanes such as diphenoxydichlorosilane;

monoalkylmonoaryloxydihalogenosilanes such as methyl(phenoxy)dichlorosilane; monoarylmonoaryloxydihalogenosilanes such as phenyl(phenoxy)dichlorosilane; dialkoxydihalogenosilanes such as diethoxydichlorosilane; monoalkylmonoalkoxydichlorosilanes such as methyl(ethoxy)dichlorosilane; monoarylmonoethoxydichlorosilanes such as

phenyl(ethoxy)dichlorosilane; trialkylmonohalogenosilanes such as trimethylchlorosilane, dimethyl(ethyl)chlorosilane and dimethyl(cyclohexyl)chlorosilane; dialkylmonoarylmonohalogenosilanes such as dimethyl(phenyl)chlorosilane; monoalkyldiarylmonohalogenosilanes such as methyl(diphenyl)chlorosilane; triaryloxymonohalogenosilanes such as triphenoxychlorosilane;

monoalkyldiaryloxymonohalogenosilanes such as methyl(diphenoxy)chlorosilane; monoaryldiaryloxymonohalogenosilanes such as phenyl(diphenoxy)chlorosilane; dialkylmonoaryloxymonohaloaenosilanes snnh *c

dimethyl(phenoxy)chlorosilane; diarylmonoaryloxymonohalogenosilanes such as diphenyl(phenoxy)chlorosilane;

monoalkylmonoarylmonoaryloxymonohalogenosilanes such as methyl(phenyl)(phenoxy)chlorosilane; triethoxymonohalogenosilanes such as

triethoxychlorosilane; and oligomers of the above compounds such as dimers to pentamers of tetrachlorosilane.

Other examples of the compounds represented by the above formula (20) and (21) include alkoxides and halides such as diethoxyberyllium, dichloroberyllium, triethoxyboron, trichloroboron, diethoxymagnesium, dichloromagnesium, triethoxyaluminum, trichloroaluminum, triethoxyphosphorus, trichlorophosphorus, pentaethoxyphosphorus, pentachlorophosphorus, diethoxycalcium, dichlorocalcium, triethoxyscandium, trichloroscandium, tetraethoxytitanium, tetrabutoxytitanium, tetrachlorotitanium, diethoxymanganese,  dichloromanganese, diethoxyiron, dichloroiron, triethoxyiron, trichloroiron, diethoxycobalt, dichlorocobalt, diethoxynickel, dichloronickel, diethoxyzinc, dichlorozinc, triethoxygallium, trichlorogallium tetramethoxygermanium, tetraethoxygermanixim, tetrachlorogermanium, diethoxystrontium,. dichlorostrontium, triethoxyyttrium, trichloroyttrium, tetramethoxyzirconium, tetraethoxyzirconium, tetrachlorozirconium, diethoxycadmium, dichlorocadmium, triethoxyindium, trichloroindium, tetraethoxytellurium, tetrachlorotellurium, diethoxybarium, dichlorobarium, triethoxylanthanum, trichlorolanthanum, triethoxyneodymium, trichloroneodymium, triethoxyytterbium, trichloroytterbium, hexaethoxytungsten, hexachlorotungsten, pentaethoxytantalum, pentachlorotantalum, diethoxylead,

dichlorolead, triethoxybismuth, trichlorobismuth, tetraethoxythorium and tetrachlorothorium.

Out of these, tetraalkoxysilanes such as tetramethoxysilane and tetraethoxysilane; trialkoxyaluminums such as triethoxyaluminum; tetraalkoxytitaniums such as tetraethoxytitaniun; tetrahalogenosilanes such as tetrachlorosilane; trihalogenoaluminums such as trichloroaluminum; and tetrahalogenotitaniums such as tetrachlorotitanium are preferred. More preferred are tetraalkoxysilanes such as tetramethoxysilane and tetraethoxysilane; trialkoxyaluminums such as triethoxyaluminum; and tetrahalogenosilanes such as tetrachlorosilane, and the most preferred are tetraalkoxysilanes such as tetraethoxysilane. Any number of compounds out of the above compounds may be used in combination in any ratio.

The component (B) used in the present invention can be produced by subjecting the above compound to a hydrolytic reaction. The hydrolytic reaction is preferably carried out in a suitable solvent. Examples of the solvent include water-soluble solvents such as methanol, ethanol, n-propanol, isopropyl alcohol, n-butanol, isobutyl alcohol, t-butyl alcohol, acetone, tetrahydrofuran, dioxane and acetonitrile and aqueous solutions thereof.

Since these water-soluble solvents are removed in the subsequent step, methanol, ethanol, n-propanol, isopropyl alcohol, acetone and tetrahydrofuran having a relatively low boiling point are preferred, and alcohols such as methanol, ethanol, n-propanol and isopropyl alcohol are more preferred from the view point of solubility for the raw material. The most preferred is ethanol.

The hydrolytic reaction for synthesizing the component (B) is carried out in the presence of water and a suitable catalyst as described below.

Stated more specifically, the compound represented by the above formula (20) or (21) is dissolved in a suitable organic solvent and water is added to this solution intermittently or continuously. The catalyst may be dissolved or dispersed in the organic solvent in advance or dissolved or dispersed in water to be added.

The temperature for carrying out the hydrolytic reaction is generally 0 to 100°C, preferably 15 to 80°C.

Water for carrying out the hydrolytic reaction is not particularly limited but preferably ion exchange water.

The amount of water is 0.25 to 3 mols, particularly preferably 0.3 to 2.5 mols based on 1 mol of the total of an alkoxyl group and halogen atom contained in the compound represented by the above formula (20) or (21).
