Repository: anandvc/allindianpatents

File: patents/229298-fabric-softener-compositions-comprising-homo-and-or-copolymers.html (part 1 of 2)
Indian Patents. 229298:FABRIC SOFTENER COMPOSITIONS COMPRISING HOMO-AND/OR COPOLYMERS

Indian Patents

Recently Granted Patents

  Recently Published Patents

Title of Invention	FABRIC SOFTENER COMPOSITIONS COMPRISING HOMO-AND/OR COPOLYMERS

Abstract	This invention relates to fabric softener compositions comprising a fabric softener component or a mixture of fabric softener components and at least one polymer formed from the polymerisation of c) a water soluble ethylenically unsaturated monomer or blend of monomers comprising at least one cationic monomer and/or at least one non-ionic monomer, d) a cross-linking agent or a mixture of cross-linking agents in an amount of less than 5 ppm by the weight of component a), and c) optionally at least one chain transfer agent, with the proviso that (i) if the polymer is a cationic homopolymer then the amount of the crosslinking agent is always more than 0 ppm, as thickeners, as well as to new fabric softener compositions.	

Full Text	 

Fabric softener compositions comprising homo- and/ or copolymers

This invention relates to fabric softener compositions comprising homo- and/or copolymers as thickeners, as well as to new fabric softener compositions.

It is standard practice to include viscosifying polymers in fabric softener compositions in order to achieve optimum rheology characteristics. Various polymer types have been proposed for the purpose of increasing the viscosity of fabric softener compositions.

WO-A-90/12862 describes fabric softener compositions, which include cationic polymers with 5 to 45ppm cross-linking agents.

Although the polymers used in aqueous compositions described in the prior art do achieve viscosification of the composition, there is still a need to provide further improvement in theology profile. This is particularly important where the fabric softener composition is expected to perform under a number of different conditions and environments.

The invention relates to fabric softener compositions comprising

a fabric softener component or a mixture of fabric softener components and

at least one polymer formed from the polymerisation of

a)	a water soluble ethylenically unsaturated monomer or blend of monomers comprising at least one cationic monomer and/or at least one non-ionic monomer,

b)	at least one cross-linking agent in an amount of less than 5 ppm by the weight of component a), and

c)  optionally at least one chain transfer agent, with the proviso that

(i) if the polymer is a cationic homopolymer then the amount of the crosslinking agent is always more than 0 ppm.

The used polymer can be added to the composition in solid or liquid form.

The solid form can be further classified into  

(i)  powder, or

(ii)  beads, which are non-dusting particles.

If the polymer is added to the composition in solid form, the beads form is preferred.

The polymer is added to the composition while in the form of particles, which have a volume average size of more than 10µm and up to 1000µm, preferably more than 50nm, especially preferred from 100|im and up to 1000µm. The size of the particles can be determined by known methods, i.e. with laser diffraction.

In a preferred embodiment of the invention, the polymer is a cationic homopolymer.

In a further preferred embodiment of the invention, the polymer is a non-ionic homopolymer.

In a further preferred embodiment of the invention, the component a) comprises 5-95 % by

weight (wt-%) of at least one cationic monomer and 5-95 wt-% of at least one non-ionic

monomer. The weight percentages relate to the total weight of the copolymer.

In a more preferred embodiment of the invention, the component a) comprises 30 - 95 wt-%  -

of at least one cationic monomer and 5-70 wt-% of at least one non-ionic monomer. The

weight percentages relate to the total weight of the copolymer.

In an even more preferred embodiment of the invention, the component a) comprises 35 - 95

wt-% of at least one cationic monomer and 5-65 wt-% of at least one non-ionic monomer.

The weight percentages relate to the total weight of the copolymer.

In an especially preferred embodiment of the invention, the component a) comprises 40 - 95

wt-% of at least one cationic monomer and 5-60 wt-% of at least one non-ionic monomer.

The weight percentages relate to the total weight of the copolymer.

In a very especially preferred embodiment of the invention, the component a) comprises 50 -

95 wt-% of at least one cationic monomer and 5-50 wt-% of at least one non-ionic

monomer. The weight percentages relate to the total weight of the copolymer.

Preferred cationic monomers are diallyl dialkyl ammonium halides or compounds according to formula (I)

wherein

Ri signifies hydrogen or methyl,

R2 signifies hydrogen or C1-C4alkyl,

R3 signifies C1-C4alkylene,

R4,R5 and R6 signify independently from each other hydrogen or C1-C4alkyl,

X signifies -0- or -NH- and

Y signifies CI; Br; I; hydrogensulphate or methosulfate.

The alkyl groups may be linear or branched. The alkyl groups are methyl, ethyl, propyl, butyl and isopropyl.

Preferred non-ionic monomers are N-vinyl pyrrolidone or compounds of formula (II)

wherein

R7 signifies hydrogen or methyl,

R8 signifies hydrogen or C1-C4alkyl, and

R9 and R10 signify independently from each other hydrogen or C1-C4alkyl.

Preferably, the cross-linking agent b) contains at least two ethylenically unsaturated moieties. Suitable preferred cross-linking agents are divinyl benzene; tetra allyl ammonium chloride; allyl acrylates and methacrylates; diacrylates and dimethacrylates of glycols and polyglycols; butadiene; 1,7-octadiene; allyl-acryiamides and allyl-methacrylamides; bisacrylamidoacetic acid; N,N'-methylene-bisacrylamide and polyol polyallylethers, such as polyallylsaccharose and pentaerythrol triallylether.

More preferred cross-linking agents are tetra allyl ammonium chloride; allyl-acrylamides and allyl-methacrylamides; bisacrylamidoacetic acid and N,N'-methylene-bisacrylamide.

The most preferred cross-linking agents are tetra allyl ammonium chloride and N,N'-methylene-bisacrylamide.

It is also suitable to use mixtures of cross-linking agents.

The cationic homopolymer is always crosslinked by at least one cross-linking agent b). Preferably, the crosslinker(s) is (are) included in the range of up to 4.5 ppm (based on the component a), more preferably 0.5- 4.5 ppm.

Preferably, the chain transfer agent c) is selected from mercaptanes, malic acid, lactic acid, formic acid, isopropanol and hypophosphites.

In a preferred embodiment of the invention the chain transfer agent c) is present in a range of from 0 to 1000 ppm, more preferably 0 - 500 ppm, most preferably 0 - 300 ppm (based on the component a).

It is also suitable to use mixtures of chain transfer agents.

* In a preferred embodiment of the present  invention, the fabric softener composition comprises at least one copolymer and/or homopolymer formed from the polymerisation of

a)	at least one monomer of formula (la)

wherein

RT signifies hydrogen or methyl, R2 signifies hydrogen or methyl, R3 signifies C1-C2alkylene and Y signifies CI; Br or I, and

b)	at least one cross-linking agent selected from divinyl benzene; tetra allyl ammonium chloride; allyl acrylates and methacrylates; diacrylates and dimethacrylates of glycols and polyglycols; butadiene; 1,7-octadiene; allyl-acrylamides and allyl-methacrylamides; bisacrylamidoacetic acid; N,N'-methylene-bisacrylamide and polyol polyallylethers in an amount of more than 0 ppm and less than 5 ppm (based on the component a), and

c)	optionally at least one chain transfer agent selected from mercaptanes; malic acid; lactic acid; formic acid; isopropanol and hypophosphites in an amount of 0 - 1000 ppm, preferably 0 - 500 ppm, more preferably 0 - 300 ppm (based on the component a) with the provisio that if the polymer is a homopolymer then the amount of the crosslinking agent is always more than 0 ppm.

In a further preferred embodiment of the present invention, the fabric softener composition comprises at least one copolymer and/or homopolymer formed from the polymerisation of

a)	at least one monomer of formula (Ha)

wherein

R7 signifies hydrogen or methyl, and

R8 signifies hydrogen; methyl or ethyl,

b)	optionally at least one cross-linking agent selected from divinyl benzene; tetra ally!

ammonium chloride; allyl acrylates and methacrylates; diacrylates and

dimethacrylates of glycols and polyglycols; butadiene; 1,7-octadiene; allyl-

acrylamides and aliyl-methacrylamides; bisacrylamidoacetic acid; N,N'-methylene-

bisacrylamide and polyol polyallylethers in an amount of less than 5 ppm (based on

the component a)t and

c)	optionally at least one chain transfer agent selected from mercaptanes; malic acid;

lactic acid; formic acid; isopropanol and hypophosphites in an amount of 0 - 1000

ppm, preferably 0 - 500 ppm, more preferably 0 - 300 ppm (based on the component

a).

In a more preferred embodiment of the present invention, the fabric softener composition

comprises at least one copolymer formed from the polymerisation of

a) 5-95 wt-%, preferably 30 - 95 wt-%, more preferably 35 - 95 wt-%, even more preferably 40 - 95 wt-%, especially preferably 50 - 95 wt-%, based on the total weight of the copolymer, of at least one monomer of formula (la)

wherein

R1 signifies hydrogen or methyl, R2 signifies hydrogen or methyl, R3 signifies C1-C2alkylene and Y signifies CI; Br or I, and

b)	5 - 95 wt-%, preferably 5-70 wt-%, more preferably 5 - 65 wt-%, even more

preferably 5-60 wt-%, especially preferably 5-50 wt-%, based on the total weight

of the copolymer, of at least one monomer of formula (lla)

wherein

R7 signifies is hydrogen or methyl, and

R8 signifies hydrogen; methyl or ethyl,

c)	optionally at least one cross-linking agent selected from divinyl benzene; tetra allyl

ammonium chloride; allyl acrylates and methacrylates; diacrylates and

dimethacrylates of glycols and polyglycols; butadiene; 1,7-octadiene; allyl-

acrylamides and allyl-methacrylamides; bisacrylamidoacetic acid; N.N'-methylene-

bisacrylamide and polyol polyallylethers in an amount of less than 5 ppm (based on

the component a), and

d)	optionally at least one chain transfer agent selected from mercaptanes; malic acid;

lactic acid; formic acid; isopropanol and hypophosphites in an amount of 0 - 1000

ppm, preferably 0 - 500 ppm, more preferably 0 - 300 ppm (based on the component

a).

The fabric softener can be any common fabric softener compound as well as mixtures of fabric softener compounds.

Fabric softener components, especially hydrocarbon fabric softener components, suitable for use herein are selected from the following classes of compounds:

(i) Cationic quaternary ammonium salts. The counter ion of such cationic quaternary ammonium salts may be a halide, such as chloride or bromide, methyl sulphate, or other ions well known in the literature. Preferably the counter ion is methyl sulfate or any alkyl sulfate or any halide, methyl sulfate being most preferred for the dryer-added articles of the invention.

Examples of cationic quaternary ammonium salts include but are not limited to:

(1) Acyclic quaternary ammonium salts having at least two C8 to C3o, preferably C12 to C22 alkyl or alkenyl chains, such as: ditallowdimethyl ammonium methylsulfate, di(hydrogenated

taIlow)dimethyl ammonium methylsulfate, di(hydrogenated tallow)dimethy! ammonium methylchloride, distearyldimethyl ammonium methyl-sulfate, dicocodimethyl ammonium methylsulfate and the like. It is especially preferred if the fabric softening compound is a water insoluble quaternary ammonium material which comprises a compound having two C12 to Cis alkyl or alkenyl groups connected to the molecule via at least one ester link. It is more preferred if the quaternary ammonium material has two ester links present. An especially preferred ester-linked quaternary ammonium material for use in the invention can be represented by the formula:

wherein each R14 group is independently selected from C1 to C4 alkyl, hydroxyalkyl or C2 to C4 alkenyl groups; T is either -O-C(O)- or -C(0)-0-, and wherein each R15 group is independently selected from C8 to C2a alkyl or alkenyl groups; and e is an integer from 0 to 5.

A second preferred type of quaternary ammonium material" can be represented by the formula: 

wherein R14, e and R15 are as defined above.

(2)	Cyclic quaternary ammonium salts of the imidazolinium type such as di(hydrogenated

tallow)dimethyl imidazolinium methylsulfate, 1-ethylene-bis(2-talIow-1 -methyl) imidazolinium

methylsulfate and the like;

(3)	Diamido quaternary ammonium salts such as: methyl-bis(hydrogenated tallow

amidoethyl)-2-hydroxethyl ammonium methyl sulfate, methyl bi(tallowamidoethyl)-2-

hydroxypropyl ammonium methylsulfate and the like;

(4) Biodegradable quaternary ammonium salts such as N,N-di(tallowoyl-oxy-ethyl)-N,N-dimethyl ammonium methyl sulfate and N,N-di(tallowoyl-oxy-propyl)-N1N-dimethyl ammonium methyl sulfate. Biodegradable quaternary ammonium salts are described, for example, in U.S. Patents 4,137,180, 4,767,547 and 4,789,491 incorporated by reference herein.

Preferred biodegradable quaternary ammonium salts include the biodegradable cationic diester compounds as described in U.S. Patent 4,137,180, herein incorporated by reference, (ii) Tertiary fatty amines having at least one and preferably two C8 to C30, preferably C12 to C22 alkyl chains. Examples include hardened tallow-di-methylamine and cyclic amines such as 1-(hydrogenated tallow)amidoethyl-2-(hydrogenated tallow) imidazoline. Cyclic amines, which may be employed for the compositions herein, are described in U.S. Patent 4,806,255 incorporated by reference herein.

(iii) Carboxylic acids having 8 to 30 carbons atoms and one carboxylic group per molecule. The alkyl portion has 8 to 30, preferably 12 to 22 carbon atoms. The alkyl portion may be linear or branched, saturated or unsaturated, with linear saturated alkyl preferred. Stearic acid is a preferred fatty acid for use in the composition herein. Examples of these carboxylic acids are commercial grades of stearic acid and palmitic acid, and mixtures thereof, which may contain small amounts of other acids.

(iv) Esters of polyhydric alcohols such as sorbitan esters or glycerol stearate. Sorbitan esters are the condensation products of sorbitol or iso-sorbitol with fatty acids such as stearic acid. Preferred sorbitan esters are monoalkyl. A common example of sorbitan ester is SPAN® 60 (ICI) which is a mixture of sorbitan and isosorbide stearates.

(v) Fatty alcohols, ethoxylated fatty alcohols, alkylphenols, ethoxylated alkylphenols, ethoxylated fatty amines, ethoxylated monoglycerides and ethoxylated diglycerides.

(vi) Mineral oils, and polyols such as polyethylene glycol.

These softeners are more definitively described in U.S. Patent 4,134,838 the disclosure of which is incorporated by reference herein. Preferred fabric softeners for use herein are acyclic quaternary ammonium salts. Mixtures of the above mentioned fabric softeners may also be used.

The fabric softening composition employed in the present invention preferably contains about 0.1 to about 95 wt-%, based on the total weight of the fabric softening composition, of the fabric softening component. Preferred is an amount of 0.5 to 50 wt-%, especially an amount of 2 to 50 wt-% and most preferably an amount of 2 to 30 wt-%.

The amount of the polymer in the fabric softening composition is preferably 0.001 to 15 wt-%, based on the total weight of the fabric softening composition. Preferred is an amount of 0.01 to 10 wt-%, especially an amount of 0.05 to 5 wt-% and most preferably an amount of 0.1 to 5 wt-%.

The fabric softening composition may also comprise additives which are customary for standard commercial fabric softening compositions, for example alcohols, such as ethanol, n-propanol, i-propanol, polyhydric alcohols, for example glycerol and propylene glycol; amphoteric and nonionic surfactants, for example carboxyl derivatives of imidazole, oxyethylated fatty alcohols, hydrogenated and ethoxylated castor oil, alkyl polygiycosides, for example decyl polyglucose and dodecylpolyglucose, fatty alcohols, fatty acid esters, fatty acids, ethoxylated fatty acid glycerides or fatty acid partial glycerides; also inorganic or organic salts, for example water-soluble potassium, sodium or magnesium salts, nonaqueous solvents, pH buffers, perfumes," chelating agents, dyes, hydrotropic agents, antifoams, anti redeposition agents, enzymes, optical brighteners, antishrink agents, stain removers, germicides, fungicides, dye fixing agents or dye transfer inhibitors (as described in WO-A-02/02865), antioxidants, corrosion inhibitors, wrinkle recovery or wet soiling reduction agent, such as polyorganosiloxanes. The latter two additives are described in WO0125385.

Such additives are preferably used in an amount of 0 to 30 wt-%, based on the total weight of the fabric softening composition. Preferred is an amount of 0 to 20 wt-%, especially an amount of 0 to 10 wt-% and most preferably an amount of 0 to 5 wt-%.

The fabric softener compositions are preferably in liquid aqueous form. The fabric softener compositions preferably contain a water content of 25 to 90 wt-% based on the total weight of the composition. More preferably, the water content is 50 to 30 wt-%, especially 60 to 90'wt-

The fabric softener compositions preferably have a pH value from 2.0 to 9.0, especiaiiy 2.0 to 5.0.

The fabric softener compositions can, for example, be prepared as follows: Firstly, an aqueous formulation of the polymer is prepared as described above. The fabric softener composition according to the invention is usually, but not exclusively, prepared by firstly stirring the active substance, i.e. the hydrocarbon based fabric softening component, in the molten state into water, then, where required, adding further desired additives and, finally, adding the formulation of the cationic polymer. The fabric softener composition can, for example, also be prepared by mixing a preformulated fabric softener with the polymer. It is also possible to add independently the components of the softener and the additives to the aqueous solution of the polymer (preaddition).

These fabric softener compositions are traditionally prepared as dispersions containing for example up to 30 wt-% of active material in water. They usually have a turbid appearance. However, alternative formulations usually containing actives at levels of 5 to 40 % along with solvents can be prepared as microemulsions, which have a clear appearance (as to the solvents and the formulations see for example US-A-5,543,067 und WO-A-98/17757).

A highly preferred fabric softener composition according to the present invention is in liquid form and comprises:

A)	0.5 to 50 wt-%, preferably 2 to 50 wt-%, more preferably 2 to 30 wt-%, based on the total weight of the composition, of the fabric softener;

B)	0.001 to 15 wt-%, preferably 0.01 to 10 wt-%, more preferably 0.05 to 5 wt-%, most preferably 0.1 to 5 wt-%, based on the total weight of the composition, of at least one copolymer and/or homopolymer formed from the polymerisation of

a)  at least one monomer of formula (la)

-  -  wherein

R1 signifies hydrogen or methyl, R2 signifies hydrogen or methyl, R3 signifies C1-C2alkylene and

Y signifies CI; Br or I, and

b)	at least one cross-linking agent selected from divinyl benzene; tetra allyl ammonium chloride; allyl acrylates and methacrylates; diacrylates and dimethacrylates of glycols and polyglycols; butadiene; 1,7-octadiene; allyl-acrylamides and allyl-methacrylamides; bisacrylamidoacetic acid; N,N'-methyiene-bisacrylamide and polyol polyallylethers in an amount of less than 5 ppm (based on the component a), and

c)	optionally at least one chain transfer agent selected from mercaptanes; malic acid; lactic acid; formic acid; isopropanol and hypophosphites in an amount of 0 - 1000 ppm, preferably 0 - 500 ppm, more preferably 0-300 ppm (based on the component a); with the provisio, that if the polymer is a homopolymer then the amount of the crosslinking agent is always more than 0 ppm;

C)	0 to 20 wt-%, based on the total weight of the composition, of customary additives; and

D)	water to 100 %.

A further highly preferred fabric softener composition according to the present invention is in liquid form and comprises:

A)	0.5 to 50 wt-%, preferably 2 to 50 wt-%, more preferably 2 to 30 wt-%, based on the total weight of the composition, of the fabric softener;

B)	0.001 to 15 wt-%, preferably 0.01 to 10 wt-%, more preferably 0.05 to 5 wt-%, most preferably 0.1 to 5 wt-%, based on the total weight of the composition, of at least one copolymer and/or homopolymer formed from the polymerisation of

a) at least one monomer of formula (lla)

wherein

R7 signifies hydrogen or methyl, and

R8 signifies hydrogen; methyl or ethyl,

b)	optionally at least one cross-linking agent selected from divinyl benzene; tetra allyl

ammonium chloride; allyl acrylates and methacrylates; diacrylates and

dimethacrylates of glycols and polyglycols; butadiene; 1,7-octadiene; allyl-

acrylamides and allyl-methacrylamides; bisacrylamidoacetic acid; N,N'-methylene-

bisacrylamide and polyol polyallylethers in an amount of less than 5 ppm (based on

the component a), and

c) optionally at least one chain transfer agent selected from mercaptanes; malic acid; lactic acid; formic acid; isopropanol and hypophosphites in an amount of 0 - 1000 ppm, preferably 0 - 500 ppm, more preferably 0 - 300 ppm (based on the component a);

C)	0 to 20 wt-%, based on the total weight of the composition, of customary additives;

and

D)	water to 100 %.

A further highly preferred fabric softener composition according to the present invention is in liquid form and comprises:

A)	0.5 to 50 wt-%, preferably 2 to 50 wt-%, more preferably 2 to 30 wt-%, based on the total weight of the composition, of the fabric softener;

B)	0.0(51 to 15 wt-%, preferably 0.01 to 10 wt-%, more preferably 0.05 to 5 wt-%, most preferably 0.1 to 5 wt-%, based on the total weight of the composition, of at least one copolymer formed from the polymerisation of

a) 5-95 wt-%, preferably 30 - 95 wt-%, more preferably 35 - 95 wt-%, even more preferably 40 - 95 wt-%, especially preferably 50 - 95 wt-%, based on the total weight of the copolymer, of at least one monomer of formula (la)

wherein

RT signifies hydrogen or methyl, R2 signifies hydrogen or methyl, R3 signifies CrC2alkylene and Y signifies CI; Br or I, and b) 5 - 95 wt-%, preferably 5-70 wt-%, more preferably 5-65 wt-%, even more preferably 5-65 wt-%, especially preferably 5-50 wt-%, based on the total weight of the copolymer, at least one monomer of formula (Ha)

wherein

R7 signifies is hydrogen or methyl, and

R8 signifies hydrogen; methyl or ethyl,

c)	optionally at least one cross-linking agent selected from divinyl benzene; tetra allyl ammonium chloride; ally! acrylates and methacrylates; diacrylates and dimethacrylates of glycols and polyglycols; butadiene; 1,7-octadiene; allyl-acrylamides and allyl-methacrylamides; bisacrylamidoacetic acid; N,N'-methylene-bisacrylamide and polyol polyallylethers in an amount of less than 5 ppm (based on the component a), and

d)	optionally at least one chain transfer agent selected from mercaptanes; malic acid; lactic acid; formic acid; isopropanol and hypophosphites in an amount of 0 - 1000 ppm, preferably 0 - 500 ppm, more preferably 0 - 300 ppm (based on the component

a);

C)	0 to 20 wt-%, based on the total weight of the composition, of customary additives;

and

D)	water to 100%.

An important fabric softener composition according to the present invention is in liquid form and comprises:

A)	0.5 to 50 wt-%, preferably  to 50 wt-%, more preferably 2 to 30 wt-%, based on the total weight of the composition, of the fabric softener;

B)	0.001 to 15 wt-%, preferably 0.01 to 10 wt-%, more preferably 0.05 to 5 wt-%, most preferably 0.1 to 5 wt-%, based on the total weight of the composition, of at least one copolymer with an average particle size of more than 10jxm and up to 1000^m, preferably more than 50nm, especially preferred from lOO^m and up to 1000^im formed from the polymerisation of

a) 5-95 wt-%, preferably 30 - 95 wt-%, more preferably 35 - 95 wt-%, even more preferably 40 - 95 wt-%, especially preferably 50 - 95 wt-%, based on the total weight of the copolymer, of at least one monomer of formula (la)

wherein

R1 signifies hydrogen or methyl, R2 signifies hydrogen or methyl, R3 signifies C1-C2all

Y signifies CI; Br or I, and

b)	5 - 95 wt-%, preferably 5-70 wt-%, more preferably 5-65 wt-%, even more

preferably 5-65 wt-%, especially preferably 5-50 wt-%, based on the total weight

of the copolymer, at least one monomer of formula (lla)

wherein

R7 signifies is hydrogen or methyl, and

Ra signifies hydrogen; methyl or ethyl,

c)	optionally at least one cross-linking agent selected from divinyl benzene; tetra allyl ammonium chloride; allyl acrylates and methacrylates; diacrylates and dimethacrylates of glycols and polyglycols; butadiene; 1,7-octadiene; allyl-acrylamides and allyl-methacrylamides; bisacrylamidoacetic acid; N,N'-methylene-bisacrylamide and polyol polyallylethers in an amount of less than 5 ppm (based on the component a), and

d)	optionally at least one chain transfer agent selected from mercaptanes; malic acid; lactic acid; formic acid; isopropanol and hypophosphites in an amount of 0 - 1000 ppm, preferably 0 - 500 ppm, more preferably 0 - 300 ppm (based on the component

a);

C)	0 to 20 wt-%, based on the total weight of the composition, of customary additives; and

D)	water to 100 %.

The fabric softener compositions may also comprise a perfume as a customary additive. Perfume is preferably used in an amount of 0 to 5 wt-%, based on the total weight of the composition. Preferred is an amount of 0 to 3 wt-%, especially an amount of 0 to 2 wt-%, based on the total amount of the composition.

The term "perfume" or "fragrance" as used herein refers to odoriferous materials which are able to provide a pleasing fragrance to fabrics, and encompasses conventional, materials commonly used in detergent compositions to counteract a malodor in such compositions and/or provide a pleasing fragrance thereto. The perfumes are preferably in the liquid state at ambient temperature, although solid perfumes are also useful. Included among the perfumes contemplated for use herein are materials such as aldehydes, ketones, esters and the like

which are conventionally employed to impart a pleasing fragrance to liquid and granular detergent compositions. Naturally occurring plant and animal oils are also commonly used as components of perfumes. Accordingly, the perfumes useful for the present invention may have relatively simple compositions or may comprise complex mixtures of natural and synthetic chemical components, all of which are intended to provide a pleasant odour or fragrance when applied to fabrics. The perfumes used in detergent compositions are generally selected to meet normal requirements of odour, stability, price and commercial availability. The term "fragrance" is often used herein to signify a perfume itself, rather than the aroma imparted by such perfume.

A further important embodiment of the present invention is a liquid fabric softener composition comprising:

A)	0.5 to 50 wt-%, preferably 2 to 50 wt-%, more preferably 2 to 30 wt-%, based on the total weight of the composition, of the fabric softener;

B)	0.001 to 15 wt-%, preferably 0.01 to 10 wt-%, more preferably 0.05 to 5 wt-%, most preferably 0.1 to 5 wt-% based on the total weight of the composition, of at least one polymer as defined above;

C)	0 to 20 wt-%, based on the total weight of the composition, of customary additives;

D)	0 to 5-wt-%, preferably 0 to 3 wt-%, more preferably 0 to 2 wt-%, based on the total weight of the composition, of a perfume; and

E)	water to 100%.

As a further customary additive, the fabric softener compositions may also comprise at least one component capable of sequestering properties, that is a component which acts to sequester (chelate) metal ions. Such compound may be selected from the group consisting of a chelating component, a polycarboxylic building component and mixtures thereof.

Chelating components are present at a level of up to 0.5%, more preferably from 0.005% to 0.25%, most preferably from 0.01% to 0.1 wt-%, based on the total weight of the composition.

Suitable chelating components for use in the present invention are selected from the group consisting of amino carboxylic acid, organo aminophosphonic acid compounds, and mixture thereof.

Chelating components, which are acidic in nature, having for example phosphonic acid or carboxylic acid functionalities, may be present either in their acid form or as a complex/salt with a suitable counter cation such as an alkali or alkaline metal ion, ammonium, or substituted ammonium ion, or any mixtures thereof. Preferably any salts/complexes are water soluble. The molar ratio of said counter cation to the chelating component is preferably at least 1:1.

Suitable chelating components for use herein include the amino carboxylic acids such as ethylenediamine-N.N'-disuccinic acid (EDDS), ethylenediamine tetraacetic acid (EDTA), N-hydroxyethylenediamine triacetic acid, nitrilotriacetic acid (NTA), ethylene diamine tetrapropionic acid, ethylenediamine-N,N'-diglutamic acid, 2-hydroxypropylenediamine-N,N'-disuccinic acid, triethylenetetraamine hexacetic acid, diethylenetriamine pentaacetic acid (DETPA), trans 1,2 diaminocyclohexane-NXN'.N'-tetraacetic acid or ethanoldiglycine.

Other suitable chelating components for use herein include the organo aminophosphonic acids such as ethylenediamine tetrakis (methylenephosphonic acid), diethylene triamine-N,N,N'JN,,?N"-pentakis (methylene phosphonic acid) (DETMP), 1 -hydroxyethane 1,1-diphosphonic acid (HEDP) or hydroxyethane dimethylenephosphonic acid.

Mixture of any of the herein before described chelating components can also be used.

Especially preferred is ethylenediamine-N,N'-disuccinic acid (EDDS), most preferably present in the form of its S.S-isomer, which is preferred for its biodegradability profile.

Polycarboxylic building components are present at a level of up to 0.045 wt-% (450ppm), preferably at a level of from 0.045 to 0.5 wt-%, more preferably from 0.09 to 0.25 wt-%, most preferably from 0.1 to 0.2 wt-%, based on the total weight of the composition. Suitable polycarboxylic building components for use herein can be monomeric or oligomeric in type although monomeric polycarboxylates are generally preferred for reasons of cost and

performance.

*

Polycarboxylic acids containing two carboxy groups include succinic acid, malonic acid, (ethylenedioxy) diacetic acid, maleic acid, diglycolic acid, tartaric acid, tartronic acid and fumaric acid, as well as the ether carboxylic acid and the sulfinyl carboxylic acids.

Polycarboxylic acids containing three carboxy groups include, in particular, citric acid, . aconitric and citraconic as well as succinic derivatives such as the carboxymethyloxysuccinic described in British Patent No. 1,379,241, lactoxysuccinic described in British Patent No. 1,389,732, and aminosuccinic described in Netherlands Application 7205873, and the oxypolycarboxylic materials such as 2-oxa-1,1,3-propane tricarboxylic described in British Patent No. 1,387,447.

Polycarboxylic containing four carboxy groups include oxydisuccinic disclosed in British Patent No. 1,261,829, 1,1,2,2-ethane tetracarboxylic, 1,1,3,3-propane tetracarboxylic and 1,1,2,3-propane tetracarboxylic. Polycarboxylic containing sulfo substituents include the sulfosuccinate derivatives disclosed in British Patent Nos. 1,398,421 and 1,398,422 and in U.S. Patent No. 3,936,448, and the sulfonated pyrolysed citric described in British Patent No. 1,439,000.

Alicyclic and heterocyclic polycarboxylic include cyclopentane-cis,cis,cis-tetracarboxylic, cyclopentadienide pentacarboxylic, 2,3,4,5-tetrahydrofuran - cis, cis, cis-tetracarboxylic, 2,5-tetrahydrofuran - cis - dicarboxylic, 2,2,5,5-tetrahydrofuran - tetracarboxylic, 1,2,3,4,5,6-hexane - hexacarboxylic and carboxymethyl derivatives of polyhydric alcohols such as sorbitol, mannitol and xylitol. Aromatic polycarboxylic include mellitic acid, pyromellitic acid and the phthalic acid derivatives disclosed in British Patent No. 1,425,343. Although suitable for use, citric acid is less preferred for the purpose of the invention.

Of the above, the preferred polycarboxylic are carboxylic containing up to three carboxy groups per molecule, more particularly maleic acid.

A further important embodiment of the present invention is a liquid fabric softener composition comprising:

A)	0.5 to 50 wt-%, preferably 2 to 50 wt-%, more preferably 2 to 30 wt-%, based on the total weight of the composition, of the fabric softener;

B)	0.001 to 15 wt-%, preferably 0.01 to 10 wt-%, more preferably 0.05 to 5 wt-%, most preferably 0.1 to 5 wt-% based on the total weight of the composition, of at least one homo- and/or copolymer formed from the polymerisation of

a)  at least one monomer of formula (la)

wherein

R1 signifies hydrogen or methyl, R2 signifies hydrogen or methyl, R3 signifies d-C2alkylene and Y signifies CI; Br or I, and

b)	at least one cross-linking agent selected from divinyl benzene; tetra allyl ammonium chloride; allyl acrylates and methacrylates; diacrylates and dimethacrylates of glycols and polyglycols; butadiene; 1,7-octadiene; allyl-acrylamides and allyl-methacrylamides; bisacrylamidoacetic acid; N,N'-methylene-bisacrylamide and polyol polyallylethers in an amount of less than 5 ppm (based on the component a), and

c)	optionally at least one chain transfer agent selected from mercaptanes; malic acid; lactic acid; formic acid; isopropanol and hypophosphites in an amount of 0 - 1000 ppm, preferably 0 - 500 ppm,.jnore preferably 0 - 300 ppm (based on the component a); with the provisio if the polymer is a homopolymer then the amount of the crosslinking agent is always more than 0 ppm;

C)	0 to 20 wt-%, based on the total weight of the composition, of customary additives; and

D)	0 to 5 wt-%, preferably 0 to 3 wt-%, more preferably 0 to 2 wt-%, based on the total weight of the composition, of a perfume

E)	0 to 0.5 wt-%, preferably 0.005 to 0.25 wt-%, more preferably 0.01 to 0.1 wt-%, based

on the total weight of the composition, a component capable of sequestering metal ions

and selected from the group consisting of:

i) chelating components selected from the group consisting of amino carboxylic acid,

organo aminophosphonic acid components, and mixtures thereof,

ii) polycarboxylic building components, other than those defined under i) as chelating

components, comprising at least two carboxylic radicals separated from each other by

not more than two carbon atoms, and,

iii) mixtures thereof,

F)	water to 100 %.

A further important embodiment of the  present invention  is a  liquid fabric softener composition comprising:

A)	0.5 to 50 wt-%, preferably 2 to 50 wt-%, more preferably 2 to 30 wt-%, based on the total weight of the composition, of the fabric softener;

B)	0.001 to 15 wt-%, preferably 0.01 to 10 wt-%, more preferably 0.05 to 5 wt-%, most preferably 0.1 to 5 wt-% based on the total weight of the composition, of at least one homo- and/or copolymer formed from the polymerisation of

wherein

R7 signifies hydrogen or methyl, and

R8 signifies hydrogen; methyl or ethyl,

b)	optionally at least one cross-linking agent selected from divinyl benzene; tetra allyl ammonium chloride; allyl acrylates and methacrylates; diacrylates and dimethacrylates of glycols and polyglycols; butadiene; 1,7-octadiene; allyl-acrylamides and allyl-methacrylamides; bisacrylamidoacetic acid; N,N'-methylene-bisacrylamide and polyol polyallylethers in an amount of less than* 5 ppm (based on the component a), and

c)	optionally at least one chain transfer agent selected from mercaptanes; malic acid; lactic acid; formic acid; isopropanol and hypophosphites in an amount of 0 - 1000 ppm, preferably 0 - 500 ppm, more preferably 0 - 300 ppm (based on the component a);

C)	0 to 20 wt-%, based on the total weight of the composition, of customary additives; and

D)	0 to 5 wt-%, preferably 0 to 3 wt-%, more preferably 0 to 2 wt-%, based on the total weight of the composition, of a perfume;

E)	0 to 0.5 wt-%, preferably 0.005 to 0.25 wt-%, more preferably 0.01 to 0.1 wt-%, based

on the total weight of the composition, a component capable of sequestering metal ions

and selected from the group consisting of:

i) chelating components selected from the group consisting of amino carboxylic acid, organo aminophosphonic acid components, and mixtures thereof, ii) polycarboxylic building components, other than those defined under i) as chelating components, comprising at least two carboxylic radicals separated from each other by not more than two carbon atoms, and,

iii) mixtures thereof; and F)  water to 100%.

A further important embodiment of the  present invention  is  a  liquid fabric  softener composition comprising:

A)	0.5 to 50 wt-%, preferably 2 to 50 wt-%, more preferably 2 to 30 wt-%, based on the

total weight of the composition, of the fabric softener;

B)	0.001 to 15 wt-%, preferably 0.01 to 10 wt-%, more preferably 0.05 to 5 wt-%, most

preferably 0,1 to 5 wt-% based on the total weight of the composition, of at least

copolymer formed from the polymerisation of

a)	5 - 95 wt-%, preferably 30 - 95 wt-%, more preferably 35 - 95 wt-%, even more

preferably 40 - 95 wt-%, especially preferably 50 - 95 wt-%, based on the total

weight of the copolymer, of at least one monomer of formula (la)

wherein

R1 signifies hydrogen or methyl, R2 signifies hydrogen or methyl, R3 signifies C1-C2alkylene and Y signifies CI; Br or I, and

b)	5 - 95 wt-%, preferably 5-70 wt-%, more preferably 5-65 wt-%, even more

preferably 5-65 wt-%, especially preferably 5-50 wt-%, based on the total weight

of the copolymer, at least one monomer of formula (Ila)

wherein

R7 signifies is hydrogen or methyl, and

R8 signifies hydrogen; methyl or ethyl,

c)	optionally at least one cross-linking agenl selected from divinyl benzene; tetra allyl

ammonium chloride; allyl acrylates and methacrylates; diacrylates and

dimethacrylates of glycols and polyglycols; butadiene; 1,7-octadiene; allyl-

acrylamides and allyl-methacrylamides; bisacrylamidoacetic acid; N,N'-methylene-

bisacrylamide and polyoi polyallylethers in an amount of less than 5 ppm (based on the component a), and d) optionally at least one chain transfer agent selected from mercaptanes; malic acid; lactic acid; formic acid; isopropanol and hypophosphites in an amount of 0 - 1000 ppm, preferably 0 ~ 500 ppm, more preferably 0 - 300 ppm (based on the component a);

C)	0 to 20 wt-%, based on the total weight of the composition, of customary additives;

D)	0 to 5 wt-%, preferably 0 to 3 wt-%, more preferably 0 to 2 wt-%, based on the total weight of the composition, of a perfume;

E)	0 to 0.5 wt-%, preferably 0.005 to 0.25 wt-%, more preferably 0.01 to 0.1 wt-%, based

on the total weight of the composition, a component capable of sequestering metal ions

and selected from the group consisting of:

i) chelating components selected from the group consisting of amino carboxylic acid,

organo aminophosphonic acid components, and mixtures thereof,

ii) poiycarboxylic building components, other than those defined under i) as chelating

components, comprising at least two carboxylic radicals separated from each other by

not more than two carbon atoms, and,

iii) mixtures thereof; and

F)	water to 100 %.
