Repository: anandvc/allindianpatents

File: patents/229318-an-apatitic-bone-cement-composite-with-bioactive-glass.html
Indian Patents. 229318:AN APATITIC BONE CEMENT COMPOSITE WITH BIOACTIVE GLASS

Indian Patents

Recently Granted Patents

  Recently Published Patents

Title of Invention	AN APATITIC BONE CEMENT COMPOSITE WITH BIOACTIVE GLASS

Abstract	A calcium phosphate cement which self-hardens to hydroxyapatite-bloactive glass composite comprising a dry powder mix and an squeous solvent said dry powder mix having a cementing part containing a combination of calcium phosphate minerals such as herein described, present in molar proportion so that the net calcium-to-phosphorous ratio is 10:6, that of the apatitic phase and a filler part containing a bioactive glass in powdered form, said aqueous solvent comprising a solution of a physiologically acceptable phosphate compound (the cement setting manipulator) such as herein described is deionised, distilled water.	

Full Text	 

FIELD OF INVENTION

This invention relates to an apatitic bone cement composite

with bioactive glass.

BACKGROUND OF INVENTION

Apatitic bone cements are formulations based on calcium phosphate minerals, used as implants for skeletal repair. The cement prove a workable material which self-harden to hdroxapatite, the mineral phase of bone. The unique combination of mouldability, bio-compatibilit and osteoconductivity (ie. the ability to promote bone formation on contact with hard tissue) make apatitic cements highly useful in filling and reconstructing bone defects. The requirement for grafting bones arises quite often in clinical practice, in circumstances like bone loss due to trauma or tumor removal and surgical correction of skeletal parts. Grafting can be done with live bone, incised from the same individual (autogenous) or from a donor (allogeneic). However, live bone grafting techniques encountered problems which limited their extensive application. The autogenous grafting involve more surgical procedures and related complications while the allogeneic grafts pose the risk of immunogenic response and infections. These factors prompted the search for snthetic materials suitable for bone grafts. Biocompatible and osteoconductive materials like calcium phosphate ceramics, bioactive (soda-calcia-phospho-silicate) glasses and apatite-wollastonite glass-ceramics had been developed for the purpose. These materials gained immediate popularity, and are now available commercially as granules, blocks and in preformed, intended for defect filling and reconstruction of bones.

The ceramic bone grafts, despite their wide use in bone repair, are of limited help in certain applications (eg. fixation cases like hop arthroplasty, or filling of intricate cavities) where a cement consistency is required. Acrylic based cements are currently in use for the purpose. Even though acrlic cements offer good results initially, they ail from serious drawbacks like monomer toxicity, exothermic setting and shrinkage. Other similar materials like resin cements did not prove an alternative for fixation and filling, because of poor biodegradability and the presence of leachants.

The invention of calcium phosphate based bone cements was considered as a breakthrough in skeletal repair. Apart from the mouldability and biocompatibility, these cements have an additional attraction that they get converted to hydroxyapatitey the bone mineral phase calcium phosphate.

Generally, an apatitic cement formulation contains an intimate mix of acidic and basic calcium phosphate mineral particles in a net calcium-phosphorous ratio of 10:6. The aqueous solvent consists of distilled water along with physiologically acceptable additives to regulate the setting properties. On wetting the cement powder with the solvent in an appropriate liquid-to-powder ratio, a self-hardening putty with sufficient workability is obtained. The mechanism of setting is the dissolution of the ingredients in the solvent and their re-precipitation as hydroxyapatite. The growth of this phase as entangled crystallites helps the puttv to retain its strength and shape

The calcium phosphate cements have several advantages over acrylic cements. As they are aqueous-based, there is no risk of toxic or allergic reactions. The self-setting nature of the cement putty makes curing steps unnecessary. They are observed, to be free from setting exotherm and shrinkage. A major advantage of the apatitic cements over the granular (apatitic) ceramics is that the cement adapts to the contours of the defect surfaces at microscopic level and gives optimum tissue contact necessary for the bone ingrowth. The apatitic cements are proved to be osteoinductive (i.e. materials that promote new bone formation at bone defect sites). In addition, they possess an interesting property termed as osteotransductivity. The cement initially shows fast osteo integration and later, gets resorbed in a rate comparable to that of the new bone growth. That is, the new bone replaces the implant simultaneously and gradually, leaving no gap in between. The osteotransduetive property of the apatitic cements is highlighted as a special advantage compared to other bone substitutes [4#3$-

The subject invention originated out of the efforts to impart another important property to the cement, namely the osteoinduction(i.e. the ability of inducing bone formation at extraosseous sites). This property enhances the bone growth at the implant site and leads to a faster healing of the defect.

f *J  Prior Art

The cementing reaction of calcium phosphate compounds was first demonstrated by Brown and Chow in 1983. They obtained mouldable and self-setting cements from tetracalcium phosphate-dicalcium phosphate mixtures. This marked a new era in the field of bone repair materials. However, scientists started pursuing calcium phosphate cements seriously only after 1992. A steady increase in the number of related publications can be observed during the recent years ££23.

Most of the calcium and phosphorous containing compounds have been investigated in various combinations, along with biocompatible additives, in search of formulations capable of forming cement. Out of the cement-forming formulations identified, only a few have clinically relevant features. The composition of the precipitate will depend on the net calcium-to-phosphorous ratio in the mix. A ratio of 10:6 in the mix will give hydroxyapatite precipitate which is the basic bone mineral Various compositions of non-stoichiometric or defective apatites can also be precipitated as cement. Each of these possesses different in vivo properties (osteoconductivity, resorption etc.) and is useful in specific applications. Substituted phases (with Mg, Na, K, CO3, F, CI etc.) which are more close to the physiological apatites can also be precipitated by employing appropriate additives^}.

A good amount of literature available on materials investigation, biological properties and clinical applications related to calcium phosphate cements.

The material aspect of the cements includes the setting characteristics and the physical and mechanical properties. The chemical mechanism of cement setting and the structural and morphological features of the set cement have been studied. Al the calcium phosphate cements were found to possess inherent porosity (40 to 60 volume percent). Dimensional and temperature changes during setting, which are crucial factors in the clinical applications, were found to be negligible. The effects of ingredient particle size, seeding with apatite particles, additive incorporation etc on cement properties have also been investigated. Material modifications like injectable form and drug incorporation are under development,

The studies on the biological properties of calcium phosphate cements mainly focus on the tissue and cellular reactions, both in vitro and in vivo. It

has already been established that the calcium phosphates implanted in bone or dental tissues do not have any systemic defects. Several surgical and dental applications of calcium phosphate cements have been envisaged. The proposed clinical applications include filling of bone loss sites and tooth extraction sockets, reconstruction of alveolar ridge, dental root cancal filling

and pulp capping. Uses in the form of luting cement in orthopedic and dental surgery, cement for implanting and replanting teeth, bone growth promoter at skeletal sites, liner for dental pulp etc. are also suggested. However, only very few of them were tried at the clinical level.

OBJECTS OF THE INVENTION

An object of this invention is to propose a composite apatitic cement with enhanced bone regeneration ability. Another object of this invention .Is to, propose a composite apatitic cement which imparts improved ' osteogenic property to the hydroxyapatite matrix of the set cement. Another object of this invention is to propose a composite apatitic cement which are are not biodegradable. Still another object of this invention is to propose a composite apatitic cement which provides an improved bone-bonding, enhanced bone formation and a consequent faster healing of the defect, and can successfully heal large bone defects or lesions and highly useful in periodontal and cranio-maxillofacial reconstruction.

DESCRIPTION OF THE INVENTION

According to this Invention, there is provided a calcium phoss-phate cement which self-hardens to hydroxyapatite-bioactive glass composite comprising a dry powder mix and an aqueous solvent, said dry powSer mix having a cementing part containing a combination of calcium phosphate minerals, and a filler part

containing a bioactive glass in powdered form, said aqueous solvent comprising a solution of a physiologically acceptable phosphate compound (the cement setting manipulator) in deionised, distilled water.

The cementing part of the subject cement formulation can be made out of different sets of ingredients, mixed in appropriate proportions to get a calcium-to-phosphorous ratio of 10:6. The ingredients include dicalcium phosphate CCaHPO^], discalcium phosphate dihydrate [CaHP0^.2H20] alpha/beta tricalcium phosphates [a/B-Ca3(POA)23 and tetracalcium phosphate CCa^PO^] and tetracalcium phosphate CCa^(PO^)203 alongwith compensators like calcium oxide CCaOl and solid phosphoric acid [H3PO4] and phase modifiers like calcium carbonate [CaCO-5] and calcium fluoride [CaF2]. They are crushed to different particle sizes ranging from 1 to 100 microns (as per the cement consistency required) and mixed. The filler part (for compositing) of the formulation is the bioactive glass. The glass particles (100-250 microns size) are added in percentages of the weight (l%-20% as per the bioactivity required) of the apatitic cement powder and dispersed well.

The solvent is made by dissolving a physiologically acceptable phosphate compound [Na^PO^, NaH2P0^ or (NH^)H2P0^] in deionised, distilled water. Solutions of different concentrations can be made according to the setting time required. The wetting ratio is 0.4 ml-0.6 ml of the solutiuon per 1.0 gram of cement powder. The cement is prepared by taking the required amount (in weight) of the powder in a dish and pippetting out the aqueous solution in the prescribed wetting ratio into it. Then a thorough mixing is done using a spatula for 30 sec. The cement is ready for filling. The setting time will be 10-16 mins. according to the composition. After setting, the cement attains a composite structure with the glass particles embedded in a matrix of hydro-xyapatite, which is formed through the dissolution and recrys-tallisation of the cementing ingredients in the solvent.

EXAMPLE

The example relates to an unmodified hydroxyapatite phase with two calcium phosphate minerals as the ingredients. Dicalcium phosphate dihydrate ECaHP0A.2H20] was selected as the acidic compound and tetracalcium phosphate [Ca^PO^O] as the basic compound. No compensators were added because these compounds

aione, in equimoiar ratio, can give a net caicium-to-pnospnorous ratio 10:6.

The ingredients were milled to an average particle size of 100 microns and then mixed in equimoiar ratio to make the cementing powder, the calcium-phosphosilicate glass was powdered and sieved to get a particle sie of 150 microns. The glass particles were added to the cementing powder at a ratio of 5% by weight and mixed thoroughly.

The solvent was prepared with disodium hydrogen phosphate [Na2HP0f
A required quantity of cement powder was taken in a dish and the solvent is added using a pipette, with a solvent-to-powder ratio of 0.5 ml/gram. Mixing was done using a spatula for 30 sees, and the putty thus obtained was moulded into required shape. The setting time observed was 10 mins. The putty acquired sufficient hardness after 16 mins.

The nature of the set cement was analysed. The scanning electron micrograph showed the microstructure with the glass particles embedded inside a porous matrix. The matrix was seen to be composed of crystalline particles of submicron size. The phase composition was identified to be apatitic through X-ray diffraction and Fourier Transform Infrared Spectroscopy analyses. The calcium-to-phosphorous ratio was identified through Electron Microprobe (EDAX) to be 1.69, which is close to the value for hydroxyapatite.

The compressive strength of the cement, measured using universal mechanical testing machine was higher than that of trabecular bone (10 MPa). Neither any dimensional change nor any increase setting temperature was observed. The porosity was estimated to be -50% by volume.

The set cement passed the preliminary in vitro toxicological screening (cytotoxicity and haemolysis) tests. An in vitro cell culture study using mouse fibroblast cell lines proved that the composite cement is more bioactive than the conventional cement.

WE CLAIM:

1.	A calcium phosphate cement which self-hardens to hydroxyapa-

tite-bioactive glass composite comprising a dry powder mix and an aqueous solvent, said dry powder mix having a cementing part containing a combination of calcium phosphate minerals, and a filler part containing a bioactive glass in powdered form, said aqueous solvent comprising a solution of a physiologically acceptable phosphate compound (the cement setting manipulator) in deionised, distilled water.

2.	A calcium phosphate cement as claimed in claim 1 wherein

two or more minerals with differing calcium-to-phosphorous ratio

are selected from

one mineral from the set dicalcium phosphate [CaHPO^] and dical-

cium phosphate dihydrate [Cahp0^.2H20];

one mineral from the set alpha/beta tricalcium phosphates [

Ca3(P0^)2] and tetracalcium phosphate CCa^CPO^O];

one or more compensator compound out of the set calcium oxide

[CaO] and solid phosphoric acid [H-jPO^l, if required;

one or more phase modifiers out of the set calcium carbonate

[CaC033 and calcium fluoride [CaF2], if required.

3.	A calcium phosphate cement as claim 2 wherein said minerals are present in molar proportions so that the net calcium-to-phosphorous ratio is 10:6, that of the apatitic phase.

4.	A calcium phosphate cement as claimed in claim 1 wherein said cementing part has particle size of 1 to 100 microns.

5.	A calcium phosphate cement as claimed in claim 1 wherein said filler comprises a calcium-phospho-silicate glass.

6.	A calcium phosphate cement as claimed in claim 5 wherein said filler has particle size ranges of 100-250 microns.

7.	A calcium phosphate cement as claimed in claims 5 & 6 wherein

said filler is uniformly dispersed in said powder mix in weight

ratios of 1%-10%.

8.	A calcium phosphate cement as claimed in claim 1 comprising

a cement setting manipulator selected from ^HPO^, Nah^PO^

and (NH^h^PO^, and dissolved in the aqueous medium in concen

trations from 0.1 mol/litre to 0.5 mol/litre.

9.	A calcium phosphate cement as claimed in claim 1 wherein

said solvent and powder mix is present in wetting ratios 0.5

ml/gram to 0.6 ml/gram.

10.	A calcium phosphate cement which self-hardens to hydroxy-

apatite-bioactive glass composite substantially as herein

described.

Documents:

				0306-mas-2000 abstract-duplicate.pdf

				0306-mas-2000 claims-duplicate.pdf

				0306-mas-2000 description (complete)-duplicate.pdf

				306-mas-2000-abstract.pdf

				306-mas-2000-claims.pdf

				306-mas-2000-correspondence others.pdf

				306-mas-2000-correspondence po.pdf

				306-mas-2000-description complete.pdf

				306-mas-2000-form 1.pdf

				306-mas-2000-form 19.pdf

				306-mas-2000-form 3.pdf

« Previous Patent

Next Patent »

Patent Number	229318	

Indian Patent Application Number	306/MAS/2000	

PG Journal Number	12/2009	

Publication Date	20-Mar-2009	

Grant Date	16-Feb-2009	

Date of Filing	24-Apr-2000	

Name of Patentee	SREE CHITRA TIRUNAL INSTITUTE FOR MEDICAL SCIENCES AND TECHNOLOGY	

Applicant Address	BIOMEDICAL TECHNOLOGY WING, POOJAPPURA, THIRUVANANTHAPURAM - 695 012,	

Inventors:

#	Inventor's Name	Inventor's Address	

1	MANOJ KOMATH	C/O. SREE CHITRA TIRUNAL INSTITUTE FOR MEDICAL SCIENCES AND TECHNOLOGY, BIOMEDICAL TECHNOLOGY WING, POOJAPPURA, THIRUVANANTHAPURAM - 695 012,	

2	HARIKRISHNA VARMA PARIMANATHU KOVILAKOM RAMA VARMA	C/O. SREE CHITRA TIRUNAL INSTITUTE FOR MEDICAL SCIENCES AND TECHNOLOGY, BIOMEDICAL TECHNOLOGY WING, POOJAPPURA, THIRUVANANTHAPURAM - 695 012,	

PCT International Classification Number	A61L24/00	

PCT International Application Number	N/A	

PCT International Filing date		

PCT Conventions:

#	PCT Application Number	Date of Convention	Priority Country	

1			NA	

© All Indian Patents, 2013-2021.

  Patent data available in the public domain from Indian Patents Office, Department of Industrial Policy and Promotions, Ministry of Commerce and Industry, Government of India.

File: patents/229320-formation-of-a-crystalline-thin-film-structure.html
Indian Patents. 229320:FORMATION OF A CRYSTALLINE THIN FILM STRUCTURE

Indian Patents

Recently Granted Patents

  Recently Published Patents

Title of Invention	FORMATION OF A CRYSTALLINE THIN FILM STRUCTURE

Abstract	A method of manufacture of a crystalline thin film structure includes depositing a first layer of a first crystalline material, depositing a second layer of a second crystalline material over the first layer, and depositing a third layer of the first crystalline material over the second layer. The second material possesses a lattice constant that is different from that of the first crystalline material, so as to disrupt columnar crystal growth in the underlying first crystalline material and thereby form a composite thin film structure having a differential stress profile that is less than the differential stress profile of a comparative film formed solely from said predominant first crystalline material. Fig. 5	

Full Text	FORMATION OF A CRYSTALLINE THIN FILM STRUCTURE

FIELD OF THE INVENTION

The present invention relates to a method of manufacture of crystalline thin film structures having reduced differential stress build up, and to the crystalline thin film structures that result from the application of this method.

The invention has been developed primarily for use in the manufacture of micro-electro mechanical systems (MEMS) formed using CMOS semiconductor chip technology from materials suited to this particular manufacturing process, and will be described hereinafter with reference to this preferred application. However, it will be appreciated by those skilled in the art, that the invention may be applied to other thin film structures where it is similarly desirable to reduce differential stress levels within the thin film structure.

BACKGROUND OF THE INVENTION

Processes for the construction of micro-electro mechanical systems (MEMS) are characterised by the formation of micro actuator devices and mechanisms in multi layered wafer structures. Often these layers comprise thin films of different materials having different properties. For example, some of the layers may be required to be conductive, such as where the mechanism includes a heating element as may be used with a thermal bend actuator or the like.

Thin film structures of this kind are typically formed as a wafer using a molecular deposition process such as "sputtering" which causes the requisite material to be deposited at a molecular level until the desired layer thickness has been attained. With these deposition processes, the first layer of material typically forms small seed crystals which adhere to and align themselves with the supporting substrate. However, subsequent deposited material tends to self align on top of these seed crystals and because of the restraint placed on the development of the growing crystals by the substrate and adjacent crystals, further deposition of the same material tends to thus form columnar crystals. Unfortunately, the columnar crystals and the underlayer of

small seed crystals have quite different thermal expansion properties and other physical characteristics. With many materials, the growing layer also exhibits progressively expanding crystals during deposition due to the dominant growth of some columnar crystals over others, As a result, certain crystal boundaries exist through the entire thickness of the film, these particular boundaries not only weaken the overall structure, but also representing potential locations for the onset of crack propagation.

As a result of this natural film building process, residual stress is induced into the material during wafer cooling. This can have several undesirable effects. Firstly, the residual stress gradient maybe sufficient to cause a flap beam actuator formed by this process to curl, even though its design is such that it is effectively a clamped or free beam. This may necessitate a re-design of the structure to include additional stiffening elements to counteract any inclination to curl and as a result is highly likely during operation to require additional power to operate the actuator to overcome either the residual stress or the additional resistance caused by the need to stiffen the structural design.

A common method of reducing stress in thin films is annealing. However, for many crystalline thin films, this requires high temperatures which may be incompatible with the device structure or previous processing steps. For example, if a crystalline thin film is deposited on an integrated circuit with aluminium wiring, then the temperature must remain below the melting point of aluminium, which is too low to anneal many crystalline materials typically used in integrated circuits made using CMOS techniques.

It is an object of the invention to provide a method and structure to reduce the differential stress formed in thin film structures of this kind so as to overcome or at least ameliorate these disadvantages of the prior art, or at least offer a useful alternative.

SUMMARY OF THE INVENTION

According to a first aspect of the invention there is provided a method of manufacture of a crystalline thin film structure from a predominant first crystalline material, said method including the steps of:

depositing said predominant first crystalline material as two or more sublayers; and

depositing between said first crystalline material sub-layers, a layer of second crystalline material, said second material possessing a lattice constant that is different from that of the first crystalline material, so as to disrupt columnar crystal growth in said underlying first crystalline material and thereby form a composite thin film structure having a differential stress profile that is less than the differential stress profile of a comparative film formed solely from said predominant first crystalline material.

While the final total internal stress present in a thin film structure manufactured in accordance with the invention may be higher than may be achieved when annealing can be used, the differential stress is much reduced and the curl tendency of a released layer can be reduced by orders of magnitude.

Preferably, the crystalline thin film structure is a layer of a MEMS structure and more preferably an operational or active layer of a MEMS structure.

Desirably, the second material is selected to have appropriately compatible physical properties relevant to the intended application, as well as possessing a lattice constant that is different from that of the predominant first layer. Where the relevant physical properties of the two materials are similar, such as electrical or thermal conductivity, the thickness of the second material layer relative to the first material sub-layers is less significant. However, where the differences are more pronounced, it is preferable to have a very thin intermediate second material layer so as to minimise the impact of the property difference between the two materials on the final composite structure. Naturally, the pairing of the first and second materials must enable production of a thin film structure having relevant key properties or characteristics that are close to that of the selected predominant first crystalline material.

Preferred combinations of first and second crystalline materials, particularly suited for use in MEMS structures incorporating thermal bend actuators are:

titanium nitride as a predominant first material with intermediate layers of tantalum nitride; and

silicon as a predominant first material with intermediate layers of germanium.

The combinations are particularly suitable for MEMS constructions formed on top of CMOS circuitry.

BRIEF DESCRIPTION OF THE DRAWINGS

A preferred embodiment of the invention will now be described, by way of example only, with reference to the accompanying drawings in which:

Figure 1 shows an enlarged partial cross-section of a thin film formed in accordance with the prior art techniques;

Figure 2 shows a length of the thin film of Figure 1 deforming under the residual differential stress;

Figure 3 shows a series of clamped/free thin film strips formed in accordance with the prior art techniques;

Figure 4 shows a partial cross-section through a thin film formed in accordance with the present invention;

Figure 5 shows the crystal boundarys between the primary and secondary layers of the film shown in Figure 4;

Figure 6 shows a thin film formed in accordance with the present invention where the deposition of the primary material has been re-seeded three times; and

Figure 7 shows clamped/free end strips of thin film formed in accordance with the present invention.

DESCRIPTION OF PREFERRED AND OTHER EMBODIMENTS

Referring first to figure 1, there is shown a partial cross-section of a titanium nitride layer showing the grain morphology. The layer has been built up from a first side 1 on a substrate composed of silicon with a thin silicon nitrate coating (not shown). As can be seen, the titanium nitride builds up gradually on the silicon nitrate

surface commencing with a thin layer 2 of small seed crystals which gradually evolve into larger columnar crystals shown generally at 3. These columnar crystals tend to become progressively larger during deposition due to the dominant growth of some columnar crystals over others. Thus, certain crystal boundaries exist through the entire thickness of the titanium nitride layer. These particular boundaries weaken the titanium nitride layer and would be the likely location for the onset of crack propagation.

The differing thermal conductivity and expansion characteristics of the different portions of the titanium nitride layer induce residual stress in the wafer during cooling. As shown in Figure 2, this residual stress gradient through the layer thickness tends to cause the layer to curl. This can adversely affect the function of MEMS devices formed from the wafer. In particular, thermoelastic actuators in the form of clamped/free end strips are susceptible to a relatively high degree of curl. As shown in Figure 3, a series of clamped/free end beam thin titanium nitride strips are shown. The longer and thinner strips deflect the most however because of the residual compression on the underside of the strips and residual tension on the upper side each strip will tend to curl about it's longitudinal axis as well as lateral axis. Wider strips will curl about the longitudinal axis to produce a deeper lateral cross-section which gives the strip a greater bending stiffness about the lateral axis.

A proposed solution for alleviating this differential stress problem, is shown in Figures 4 to 7. An extremely thin layer (e.g. 100 Angstroms) of tantalum nitride is deposited on top of the titanium nitride at certain levels during the deposition of the titanium nitride layer. The tantalum nitride disrupts any predominant titanium nitride columnar crystal growth and provides a new re-seeding layer. The tantalum nitride effectively acts as a crack inhibitor because the maximum titanium nitride grain boundary can only exist between any two tantalum nitride layers.

The presence of the tantalum nitride layers also effectively moderates the range of grain sizes present. Thus, the magnitude of any induced stress gradient related to the grain size is also moderated. This effectively reduces post fabrication curl.

In this particular preferred embodiment, it is important to note that the tantalum layer is thin enough not to affect the mechanical or resistive properties of the actuator. Tantalum nitride has a decomposition temperature of 750 degrees Centigrade which is above that of titanium nitride. Examples

A finite element model of a simple beam suitable for use in a thermal bend actuator was constructed to investigate residual curl of the tantalum nitride/titanium nitride layer structure. The intent of the analysis was to ascertain the relative effect that different morphologies have on residual curl rather than the calculation of absolute values. The beam model has identical dimensions to the heater section of a centreline prototype thermal actuator and was constructed with ten elements through the thickness. A stress gradient was indirectly included by applying a linearly varying temperature field through the entire thickness. The presence of a tantalum nitride layer is modelled by reapplying the gradient from the initial value.

Four different layer combinations were analysed including no tantalum nitride re-seeding layer, and one, two and four layers of tantalum nitride. The solutions resulted in deflections at the beam tip of 0.543, 0.0611, 0.0172 and 0.001 micrometres respectively. It should be noted that these values are relative and not absolute.

The results of the tests show that the inclusion of tantalum nitride layers can significantly reduce the amount of post-fabrication curl by progressive orders of magnitude depending on the desired overall thickness, number of intermediate layers and the thickness of those intermediate layers.

The above described examples relate to a specific conductor layer having titanium nitride as the predominant material with intermediate layers of tantalum nitride. However, the processes can also be applied to other conductor layer combinations and to non-conductor materials such as silicon which can be compared with intermediate layers of germanium.

Accordingly, while the invention has been described with reference to only one use and two preferred combinations, it will be appreciated by those skilled in the art that the invention can be embodied in many other forms.

WE CLAIM :

1.	A method of manufacture of a crystalline thin film structure comprising the

steps of:

depositing at least one first layer of a first crystalline material;

depositing at least one second layer of a second crystalline material over said first layer; and

depositing at least one third layer of said first crystalline material over said second layer;

wherein said second material possesses a lattice constant that is different from that of the first crystalline material, wherein formation of said at least one second layer disrupts columnar crystal growth in said underlying first crystalline material thereby forming a composite thin film structure having a differential stress profile that is less than the differential stress profile of a comparative film formed solely from said predominant first crystalline material.

2.	The method as claimed in claim 1 wherein the crystalline thin film structure is a layer of a MEMS structure.

3.	The method as claimed in claim 2 wherein the crystalline thin film structure is an operational or active layer of a MEMS structure.

4.	The method as claimed in any one of claims 1 to 3 wherein the predominant first material is titanium nitride and the second material is tantalum nitride.

5.	The method as claimed in any one of claims 1 to 3 wherein the predominant first material is silicon and the second material is germanium.

6.	The method as claimed in any one of the preceding claims wherein the intermediate second layer has a thickness of approximately 100 Angstroms.

Documents:

				2447-chenp-2005 abstract-duplicate.pdf

				2447-chenp-2005 claims-duplicate.pdf

				2447-chenp-2005 descritpion (complete)-duplicate.pdf

				2447-chenp-2005 drawings-duplicate.pdf

				2447-chenp-2005-abstract.pdf

				2447-chenp-2005-claims.pdf

				2447-chenp-2005-correspondnece-others.pdf

				2447-chenp-2005-correspondnece-po.pdf

				2447-chenp-2005-description(complete).pdf

				2447-chenp-2005-drawings.pdf

				2447-chenp-2005-form 1.pdf

				2447-chenp-2005-form 26.pdf

				2447-chenp-2005-form 3.pdf

				2447-chenp-2005-form 5.pdf

				2447-chenp-2005-others.pdf

« Previous Patent

Next Patent »

Patent Number	229320	

Indian Patent Application Number	2447/CHENP/2005	

PG Journal Number	12/2009	

Publication Date	20-Mar-2009	

Grant Date	16-Feb-2009	

Date of Filing	28-Sep-2005	

Name of Patentee	SILVERBROOK RESEARCH PTY LTD	

Applicant Address	393 DARLING STREET, BALMAIN, NEW SOUTH WALES 2041,	

Inventors:

#	Inventor's Name	Inventor's Address	

1	SILVERBROOK, KIA	Silverbrook Research Pty Ltd, 393 Darling Street Balmain, New South Wales 2041,	

PCT International Classification Number	B81B 3/00	

PCT International Application Number	PCT/AU02/00537	

PCT International Filing date	2002-05-02	

PCT Conventions:

#	PCT Application Number	Date of Convention	Priority Country	

1	PR 9197	2001-11-30	Australia	

© All Indian Patents, 2013-2021.

  Patent data available in the public domain from Indian Patents Office, Department of Industrial Policy and Promotions, Ministry of Commerce and Industry, Government of India.
