Repository: anandvc/allindianpatents

File: patents/229494-a-noaqueus-electrolyte-for-batteries-and-a-lithium-secondary-battery-incorporating-said-electrolyte.html
Indian Patents. 229494:A NOAQUEUS ELECTROLYTE FOR BATTERIES AND A LITHIUM SECONDARY BATTERY INCORPORATING SAID ELECTROLYTE

Indian Patents

Recently Granted Patents

  Recently Published Patents

Title of Invention	A NOAQUEUS ELECTROLYTE FOR BATTERIES AND A LITHIUM SECONDARY BATTERY INCORPORATING SAID ELECTROLYTE

Abstract	The invention discloses a nonaqueous electrolyte for batteries, containing a lithium salt and a liquid electrolyte compound, wherein the nonaqueous electrolyte further comprises halogen selected from the group consisting of iodine, chlorine, bromine and a mixture of two or more thereof. The invention is also for a Lithium Secondary Battery incorporating said electrolyte.	

Full Text	A NONAQUEOUS ELECTROLYTE FOR BATTERIES AND A LITHIUM

SECONDARY BATTERY INCORPORATING SAID ELECTROLYTE

Technical Field

The present invention relates to a lithium secondary

battery with improvements in charge/discharge and cycle life

characteristics at ambient and high temperatures, and/or

storage characteristics and safety at high temperature, as

well as a nonaqueous electrolyte for use therein.

Background Art

With the recent advancement of electronic technology,

portable information devices, such as mobile phones, PDA and

laptop computers, are widely used. In such portable

information devices, there are strong demands for smaller

size, lighter weight, and continuous long-term driving. As a

driving power source for such portable information devices,

batteries are used. Thus, studies to develop batteries,

particularly lithium secondary batteries using nonaqueous

electrolytes, which have light weight while showing high

voltage, high capacity, high power, high energy density and

long cycle life, are being actively conducted.

Generally, lithium secondary batteries utilize lithium-

containing transition metal oxide as a positive active

material. Examples of the positive active material include

LiCoO2, LiNiO2, LiMn2O4, LiMnC2, LiNi1-xCoxMYO2 (M = Al, Ti, Mg

or Zr; 0 

Furthermore, the lithium secondary batteries utilize carbon,

lithium metal or alloy as a negative active material. Also,

metal oxides, such as TiO2 and SnO2, which can store and

release lithium ions and have a potential of less than 2V for

lithium, may be used as the negative active material.

When such lithium secondary batteries are stored at

high temperature or exposed to high temperature, gas will be

generated within the batteries by the side reaction of

electrodes with the electrolyte oxides, resulting in

deterioration in storage life characteristics and safety at

high temperature, as well as deterioration in battery

performance.

Meanwhile, regarding an improvement in the cycle life

of the lithium secondary batteries, Japanese Patent Laid-open

Publication No. 1996-138735 describes that if LiPF6 was used

as an electrolyte, ar effect on the improvement of cycle life

by the addition of metal halides would not be obtained.

Disclosure of the Invention

It is an object: of the present invention to provide a

lithium secondary oattery which has improvements in

charge/discharge efficiencies and cycle life characteristics

even when it operates at ambient or high temperature.

Another object of the present invention is to provide a

lithium secondary battery with high-temperature safety, in

which the generation of gas by the side reaction of

electrolyte oxides with electrodes is inhibited even when the

battery is stored at high temperature or exposed to high

temperature.

The present inventors have found that the use of metal

halide in a non-aqueous electrolyte has little or no effect

on the improvement of battery cycle life and shows a

reduction in battery cycle life, whereas the use of halogen,

such as iodine, chlorine or bromine, in the nonaqueous

electrolyte, has an effect on the improvement of battery

cycle life and shows improvements in. storage characteristics

and safety at high temperature, unlike the case of the metal

halide.

Moreover, the present inventors have found that the

addition of both a pyrrole or its derivative and halogen to

the nonaqueous electrolyte has a synergistic effect on the

improvement of battery cycle; life.

The present invention has been made based on these

findings.

The present invention provides:

(i) a nonaqueous electrolyte for batteries, which is

characterized by containing halogen; .

(ii) a nonaqueous electrolyte for batteries, which is

characterized by containing pyrrol or its derivative and

halogen; and

(iii) a lithium secondary battery which is

characterized by including the nonaqueous electrolyte (i) or

(ii).

The addition of halogen, such as iodine, chlorine or

bromine, into the nonaqueous electrolyte, results in an

improvement in the cycle life of the lithium secondary

battery.

Meanwhile, although an SEI insulator film having no

electron conductivity is formed on the negative electrode

surface of the lith.um secondary battery, the addition of

pyrrole or its derivative to the nonaqueous electrolyte leads

. to the formation cf polypyrrole, an electron-conducting

polymer, thus lowering resistance.

Furthermore, by a synergistic effect with halogen, the

pyrrole or its derivative in the nonaqueous electrolyte

provides an improvement in charge/discharge cycle

characteristics and an outstanding improvement in battery

cycle life.

Moreover, if halogen is used as an electrolyte additive

as described above, the high-temperature safety of the

battery will be secured. The reason thereof is as follows.

If the battery is stored at high temperature or exposed

to high temperature, the solvent in the nonaqueous

electrolyte will be partially oxidized to cause a side

reaction with the positive and negative electrodes of the

battery, thus generating gas. This will cause not only

deterioration in the battery performance but also

deterioration in the battery swelling leading to

deterioration in the battery safety.

Halogen, such as iodine, chlorine or bromine, which is

used as the electrolyte additive, is a material having strong

adsorption property. Thus, the halogen is adsorbed on the

electrodes upon initial charge, so that when the battery is

stored at high temperature or exposed to high temperature,

the halogen inhibits "he side reaction between the oxide of

the electrolyte and :he positive and negative electrodes,

thus inhibiting the generation of gas. For this reason, a

swelling phenomenon at high temperature occurs less

seriously. Thus, the use of the halogen can provide a battery

having excellent storage characteristics and safety at high

temperature.

Particularly, the use of iodine as the electrolyte

additive has the greatest effect on the inhibition of gas

generation.

The halogen is added to the nonaqueous electrolyte at

an amount ranging from 0.005% by weight to 1% by weight. If

the halogen is used at amounts out of this content range, it

will have a reduced effect on the improvement of battery

cycle life. The content of the halogen in the nonagueous

electrolyte is preferably in a range of 0.01-0.5% by weight.

At a content of less than 0.01% by weight, the halogen will

have an insignificant effect on the inhibition of gas

generation, and at a content of more than 0.5% by weight, it

will cause deterioration in the battery performance.

The pyrrole or its derivative is preferably added to

the nonaqueous electrolyte at the amount of 0.01-0.5% by

weight. At less than 0.01% by weight, the thickness of a film

formed from the pyrrole or its derivative will be

insufficient, and at more than 0.5% by weight, the charge

characteristic of the battery will be poor.

Examples of the halogen include, but are not limited

to, iodine, chlorine and bromine.

Examples of. the pyrrole derivative include, but are not

limited to, 2,5-dimethylpyrrole, 2,4-dimethylpyrrole, 2-

acetyl N-methylpyrrole, 2-acetylpyrrole, and N-methylpyrrole.

The inventive lithium secondary battery includes the

inventive nonaqueous electrolyte. Examples of the lithium

secondary batteries include lithium-metal secondary

batteries, lithium-ion secondary batteries, lithium polymer

secondary batteries, and lithium-ion polymer secondary

batteries.

The inventive lithium secondary battery includes:

a)	a positive electrode capable of storing and

releasing lithium ions;

b)	a negative electrode capable of storing and

releasing lithium ions;

c)	a porous separator; and

d)	a nonaqueous electrolyte containing:

i) a lithium salt; and

ii) a liquid electrolyte compound.

The inventive nonaqueous electrolyte preferably

contains cyclic carbonate and/or linear carbonate. Examples

of the cyclic carbonate include, are not limited to/ ethylene

carbonate (EC) , propylene carbonate (PC) and gamma-

butyrolactone (GBL) Examples of the linear carbonate

include, but are not limited to, diethyl carbonate (DEC),

dimethyl carbonate (DMC), ethylmethyl carbonate (EMC), and

methylpropyl carbonate (MPC).

The inventive nonaqueous electrolyte contains lithium

salts which are preferably selected from the group consisting

of LiClO4, LiCF3SO3, LLPF6, LiBF4, LiAsF6, and LiN(CF3SO2)2.

In the present invention, lithium-containing transition

metal oxide is used as a positive active material. Examples

of the positive active material include, but are not limited

to, LiCoO2, LiNiO2, L.LMn2O4, LiMnO2, LiNi1-xCOxMyO2 (M = Al,. Ti,

Mg or Zr; 0 
0.5; 0
metal oxides, such as MnO2., or a mixture of two or more

thereof may be used as the positive active material.

As a negative active material, carbon, lithium metal or

alloy may be used.

Also, in the inventive lithium secondary battery,

separator may be a porous separator, such as a porous

polyolefin separator.

According to a conventional method, the inventive

lithium secondary battery can be fabricated by placing the

porous separator between the positive electrode and the

negative electrode and introducing a nonaqueous electrolyte

containing the lithium salt, such as LiPF6, and additives.

The inventive lithium secondary battery may be used in

a pouch, cylindrical or angular shape.

Advantageous Effect

According to the present invention, the cycle life of

the lithium secondary battery can be improved by adding the

halogen to the nonaqueous electrolyte of the lithium

secondary battery, and a synergistic effect on the

improvement of the battery cycle life can be expected by

adding pyrrole or its derivative together with the halogen to

the nonaqueous electrolyte. This effect on the improvement of

the battery cycle life suggests an improvement in the

charge/discharge cycle characteristics of the battery.

In addition, according to the present invention, the

halogen, such as iodine, chlorine or bromine, is added to the

nonaqueous electrolyte of the lithium secondary battery. When

the lithium secondary battery is stored at high temperature

or exposed to. high tenperature, the added halogen is adhered

to the electrode surface so as to inhibit the side reaction

between the oxides formed by the oxidation of the electrolyte

at high temperature and the positive and negative electrodes,

thus inhibiting the generation of gas. Thus, the present

invention can provide the battery having excellent storage

characteristics and safety at high temperature.

Brief Description of the Drawings

FIG. 1 is a graphic diagram showing the comparison of

discharge capacity ratio at a range of initial cycle to 4OO

cycles between batteries fabricated according to Comparative

Examples 1 to 3 and Example 1.

FIG. 2 is a graphic diagram showing the comparison of

discharge capacity xatio at: a range of initial cycle to 4OO

cycles between batteries fabricated according to Comparative

Examples 4 and 5 and Examples 2 and 3.

FIG. 3 is a graphic diagram showing a change in

thickness at a high-temperature storage state for 383562-size

lithium polymer batteries fabricated according to Examples 4

and 5 and Comparative Examples 6 and 7.

Best: Mode for Carrying Out the Invention

Hereinafter, the present invention will be described in

detail by examples. It is to be understood, however, that

these examples are given for illustrative purpose only and

not intended to limit the scope of the present invention.

Comparative Example 1

LiCoO2 as a positive active material, a carbon material

as a negative active material, and 1M LiPF6 solution with a

composition of EC: DEC =1 : 1, as an electrolyte, were used.

To the electrolyte, O.1% by weight of aluminum iodide was

added, and the resulting electrolyte was introduced into a

7OO-mAh lithium-ion polymer battery, thus fabricating a

battery. The fabricated lithium-ion polymer battery was

subjected to a cycle life test in which the battery was

charged to 4.2 V at a current of 7OO mA in a constant

current/constant vcltage mode, cut-off upon the reduction of

current to 5O mA, discharged at a current of 7OO mA in a

constant current mode, and cut-off at 3 V.

Comparative Example 2

A lithium-ior; polymer battery was fabricated in the

same manner as in Comparative Example 1 except that the

aluminum iodide was added to the electrolyte at the amount of

O.5% by weight. A cycle life test on the fabricated battery

was performed in the same manner as in Comparative Example 1.

Comparative Example 3

A lithium-ion polymer battery was fabricated in the

same manner as in Comparative Example 1 except that tin

iodide in place of the aluminum iodide was added to the

electrolyte at the amount of O.1% by weight. A cycle life

test on the fabricated battery was performed in the same

manner as in Comparative Example 1.

Example 1

A lithium-ion polymer battery was fabricated in the

same manner as in Comparative: Example 1 except that iodine in

place of the aluminum iodide was added to the electrolyte at

the amount of O.O5% by weight. A cycle life test on the

fabricated battery was performed in the same manner as in

Comparative Example 1.

Test result 1

FIG. 1 is a graphic diagram showing the comparison of

discharge capacity ratio at a range of initial cycle to 4OO

cycles between batteries fabricated according to Comparative

Examples 1 to 3 and Example 1. As shown in FIG. 1, it could

be found that an increase in the amount of addition of the

aluminum iodide resulted in a reduction in the battery cycle

life (Comparative Examples 1 and 2), and also the addition of

the tin iodide resulted in a reduction in the battery cycle

life (Comparative Example 3) . However, it could be confirmed

that the battery of Example 1 where the iodine had been used

at an amount determined in view of the weight ratio of iodine

to metal iodide in Comparative Example 1, 3 showed an

improvement in the battery cycle life over the case of use of

the metal halides

Comparative Example 4

LiCoO2 as a positive active material, a carbon material

as a negative active material, and 1M LiPF6 solution with a

composition of EC: DEC = 1 : 1, as an electrolyte, were used.

The electrolyte was introduced into an 800-mAh lithium-ion

polymer battery, thus fabricating a battery. The fabricated

lithium-ion polymer battery was. subjected to a cycle life

test in which the battery was charged to 4.2 V at a current

of 800 mA in a constant current/constant voltage mode, cut-

off upon the reduction of current to 50 mA, discharged at a

current of 8OO mA in a constant current mode, and cut-off at

3 V.

Comparative Example 5

A lithium-ion polymer battery was fabricated in the

same manner as in Comparative Example 4 except that 2,5-

dimethylpyrrole was added to the electrolyte at the amount of

0.2% by weight. A cycle life test on the fabricated battery

was performed in the same manner as in Comparative Example 4.

Example 2

A lithium-ion polymer battery was fabricated in the

same manner as in Comparative .Example 4 except that iodine

was added to the electrolyte at the amount of 0.05% by

weight. A cycle Life test on the fabricated battery was

performed in the saute manner as in Comparative Example 4.

Example 3

A lithium-ion polymer battery was fabricated in the

same manner as in Comparative Example 4 except that 2,5-

dimethylpyrrole and iodine were added to the electrolyte at

the amounts of 0.2% by weight and 0.05% by weight,

respectively. A cycla life test on the fabricated battery was

performed in the same manner as in Comparative Example 4.

Test result 2

FIG. 2 is a graphic diagram showing the comparison of

discharge capacity ratio at a range of initial cycle to 400

cycles between batteries fabricated according to Comparative

Examples 4 and 5 and Examples 2 and 3. As shown in FIG. 2, it

could be found that, although the single addition of 2,5-

dimethylpyrrole or iodine could have an effect on the

improvement of discharge capacity ratio (Comparative Example

4 and Example 2), the addition of iodine in combination with

2,5-dimethylpyrrole provided a further improvement in

discharge capacity ratio (Example 3) .

Example 4

LiCoO2 as a positive active material, a carbon material

as a negative active material, and 1M LiPF6 solution with a

composition of EC: DEC =1 : 1, as an electrolyte, were used.

Iodine was added to the electrolyte at the amount of 0.05

wt%, and the resulting electrolyte was introduced into an

800-mAh 383562-size lithium-ion polymer battery, thus

fabricating a battery.

Example 5

A lithium-ion polymer battery was fabricated in the

same manner as in Example 4 except that the iodine as the

electrolyte additive was added at the amount of 0.2 wt%.

Comparative Example 6

A lithium-ion polymer battery was fabricated in the

same manner as in Example 4 except that the iodine as the

electrolyte additive was not added.

Comparative Example 7

A lithium-ion polymer battery was fabricated in the

same manner as in Example 4 except that aluminum iodide in

place of the iodine was. added at the amount of 0.5 wt%.

High-temperature storage test

The 800-mAh 383562-size lithium ion polymer batteries

fabricated in Examples 4 and 5 and Comparative Examples 6 and

7 were fully charged to 4.2 V at a current of 500 mA in a

constant current/constant voltage mode, and cut-off when the

current was reduced :0 50mA.

The resulting lithium ion polymer batteries were placed

in an oven and subjected to a high-temperature storage test

which comprises the following three steps: elevating the oven

temperature from ambient temperature to 90 °C for 1 hour,

storing the batteries at 90 °C for 4 hours, and lowering the

oven temperature to ambient temperature for 1 hour. During

the high-temperature storage test, a change in the thickness

of the batteries was observed. The results are shown in Table

1 below and FIG. 3.

Table 1 shows the battery capacities at 0.2C rate

before and after the high-temperature storage test. As

evident from Table 1, the capacity recovery rates before and

after the high-temperature storage test were higher in

Examples 4 and 5 and Comparative Example 7 than those in

Comparative Example 6.

Furthermore, FIG. 3 shows a change in the thickness of

the lithium-ion polymer batteries during the high-temperature

storage test. As shown in FIG. 3, an increase in the

thickness of the batteries fabricated in Examples 4 and 5 and

Comparative Example 7 was lower than that of Comparative

Example 6, and the increase in the battery thickness was

lower in Example 5 and Comparative Example 7 than that in

Example 4. As described above, this is because the iodine was

 adsorbed on the positive or negative electrode so as to

inhibit the side reaction between an electrolyte oxide formed

at high temperature and the positive or negative electrode,

thus inhibiting the generation of gas. Also, an increase in

the amount of addition of the iodine showed an increase in

 the effect of the iodine. It is thought that the case of the

aluminum iodide showed an improvement by an increase in the

addition amount thereof.

the negative active material b) is carbon, lithium metal or

alloy.

We claim :

1.	A nonaqueous electrolyte for batteries,

containing a lithium salt and a liquid electrolyte

compound,

wherein the nonaqueous electrolyte further

comprises halogen selected from the group consisting of

iodine, chlorine, bromine and a mixture of two or more

thereof.

2.	The nonaqueous electrolyte as claimed in claim

1,	wherein the nonaqueous electrolyte optionally

comprises pyrrole or its derivative; and

the pyrrole derivative is selected from the group

consisting of 2,5-dimethylpyrrole, 2,4-dimethylpyrrole,

2-acetyl N-methylpyrrole, 2-acetylpyrrole, N-

methylpyrrole, and a mixture of two or more thereof.

3.	The nonaqueous electrolyte as claimed in claim

1 or 2, wherein the content of the halogen is 0.005-1%

by weight.

4.	The nonaqueous electrolyte as claimed in claim

2,	wherein the conten: of the pyrrole or its derivative

is 0.01-0.5% by weight.

5.	The nonaqueous electrolyte as claimed in claim

1 or 2, which comprises a the lithium salt selected from

the group consisting of LiCl04, LiCF3SO3, LiPF6, LiBF4,

LiAsF6, and LiN (CF3SC2)2, a mixture of two or more

thereof.

6. The nonaqueous electrolyte as claimed in

claim 1 or 2, wherein the electrolyte contains: a cyclic

carbonate selected from the group consisting of ethylene

carbonate (EC), propylene carbonate (PC), gamma-

butyrolactone (GBL) and a mixture of two or more

thereof; or a linear carbonate selected from the group

consisting of diethyl carbonate (DEC), dimethyl

carbonate (DMC), ethylmethyl carbonate (EMC),

methylpropyl carbonate (MPC) and a mixture of two or

more thereof; or both the cyclic carbonate and the

linear carbonate.

7.	A lithium secondary battery, comprising:

a)	a positive electrode capable of storing and

releasing lithium ions;

b)	a negative electrode capable of storing and

releasing lithium ions;

c)	a porous separator; and

d)	a nonaqueous electrolyte containing

i) a lithium salt; and

ii) a liquid electrolyte compound,

wherein the electrolyte is the nonaqueous

electrolyte as claimed in any one of claims 1 to 4, 5

and 6 .

8.	The lithium secondary battery as claimed in

claim 7, wherein the positive active material a) is a

lithium transition metal oxide selected from the group

consisting of LiCoO2, LiNiO2, LiMn2O4, LiNii-xCoxO2 (0 

9.	The lithium secondary battery as claimed in

claim 7, wherein the negative active material b) is

carbon, lithium metal or alloy.

The invention discloses a nonaqueous electrolyte for batteries, containing a lithium salt and

a liquid electrolyte compound, wherein the nonaqueous electrolyte further comprises

halogen selected from the group consisting of iodine, chlorine, bromine and a mixture of

two or more thereof. The invention is also for a Lithium Secondary Battery incorporating

said electrolyte.

Documents:

				318-KOLNP-2006-CORRESPONDENCE-1.1.pdf

				318-KOLNP-2006-FORM 1-1.1.pdf

				318-KOLNP-2006-FORM-27.pdf

				318-kolnp-2006-granted-abstract.pdf

				318-kolnp-2006-granted-claims.pdf

				318-kolnp-2006-granted-correspondence.pdf

				318-kolnp-2006-granted-description (complete).pdf

				318-kolnp-2006-granted-drawings.pdf

				318-kolnp-2006-granted-examination report.pdf

				318-kolnp-2006-granted-form 1.pdf

				318-kolnp-2006-granted-form 18.pdf

				318-kolnp-2006-granted-form 3.pdf

				318-kolnp-2006-granted-form 5.pdf

				318-kolnp-2006-granted-gpa.pdf

				318-kolnp-2006-granted-reply to examination report.pdf

				318-kolnp-2006-granted-specification.pdf

				318-KOLNP-2006-LETTER PATENT.pdf

« Previous Patent

Next Patent »

Patent Number	229494	

Indian Patent Application Number	318/KOLNP/2006	

PG Journal Number	08/2009	

Publication Date	20-Feb-2009	

Grant Date	18-Feb-2009	

Date of Filing	14-Jun-2006	

Name of Patentee	LG CHEM, LTD	

Applicant Address	LG TWIN TOWER 20, YOIDO-DONG, YOUNGDUNGPO-GU, SEOUL	

Inventors:

#	Inventor's Name	Inventor's Address	

1	KOO, CHANG WAN	202-210-24, SHINSUNG-DONG, YUSEONG-GU, DAEJEON, 305-345	

2	RYU, DUK HYUN	108-25, DOMA2-DONG, SEO-GU, DAEJEON 302-162	

3	LEE, DUK HYUN	109-1805, CHEONGGU NARAE APT, JEONMIN-DONG, YUSEONG-GU DAEJEON, 305-729	

4	JEONG, JUN YONG	107-408, HANBAT GARDEN APT SANSUNG-DONG CHUNG-GU, DAEJEON, 301-211	

5	YEON, JIN HEE	7-11, LG CHEMICAL APT, 381-42, DORYONG-DONG, YUSEONG-GU, DAEJEON, 305-340	

6	JANG, MIN CHUL	305-1503, SONGGANG GREEN APT, SONGGANG-DONG, YUSEONG-GU, DAEJEON, 305-751	

7	SHIN, SUN SIK	128-1101, HANBIT APT. EOEUN-DONG, YUSEONG-GU, DAEJEON 305-755	

8	KU, CHA HUN	110-406, SAMSUNG HANWOOL APT. SHINSUNG-DONG, YUSEONG-GU DAEJEON 305-707	

9	LEE, HAN HO	103-204, HYUNDAI APT. DORYYONG-DONG, YUEONG-GU, DAEJEON, 305-340	

PCT International Classification Number	H01M 10/40	

PCT International Application Number	PCT/KR2004/000239	

PCT International Filing date	2004-09-20	

PCT Conventions:

#	PCT Application Number	Date of Convention	Priority Country	

1	10-2003-0065169	2003-09-19	Republic of Korea	

© All Indian Patents, 2013-2021.

  Patent data available in the public domain from Indian Patents Office, Department of Industrial Policy and Promotions, Ministry of Commerce and Industry, Government of India.

File: patents/229499-a-process-for-producing-a-hexagonal-ferrite-sintered-magnet.html (part 1 of 2)
Indian Patents. 229499:A PROCESS FOR PRODUCING A HEXAGONAL FERRITE SINTERED MAGNET

Indian Patents

Recently Granted Patents

  Recently Published Patents

Title of Invention	A PROCESS FOR PRODUCING A HEXAGONAL FERRITE SINTERED MAGNET

Abstract	A process for producing a hexagonal ferrite sintered magnet comprises a primary phase of a hexagonal ferrite containing A, Co, R and Fe, where A represents Sr, Ba or Ca, and R represents at least one element selected from rare earth elements including Y, and Bi, said process comprising adding a part or whole of constituent elements to ferrite particles comprising a primary phase of a hexagonal ferrite containing Sr, Ba or Ca ; molding mixture and sintering the molded material.	

Full Text	FIELD OF THE INVENTION

The present invention relates to a process for producing a hexagonal

ferrite sintered magnet, and generally to a hexagonal ferrite suitably used as a

permanent magnet material such as a motor for an automobile, and particularly

relates to a magnet material containing a hexagonal magnetoplumbite ferrite,

and a process for producing the same.

BACKGROUND OF THE INVENTION

As an oxide permanent magnet material, a strontium

(Sr) ferrite and a barium (Ba) ferrite, which are of a

magnetoplumbite (M type) hexagonal structure, are mainly

used, and they are produced as a sintered magnet and a

bonded magnet.

What are important among characteristics of a magnet

are a residual magnetic flux density (Br) and an intrinsic

coercive force (HcJ).

Br is determined by the density of the magnet, the

degree of orientation of the magnet, and the saturation

magnetization (4ls) determined by the crystal structure.

Br is expressed by the following equation:

Br = 4ΠIS x (degree of orientation) x (density)

The Sr ferrite and the Ba ferrite of M type has a 4ΠIS

value of about 4.65 kG. The density and the degree of

orientation each is about 98% at most in the sintered

magnet, which provides the highest values. Therefore, Br

of these magnets is limited to about 4.46 kG at most, and

it has been substantially impossible to provide a high Br

value of 4.5 kG or more.

The inventor of the invention have found that the

addition of appropriate amounts of La and Zn in an M type

ferrite raises its 4ΠIS value by about 200 G at most, and a

Br value of 4.5 kG or more can be obtained, as described in

US Patent Application Serial No. 08/672,848. In this case,

however, since the anisotropic magnetic field (HA) , which

will be described later, is decreased, it is difficult to

obtain a Br value of 4.5 kG or more and an HcJ of 3.5 kOe

or more at the same time.

HeJ is in proportion to the product (HA x fc) of the

anisotropic magnetic field (HA = 2K1/Is) and a single

magnetic domain grain fraction (fc), in which K1 represents

a crystal magnetic anisotropy constant, which is determined

by the crystal structure as similar to Is. The M type Ba

ferrite has K1 of 3.3 x 106 erg/cm3, and the M type Sr

ferrite has K1 of 3.5 x 106 erg/cm3. It has been known that

the M type Sr ferrite has the largest K1. value, but it has

been difficult to further raise the K1 value.

On the other hand, in the case where ferrite

particles are in a single magnetic domain condition, the

maximum HcJ is expected because the magnetization must be

rotated against the anisotropic magnetic field to reverse

the magnetization. In order to make ferrite particles into

single magnetic domain particles, the size of the ferrite

particles must be smaller than the following critical

diameter (dc) expressed by the following equation:

dc = 2(k.Tc.k/a)1/2/Is2

wherein k represents the Boltzman constant, Tc represents a

Curie temperature, and a represents a distance between iron

ions. In the case of the M type Sr ferrite, since dc is

about 1 µm, it is necessary for producing a sintered magnet

that the crystal grain size of the sintered magnet must be

controlled to 1 µm or less. While it has been difficult to

realize such a fine crystal grain and the high density and

the high degree of orientation to provide a high Br at the

same time, the inventor has proposed a new production

process to demonstrate that superior characteristics that

cannot be found in the art are obtained, as described in US

Patent Application Serial No. 08/072,967. In this process,

however, the HcJ value becomes 4.0 kOe when the Br value is

4.4 kG, and therefore it has been difficult to obtain a

high HeJ of 4.5 kOe or more with maintaining a high Br of

4.4 kG or more at the same time.

In order to control a crystal grain size of a

sintered body to 1 nm or less, it is necessary to make the

powder size in the molding step 0.5 µm or less with taking

the growth of the grains in the sintering step into

consideration. The use of such fine particles brings about

a problem in that the productivity is generally

deteriorated due to increase in molding time and increase

in generation of cracks on molding. Thus, it has been very

difficult to realize high characteristics and high

productivity at the same time.

It has been known that the addition of A12O3 and Cr2O3

is effective to obtain a high HcJ value. In this case, Al3+

and Cr3+ have effects of increasing HA and suppressing the

grain growth by substituting for Fe3+ having an upward spin

in the M type structure, so that a high HcJ value of 4.5

kOe or more is obtained. However, when the Is value is

reduced, the Br value is considerably reduced since the

sintered density is reduced. As a result, the composition

exhibiting the maximum HeJ of 4.5 kOe can only provide a Br

value of 4.2 kG.

A sintered magnet of the conventional anisotropic M

type ferrite has a temperature dependency of HcJ of about

+13 Oe/°C and a relatively high temperature coefficient of

about from +0.3 to +0.5%/°C, which sometimes bring about

great reduction in HcJ on the low temperature side and thus

demagnetization. In order to prevent such demagnetization,

the HcJ value at room temperature must be a large value of

about 5 kOe, and therefore it is substantially impossible

to obtain a high Br value at the same time. Powder of an

isotropic M type ferrite has a temperature dependency of

HcJ of at least about +8 Oe/°C, although it is superior to

the anisotropic sintered magnet, and a temperature

coefficient of +0.15%/°C. and thus it has been difficult to

further improve the temperature characteristics. Because a

ferrite magnet is excellent in environmental resistance and

is not expensive, it is frequently used in a motor in

various parts of an automobile. Because an automobile may

be used under severe conditions including intense cold and

heat, the motor is required to stably function under such

severe conditions. However, the conventional ferrite

magnet has a problem of considerable deterioration in

coercive force under low temperature conditions, as

described in the foregoing.

Even though a ferrite magnet satisfies such

characteristics, it has a problem in that those having a

low squareness (Hk/HcJ) in the demagnetization curve have a

low (BH)max and a deteriorated change with time.

If a magnet having a high degree of orientation,

which is obtained by the production process using an

organic solvent system, can be obtained by a production

process using an aqueous solvent, the production becomes

easy to provide advantages in productivity, and moreover it

does not lead environmental contamination to make possible

to omit apparatuses for preventing contamination.

SUMMARY OF THE INVENTION

An object of the invention is to provide a ferrite

magnet and a process for producing the same, which has a

high residual magnetic flux density and a high coercive

force that cannot be attained by the conventional M type

ferrite magnet, is excellent in temperature characteristics

of coercive force, has excellent magnetic characteristics

in that decrease in coercive force does not occur

particularly in a low temperature region, and is excellent

in squareness in the demagnetization curve.

Another object of the invention is to provide a

ferrite magnet and a process for producing the same, which

can exhibit superior characteristics even though the

content of expensive Co is reduced.

Further object of the invention is to provide a

ferrite magnet and a process for producing the same, which

exhibits a high degree of orientation that can be realized

by the organic solvent system even though it is produced by

a production process using an aqueous system.

Still further object of the invention is to provide a motor and a magnetic

recording medium having excellent characteristics.

Accordingly, the present invention provides a process for producing a

hexagonal ferrite sintered magnet comprising a primary phase of a hexagonal

ferrite containing A, Co, R and Fe, where A represents Sr, Ba or Ca, and R

represents at least one element selected from rare earth elements including

Y, and Bi, said process comprising adding a part or whole of constitutent

elements to ferrite particles comprising a primary phase of a hexagonal ferrite

containing Sr, Ba or Ca; molding mixture and sintering the molded material.

It is to be understood that rare earth elements referred to throughout

the description and claims do not include any radioactive substance.

The objects of the invention can be attained by one of the constitutions

(1) to (26) described below.

(1) Magnet powder comprising a primary phase of a hexagonal ferrite

containing Sr or Ba, Co and R, where R represents at least one element

selected from the group consisting of rate earth elements including Y, and Bi,

wherein the magnet powder has at least two different Curie temperatures, the

two different Curie temperatures are present within a range of from 400 to

470° C, and an absolute value of a difference therebetween is 5° C or more.

(2)	Magnet powder as described in item (1), wherein

R represents at least La.

(3)	Magnet powder as described in item (1) or (2).

wherein the hexagonal ferrite is a magnetoplumbite ferrite.

(4)	Magnet powder as described in any one of items

(1) to (3), wherein the hexagonal ferrite comprises A, R,

Fe, and M,

wherein A represents at least one element selected

from the group consisting of Sr, Ba, Ca and Pb, provided

that Sr or Ba are essentially included in A,

R represents at least one element selected from the

group consisting of rare earth elements including Y, and Bi,

and

M represents Co, or Co and Zn,

and

proportions of the elements with respect to the total

amount of the metallic elements are

from 1 to 13 atomic% for A,

from 0.05 to 10 atomic% for R,

from 80 to 95 atomic% for Fe, and

from 0.1 to 5 atomic% for M.

(5)	Magnet powder as described in any one of items

(1) to (4), wherein the proportion of Co in M is 10 atomic%

or more.

(6)	Magnet powder as described in any one of items

(1) to (5), wherein the magnetic powder has an absolute

value of a temperature coefficient of a coercive force

within a range of from -50 to 50°C of 0.1%/°C or less.

(7)	A bonded magnet comprising magnet powder as

described in any one of items (1) to (6).

(8)	A motor comprising a bonded magnet as described

in item (7).

(9)	A magnetic recording medium comprising magnet

powder as described in any one of items (1) to (6).

(10)	A sintered magnet comprising a primary phase of

a hexagonal ferrite containing Sr or Ba, Co and R, where R

represents at least one element selected from the group

consisting of rare earth elements lincluding Y, and Bi,

wherein the sintered magnet has at least two

different Curie temperatures, the two different Curie

temperatures are present within a range of from 400 to 470°

C, and an absolute value of a difference therebetween is 5°

C or more.

(11)	A sintered magnet as described in item (10),

wherein R represents at least La.

(12)	A sintered magnet as described in item (10) or

(11), wherein the hexagonal ferrite is a magnetoplumbite

ferrite.

(13)	A sintered magnet as described in any one of

items (10) to (12), wherein the hexagonal ferrite comprises

A, R, Fe, and M,

wherein A represents at least one element selected

from the group consisting of Sr, Ba, Ca and Pb, provided

that Sr or Ba are essentially included in A,

R represents at least one element selected from the

group consisting of rare earth elements including Y, and Bi,

and

M represents Co, or Co and Zn,

and

proportions of the elements with respect to the total

amount of the metallic elements are

from 1 to 13 atomic% for A,

from 0.05 to 10 atomic% for R,

from 80 to 95 atomic% for Fe, and

from 0.1 to 5 atomic% for M.

(14)	A sintered magnet as described in any one of

items (10) to (13), wherein the proportion of Co in M is 10

atomic% or more.

(15)	A sintered magnet as described in any one of

items (10) to (14), wherein the sintered magnet has a

squareness Hk/HcJ of 90% or more.

(16)	A sintered magnet as described in any one of

items (10) to (15), wherein the sintered magnet has a

degree of orientation Ir/Is of 96% or more.

(17)	A sintered magnet as described in any one of

items (10) to (15), wherein the sintered magnet a ratio of

a total X-ray diffraction intensity from c plane (2l(00L))

to a total X-ray diffraction intensity from all planes (2

I(hkL)) of 0.85 or more.

(18)	A sintered magnet as described in any one of

items (10) to (17), wherein the sintered magnet has an

absolute value of a temperature coefficient of a coercive

force within a range of from -50 to 50°C of 0.25%/°C or

less.

(19)	A motor comprising a sintered magnet as

described in any one of items (10) to (18).

(20)	A magnetic recording medium comprising a thin

film magnetic layer comprising a primary phase of a

hexagonal ferrite containing Sr or Ba, Co and R, where R

represents at least one element selected from the group

consisting of rare earth elements including Y, and Bi,

wherein the thin film magnetic layer has at least two

different Curie temperatures, the two different Curie

temperatures are present within a range of from 400 to 470°

C, and an absolute value of a difference therebetween is 5°

C or more.

(21)	A process for producing a hexagonal ferrite

sintered magnet comprising a primary phase of a hexagonal

ferrite containing A, Co, R and Fe, where A represents Sr,

Ba or Ca, and R represents at least one element selected

from rare earth elements including Y, and Bi,

said process comprising adding a part or whole of

the constitutional elements to ferrite particles comprising

a primary phase of a hexagonal ferrite containing Sr, Ba or

Ca; molding the mixture; and sintering the molded material.

(22)	A process for producing a hexagonal ferrite

sintered magnet as described in item (21), wherein said

part of the constitutional elements is at least one element

selected from Co and R.

(23)	A process for producing a hexagonal ferrite

sintered magnet as described in item (21) or (22), wherein

in adding a part or whole of the constitutional elements.

Si and Ca are further added.

(24)	A process for producing a hexagonal ferrite

sintered magnet as described in any one of items (21) to

(23), wherein in adding a part or whole of the

constitutional elements, a dispersant is further added.

(25)	A process for producing a hexagonal ferrite

sintered magnet as described in any one of items (21) to

(24), wherein said part or whole of the constitutional

elements is added at pulverization.

(26)	A process for producing a hexagonal ferrite

sintered magnet as described in item (24) or (25), wherein

said dispersant is an organic compound having a

hydroxyl group and a carboxyl group or a neutralized salt

thereof or a lactone thereof, an organic compound having a

hydroxy-methylcarbonyl group, or an organic compound having

an enol-type hydroxyl group capable of being dissociated as

an acid or a neutralized salt thereof; and

said organic compound has from 3 to 20 carbon atoms,

where a hydroxyl group is bonded to at least 50% of carbon

atoms other than carbon atoms double-bonded to an oxygen

atom.

BRIEF DESCRIPTION OF THE DRAWINGS

Figure 1 is an SEM photograph of the structure of a

plane of the sintered magnet Sample No. 1 of the invention.

Figure 2 is an SEM photograph of the structure of c.

plane of the sintered magnet Sample No. 1 of the invention.

Figure 3 is an SEM photograph of the structure of a.

plane of the Comparative Sample No. 3.

Figure 4 is an SEM photograph of the structure of c

plane of the Comparative Sample No. 3.

Figure 5 is a graph showing a a-T curve of Sample No.

1	of the invention.

Figure 6 is a graph showing a a-T curve of Sample No.

2	of the invention.

Figure 7 is a graph showing a a-T curve of

Comparative Sample No. 1.

Figure 8 is a graph showing degrees of orientation

depending on the substituted amount of La and Co of the

samples of the invention.

Figure 9 is a graph showing HcJ-Br characteristics of

the samples of the invention.

Figure 10 is a graph showing degrees of orientation

of the samples of the invention.

Figure 11 is a graph showing degrees of magnetic

orientation of depending on the density at a calcination

temperature of 1,250°C.

Figure 12 is a graph showing HcJ-Br and Hk/HcJ at a

calcination temperature of 1,250°C.

Figure 13 is a graph showing squareness Hk/HcJ of the

sintered body samples at 1,220°C of the samples of the

invention.

Figure 14 is a graph showing degrees of magnetic

orientation (Ir/Is) depending on the substituted amount of

the samples of the invention.

Figure 15 is a graph showing magnetic characteristics

of the samples baked at 1,200°C, 1,220°C and 1,240°C.

Function and Effective

As a result of investigations with respect to

improvement in the magnetic characteristics made by the

inventors, it has been found that superior characteristics

is obtained by a magnetoplumbite ferrite, as described in

(Japanese Patent Application No. 9-56856). However, the

ferrite material having this composition only provides a

squareness of from 80 to 90% by the conventional production

process, where the addition is conducted at the mixing of

the raw materials. On the other hand, the inventors has

proposed a production process, in which a high degree of

orientation can be obtained by an aqueous process, as

described in US Patent Application Serial No. 08/984,087.

However, even when such a process is employed, it is not

sufficient as compared with a degree of orientation Ir/Is

of from 97 to 98% obtained by a process using an organic

solvent system proposed in US Patent Application Serial No.

08/072,967.

As a result of earnest investigations made by the

inventor taking these factors into consideration, it has

been found that a magnet having a high squareness can be

obtained by a magnetoplumbite ferrite having a structure

exhibiting two different Curie temperatures, as described

in Japanese Patent Application No. 9-56856 described above.

Furthermore, the employment of this structure can reduce

the content of Co.

It has been also found at the same time that as one

process for producing the structure, it is suitable to add

a compound containing at least one element selected from Sr

or Ba, R (where R represents rare earth elements including

Y), Co and Fe (i.e., oxides of these elements and compounds

that are converted into the oxides) on the step of

preparing a slurry for molding, preferably on the wet

pulverizing step or the dry pulverizing step. It has been

also found that by employing this production process, a

high degree of orientation that is obtained by the organic

solvent system can be obtained by using an aqueous

dispersant system.

A preferred composition of the M type Sr ferrite of

the invention is a composition containing at least optimum

amounts of La and Co. As a result, while Is is not lowered,

rather Is and K1. are simultaneously increased to increase

HA. and thus a high Br value and a hiqh HcJ value are

realized. Specifically, in the sintered magnet of the

invention, satisfactory characteristics can be obtained

when the coercive force HcJ (unit: kOe) and the residual

magnetic flux density Br (unit: kG) satisfy the following

conditions at an ordinary temperature of about 25°C:

When HcJ > 4

Br + 1/3HCJ > 5.75	(I)

When HcJ 
Br + 1/10HcJ > 4.82	(II)

It has been reported that the conventional Sr ferrite

sintered magnet exhibits Br of 4.4 kG and HcJ of 4.0 kOe,

but none has been obtained that has HcJ of 4 kOe or more

and satisfies the equation (I). In other words, if HcJ is

increased, Br must be low. In the sintered magnet of the

invention, although the combination addition of Co and Zn

lowers the coercive force lower than the case of the single

addition of Co, in some cases lower than 4 kOe, the

residual magnetic flux density is considerably increased.

At this time, the magnetic characteristics satisfying the

equation (II) are obtained. There has been no conventional

Sr ferrite sintered magnet having HcJ of less than 4 kOe

that satisfies the equation (II).

Because the ferrite of the invention has an

anisotropy constant Kx and an anisotropic magnetic field

(HA) larger than the conventional ferrite, a larger HcJ can

be obtained with the same grain size, and the grain size

can be reduced with the same HcJ to be obtained. For

example, an HcJ value of 4.5 kOe or more can be obtained

with an average grain diameter of the sintered body of from

0.3 to 1 µm, and even in the case of from 1 to 2 µm, an HcJ

value of 3.5 kOe or more can be obtained. Accordingly, the

time for pulverization and molding can be reduced, and the

improvement in yield of the product can be realized.

While the invention exhibits a greater effect of

enhancing the HcJ when applied to a sintered magnet,

ferrite powder produced according to the invention can be

mixed with a binder, such as plastics and rubber, to form a

bonded magnet.

Furthermore, a coating type magnetic recording medium

can be obtained in such a manner that a coating composition

is prepared by mixing and kneading the magnet powder with a

binder, and the coating composition is coated on a

substrate comprising a resin or the like, followed by

hardening if necessary, to form a magnetic layer.

The magnet material of the invention has a small

temperature dependency of HcJ, and particularly the magnet

powder of the invention has a considerably small

temperature dependency of HcJ. Specifically, the sintered

magnet of the invention has an absolute value of a

temperature coefficient of HcJ within a range of from -50

to 50°C of 0.25%/°C or less, which can be easily reduced to

0.20%/°C or less. The magnet powder of the invention has

an absolute value of a temperature coefficient of HcJ

within a range of from -50 to 50°C of 0.1%°C or less, which

can be easily reduced to 0.05%/°C or less. Owing to such

good temperature characteristics of HcJ, the excellent

magnetic characteristics satisfying the equation (V) can be

obtained. Such superior magnetic characteristics under the

low temperature environment cannot be attained by the

conventional Sr ferrite magnet.

A Ba ferrite represented by the following formula:

Ba1-xM3+xFe12-xM2+xOl9

is disclosed in Bull. Acad. Set. USSR, phys. Ser. (English

Transl.), vol. 25 (1961), pp. 1405-1408 (hereinafter

referred to as Reference 1). In this Ba ferrite, M3+ is

La3+, Pr3+ or Bi3+, and M2+ is Co2+ or Ni2+. While it is not

clear as to whether Ba ferrite of Reference 1 is powder or

a sintered body, this is similar to the Sr ferrite of the

invention in the point of inclusion of La and Co. Fig. 1

of Reference 1 shows the change of saturation magnetization

depending on the change of x for a Ba ferrite containing La

and Co, but in Fig. 1, the saturation magnetization is

reduced with the increase of x. Although Reference 1

discloses that the coercive force increases by a few times,

there is not disclosure of specific values.

In the invention, on the other hand, by employing the

composition, to which the optimum amounts of La and Co are

added, for the Sr ferrite magnet, the considerable increase

of HcJ and the slight increase of Br are realized, and the

considerable improvement in temperature dependency of HcJ

is also realized. In the invention, by adding the optimum

amounts of La and Co to the Sr ferrite magnet powder, the

HcJ is greatly increased and its temperature dependency is

considerably reduced. It is firstly found in the invention

that the combination addition of La and Co to a Sr ferrite

provides such effects.

A Ba ferrite represented by the following formula:

La3+Me2*Fe3+nO19

(Me2*: Cu2+ Cd2+ Zn2+, Ni2+ Co2+ or Mg2+)

is disclosed in Indian Journal of Pure and Applied Physics.

vol. 8, July 1970, pp.412-415 (hereinafter referred to as

Reference 2). This ferrite is similar to the magnet

material of the invention in the point of inclusion of La

and Co. However, in Reference 2, the saturation

magnetization as when M2+ is Co2+ is such low values of 42

cgs unit at room temperature and 50 cgs unit at OK. While

specific values are not disclosed, Reference 2 states that

it cannot be a magnet material due to a low coercive force.

It is considered this is because the composition of the

ferrite of Reference 2 deviates the scope of the invention

(the amounts of La and Co are larger than the invention).

An isometric hexagonal ferrite pigment represented by

the following formula:

Mx(I)My(II)Mz(III)Fe12-(y+z)O19

is disclosed in Japanese Patent Application Kokai No. 62-

100417 (hereinafter referred to as Reference 3). In the

formula, M(I) is a combination of Sr, Ba, a rare earth

metal, etc. with a monovalent cation; M(II) is Fe(II), Mn,

Co, Ni, Cu, Zn, Cd or Mg; and M(III) is Ti, etc. The

hexagonal ferrite pigment disclosed in Reference 3 is

similar to the magnet material of the invention in the

point that a rare earth metal and Co are simultaneously

contained. However, Reference 3 does not disclose any

example in that La and Co are simultaneously added, and

there is no disclosure that the simultaneous addition of

them improves the saturation magnetization and the coercive

force. Furthermore, in the examples of Reference 3 where

Co is added, Ti is simultaneously added as the element of

M(III). Because the element of M(III), particularly Ti.

functions as an element lowering the saturation

magnetization and the coercive force, it is clear that

Reference 3 does not suggest the constitution and the

effect of the invention.

An optomagnetic recording medium comprising a

magnetoplumbite barium ferrite characterized by

substituting a part of Ba with La and a part of Fe with Co

is disclosed in Japanese Patent Application Kokai No. 62-

119760 (hereinafter referred to as Reference 4). This Ba

ferrite is similar to the Sr ferrite of the invention in

the point of inclusion of La and Co. However, the ferrite

of Reference 4 is a material for "optomagnetic recording",

in which information is written as a magnetic domain in a

magnetic thin film by utilizing a heat effect of light, and

the information is read out by utilizing a optomagnetic

effect, which is of a technical field different from the

magnet material of the invention. Furthermore, in

Reference 4, Ba, La and Co are essential in the

compositional formula (I), and in the formulae (II) and

(III), there is only disclosed that an unidentified tetra-

valent metallic ion is added thereto. On the other hand,

the ferrite of the invention is the Sr ferrite, in which Sr

is essential, and the optimum amounts of La and Co are

added thereto, which is different from the composition of

Reference 4. That is, as explained with respect to

Reference 1, the Sr ferrite of the invention realizes the

considerable increase of HcJ and the slight increase of Br,

and also realizes the considerable improvement in

temperature dependency of HcJ, by using the composition of

the Sr ferrite magnet containing the optimum amounts of La

and Co. The effects can be obtained when the combination

addition of La and Co is applied to the Sr ferrite, and is

realized in the composition of the invention, which is

different from Reference 4.

DETAILED DESCRIPTION OF THE INVENTION

The magnet material of the invention comprising a

primary phase of a hexagonal magnetoplumbite ferrite

containing Sr or Ba, Co and R, where R represents at least

one element selected from the group consisting of rare

earth elements including Y, and Bi, wherein the magnet

material has at least two different Curie temperatures Tcl

and Tc2, the two different Curie temperatures are present

within a range of from 400 to 470°C, and an absolute value

of a difference therebetween is 5°C or more. Thus, the

magnet material has two different Curie temperatures,

whereby the squareness Hk/KcJ is markedly improved.

The Curie temperature can be obtained from an

inflection point of a magnetization a - temperature T curve

of a magnet. Specifically, it is obtained from the

temperature of the point of intersection of the tangent

line of the low temperature side curve at the inflection

point of the a-T curve and the temperature axis. The two

different Curie temperatures Tc1 and Tc2 exhibit the

absolute value of the difference therebetween of 5°C or

more, preferably 10°C or more. The upper limit thereof is

not particularly limited, but it is generally about 465°C.

These Curie temperatures fall within the range of from 400

to 470°C, preferably from 430 to 460°C. It is considered

that the two Curie temperature mean that the constructional

structure of the ferrite crystal of the invention has a

two-phase structure of an M type ferrite different in

magnetic properties due to the production process described

later, provided that a single phase of an M phase is

observed by ordinary X-ray diffractiometry.

The squareness Hk/HcJ is preferably 90% or more, more

preferably 92% or more, which becomes 95% at most. The

magnet of the invention preferably has a degree of

orientation Ir/Is of 96.5% or more, more preferably 97% or

more, which becomes about 98% at most. A high Br value can

be obtained by increasing the degree of orientation. Since

the degree of magnetic orientation of a molded body is

influenced by the density of the molded body, the

crystallographic degree of orientation (X-ray degree of

orientation) is important, which is obtained from the plane

index and the intensity of the peaks appearing in the X-ray

diffractiometry measurement result of the surface of the

molded body. The X-ray degree of orientation of the molded

body controls the degree of magnetic orientation of a

sintered body to a certain extent. Preferably, 2l(00L)/2

I(hkL) is used as the X-ray degree of orientation. (00L)

is an expression of the generic name of the c planes such

as (004) and (006), and ∑I(OOL) is a total intensity of the

peaks of all (00L) planes. (hkL) means all the peaks

detected, and 21(hkL) is a total intensity thereof. Thus,

ZI(OOL) /Zl(hkL) means the degree of c plane orientation. 2

I(00L)/2I(hkL) is preferably 0.85 or more, more preferably

0.9 or more, the upper limit of which is about 1.0. In the

following examples, this is expressed by 21(001)/2l(hkl) in

some cases.

The magnet of the invention comprises a primary phase

of a hexagonal magnetoplumbite ferrite containing Sr or Ba,

Co and R, where R represents at least one element selected

from the group consisting of rare earth elements /including

Y, and Bi, wherein the primary phase is preferably at least

one element selected from the group consisting of Sr, Ba,

Ca and Pb, and when A represents an element essentially

including Sr or Ba, R represents at least one element

selected from the group consisting of rare earth elements

including Y, and Bi, and M represents Co, or Co and Zn, the

proportions of the elements A, R, Fe and M with respect to

the total amount of the metallic elements are

from 1 to 13 atomic% for A,

from 0.05 to 10 atomic% for R,

from 80 to 95 atomic% for Fe, and

from 0.1 to 5 atomic% for M.

These are more preferably

from 3 to 11 atomic% for A,

from 0.2 to 6 atomic% for R,

from 83 to 94 atomic% for Fe, and

from 0.3 to 4 atomic% for M.

These are particularly preferably

from 3 to 9 atomic% for A,

from 0.5 to 4 atomic% for R,

from 86 to 93 atomic% for Fe, and

from 0.5 to 3 atomic% for M.

In the constitutional elements, A is at least one

element selected from the group consisting of Sr, Ba, Ca

and Pb. When the amount of A is too small, the M type

ferrite is not formed, or the amount of a non-magnetic

phase, such as -Fe2O3, is increased. When the amount of A

is too large, the M type ferrite is not formed, or the

amount of a non-magnetic phase, such as SrFeO3-x, is

increased. The proportion of Sr in A is preferably 51

atomic% or more, more preferably 70 atomlc% or more, and

especially preferably 100 atomic%. When the proportion of

Sr in A is too small, the improvement in saturation

magnetization and the considerable improvement in coercive

force is difficult to be obtained at the same time.

R is at least one element selected from the group

consisting of rare earth elements including Y, and Bi. It

is preferred that R essentially contains La, Nd and Pr,

particularly La. When the amount of R is too small, the

amount of M forming a solid solution becomes small, and

thus the effect of the invention is difficult to be

obtained. The amount of R is too large, the amount of a

non-magnetic foreign phase, such as ortho-ferrite, becomes

large. The proportion of La in R is preferably 40 atomic%

or more, more preferably 70 atomic% or more, and it is most

preferred to use only La as R from for the improvement in

saturation magnetization. This is because La exhibits the

largest limiting amount forming a solid solution with a

hexagonal M type ferrite. Therefore, when the proportion

of La in R is too small, the amount of R forming a solid

solution cannot become large, and as a result, the amount

of the element M forming a solid solution also cannot

become large, which reduces the effect of the invention.

The combination use of Bi lowers the calcination

temperature and the sintering temperature, and is

advantageous from the standpoint of productivity.

The element M is Co, or Co and Zn. When the amount

of M is too small, the effect of the invention is difficult

to be obtained. When the amount of M is too large, Br and HcJ are reduced, and the effect of the invention is

difficult to be obtained. The proportion of Co in M is

preferably 10 atomic% or more, more preferably 20 atomic%

or more. When the proportion of Co is too small, the

improvement in coercive force becomes insufficient.

The hexagonal magnetoplumbite ferrite is preferably

represented by the following formula:

A1-xRx(Fe12-yMy)zO19,

wherein

0.04 s x s 0.9, particularly 0.04 s; x s 0.6,

0.04 
0.8s x/y s 5, and

0.7 s z s 1.2.

It is more preferably

0.04 s x 
0.04 
0.8 
0.7 s z s 1.2.

It is particularly preferably

0.1 
O.lsys 0.4, and

0.8 
and especially preferably

0.9 
In the above formula, when x is too small, i.e., the

amount of the element R is too small, the amount of the

element M forming a solid solution with the hexagonal

ferrite cannot be large, and thus the improving effect of

the saturation magnetization and/or the improving effect of

the anisotropic magnetic field become insufficient. When x

is too large, the element R cannot substitute in the

hexagonal ferrite to form a solid solution, and the

saturation magnetization is reduced due to the formation of

an ortho-ferrite containing the element R. When y is too

small, the improving effect of the saturation magnetization

and/or the improving effect of the anisotropic magnetic

filed becomes insufficient. When y is too large, the

element M is difficult to substitute in the hexagonal

ferrite to form a solid solution. Even in the range where

the element M can substitute to form a solid solution,

deterioration of the anisotropic constant (Kx) and the

anisotropic magnetic field (HA) becomes large. When z is

too small, the saturation magnetization is reduced since

the amounts of non-magnetic phases containing Sr and the

element R are increased. When z is too large, the

saturation magnetization is reduced since the amount of an

a-Fe2O3 phase or a non-magnetic spinel ferrite phase

containing the element M is increased. The above formula

assumes that no impurity is contained.

In the formula above, when x/y is either too small or

too large, the valences of the element R and the element M

cannot be balanced, and a foreign phase, such as a W type

ferrite, is liable to be formed. As the element M is

divalent, when the element R is trivalent, x/y is ideally 1.

The reason why the permissible range of x/y is largely

extended to the direction of more than 1 is that even if y

is small, the valences can be balanced by the reduction

from Fe3+ to Fe2+.

In the above formula showing the composition, the

number of oxygen atoms of 19 means the stoichiometric

compositional ratio when all the elements R are trivalent,

and x = y and z = 1. Thus, the number of oxygen atoms

changes depending on the kind of the element R and the

values of x, y and z. In the case where the sintering

atmosphere is a reducing atmosphere, there is a possibility

of forming lack of oxygen (vacancy). Furthermore, while Fe

is generally present as trivalent in the M type ferrite,

there is a possibility of changing it to divalent. There

is a possibility that the valence of the element

represented by M, such as Co, is changed, and the

proportion of oxygen to the metallic elements is also

changed according thereto. While the number of oxygen

atoms is shown as 19 irrespective to the kind of R and the

values of x, y and z in the specification, the actual

number of oxygen atoms may be somewhat deviated from the

stoichiometric compositional ratio.

The composition of a ferrite can be measured by

fluorescent X-ray quantitative analysis. The presence of

the primary phase described above is confirmed by X-ray

diffraction and electron beam diffraction.

The magnet powder may contain B2O3. The calcination

temperature and the sintering temperature can be lowered by

the addition of B2O3, which is advantageous from the

standpoint of productivity. The content of B2O3 is

preferably 0.5% by weight or less based on the total amount

of the magnet powder. When the content of B2O3 is too large,

the saturation magnetization becomes low.

At least one of Na, K and Rb may be contained in the

magnet powder. The total content of these elements, as

converted into Na20, K20 and Rb2O, is preferably 3% by

weight or less based on the total amount of the magnet

powder. When the content of these element is too large,

the saturation magnetization becomes low. As these

elements are represented by MI, MI are contained in the

ferrite in the form of the following formula:

Sr1.3-2aRaMIa-0.3Fe11.7M0.3O19

In this case, it is preferred that 0.3 
is too large, the saturation magnetization becomes low, and

additionally a problem arises in that a large amount of the

element M1 is evaporated on sintering.

In addition to these impurities. Si, Al Ga, In, Li,

Mg, Mn, Ni, Cr, Cu, Ti, Zr, Ge, Sn, V, Nb. Ta, Sb, As, W

and Mo may be contained in the form of oxides in an amount

of 1% by weight or less for silicon oxide, 5% by weight or

less for aluminum oxide, 5% by weight or less for gallium

oxide, 3% by weight or less for indium oxide, 1% by weight

or less for lithium oxide, 3% by weight or less for

magnesium oxide, 3% by weight or less for manganese oxide,

3% by weight or less for nickel oxide, 5% by weight or less

chromium oxide, 3% by weight or less for copper oxide, 3%
