Repository: anandvc/allindianpatents

File: patents/229553-a-method-and-a-device-for-applying-an-adjustable-tensile-stress-distribution.html
Indian Patents. 229553:A METHOD AND A DEVICE FOR APPLYING AN ADJUSTABLE TENSILE STRESS DISTRIBUTION

Indian Patents

Recently Granted Patents

  Recently Published Patents

Title of Invention	A METHOD AND A DEVICE FOR APPLYING AN ADJUSTABLE TENSILE STRESS DISTRIBUTION

Abstract	The invention relates to a method and a device for applying an adjustable tensile-stress distribution, in particular in the edge regions during the cold-rolling of metal strips (16), in particular metal foil, in order to reduce the risk of an excessive build-up of tension and cracks at the edges of the strip, which can lead as a negative consequence to cracks in the strip and to a reduction in production, and in order to improve the surface of the strip and its planarity, even for a relatively high strip displacement speed, and also to reduce strip trimming widths. To achieve these aims, at least one or a combination of two of the following measures are implemented:a) separation of lubrication and cooling of the working rolls by lubricating on the run-in side and cooling on the discharge side, b) additional influencing of the strip edges using a hot edge spray", in particular by spraying (21) rolling oil with differing temperatures in zones, c) use of a special cross-sectional configuration of the working rolls (12, 12') in the vicinity of the strip edges, which creates a partial material build-up during the blooming pass, said build-up forming a longer strip edge with subsequent passes, thus counteracting the risk of an excessive build-up of tensile stress.	

Full Text	FORM 2

THE PATENTS ACT, 1970 (39 of 1970)

COMPLETE SPECIFICATION

(See Section 10)

TITLE

“METHOD AND DEVICE FOR APPLYING AN ADJUSTABLE TENSILE-STRESS DISTRIBUTION, IN PARTICULAR IN THE EDGE REGIONS OF COLD-ROLLED METAL STRIPS”

APPLICANT

SMS Demag AG

Eduard-Schloemann-Strasse 4

40237 Dusseldorf Germany

Nationality : a German company

The following specification particularly describes

the nature of this invention and the manner in which

it is to be performed

TRANSLATION (HM-709PCT): 

WO 2005/023,444 A2	PCT/EP2004/009, 578

METHOD AND DEVICE FOR APPLYING AN ADJUSTABLE TENSILE

STRESS DISTRIBUTION, ESPECIALLY IN THE EDGE

REGIONS OF COLD-ROLLED METAL STRIP

The invention concerns a method for applying an adjustable tensile stress distribution, especially in the edge regions of the strip during the cold rolling of metal strip, for the purpose of reducing the risk of excessive buildup of tensile stress and the risk of edge cracks in the strip, which can have the negative consequence of strip breakage and thus reduced production, and for the purpose of improving the strip surface and its flatness, even at relatively high strip running speeds, and of reducing strip trimming widths. The invention also concerns a device for carrying out this method.

The document.EP 0 054 172 A2 discloses a method in which, to achieve stress-free rolling of cold-rolled strip, the coefficient of friction between the strip surfaces and the roll barrel surfaces is influenced by the application of rolling lubricants. These lubricants are supplied as a function of partial tensile stresses determined after the last stand in

1

zones lying in the transverse direction of the strip. In this regard, before the strip enters the roll gap, base oil of the rolling lubricant is applied directly to the strip surfaces in amounts determined by the determined partial tensile stresses and in locally limited regions. The goal of this measure is to apply the lubricant components locally to strips of the metal strip that is to be rolled, so that the locally improved lubrication reduces the rolling force there and thus also reduces the local flattening of the roll. In addition, the frictional heat introduced into the roll is reduced in these places.

The document EP 0 367 967 Bl discloses a method and a device in which the concentration of an emulsion of rolling oil is systematically influenced, and the emulsion- or dispersion is caught and separated again after exiting the roll gap or running off before the roll gap. This makes it possible to prepare the emulsion or dispersion that is introduced into the roll gap repeatedly and in a timely way with a certain concentration before it is fed into the roll gap. The focus of this invention is the current and active preparation of the emulsion and the separation of the various media.

2

The document EP 1 188 494 Al describes a strip wiping device, strip wiping method, rolling stand, and rolling method. To improve the productivity of a cold-rolling installation, the installation was equipped with a strip wiper.

At high-speed rolling of more than 700 m/min, which could not be realized with conventional wiper rolls or tube wipers, the productivity of the cold-rolling installation and the surface quality of the strip were significantly improved by adding the wiping device.

The document EP 0 672 471 Bl discloses a method and a device for rolling strip, in which wear-resistant rolls with increased radii of at least one of their end regions are used. The rolls are axially displaced relative to each other in such a way that the rolled strip is in contact over its width with the regions of the rolls that have the smaller radii. With increasing heating of the rolls and with thermal cambering of the rolls, the rolls are displaced in opposite directions relative to each other until areas of their greater radius are moved over edge regions of the rolled strip. This eliminates the cambering of the strip that would otherwise occur due to the increasing thermal cambering.

3

2. Country	GERMANY

Application Number	103 52 546.7

Filing Date	11/11/2003

Applicant	SMSDemag AG

Title	“Method and device for applying an

adjustable tensile-stress distribution, in particular in the edge regions of cold-rolled metal strips”

Particulars for filing Patent Cooperation Treaty (PCT) National Phase Application

International Application No.	Intl. Filing Date as allotted by

PCT/EP04/09578	27 August 2004

DECLARATIONS:

(i) Declaration by the applicant(s)

We, the applicant(s) hereby declare(s) that:

□	We are in possession of the above mentioned invention

□	The complete specification relating to the invention is filed with this application

□	There is no lawful ground of objection to the grant of the Patent to us.

□We are the assignee or legal representative of true & first inventors.

□	The application or each of the applications, particulars of which are given in Para 5 was the first application in convention country/countries in respect of my/our invention.

□	We claim the priority from the above mentioned application(s) filed in convention country/countries and state that no application for protection in respect of the invention had been made in a convention country before the date by us or by any person from which we derive the title.

□	Our application in India is based on International application under Patent Cooperation Treaty (PCT) as mentioned in Para-6.

8. Following are the attachments with the application:

(a)	Complete specification (2 copies) 17 Pages; 8 Claims

(b)	Drawings (2 copies) 4 sheets

(c)	Statement and Undertaking on Form-3 (2 copies)

(d)	Declaration of inventorship on Form 5 (2 copies)

(e)	Copy of GP A

(f)	Fee Rs.8,000/- is included in our today’s cheque.

We hereby declare that to the best of our knowledge, information and belief the fact and matters stated herein are correct and we request that a patent may be granted to us for the said invention.

Dated this 4 day of April 2006

SMS Demag AG

By their Agent & Attorney

(R R NAIR)

Of DePENNING & DePENNING

To

The Controller of Patents

The Patent Office

Chennai

The document DE 199 08 743 Al discloses a method and a device for drying and keeping dry especially cold-rolled strip in the runout area of cold-rolling mills and strip mills. To dry and keep dry especially rolled strip, it is known that a partition can be used to separate the dry area of the finish-rolled strip from the damp area of the rolling stand. For this purpose, the invention proposes contact-free sealing between the partition and the strip by a cushion of compressed gas similar to an air cushion, and a split flow, so that compressed gas from blast nozzle bars with large numbers of blast nozzles is applied to the surface of the strip at right angles from above and below. Even at high strip speeds above 1,000. m/min, this measure successfully prevents the penetration of rolling oil or even emulsion, regardless of. the strip width, and allows contact-free strip drying.

The document DE 101 31 369 Al discloses a method and a device for cooling and/or lubricating rolls, especially the work rolls of a rolling stand, and a rolled strip conveyed through and rolled between these rolls with the use of water in the form of spray jets as the cooling medium and spray oil, oil/air mixture, or oil/water mixture as the lubricant. In order to improve the lubricating and cooling effects, the combined use of

4

supercooling the strip surface and roll surface and roll lubrication on the input side of the stand is disclosed, in which both media, i.e., water and lubricant, are separately fed to the rolls and the rolled strip and applied to the roll surface at different application points. Separate reservoirs for water and lubricant and separate supply lines to the spray bars for water and to the spray bars for the lubricant are provided. This provides the great advantage of optimum use of both the lubricating and cooling effect of the two media, water and lubricant, and thus, at the same time, reduction of the energy and power consumption due to the minimization of the coefficients of friction on the rolls. The ground surface of the roll withstands even the highest loads. The previously observed material scaling of the rolls is prevented. The  surface of the rolling stock remains optimally smooth. Scale inclusions and chatter marks on the strip surface are eliminated.

Proceeding from the cited prior art, the objective of the invention in the cold-rolling sector, especially in the aluminum industry, but in certain cases in the steel industry and the nonferrous metal industry as well, is to minimize stiff strip edges and long strip fibers near the edge that develop during

5

thin rolling, to reduce strip breakage, to save trimming, and thus to improve the quality and quantity of production.

In accordance with the invention, these objectives with respect to a method of the type specified in the introductory clause of Claim 1 are achieved by the method specified in the characterizing clause of Claim 1.

The measures of the invention demonstrably produce a significant reduction of the risk of strip breakage and also improve the strip surface.

Adjustable tensile stress distribution, especially in the edge region of the strip, results in a higher material throughput with a reduction-of nonproductive time and an increase in operating speed. In addition, there is an overall significant improvement in flatness, production is increased, and the amount of circulating rolling oil is reduced.

In a modification of the method of Claim 1, a greater diameter reduction of the work rolls is undertaken in the edge region due to a partial diameter increase during their shaping by inductive heating.

In addition, use can be made of a measure by which the strip tensile stress distribution is varied by a concavely bendable or bent deflecting roll in such a way that the strip

6

tensile stress is reduced at the edges of the strip and increased in the center of the strip.

Finally, use can be made of the additional measure that in roughing passes material is built up at the edges of the strip by edge sprays with lubricants of relatively high viscosity.

A device for applying an adjustable tensile stress distribution, especially in edge regions during the cold rolling of metal strip, preferably for carrying out the method of the invention, characterized by spray nozzle systems arranged in at least two separate zones with connections to separate spray medium supply lines to different zones of each work roll and/or by a special cross section with increased diameters in the end regions of work rolls for the purpose of lengthening the strip edges to be rolled with simultaneous reduction of tensile stresses and reduction of long strip fibers in regions near the edges of the strip. The advantages associated with these measures were previously described in connection with the method of the invention.

An advantageous modification of the device of the invention has a deflecting roll that is convexly bendable or bent in the strip running direction and is arranged between two guide rolls to change the tensile stress distribution of a strip before it

7

enters a rolling stand.

To supplement this feature, the device is also designed in such a way that, on the run-in side of a rolling stand, it has means for the direct application of additive, e.g., for lubricating oil of relatively high viscosity, especially to the rolled strip, and on the runout side of the work rolls, it has means for cooling the barrels of the work rolls and preferably additional means for removal of the lubricant, which means advantageously spray the rolled strip both from above the strip and from below the strip with the associated spray media.

Finally, the device of the invention has a device that removes coolant on the runout side of the stand.

Further details, features, and advantages of the invention are explained below with reference to the specific embodiment of the invention that is illustrated in the drawings.

-- Figure 1 shows a device for hot edge spray at the roll edge.

-- Figure 2 shows a special cross section for work rolls.

--Figure 3 shows a convexly bendable or bent deflecting roll in a side view.

--Figure 4 shows the top view of the deflecting roll of Figure 3.

8

-- Figure 5 shows a side view of an installation of the invention with direct application of lubricant to the rolled strip, roll cooling on the runout side, and lubricant removal.

Figure 1 shows part of a device for applying an adjustable tensile stress distribution, especially in the edge regions during the cold rolling of metal strip, with spray nozzle systems 11, 11’ arranged in at least two separate zones 10, 10’ with connections to separate spray medium supply lines 19, 19’ to different zones 10, 10’ of each work roll 12. In addition, there is the possibility of partial inductive heating of the work roll in a way that is already well known.

-- Figure 2 shows a pair of work rolls 12, 12’ each of which has a special cross section 13, 13' in one end region with increased diameters in the end regions to lengthen the strip edges to be rolled with simultaneous reduction of tensile stresses and reduction of long strip fibers.

-- Figures 3 and 4 show a side view and a top view, respectively, of a system for lengthening the tensile stress distribution by means of the strip width in shaping passes. This is accomplished by a variable angle of wrap W for different strip thicknesses:

9

1-6  μm	with W - 60-90°

8-20 μm	with W = 45-60°

> 20 μm	with W = 45° and higher

for metal foils	with W = 15-20°

Figure 5 shows a side view of an installation of the invention, with an uncoiler on the left side and a coiler on the right side, guide devices for the rolled strip 16 in the strip running direction 14, means 21 for the direct application of high-viscosity lubricant or additive on the strip run-in side, means 22 for cooling the barrels of the work rolls on the runout side, and means 23 for the removal of lubricant on the runout side. A buildup of material on the strip edge during the roughing passes and thus a buildup of material on the strip edge during the shaping passes are achieved with the aid of direct application of additive on the run-in side and roll cooling on the runout side.

10

List of Reference Numbers

10, 10’	spray zone

11, 11’	spray nozzle system

12, 12’	work rolls

14	strip running direction

15	deflecting roll

16	strip

17	guide roll

19, 19’	spray medium supply lines

20	rolling stand

21 	additive application

22	roll barrel coolant

23	lubricant removal

11

Figure 1.

KEY :

Walzöl = rolling oil

Figure 2. Special cross section to build up material on the strip edge.

Figure 3.

KEY:

Umschlingungswinkel W = angle of wrap W

Figure 5.

KEY:

21: direct application of high-viscosity lubricant or additive

22: work roll barrel cooling on the runout side

23: lubricant removal.

12

CLAIMS

1. Method for applying an adjustable tensile stress distribution, especially in edge regions during the cold rolling of metal strip, for the purpose of reducing the risk of excessive buildup of tensile stress and the risk of edge cracks in the strip, which can have the negative consequence of strip breakage and thus reduced production, and for the purpose of improving the strip surface and its flatness, even at relatively high strip running speeds, and of reducing strip trimming widths, characterized by the use of at least one or a combination of at least two of the following measures:

(a)	separation of lubrication and cooling of the work rolls by lubrication on the run-in side and cooling on the run out side,

(b)	additional influencing of the strip edges by hot edge spray, especially by spraying rolling oil with different temperature ranges in different zones,

(c)	the use of a special cross-sectional configuration of the work rolls in the area of the strip edges for partial material buildup during the roughing pass, which results in a longer strip edge in the following passes and counteracts the risk of excessive buildup of tensile stress.

13 

2.	Method in accordance with Claim 1, characterized by the fact that a greater diameter reduction of the work rolls is undertaken in the edge region due to partial diameter increase during shaping by inductive heating.

3.	Method in accordance with Claim 1 or Claim 2, characterized by the fact that the strip tensile stress distribution is varied by a concavely bendable or bent deflecting roll in such a way that the strip tensile stress is reduced at the edges of the strip and increased in the center of the strip.

4.	Method in accordance with one or more of Claims 1 to 3, characterized by the fact that in roughing passes, material is built up at the edges of the strip by edge sprays with lubricants of relatively high viscosity.

5.	Device for applying an adjustable tensile stress distribution, especially in edge regions during the cold rolling of metal strip, preferably for carrying out the method of the invention in accordance with the preceding claims, characterized by spray nozzle systems (11, 11’) arranged in at least two separate zones (10, 10’) with connections to separate spray medium supply lines (19, 19’) to different zones (10, 10’) of each work roll (12) and/or by a special cross section (13, 13’)

14 

with increased diameters in the end regions of work rolls (12, 12’) for the purpose of lengthening the strip edges to be rolled with simultaneous reduction of tensile stresses and reduction of long strip fibers in regions near the edges of the strip.

6.	Device in accordance with Claim 5, characterized by a deflecting roll (15) that is convexly bendable or bent in the strip running direction (14) and is arranged between guide rolls (17) to change the tensile stress distribution of a strip (16) before it enters a rolling stand (20).

7.	Device in accordance with Claim 5 or Claim 6, characterized by the fact that on the run-in side of a rolling stand (20), it has means (21) for the direct application of additive, e.g., for lubricating oil of relatively high viscosity, especially to the rolled strip (16), and on the runout side of the work rolls (12, 12’), it has means (22) for cooling the barrels of the work rolls and preferably additional means (23, 23’) for removal of the lubricant, which advantageously spray the rolled strip (16) both from above the strip and from below the strip with the associated spray media.

8.	Device in accordance with one or more of Claims 5 to 7, characterized by the fact that it has a device that removes coolant on the runout side of the stand (20).

15

Documents:

				1150-chenp-2006 abstract-duplicate.pdf

				1150-CHENP-2006 CLAIMS GRANTED.pdf

				1150-chenp-2006 claims-duplicate.pdf

				1150-CHENP-2006 CORRESPONDENCE OTHERS.pdf

				1150-CHENP-2006 CORRESPONDENCE PO.pdf

				1150-chenp-2006 description (complete)-duplicate.pdf

				1150-chenp-2006 drawings-duplicate.pdf

				1150-CHENP-2006 FORM 1.pdf

				1150-CHENP-2006 FORM 18.pdf

				1150-CHENP-2006 FORM 2.pdf

				1150-CHENP-2006 FORM 3.pdf

				1150-CHENP-2006 PETITIONS.pdf

				1150-CHENP-2006 POWER OF ATTORNEY.pdf

				1150-chenp-2006-abstract.pdf

				1150-chenp-2006-claims.pdf

				1150-chenp-2006-correspondence-others.pdf

				1150-chenp-2006-description(complete).pdf

				1150-chenp-2006-diagrams.pdf

				1150-chenp-2006-form 1.pdf

				1150-chenp-2006-form 26.pdf

				1150-chenp-2006-form 3.pdf

				1150-chenp-2006-form 5.pdf

				1150-chenp-2006-pct.pdf

« Previous Patent

Next Patent »

Patent Number	229553	

Indian Patent Application Number	1150/CHENP/2006	

PG Journal Number	13/2009	

Publication Date	27-Mar-2009	

Grant Date	18-Feb-2009	

Date of Filing	04-Apr-2006	

Name of Patentee	SMS DEMAG AG	

Applicant Address	Eduard-Schloemann-Strasse 4, 40237 Dusseldorf,	

Inventors:

#	Inventor's Name	Inventor's Address	

1	RICHTER, Hans-Peter	Kalkbitze 6, 57520 Friedewald,	

2	PAWELSKI, Hartmut	Wachtelweg 6, 40883 Ratingen,	

3	WEINGARTEN, Ludwig	Rethelstrasse 167, 40237 Dusseldorf,	

4	BODE, Thorsten	Wilhelm-Lehmbruck-Strasse 167, 40237 Dusseldorf,	

5	KLOCKNER, Jürgen	Berleburger Strasse 25A, 57250 Netphen,	

6	OHRNDORF, Ralf	An der Steinkuhl 3A, 57271 Hilchenbach,	

PCT International Classification Number	B21B37/28	

PCT International Application Number	PCT/EP2004/009578	

PCT International Filing date	2004-08-27	

PCT Conventions:

#	PCT Application Number	Date of Convention	Priority Country	

1	103 40 694.8	2003-09-04	Germany	

2	103 52 546.7	2003-11-11	Germany	

© All Indian Patents, 2013-2021.

  Patent data available in the public domain from Indian Patents Office, Department of Industrial Policy and Promotions, Ministry of Commerce and Industry, Government of India.
