Repository: anandvc/allindianpatents

File: patents/229642-viscoelastic-compositions.html (part 1 of 2)
Indian Patents. 229642:VISCOELASTIC COMPOSITIONS

Indian Patents

Recently Granted Patents

  Recently Published Patents

Title of Invention	VISCOELASTIC COMPOSITIONS

Abstract	ABSTRACT 1244/CHENP/2003 VISCOELASTIC COMPOSITIONS This invention relates to an aqueous viscoelastic composition comprising a cleavable surfactant, wherein the cleavable surfactant comprises a hydrophobic group linked to a hydrophilic group via at least one weak chemical bond, and wherein cleaving of the cleavable surfactant produces breakdown products that are soluble in oil or water.	

Full Text	 

The present invention concerns viscoelastic compositions suitable for use in oil-field applications, particularly for hydraulic fracturing of subterranean formations.

Viscoelastic compositions are compositions having significant elastic properties such that when an applied stress is released, the composition exhibits a behaviour intermediate between the Hookean (elastic solid) and Newtonian (viscous fluid) extremes.

Background of the Invention

Hydrocarbons such as oil, natural gas, etc. arc obtained from a subterranean geologic formation (e.g. a "reservoir") by drilling a well that penetrates the hydrocarbon-bearing formation. This provides a partial flowpath for the hydrocarbon, typically oil, to reach the surface. In order for oil to be "produced", that is, travel from the formation to the wellbore (and ultimately to the surface), there must be a sufficiently unimpeded flowpath through the formation rock (e.g. sandstone, carbonates), which generally occurs when rock pores of sufficient size and number are present.

A common reason for a decline in oil production is "damage" to the formation, which plugs the rock pores and impedes the flow of oil. Often such damage can be attributed to a number of factors including, the methods and chemicals used in establishing the well, remedial operations performed on the well, or the formation being naturally "tight" (e.g. a low permeability formation), with pores sufficiently small that the oil migrates toward the wellbore only very slowly.

Generally, techniques used to increase the permeability of the formation are referred to as "stimulation". Stimulation of the formation can be performed by: (1) injecting chemicals into the wellbore to react with and/or dissolve damage; (2) injecting chemicals through the wellbore and imo the formation to react with and/or dissolve small portions of the formation to create alternative flowpaths for the hydrocarbon; or (3) injecting chemicals through the wellbore and into the formation at pressures sufficient to fracture the formation, thereby creating a channel through which hydrocarbon can more readily flow from the formation and into the wellbore.

Hydraulic fracturing involves breaking or fracturing a portion of the surrounding strata of the formation, by injecting a specialised fluid into the wellbore directed at the face of the formation at pressures sufficient to initiate and extend a fracture in me formation. Typically, the process creates a fracture zone, that is, a zone in the formation having multiple fractures, through which hydrocarbon can more easily flow to the wellbore.

Typical fracturing treatments e.g. fluids, generally comprise at least three components; a carrier fluid (usually water or brine), a polymer, and a proppanL Many further comprise a crosslinker. Other compositions used as fracturing fluids include water with additives, and gelled oils. The purpose of these fracturing fluids is to Firstly create and extend a fracture, and then once it is opened sufficiently, deliver proppant into the fracture via the carrier fluid, which keeps the fracture from closing once the pumping operation is completed

Viscoelastic compositions have also been found to be usefully employed as fracturing fluids. Conveniently, use has been made of surfactants which when in an aqueous solution are capable of forming a viscoelastic composition for this purpose. Such surfactants are referred to herein for brevity and simplicity as "viscoelastic surfactants". The utility of fracturing fluids comprising viscoelastic surfactants has been attributed to the theological properties of the fluid compositions, the stability of such fluids and their low residue content,

Conventional surfactants, specifically those which tend to form spherical micelles, are generally not capable of forming a viscoclastic composition, particularly an aqueous viscoelastic composition, and are thus not suitable for use in a hydraulic fracturing application. However, certain surfactants, specifically those which tend to form long rod-like or worm-like micelle structures, e.g. viscoelastic surfactants, are capable of forming an aqueous viscoelastic composition which is readily applicable in hydraulic fracturing. At a relatively low total concentration of a viscoelastic surfactant, typically in the range 1 to 10wt%, these long rod-like or worm-like micelle structures overlap, forming an entangled network which is viscoelastic. Typically, these large micelle structures are readily destroyed by their interaction with formation fluids such as hydrocarbon fluids. When the micellar structures axe broken by their interaction with the hydrocarbon fluid, a solution with low viscosity is formed. Thus, as the viscoelastic surfactant based fracturing fluid interacts with produced hydrocarbon fluids, a dramatic change in micellar structure (from rod-like or worm-like to spherical micelles) for instance causes a dramatic change in the theological properties of the fracturing fluid (from a viscoelastic composition to an inviscid solution). It is this ■ "responsive" fluid which facilitates easy removal and clean up of the fluid from the propped fracture so as to maximise hydrocarbon production.

The application of viscoelastic surfactants in both non-foamed and foamed fracturing fluids has been described in several patent specifications.

US-A-5,258,137 relates to foam fluid compositions, which are described as stable over a range of temperatures, easily formulated and possessing good shear stability, and which comprise an aqueous liquid, a thickening amount of a viscoelastic surfactant e.g. including those represented by the following formula:

US-A-5,551,516 describes a hydraulic fracturing fluid comprising an aqueous base fluid e.g. water, a thickener selected from a specified group, an inorganic water soluble salt, at least one viscoelastic surfactant for suspending a proppant during placement, and a stabilising organic salt or C4 to Cu alcohol. The fracturing fluid is stated to find application in the fracturing treatment of high permeability subterranean formations.

US-A-5,964,295 describes methods for, (i) reducing fracturing fluid loss into a relatively low permeability formation during fracturing, (ii) enhancing the cleanup of a fracturing fluid from a well and reducing the production of water from a subterranean formation, and (hi) reducing the equipment required to mix and pump fracturing fluids, by employing a fracturing fluid containing a viscoelastic surfactant In a further described method, an aqueous viscoelastic surfactant based hydraulic fracturing fluid comprising an aqueous based thickener, a water soluble salt, and at least one amine or salt of an amine thickener, is used to fracture a formation.

US-A-5,979,557 relates to a method for acidizing a formation, and to a method for limiting the inflow of formation water during and after a well turn around, to maximise recovery of the hydrocarbons and fracturing fluid, the methods comprising a step of, selectively blocking the pore structure of the formation face in the water¬bearing zone, but not in the hydrocarbon zone. In a preferred embodiment, the pore structure is blocked by a plug of viscous fluid, which comprises amongst other components, a viscoelastic surfactant which is capable of forming worm-like micelles in an aqueous environment

A potential disadvantage associated with the use of the viscoelastic surfactants of the prior art, is the tendency of the individual viscoelastic surfactant molecules to form emulsions with the formation fluid (i.e. the hydrocarbon to be extracted) following fracturing. Emulsion droplets formed witfiin the fracture or within the invaded matrix zones may produce a barrier to formation fluid flow which may limit fluid clean up and hydrocarbon production.

r

Summary of the Invention

According to one aspect of the present invention, there is provided an aqueous viscoelastic composition comprising a cleavable surfactant.

The term "cleavable surfactant" as used herein means a surfactant having at least oneX /weak chemical bond within the molecule, which may be broken at a controlled rate under appropriate conditions of temperature and/or pH, to produce smaller fragments of the molecule.  A cleavable surfactant may also be referred to as a "degradable", "temporary", or "self-destructive" surfactant.

Following cleavage of at least one weak chemical bond comprising the cleavable surfactant, the Theological properties e.g. viscosity of an aqueous viscoelastic composition are usually altered. The cleavage or breakdown products of the cleavable surfactant, are typically either more soluble in oil, or more soluble in water, than the original surfactant molecule. Therefore, the breakdown products have no interfacial properties and are non-surface active in comparison with the surfactant molecule. Thus, cleavage of the cleavable surfactants comprising an aqueous viscoelastic composition in accordance with the present invention, eliminates viscosifying, viscoelastic and surfactant properties of said composition, thereby reducing the potential of a surfactant to form emulsions with a fluid such as for example, a hydrocarbon-containing formation fluid. Advantageously, therefore, aqueous viscoelastic compositions according to the present invention are suitable for application in a wellbore service fluid, particularly a hydraulic fracturing fluid for fracturing subterranean formations, or a well clean-out fluid, where the compositions of the present invention obviate the difficulties encountered with the non-cleavable viscoelastic surfactants of the prior art. Conveniently, the elimination of the viscosifying, viscoelastic and surfactant properties of an aqueous viscoelastic composition as outlined above, facilitates the easy removal and clean-up of a fluid from the propped fracture and additionally reduces the potential of a surfactant to form unwanted, stable emulsions. Moreover, generally, as the weak chemical bond of the cleavable surfactant can be broken under appropriate conditions, the rate of

6

conversion from a viscoelastic composition to a low viscosity solution can be controlled, and therefore the efficiency with which the wellbore service fluid may be removed by the formation fluid is typically improved.

The aqueous viscoelastic compositions of the present invention may suitably be in the form of a solution, or gel, and the like.

Typically, a cleavable surfactant will be added to an aqueous composition e.g. water. Generally, the form of this composition may alter with the addition of optional additives e.g. electrolytes, where the term "electrolyte" as used herein means a compound which undergoes partial or complete dissociation into ions in solution. Preferably, a source of electrolytes is added to a composition comprising a cleavable surfactant to increase the viscosity of the composition so that for example, the composition forms a gel.

Thus, according to a further aspect of the present invention, there is provided an aqueous viscoelastic composition comprising a cleavable surfactant and an electrolyte.

Therefore, in a preferred embodiment herein, generally, the aqueous viscoelastic composition comprises a sufficient quantity of electrolyte, being at least one inorganic or organic water soluble salt, or mixmres thereof.

Typical inorganic water soluble salts suitable for use herein include alkali metal salts and the like such as potassium and ammonium salts e.g. potassium chloride, tetramethyl ammonium chloride and ammonium chloride; alkaline earth metal halides such as calcium chloride, calcium bromide and magnesium chloride; transition metal salts such as zinc halide salts, aluminium salts, zirconium salts and the like; and salts which, dissolve in aqueous solution to release divalent anions such as for example sulfate or carbonate anions etc.

Suitable organic water soluble salts for use herein typically involve a sodium or potassium salt of an organic anion. The anion may be an aromatic organic anion such

as a salicylate, naphthalene sulfonate, p-and m-chlorobenzoates, 3,5 and 3,4 and 2,4-

dichlorobenzoates, t-butyl and ethyl phenatc, 2,6 and 2,5-dichlorophenates, 2,4,5-

trichlorophenate, 2,3,5,6-tetrachlorophenate, p-methyl phenate, m-chlorophenate,

3,5,6-trichloropicolinate,	4-amino-3,5>6-trichloropicolinate,	2,4-

dichlorophenoxyacetate, toluene sulfonate, a,b-napthols, pp-'bisphenol A or cocoamidopropyl dimethyl amine oxide.

Preferably, the electrolyte is an inorganic water soluble salt, preferably an alkali metal salt and more preferably a potassium salt.

The optimum choice of electrolyte is determined by the structure and properties of the cleavable surfactant and is normally chosen such that the strength and temperature tolerance of the aqueous viscoelastic composition, typically a gel, is maximised. Additionally, an electrolyte is chosen which is compatible with the counterion of the cleavable surfactant so that undesirable precipitates are not formed. The concentration at which an electrolyte is employed is typically dependent upon the nature of the electrolyte and the type of cleavable surfactant.

Whether a composition according to the present invention can be described as viscoelastic depends on a number of factors which include for example, the concentration of the cleavable surfactant, the nature of the cleavable surfactant, and the type and concentration of the electrolyte. A determination of whether any particular aqueous composition is viscoelastic will be readily determined by a person skilled in the art employing a suitable test for viscoelasticity.

For example, the viscoelasticity of an aqueous composition may be measured by carrying' out dynamic oscillatory Theological measurements on the composition as generally described in Barnes H.A. et at, An Introduction to FJieology, Elsevier, Amsterdam (1997). In a typical dynamic oscillatory experiment, the composition is sheared sinusoidally according to the foDowing equation (1):

Y(t) = Y
9

Where y(t) is the strain, y(max) is the maximum strain, t is time and co is the angular frequency. The shear stress, cr, is given by:

o (0 = cr(inM) sin (cut + 6)	(2)

where 5 is the phase angle.

The relative inputs given by the elastic component (GO and viscous component (G") are resolved as follows. Expanding the sine function in equation (2) gives equations (3) and (4) as follows:

o* (0 = a(m«) [ sin cot cos5 + cos (ot sinS]	(3)

o(t)=Y(mix)[G'sina)t + G"coscot]	(4)

where G' s (o(mK) / y („,»)) cos 8 and G" s (c(mU) / Y (cax)) sin 8.

Equation (4) therefore defines two dynamic moduli: G', the storage modulus or elastic component and G", the loss modulus or viscous component of a composition having viscoelastic properties.

Preferably, the aqueous viscoelastic composition of the present invention is an aqueous viscoelastic gel, where the term "viscoelastic gel" as used herein means a composition in which the elastic component (C) is at least as important as the viscous component (G")- In the evolution from a predominantly viscous liquid to a viscoelastic gel, the gel point can be defined by the time when the contribution from the elastic and viscous components becomes equal, i.e. G' = G"; at and beyond this point in time, G*2.Q" and the phase angle, 6 is >45°.

Qeavable surfactants useful herein are capable of forming rod-shaped or worm-like micelles as opposed to spherical micelles or sheet-like structures, therefore tkey may

9

be referred to as cleavablc, viscoelastic surfactants. The formation of these rod-shaped micellar structures typically increases the viscosity of an aqueous composition comprising the surfactants which arc generally present in the composition at a concentration in the range 1% to 10 % by weight, such that viscoelastic properties are imparted to the composition. The ability of a surfactant to form worm-like micelles and to impart viscoelastic properties to an aqueous composition depends on a number of factors, as has been described hereinabove.

Further, cleavable surfactants useful in the compositions of the present invention generally have the ability to form rod-shaped micelle structures over a broad range of concentrations. Generally, an aqueous viscoelastic composition according to the present invention comprises from about 1% to about 10% by weight of the composition of a cleavable surfactant.

Cleavable surfactants useful herein typically comprise a hydrophobic group linked to a hydrophilic group via a weak chemical bond, referred to herein after for brevity and simplicity as a "linkage". The linkage is such that it may be cleaved under certain conditions e.g. temperature and pH, at a desired and appropriate time, to produce at least one oil soluble and at least one water soluble product.

In general terms, the hydrophobic group is usually a linear or branched hydrocarbon chain which is either fully saturated ox partially unsaturated.

The hydrophilic groups are usually positively charged, negatively charged or zwitterionic.

Typically, the linkage is suitably an acetal, amide, ether or ester group, although other groups having weak chemical bonds, which can be broken for example by hydrolysis it a controlled rate, under acid or alkaline conditions may be possible. Preferably, the inkage is an acetal, amide or ester group.

Cleavable surfactants useful herein may be cationic, anionic or zwitterionic.

10

Cleavable surfactants, as such, arc known for use for example in detergent and personal care products such as fabric softeners and hair conditioners as described in Novel Surfactants, edited by K. Holmberg, Marcel Dekker Inc., New York, (1998), ISBN:0-8247-0203-4, see Chapters 4 and 11 pp 115-138 and 333-358 respectively. However, there is no discussion of such surfactants being used to formulate viscoelastic compositions, particularly viscoelastic gels, as the formation of these types of structures would generally be undesirable in such product types.

Examples of suitable cationic cleavable surfactants (some of which are novel per se as will be discussed hereinafter) useful in the aqueous viscoelastic compositions of the present invention include surfactants shown by the following formulae:

where Rj is a saturated or unsaturated, linear or branched aliphatic chain of at least 18 carbon atoms; m is at least one, preferably m is at least two, and when m is > 3, m may be a straight or branched aDcyl chain; R2 and R4 are each independently hydrogen, or a linear or branched saturated aliphatic chain of at least 1 carbon atom, preferably a CH3 or a CH2CH3 group„or a linear or branched saturated aliphatic chain of at least 1 carbon atom with one or more of the hydrogen atoms replaced by a hydroxyl group, e.g. -CH2CH2OH (hydroxyethyl); when the cleavable surfactant is cationic, R3 may be the same as R2 and/or R4; when the cleavable surfactant is a zwitterion, R3 is a linear or branched saturated aliphatic chain of at least 1 carbon atom; Z" and B+ are ionic counterions where typically, for example, Z" is a monovalent anion such as a halide, perchlorate or nitrate etc. or a divalent anion such as a sulfate or carbonate etc. and B+ is hydrogen or a monovalent cation such as an alkali metal ion and the like e.g. potassium or sodium etc.

The cleaved products of a cleavable surfactant generally comprise at least one water-soluble and one water-insoluble product

When the linkage of a cleavable surfactant is an amide or ester group, the carbonyl

carbon atom may be positioned closer to the hydrophilic group e.g. an O(CO) or

HN(CO) group, thereby forming 'reverse' esters or amides. These types of cleavable

surfactants containing reverse esters or amides (typically represented by formulae

l(a)-(b), 2(a)-(d) and 3(a)-(b) above) may be cleaved to give (i) a water-insoluble

alcohol or amine product, e.g. a long chain alcohol Rj-OH, or long chain amine, Ri-

NH2	and	(ii)	a	water-soluble	acid	product

13

Alternatively, when the carbonyl carbon atom of an ester or amide linkage is positioned away from the hydrophilic group e.g. a (CO)0 or (CO)NH group, such surfactants (typically represented by formulae l(c)-(d), 2(e)-(h) and 3(c)-(d) above) may be cleaved to give (i) a water-insoluble acid product e.g. a long chain carboxylic acid Rj-COOH and (ii) a water-soluble alcohol or amine type product e.g. E-fCH^-F where E is OH (ester version) or NHj (amide version) and F is RjR^N* (cationic cleavable surfactants), COO" or S03" (anionic cleavable surfactants) or R,R4N*R,COO' (zwitterionic cleavable surfactants).

Cleavable surfactants useful in the aqueous viscoelastic compositions described herein may be prepared according to a number of synthetic routes.

In one approach, a cleavable surfactant may be synthesised by coupling either a long chain alcohol or amine with a carboxylic acid anhydride or a carboxylic acid halide having a hydrophilic group e.g. R2R3R4N* Z" attached at the opposite end of the hydrocarbon chain e.g -(CH2)m- as described in March J. Advanced Organic Chemistry, 3rd Edition, John Wiley & Sons, New York (1985); Kaiser et al., Journal of Organic Chemistry, 1970, 55, 1198; Kivinen, in Patai, The Chemistry of Acyl Halides, pp 177 - 230, Interscience, New York (1972); Satchell, Q. Rev. Chem. Soc. 1963,17, 160 - 203; Butler et al. J. Chem. Soc. 1961, p 4362; Fersht et al. J. Am. Chem. Soc. 1970, 92, 5432; and Challis and Challis, in Zabicky, Vie CJiemistry of Amides, Interscience, New York (1970); all of which are incorporated herein by reference. Two typical and representative examples of such reactions are outlined below:

» w

Stage 1 involves coupling cither an alcohol or amine with a carboxylic acid anhydride or carboxylic acid halide type compound as described in March J. Advanced Organic Chemistry, 3rd Edition, John Wiley & Sons, New York (1985). The product of stage 1 is then reacted with an appropriate amine to produce a cationic cleavable surfactant or zwitterionic intermediate cleavable surfactant, as described in March J. Advanced Organic Chemistry, 3rf Edition, John Wiley & Sons, New York (1985); Sommer et al. J. Org. Chenu, 1971, 36, 824; Sommer et al. J. Org. Chenu, 1970, 35, 1558; Spialter and Pappalardo, The Acyclic Aliphatic Tertiary Amines, Macmillan, New York, (1965). Alternatively, the product of stage 1 is reacted with sodium sulphite to produce an anionic cleavable surfactant as described in March J. Advanced Organic Chemistry, 3rf Edition, John Wiley & Sons, New York (1985); Gilbert, Sulfonation and Related Reactions, Interscicnce, New York, (1965); Yoneda et al. J. Org. Cliem., 1975, 40, 375. A zwitterionic cleavable surfactant is produced at stage 3 by further reacting the intermediate amine product of stage 2 with a carboxylic acid halide.

Typically, the rate at which the linkage of the cleavable surfactant can be broken is dependent upon the pH of the aqueous viscoelastic composition and the temperature. Under the appropriate conditions therefore, as the cleavable surfactants are degraded, the aqueous viscoelastic composition loses its viscoelasticity, such that the contribution from the elastic modulus (GO in the composition becomes less than that of the viscous modulus (G"). The resulting composition is therefore a low viscosity fluid exhibiting near-Newtonian or Newtonian behaviour. Typically therefore, the rate of conversion of an aqueous viscoelastic composition to a low viscosity fluid can be controlled and is generally dependent upon the decomposition rate of the cleavable surfactants.

Generally, for any of the above-mentioned cleavable surfactants, the higher the temperature, the faster the rate of cleavage of the cleavable surfactant. Specifically, when the linkage of a cleavable surfactant is an ester group, the decomposition rate attains a maximum under high pH (alkaline) conditions. Conversely, for cleavable surfactants comprising as the linkage an amide group, the decomposition rate is at a maximum under low pH (acidic) conditions. Low pH, that is to say acidic, conditions can also be used to cleave cleavable surfactants when the linkage is an acetal.

In general, the oil-soluble and water-soluble products produced from a cleavable surfactant, are not themselves capable of producing a viscoelastic composition. For cleavable surfactants comprising as the degradable linkage, an ester or amide group, two main types have been described above: those which degrade to give a long chain alcohol or amine, and those which degrade to give a long chain carboxylic acid. Typically, long chain alcohols are not known to form viscoelastic compositions. Similarly, long chain amines do not typically form viscoelastic compositions. However, long chain carboxylic acids may form viscoelastic compositions when in the deprotonated form; therefore, in designing a composition using the cleavable surfactants shown for example, in formulae l(c)-(d), 2(e)-(h) and 3(c)-(d) above, it is generally important to ensure that acidic conditions are maintained after cleavage of the surfactant.

The aqueous viscoelastic compositions of the present invention may optionally comprise additional viscoelastic surfactants as described for example in US-A-5,258,137; US-A-5,551,516; US-A-5,964,295 and US-A-5,979,557; all of which are hereby incorporated by reference.

The aqueous viscoelastic compositions according to the present invention are preferably a wellbore service fluid, more preferably a hydraulic fracturing fluid, or a well clean-out fluid, and even more preferably an aqueous fracturing fluid. The invention thus provides a wellbore service fluid comprising an aqueous viscoelastic composition in accordance with the invention.

To prepare a wellbore service fluid, particularly a hydraulic fracturing fluid, or a well clean-out fluid, more particularly an aqueous fracturing fluid, the cleavable surfactant is generally added to an aqueous solution in which has been dissolved a quantity of electrolyte, typically at least one inorganic or organic water soluble salt. If fluid density becomes an important consideration, heavier electrolytes may be employed. Standard mixing procedures known in the art can be employed since heating of the solution and special agitation conditions are normally not necessary. Of course, if used under conditions of extreme cold such as found in Alaska or Canada, normal heating procedures should be employed.

Sometimes it is preferable to dissolve the cleavable surfactant into a lower molecular weight alcohol prior to mixing it with the aqueous solution. The lower molecular .weight alcohol or diol, for instance isopropanol or propylene glycol, may function to liquify the surfactant concentrate and therefore aid the solubilisation of the cleavable surfactant on mixing with the aqueous solution. Other similar agents may also be employed. Further, a defoaming agent such as a polyglycol may be employed to prevent undesirable foaming during the preparation of the fracturing fluid if a foam is not desirable under the conditions of the treatment. If a foamed fluid is desired, a gas such as air, nitrogen, carbon dioxide or the like may be employed.

In addition to the electrolytes and cleavable surfactants described herein, the wellbore service fluid may contain other conventional constituents which perform specific desired functions, e.g., corrosion inhibitors, fluid-loss additives, and others as described previously herein, and the like. A proppant can then be suspended in the wellbore service fluid.

Generally, in use, the micellar structures formed by the cleavable surfactants and the interactions between such micellar structures of the wellbore service fluid are readily altered by shear rate conditions, the presence of hydrocarbons, or by increased temperature. All of these features may be found in the hydrocarbon portion of the reservoir. Typically, the cleavable surfactant worm-like micelle structures are destroyed as they interact with the fluids produced from the hydrocarbon-bearing formation. At this stage, the worm-like micellar structures are no longer required to impart the high viscosity required to transport particles such as the proppant into the fracture. Additionally, after a period of time the cleavable surfactant molecules conveniently decompose to form breakdown products which are either soluble in water or soluble in oil. The oil-soluble products may be extracted with the produced hydrocarbon fluids and the water-soluble products with the produced water.

Therefore, according to an even further aspect of the present invention, there is provided a method of fracturing a subterranean formation, comprising the steps of:

(A)	providing a wellbore service fluid comprising a cleavable surfactant, and

(B)	pumping the fluid through a wellbore and into a subterranean formation at a pressure sufficient to fracture the formation.

As mentioned hereinabove, some of the previously described cleavable surfactants are novel per se.

Thus, according to an even further aspect of the present invention, there is provided a cleavable surfactant having the structure of formula 1, formula 2 or formula 3:

Preferably, Ri is an aliphatic chain of at least 20 carbon atoms and more,preferably at least 22 carbon atoms.  Generally, there are no constraints on the maximum chain

length of Ri, provided that the cleavable surfactant as an entity is water-soluble in an aqueous composition.

Preferably, m is at least two, and when m is £ 3, m may be a straight or branched alkyl chain.

Suitable monovalent anions for Z  include for example a halide, pcrchlorate or nitrate

ion and suitable divalent anions for Z include for example sulfate and carbonate ions.

Suitable monovalent cations for B include for example alkali metal ions and the like such as potassium or sodium etc.

Examples of cleavable surfactants in accordance with formula 1, formula 2 or formula 3 include N,N-dimethyl N-cthyl glycine erucyl ester chloride and monooleyl succinic acid or derivatives thxereof.

The invention will be described, by way of illustration, in the following non-limiting examples, and with reference to the accompanying drawings, in which:

Figure 1 is a graph showing the viscoelastic properties, particularly the elastic modulus (GO and the viscous modulus (G'O of an aqueous viscoelastic gel containing 3% w/w of a cleavable surfactant, Erucyl-SD, and 8% w/w potassium chloride, as a function of frequency (in Hz) at temperatures of 20°C, 40°C and 606C.

Figure 2 is a graph showing the viscoelastic properties, particularly the elastic modulus (GO and the viscous modulus (G'O measured at a frequency of 1Hz for an aqueous viscoelastic gel containing 3% w/w of a cleavable surfactant, Erucyl-SD, and 8% w/w potassium chloride as a function of temperature.

Figure 3 is a graph of the viscosity versus shear rate (in s"1) at 25°C for aqueous viscoelastic compositions containing 3% w/w Erucyl-SD and varying concentrations of potassium chloride.

Figure 4 is a graph similar to Figure 3 showing results at 60°C.

Figure 5 is a graph similar to Figures 3 and 4, showing results of the viscosity profile versus shear rate for a composition containing 1.5% w/w Erucyl-SD, 0.05% w/w acetic acid, 0.5% w/w potassium acetate and 4.0% w/w potassium chloride, at 25°C and 50°C.

Figure 6 is a graph of the viscosity versus shear rate at 60°C, of an aqueous viscoelastic gel containing 2.0% w/w Erucyl bis (2-hydroxyethyl)methyl ammonium chloride (EHMAC), 0.5% w/w Erucyl-SD, 0.1% w/w potassium acetate and 4.0% w/w potassium chloride.

Figure 7 is a graph of the viscoelastic properties (G' and G" measured at a frequency of 1Hz) of an aqueous viscoelastic gel (pH 9.5) containing 4% w/w of a cleavable surfactant, MOS-SD, and 2% w/w potassium chloride as a function of temperature.

Figure 8 is a graph of the steady shear viscosity as a function of shear rate at 20°C, 40°C, 60°C and 80°C respectively of a viscoelastic gel (pH 9.5) containing 4% w/w MOS-SD and 2% w/w potassium chloride.

Figure 9 is a graph of the viscosity versus shear rate over time of an aqueous viscoelastic gel containing 3% w/w Erucyl-SD, 0.6% w/w potassium acetate and 8% w/w potassium chloride measured at a temperature of 60°C.

Figure 10 is a graph illustrating the low shear viscosity profile over time of an aqueous viscoelastic gel aged at 80°C, comprising 4% w/w MOS-SD and 2% w/w potassium chloride.

Figure 11 is a graph similar to Figure 9 showing the viscosity profile over time of an aqueous viscoelastic gel containing 3% w/w Erucyl-SD, 1% w/w acetic acid and 8% w/w potassium chloride measured at a temperature of 60 °C.

Figure 12 shows a route for synthesis of oleyl amide succinic acid.

Figure 13 shows a route for synthesis of erucyl amide succinic acid.

Figure 14 compares the viscosity, at a high shear rate of 100 s"\ of oleyl ester succinate, oleyl amide succinate and erucyl amide succinate viscoelastic gels as a function of temperature.

Figure 15 compares the viscosity at a high shear rate of 100 s"1 of a erucyl amide succinate gel over time, for various temperatures.

Figure 16 compares the stability of oleyl ester succinate, oleyl ester glutarate, erucyl amide succinate, erucyl amide glutarate and erucyl amide maleate gels over temperature.

The unit of viscosity used in the Examples and in the associated Figures is centipoise (cP). One centipoise (cP) is equivalent to one millipascal second (1 mPa.s). Thus, lOOOcP s= 1 Pa.s.

Hxamplf. 1 - Synthesis of N.N-dimethvl N-cthvI alvcine erucyl ester chloride

N,N-dimethyl N-ethyl glycine erucyl ester chloride (also referred to for brevity and

simplicity herein as "Erucyl-SD") was synthesised according to the reaction scheme

below:	t

To erucic acid (1) (100 g, 295 mmol) in THF (200 ml) was slowly added LiAffly (25.22 g, 665 mmol) with stilling. The reaction mixture was stirred at 0°C for 3 hours. Saturated NH4CI solution (200 ml) was then added to the reaction mixture, and the organic layer collected. The aqueous layer was washed with ether (50 ml) and the ether layer separated and combined with the organic layer. The solvents of the combined organic layers were removed in vacuo to yield erucyl alcohol (2) (64.6 g, 70.9%).

To erucyl alcohol (2) (101.5 g, 310.8 mmol) in 200 ml of toluene was added chloroacetyl chloride (38.6 g, 341.9 mmol). The reaction mixture was stirred at 25°C for 3 hours. The reaction mixture was then washed with water (100 ml) and the aqueous and organic layers separated. The organic layer was dried over sodium sulphate and the solvent removed in vacuo to yield erucyl 2-chloroacetate (3) (118.7 g, 94.3%).

The conversion of erucyl 2-chloroacetate (3) to the quaternary amine, N,N-dimethyl N-ethyl glycine erucyl ester chloride (4) was carried out in THF. To a solution of erucyl 2-chloroacetate (3) (31.90 g, 79.2 mmol) in 100 ml of THF was added 6.7 g of dimethyl ethyl amine, and the reaction was stirred at 50°C. N,N-dimethyl N-ethyl glycine erucyl ester chloride (4) (29.8 g, yield: 80%) was collected as a light yellow wax by removal of the solvent (THF) in vacuo. The resulting product was washed with heptane, and dried under vacuum. The completion of the reaction was monitored using thin layer chromatography (TLC).

The reaction intermediates (2) and (3) and product (4) were characterized by mass spectroscopy and thin layer chromatography.

The product, NJNf-dimethyl N-ethyl glycine erucyl ester chloride (4) was a waxy solid at room temperature and soluble in water.

Example 2 - Preparation of an aqueous viscoelastic gel of N.N-dimethvl N-ethvl glycine erucyl ester chloride CErucvl-SD') with 8% w/w potassium chloride.

The viscoelastic properties of a gel depend on the concentration of the clcavable surfactant, temperature, and the type and concentration of added electrolyte.

An aqueous viscoelastic gel composition was obtained by adding 8% w/w of potassium chloride (KC1) to an aqueous solution of 3% w/w of Erucyl-SD.

Figures 1 and 2 demonstrate the viscoelastic properties of the above composition in the temperature range 20°C to 60°C. The data was obtained using a controlled stress rheometer (model types CVO-50, CVO-120 or CS50 available from Bohlin Instruments), fitted with standard couette (cup and bob) geometry (C25).

Figure 1 demonstrates the results of dynamic oscillatory experiments performed to detennine the elastic or storage modulus G' (the elastic component) and the viscous

or loss modulus G" (the viscous component) of the sample as a function of oscillation frequency (0.05-10Hz) at constant strain 0.1.

At 20°C, the composition takes the form of a strong elastic gel.  Throughout the  ■

measured frequency range 0.05-lOHz, the elastic modulus, G'  (11.3-12.4 Pa) is

around one order of magnitude higher than the viscous modulus, G", suggesting that

the sample behaves like an elastic solid with a long relaxation time, tR»20s.  At

40°C, the same sample exhibits viscoelastic behaviour such that when the frequency is
G' and when the frequency is >0.06Hz, G'>G".  Thus, at 40°C the

relaxation time, tR, can be determined as 17s, and there is a terminal region in the

frequency spectrum indicating a plateau in the viscosity at very low shear rates.  At

60°C, the sample again exhibits viscoelastic behaviour with a reduced relaxation time,

tR=1.4s.  Thus, when T>40°C, the rheology of the fluid becomes characteristic of a

i Maxwell fluid with a single relaxation time, tR; the dynamic moduli can then be

described by:

Example 3 - Determination of shear viscosity as a function of shear rate for compositions containing N,N-dimethvl N-ethvl glycine erucyl ester chloride with varying concentrations of potassium chloride.

Six compositions containing 3% w/w Erucyl-SD and 4, 5, 6, 7, 8 and 9% w/w potassium chloride (KC1) respectively were prepared. The steady shear viscosities as a function of shear rate of each of the compositions was measured at 25°C and 60°C. The results of the measurements are shown in Figures 3 and 4.

As in Example 2, the data was collected using a controlled stress rheometer fitted with standard couette (cup and bob) geometry (C25).

At 25°C (Figure 3), the data for the compositions with 5-9% w/w KC1 suggested that the viscosity reaches a maximum (Newtonian plateau) in the low shear rate range 0.01-O.ls"1. The apparent maximum in the viscosity is in the range 100000-200000cP. This is in reasonable agreement with the zero shear viscosity, T)0, given by the product of the plateau elastic modulus Gp, and the relaxation time, tR, determined from dynamic oscillatory measurements in Example 2 using the same couette geometry.

At 60°C (Figure 4), the same compositions show a clearly defined Newtonian plateau in the lower shear rate range. A maximum in the Newtonian plateau viscosity (around 4000cP) is observed when the composition contains 8wt% KC1.

Example 4

The following composition was prepared and the viscosity of said composition was measured at 25°C and 50°C at varying shear rates:

Erucyl-SD (prepared as illustrated in Example 1)	1.5% w/w

Acetic Acid	0.5% w/w

Potassium Acetate	0.5 % w/w

Potassium Chloride	4.0% w/w

Water

to 100%
