Repository: anandvc/allindianpatents

File: patents/229677-a-method-for-inducing-electrochemiluminescence.html (part 1 of 4)
Indian Patents. 229677:A METHOD FOR INDUCING ELECTROCHEMILUMINESCENCE

Indian Patents

Recently Granted Patents

  Recently Published Patents

Title of Invention	A METHOD FOR INDUCING ELECTROCHEMILUMINESCENCE

Abstract	This invention relates to a method for inducing electrochemiluminescence wherein said electrochemiluminescence is induced in the presence of a composition comprising an ECL label, an ECL coreactant and a pH buffer, wherein said pH buffer is not phosphate.	

Full Text	 

TITLE OF THE INVENTION

Assay Buffer, Compositions Containing the Same, and Methods of Using the Same

CROSS-REFERENCE TO RELATED APPLICATIONS

This application claims priority to U.S. Provisional Application Serial No. 60/318,289, filed September 10, 2001, and U.S. Provisional Application Serial No. 60/363,498, filed March 11,2002, each of which are hereby incorporated by reference.

1. FIELD OF THE INVENTION

This application relates to compositions for use in assays, particularly in

eiectrochemiluminescent assays, and methods of using the same.

2.  BACKGROUND OF THE INVENTION

At this time, there are a number of commercially available instruments that utilize electrochemiluminescence (ECL) for analytical measurements including drug screening. Species that can be induced to emit ECL (ECL-active species) have been used as ECL labels. Examples of ECL labels include: i) organometallic compounds where the metal is from, for example, the noble metals of group VIII, including Ru-containing and Os-containing organometallic compounds such as the tris-bipyridy-ruthenium (RuBpy) moiety and ii) luminol and related compounds. Species that participate with the ECL label in the ECL process are referred to herein as ECL coreactants. Commonly used coreactants include tertiary amines (e.g., see U.S. Patent No. 5,846,485, herein incorporated by reference), oxalate, and persulfate for ECL from

RuBpy and hydrogen peroxide for ECL from luminol (see, e.g., U.S. Patent No. 5,240,863). The light generated by ECL labels can be used as a reporter signal in diagnostic procedures (Bard et aL, U.S. Patent No. 5,238,808). For instance, an ECL label can be covalently coupled to a binding agent such as an antibody, nucleic acid probe, receptor or ligand; the participation of the binding reagent in a binding interaction can be monitored by measuring ECL emitted from the ECL label. Alternatively, the ECL signal from an ECL-active compound may be indicative of the chemical environment (see, e.g., U.S. Patent No. 5,641,623 which describes ECL assays that monitor the formation or destruction of ECL coreactants). For more background on ECL, EC! labels, ECL assays and instrumentation for conducting ECL assays see U.S. Patents Nos. 5,093,268; 5,147,806; 5,324,457; 5,591,581; 5,597,910; 5,641,623; 5,643,713; 5,679,519; 5,705,402; 5,846,485; 5,866,434; 5,786,141; 5,731,147; 6,066,448; 6,136,268; 5,776,672; 5,308,754; 5,240,863; 6,207,369 and 5,589,136 and Published PCTNos. W099/63347; WOOO/03233; W099/58962; W099/32662; W099/14599; W098/12539; W097/36931 and W098/57154.

Commercially available ECL instruments have demonstrated exceptional performance They have become widely used for reasons including their excellent sensitivity, dynamic range precision, and tolerance of complex sample matrices. The commercially available instrumentation uses flow cell-based designs with permanent reusable flow cells. Recently, E( ! instrumentation has been disclosed that uses reagents immobilized on the electrode used to induce ECL (see, e.g., U.S. Patent Nos. 6,140,045; 6,066,448; 6,090,545; 6,207,369 and Published PCT Application No. W098/12539). Multi-well plates having integrated electrode suitable for such ECL measurements have also been recently disclosed (see, e.g., U.S.

Application Nos. 10/185,274 and 10/185,363, entitled "Assay Plates, Reader Systems and Methods for Luminescence Test Measurements", each filed on June 28, 2002 and hereby

incorporated by reference). See also, U.S. Application No.	, (Entitled:

"Methods and Apparatus for Conducting Multiple Measurements on a Sample" by Glezer et al. [Attorney Reference No. 100405-06410]), filed on even date herewith-, hereby incorporated by reference.

Currently, pH buffers containing inorganic phosphate are employed in many electrochemiluminescence assays. Applicants have discovered that such pH buffers can, in certain assays, interfere with the assay and decrease the performance of the assay.

Accordingly, it would be desirable to find alternative pH assay buffers, compositions containing the same and methods of using the same for use in those assays which are detrimentally effected by pH buffers containing inorganic phosphate. It would also be desirable to find alternative ECL Assay Buffers with improved performance in ECL assays.

3.  SUMMARY OF THE INVENTION

The present invention relates to improved compositions, reagents, kits, systems, system components, and methods for performing assays. More particularly, the invention relates to the use of novel combinations of reagents to provide improved assay performance.

One aspect of the invention relates to improved ECL Assay Buffers that comprise an ECL coreactant and, preferably, a pH buffering agent. The ECL Assay Buffers provide a suitable envirorunent for efficiently inducing ECL labels to emit ECL and for sensitively measuring ECL labels via the measurement of ECL. The ECL Assay Buffers of the invention

may optionally comprise additional components including detergents, preservatives, anti-foaming agents, ECL active species, salts, metal ions and/or metal chelating agents. The ECL Assay Buffers of the invention may also include components of a biological assay, which in some cases may be labeled with an ECL label, including binding reagents, enzymes, enzyme substrates, cofactors and/or enzyme inhibitors. The invention also includes assay reagents, compositions, kits, systems and system components that comprise the ECL Assay Buffers of the invention and, optionally, additional assay components. The invention also includes methods for conducting ECL assays using the ECL Assay Buffers of the invention.

Another aspect of the invention relates to the use of pH buffers which are substantially free of inorganic phosphates. Such buffers, in some applications, have been found to significantly improve the performance of ECL measurements. Such buffers have also been found to be advantageous in certain applications where phosphate has been found to interfere with a chemical, biochemical or biological reaction.

Surprisingly, such reagents provide a number of surprising advantages including improving the performance of assays employing phospho-specific antibodies (i.e., antibodies thai specifically bind with a phospho-peptide, phospho-amino acid and/or phospho-protein). It is believed that these antibodies may have a low affinity for inorganic phosphate and that the elimination of the inorganic phosphate greatly reduces interference between the phosphate of the pH buffer and the phospho-specific antibodies. Accordingly, the invention includes method, reagents, kits and compositions for measuring phospho-peptides, phospho-amino acids or phospho-protein which use buffer compositions that are free or substantially free (e.g., below the levels that interfere with phospho-specific antibodies). Such methods, kits, compositions, and

reagents are, preferably, applied to the measurement (most preferably using ECL detection) of protein kinase or phosphorylase activities through the specific measurement of reaction products or substrates.

Another aspect of the invention relates to compositions and reagents with that give high signal to background ratios in electrochemiluminescence assays. Such improved performance has been achieved through the identification of advantageous combinations of ECL coreactants, pH buffers, detergent and pH and, in particular, through the use of ECL coreactants and/or pH buffers other than TPA and phosphate. These improved formulations are of particular value in non-wash assays and high sensitivity assays. In some embodiments of the invention, the performance of ECL assays is improved even further through optimal combinations of reagent compositions with electrode compositions.

In some embodiments of the invention, the compositions and reagents of the invention improve the ratio of ECL signal from bound label to ECL signal from free label. This is particularly true in assays involving reagents immobilized on a solid surface such as an electrode. This is important, for example, in solid phase assays not having a wash step (especially in low affinity interaction assays) since the major component of the background signal comes from the labels present in solution.

Yet another advantage of the invention relates to improved sensitivity of assays using the compositions of the invention. More specifically, the ECL Assay Buffers of the invention provide improved sensitivity at low detection levels by reducing the background electrochemiluminescence in the absence of ECL labels. Surprisingly, ECL Assay Buffers comprising pH buffering agents other than phosphate or which are substantially free of inorganic

phosphate emit less background luminescence than conventional ECL Assay Buffers comprising inorganic phosphate based pH buffers. This is particularly advantages at low detection levels where increasing the signal to background ratio greatly improves the performance of the assay.

Another aspect of the invention relates to improved reagent kits comprising the ECL assay buffers, where the reagents include non-phosphate based pH buffering agents, the ECL assay buffers are substantially free of inorganic phosphate and/or the ECL assay buffers employ tertiary amine coreactants other than TPA. In particular, kits containing, in one or more containers, the ECL assay buffer and, preferably also containing one or more other assay components.

Another aspect of the invention relates to improved methods performed using the present invention, particularly assay methods employing phospho-specific antibodies, low detection limits, immobilized reagents and/or a non-wash formats.

Yet another aspect of the invention relates to improved systems emd apparatus containing the compositions or reagents of the invention and/or improved systems and apparatus adapted to perform the improved methods of the invention.

4.  DESCRIPTION OF THE FIGURES

Figure I compares the rates of dissociation of a phosphopeptide - antiphosphopeptide complex in three different ECL Assay Buffers that comprise different pH buffering agents.

Figure 2 shows the rate of dissociation of a phosphopeptide - antiphosphopeptide complex in an ECL Assay Buffer that comprises TPA as an ECL coreactant and Tris as a pH buffering agent. The complex was not washed to remove free antibody prior to addition of the ECL Assay Buffer.

Figure 3 is a graphical representation of an end-product stability study comparing the dissociation rate of an anti-phosphotyrosine antibody from autophosphorylated EGF receptor in two different ECL Assay Buffers: 150mM TPA/150mM Phosphate and lOOmM TPA/400mM glycyl-glycine. The concentration of the labeled a-phosphotyrosine antibody was 6.7nM.

Figure 4 compares the performance of four different ECL Assay Buffers in the ECL measurement of a labeled reagent that was immobilized on the surface of an unetched (Figure 4 A) or plasma etched (Figure 4B) carbon ink electrode. The figure shows the signals from surface bound reagent, the background signal measured in the absence of the bound reagent and the signal to background ratio (S/B).

Figure 5 compares the performance of four different ECL Assay Buffers in the ECL measurement of a labeled reagent that was immobilized on the surface of an unetched (Figure 5 A) or plasma etched (Figure 5B) carbon ink electrode. The figure shows the signals from surface bound reagent, the background signal measured in the absence of the bound reagent and the signal to background ratio (S/B). The figure also shows the signal obtained when a non-surface bound labeled reagent was introduced into the ECL Assay Buffers and the ratio of the signals from the surface bound and non-surface bound reagents (B/F).

Figure 6 compares the effect of three different detergents on the ECL signal from a labeled reagent that was immobilized on the surface of a plasma etched carbon ink electrode. The detergents were introduced into an ECL Assay Buffer comprising TPA and phosphate (Figure 6A) or PIPES and phosphate (Figure 6B). The figure shows the signals from surface bound reagent, the background signal measured in the absence of the bound reagent and the signal to background ratio (S/B).

Figure 7 compares the effect of five different detergents on the ECL signal from a labeled reagent that was immobilized on the surface of a non-etched carbon ink electrode. The detergents were introduced into four different ECL Assay Buffers differing in the identity of the ECL coreactant or pH buffering agent. The figure shows the signals from surface bound reagent, the background signal measured in the absence of the bound reagent and the signal to background ratio (S/B).

5.  DETAILED DESCRIPTION OF THE INVENTION

The invention, as well as additional objects, features and advantages thereof, will be understood more fully from the following detailed description of certain preferred embodiments.

An ECL-active species may be referred to as an ECL moiety, ECL label, ECL label compound or ECL label substance, etc. It is within the scope of the invention for these ECL-active species — when utilized in certain of the composition, reagent, kit, method, or system embodiments in accordance with the invention ~ to be linked to other molecules and, in particular, to components of biochemical or biological assays, e.g., an analyte or an analog thereof, a binding partner of the analyte or an analog thereof, a further binding partner of such aforementioned binding partner, or a reactive component capable of binding with the analyte, an analog thereof or a binding partner as mentioned above. The above-mentioned species can also be linked to a combination of one or more binding partners and/or one or more reactive components. In certain enzymatic assays, an ECL-active species may be linked to an enzyme substrate.

It is similarly within the scope of the invention for the aforementioned "composition", hereinafter sometimes an "ECL, composition", or a "system" to contain unstable, metastable and

other intermediate species formed in the course of the ECL reaction, such as an ECL moiety in an excited state as aforesaid and the above-mentioned strong reducing agent. Additionally, although the emission of visible light is an advantageous feature of certain embodiments of the invention it is within the scope of the invention for the composition (hereinafter sometimes "ECL composition") or system to emit other types of electromagnetic radiation, such as infrared or ultraviolet light. X-rays, microwaves, etc. Use of the terms "electrochemiluminescence", "electrochemiluminescent", "electrochemiluminesce", "luminescence", "luminescent" and "luminesce" in connection with the present invention does not require that the emission be light, but admits of the emission's being such other forms of electromagnetic radiation.

The present invention relates to ECL assay buffers, assay compositions containing the same, and methods of using the same. As stated above, several disadvantages were discovered when using the phosphate based ECL assay buffer of the prior art. More specifically, it was found during the development of a specific ECL assay for tyrosine kinase activity that the phosphate in a standard formulation of the ECL coreactant TPA (ORIGEN Assay Buffer, IGEN International: 200 mM Phosphate, ---100 mM TPA, pH -7.5) disrupted the binding between an phospho-specific antibody and a phosphorylated substrate. The assay involved i) the kinase-dependent phosphorylation of a peptide immobilized on a carbon electrode; ii) the specific binding of a labeled (with a derivative of Ru(bpy)3) phospho-specific antibody; iii) the addition of the ECL coreactant tripropylamine (TPA) and iv) the detection of ECL from the bound label (see, e.g., Example A below). Applicants discovered that when TPA was added by the addition of ORIGEN Assay Buffer that the measured ECL signal was sharply dependent on the time the binding complex was left exposed to the ORIGEN Assay Buffer (Figure I); the measured signal

dropped sharply over time.  In fact, after a 1-hour incubation only a small fraction (-10%) of initial signal was detected. The affinity of the pY20 antibody (Zymed Lab) used in the assay toward the phospho-tyrosine sites that were formed at the surface of the plate during the enzymatic reaction was much greater than toward free phosphate in solution. However, the high concentration of free phosphate in ORIGEN assay buffer (200 mM) is now believed to have caused the dissociation of phospho-tyrosine/pY20 complex, resulting in the signal decaying sharply.

One way around this problem was to have a fixed time between the dispensing of ECL assay buffer and the read step so that the signal decay is calibrated and subtracted. However, this approach is not desirable in high throughput screening applications, where robustness of the assay and flexibility of dispensing protocol are desired.

Thus, a number of different organic pH buffers were tested as alternatives to the conventional phosphate based assay buffer. Many of the conventional biological buffers (including Tricine, HEPES, MOPS, BES - all from Sigma), however, interfered with the ECL generation from TPA and provided only 2-20 % of ECL signal observed with the ORIGEN assay buffer. Applicants, however, discovered a set of buffers that provided ECL signals that were comparable to the signal observed in TPA/phosphate.

Accordingly, applicants have discovered that substitution of the phosphate buffer with a pH buffer which was substantially free of inorganic phosphate can ECL signal comparable to the signal observed in standard ORIGEN assay buffer, without the above-described disadvantages. Preferably, the pH buffer is free of inorganic buffer.

Furthermore, applicants have discovered that the phosphate-free ECL assay buffers of the invention are not only beneficial when applied to phosphopeptide binding assays but have other beneficial properties (including lower background signals) that may improve a wide range of ECL assays.

Furthermore, applicants have discovered ECL assay buffer background reducing agents that, when introduced into ECL assay buffers reduce ECL assay buffer background and improve assay performance. These agents are, preferably, also pH buffering agents, most preferably, GlyGly or Tris.

Furthermore, applicants have discovered novel ECL assay buffers that employ ECL coreactants other than the traditional TPA. Surprisingly, a number of coreactants have been discovered to generate ECL signals that are comparable to those generated with TPA. In addition, the use of ECL coreactants other than TPA have been found to improve the performance of non-washed ECL assays through their improved ability, relative to TPA, to discriminate between ECL labels that are held in proximity to an electrode and labels that are free in solution. The use of coreactants other than TPA has additional benefits due to the higher water solubility and lower vapor pressure of some of the new coreactants that have been identified.

Furthermore, applicants have discovered that the presence or absence of detergents can have profound impact on the performance of an ECL assay buffer. Surprisingly, the effect of detergents on ECL can be influenced by the choice of ECL coreactant and working electrode material.  Applicants have developed detergent-containing ECL assay buffers suitable for a variety of different applications and ECL systems.

As noted above, one aspect of the invention relates to improved ECL Assay Buffers that comprise an ECL coreactant and, preferably, a pH buffering agent. The ECL Assay Buffers provide a suitable environment for efficiently inducing ECL labels to emit ECL and for sensitively measuring ECL labels via the measurement of ECL. The ECL Assay Buffers of the invention may optionally comprise additional components including detergents, preservatives, anti-foaming agents, ECL active species, salts, metal ions and/or metal chelating agents. The ECL Assay Buffers of the invention may also include components of a biological assay, which in some cases may be labeled with an ECL label, including binding reagents, enzymes, enzyme substrates, cofactors and/or enzyme inhibitors.

Preferably, the ECL assay buffers of the invention are aqueous or substantially aqueous in nature, although it may be desirable in some applications to add organic cosolvents such as DMSO, DMF, methanol, ethanol or other alcohols. In one embodiment of the invention, an ECL assay buffer (or one or more components thereof) is provided in dry form and the user forms the ECL assay buffer solution by addition of the appropriate solvent or matrix (preferably a water or an aqueous medium).

5.1  ECL Coreactants

Most, if not all, current commercial applications of ECL technology involve the measurement of ECL labels (and, in particular, organometallic complexes of ruthenium) in the presence of an ECL assay buffer containing tri-n-propylamine (TPA) as a coreactant and phosphate as a pH buffering agent. These ECL assay buffers have been optimized for and have provided excellent performance in commercial ECL instrumentation that employ, as a solid

phase for binding assays, magnetic particles that are collected on the surface of a metal (typically, platinum) electrode.

Applicants have discovered that in some applications, certain fimctionalized tertiary alkylamines can provide performance that is comparable or better to TPA, These fimctionalized tertiary amines are especially usefiil in assays employing carbon-based electrodes (e.g., electrodes comprising carbon particle or carbon nanotubes including composite materials such as plastics and inks) and/or assay reagents (such as binding reagents) that are immobilized onto electrodes. The fimctionalized tertiary alkylamines of the invention, preferably, have one or more of the following properties: i) they are oxidized on carbon-based electrodes in a one electrode oxidation to give an amine radical cation which can subsequently lose a proton to form a radical reductant (Scheme 1); ii) they have an oxidation potential on carbon-based electrodes that is comparable (within 150 mV) or greater than that of Ru(II)(bpy)3; iii) they can be oxidized, most preferably at a pH between 6 and 9, at a potential less than that required to breakdown water at a carbon-based electrode; iv) the energy released by the reaction of the radical reductant with Ru(in)(bpy)3 to produce Ru(II)(bpy)3 is sufficient to produce Ru(II)(bpy)3 in a luminescent excited state and v) the lifetimes of the amine radical cation and/or radical reductant are less than the corresponding TPA-derived species.

Applicants have discovered that, through the use of the functionalized tertiary alkylamines of the invention, it is possible to improve the selectivity of ECL excitation at an electrode for ECL labels bound to the electrode (as opposed to ECL labels that are free in solution). Without being bound by theory, it is believed that this increased selectivity is due to the lower lifetimes of the amine radical cation and/or radical reductant relative to the corresponding TPA-derived species (thus limiting the participation of the reactive species to ECL reactions that occur proximate to the electrode surface). Preferably, the diffusion distance of the amine radical cation and/or radical reductant (the distance that the species can diffuse during its lifetime) is less than 1μm, more preferably, 
The functionalized tertiary amine coreactants of the invention, preferably have the structure NR^R^R^, wherein R', R^ and R^ are alkyl groups comprising at least 2, preferably 3, carbons and wherein one or more of R', R^ and R^ are functionalized with a hydrophilic ftinctional group, more preferably a charged group, most preferably a negatively charge group. Preferred functional groups include hydroxyl, dialkylamino, sulfate, sulfonate, carboxylate and carboxylic acid ester.

Especially preferred coreactants include compounds with the structure (n-Pr)2N(CH2)nR, wherein n is greater than or equal to 2 (more preferably 3), and R is a hydrophilic functional group as defined above, preferably, carboxylate, dialkylamino (more preferably dipropylamino) or most preferably sulfonate.

Wherein i) X is -(CH2)- or a heteroatom, preferably -0-, -S-, or -N(R*)-; ii) R and R* are alkyl groups comprising 2 or more (preferably 3 or more) carbons; iii) n and m are each greater than or equal to 1 and are preferably two and iv) R (and, optionally R^) comprise a hydrophilic functional group as defined above. Most preferably, R is -(CH2)n-F\ wherein n is greater than or equal to 3 and F1 is a hydrophilic functional group, preferably, carboxylate or sulfonate. In the cases where X is -N(R )-, R is, most preferably, -(CH2)n-F , wherein n is greater than or equal to 3 and F1 is H, alkyl, or a hydrophilic functional group, most preferably, carboxylate or sulfonate.

Many of the so-called "Good" buffers (Good et al.. Biochemistry, 5, 467 (1966); Good et al., Methods in Enzymol., 24, Part B, 53 (1972) and Ferguson et al., Anal. Biochem., 104, 300 (1980)) have tertiary amines and have been found to act as ECL coreactants on carbon electrodes. These "Good" buffers, generally have tertiary amines having piperazine or morpholine cores. Specific amines that act as ECL coreactants on carbon-based electrodes include: 3"(di-n-propylamino)-propanesulfonic acid; 4-(di-n-propylamino)-butanesulfonic acid;

4-[bis-(2-hydroxyethane)-amino]-butanesuIfonic acid; piperidine-N-(3-propanesulfonic acid); azepane-N-(3-propanesulfonic acid); piperidine-N-(3-propionic acid) (PPA); 3-morpholino-2-hydroxypropanesulfonic acid (MOPSO); 3-morpholinepropanesulfonic acid (MOPS); N-(2-hydroxyethyOpiperazine-N'-3-propanesulfonic acid (EPPS); N-(2-hydroxyethyl)piperazine-N'-3-ethanesulfonic acid (BES); piperazine-N,N'-bis(2-ethanesulfomc acid) (PIPES); triethanolamine; N-2-hydroxypiperazine-N-2-ethanesulfonic acid (HEPES); piperazine-N,N'-bis-4-butanesulfonic acid; homopiperidine-N-3-propanesulfonic acid; piperazine-N,N'-bis-3-propanesulfonic acid; piperidine-N-3-propanesulfonic acid; piperazine-N-2-hydroxyethane-N'-3-methylpropanoate; piperazine-N,N'-bis-3-methylpropanoate; 1,6-diaminohexane-N,N,N',N'-tetraacetic acid; N,N-bis propyl-N-4-aminobutanesulfonic acid; N-tris(hydroxymethyl)methyl-2-aminoethane sulfonic acid (TES); l,3-bis[tris(hydroxymethyl)methylamino]propane (bis-Tris propane); 3-dimethylamino-l-propanol; 3-dimethyiamino-2-propanol; N,N,N',N'-tetrapropylpropane-1,3,-diamine (TPA dimer); piperazine-N,N'-bis(2-hydroxypropane)sulfonic acid (POPSO) and 2-hydroxy-3-[4-(2-hydroxyethyl)piperazin-l-yl]propane-l-sulfonic acid (HEPPSO). HEPES. POPSO, HEPPSO, EPPSO, PPA and PIPES are especially preferred for their high signals and high discrimination between bound and free labels. TES is also preferred for its high signal.

Additional coreactants include proline, peptides having an N-terminal proline. Preferably, the proline is N-alkylated to form a tertiary amine.

The use of coreactants having hydrophilic functional groups (and, in particular, coreactants that are zwitterionic at neutral pH) has a variety of advantages that are unrelated to their ability to act as ECL coreactants. These species tend to be highly water soluble and to have

low vapor pressure. For these reasons it is possible to produce highly concentrated stock solutions that may be diluted as necessary for use. It is also possible prepare dried reagents comprising the coreactants without uncertainty due to loss of coreactant in the vapor phase. Furthermore, when present in dried reagents, these coreactants resolubilize quickly in a minimum of vo lume.

5.2  pH Buffering Agents

Conventional ECL assay buffers optimized for use with commercial ECL instruments have typically comprised TPA in a phosphate-based pH buffer. These formulations have been especially useful for conducting solid phase assays employing magnetic particles that are captured on an electrode. Applicants have discovered that in some applications, other pH buffering agents (including organic pH buffers) can provide performance that is comparable or better to phosphate. These non-phosphate pH buffers (and pH buffer solutions and ECL assay buffers comprising these buffers are especially useful in assays employing carbon-based electrodes (e.g., electrodes comprising carbon particle or carbon nanotubes including composite materials such as plastics and inks) and/or assay reagents (such as binding reagents) that are immobilized onto electrodes. They are also advantageous for use in assays where phosphate is an interferent. Preferably, ECL assay buffers employing the non-phosphate buffers of the invention have less than 15 mM inorganic phosphate, more preferably they have less than 5 mM inorganic phosphate, even more preferably they have less than 1 mM phosphate, even more preferably they are substantially free of inorganic phosphate, most preferably they are free of inorganic phosphate.

The pH buffering agent, preferably, is not oxidized under the conditions used to generate ECL and do not interfere with the generation of ECL. Two pH buffers that have proved especially useful are tris-(hydroxymethyl)aminomethane (Tris) and oligo(glycines), preferably glycyl-glycine (Gly-Gly). Applicants have discovered that ECL assays on carbon-based electrodes using TPA/Tris or TPA/Gly-Gly ECL assay buffers have comparable signals from electrode-bound ECL labels as those observed with conventional TPA/phosphate buffers. The background signals in the absence of ECL labels, however, are considerably less with the Tris and Gly-Gly buffers. This reduction in the background signal leads to an increase in the ratio of signal to background (S/B) and an increase in the sensitivity of ECL assays using the new formulations. Preferably, the ECL assay buffers of the invention have S/B ratios that are 2-fold, more preferably 5-fold and, most preferably, 10-fold better than those obtained using phosphate-based systems.

Without being bound by theory, applicants hypothesize that the improved performance of the Tris and Gly-gly based ECL assay buffers is related to an ability of the buffering agents to act as ECL assay buffer reducing agents by reacting with and destroying tertiary amine oxidation products and/or other reactive oxidized species (e.g., amine radical cations and radical reductants) that are responsible for the assay buffer background. This effect is most pronounced away from the electrode surface where the concentration of these species are lower, so the Tris and Gly-gly components do not affect signals from electrode-bound labels. The Tris and Gly-gly buffers may also improve the observed bound to free ratios, although this effect is less than that observed by switching to non-TPA buffers such as PIPES.

Applicants have found that the Tris and Gly-gly buffering systems are also suitable for use with non-TPA coreactants such as PIPES. When using coreactants such as PIPES that may act as pH buffers, it may be possible to omit additional buffering agents.

5.3  Detergents

Applicants have discovered that the presence or absence of detergents can have a surprisingly large effect on ECL signals. The nature of this effect is, unexpectedly, dependent on the electrode. On oxidized electrodes (e.g., plasma-oxidized carbon inks or plasma oxidized polymer composites containing carbon particles or carbon nanotubes) exposed to TPA-containing ECL assay buffers, the effect appears to be relatively small except in the case of phenyl ether containing detergents such as the Triton and Nonidet series of detergents (e.g., Triton X-100). A common method for generating ECL is through the use of a ramp potential. In general a plot of ECL intensity vs. applied potential has the form of a peak. ECL increases as the oxidation potentials of the label and coreactant are approached. On scanning past this potential, the ECL intensity eventually begins to drop as the coreactant is consumed and v^ater oxidation begins to occur. Applicants have observed that the addition of phenyl ether containing detergents leads to the addition of a small ECL peak at higher potential than the main ECL peak. This peak occurs at a potential similar to the an oxidation wave observed with pure Triton X-100, thus leading applicants to speculate that the new peak is associated with the oxidation of the detergent (or an associated impurity) and the participation of the oxidation products in an ECL reaction.

The behavior on non-oxidized carbon-based electrodes (and, in particular, untreated carbon ink electrodes) is very different. On these electrodes the ECL signal in the presence of TPA-containing buffers (as well as the S/B ratio) is drastically improved by the addition of detergent. This effect appears to be relatively independent of the nature of the detergent (although non-ionic detergents are preferred due to their relatively weak ability to denature biological systems), but requires the concentration of detergent to be roughly equal to or greater than the critical micellar concentration (cmc) of the detergent. In preferred embodiments of the invention, the addition of detergent to an ECL assay buffer leads to an improvement in assay signal or S/B (preferably induced with a carbon-based electrode, most preferably a carbon-ink electrode) of greater than a factor of 2, more preferably greater than a factor of 5 and most preferably greater than a factor of 10.

The behavior of non-TPA containing ECL assay buffers and, in particular, non-TPA containing ECL assay buffers (especially, buffers comprising the non-TPA tertiary amine coreactants of the invention, preferably comprising N-substituted morpholines or piperazines, most preferably comprising PIPES) appears to be less dependent on the nature of a carbon electrode. For example, applicants have found that assays involving the use of PIPES as a coreactant, on both oxidized and non-oxidized electrodes, are unexpectedly and significantly improved by the addition of phenyl ether containing substances, and, in particular, phenyl ether containing detergents. Other detergents that did not possess the phenyl ether moiety did not produce this effect. In preferred embodiments of the invention, the addition of detergent to a non-TPA based ECL assay buffer (preferably, a PIPES-based ECL assay buffer) leads to an improvement in assay signal or S/B (nreferably induced with a carbon-based electrode, most

preferably a carbon-ink electrode) of greater than a factor of 10, more preferably greater than a factor of 30 and most preferably greater than a factor of 100.

In certain assays, e.g., assays involving detergent sensitive components such as biological membranes, it may be advantageous to reduce (e.g., to 
5.4  Preservatives

It may be beneficial when storing ECL assay buffers to include a preservative that prevents microbial growth. Preferably, the preservative has little or no effect on ECL generated using the ECL assay buffer, especially when using the ECL assay buffer on a carbon based electrode. Azide has been found to be a suitable preservative. Isothiazolones (e.g., Kathon, 2-methyl-4-isothia2olin-3-one and 5-chloro-2-methyl-4-isothiazolin-3-one), oxazolidines (e.g., Oxaban A or 4,4 dimethyl oxazolidine) and related preservatives are especially preferred due their compatibility with ECL, their high activity and the low degree of problems associated with safety hazards or environmental concerns.

5.5  Anti-Foam Agents

It may be beneficial, especially in HTS applications, to avoid the production of bubbles or foam. For this reason it may be desirable to add anti-foaming agents to ECL assay buffers. Applicants have found that many commercial anti-foaming agents (including Antifoams o-30, Antifoam 204, Antifoam A, Antifoam SE-15, Antifoam SO-25 and Antifoam 289) may be added to ECL assay buffers v^thout significantly affecting the performance of the ECL assay buffers.

5.6  ECL Labels

The compositions of the invention may include ECL labels. The ECL labels may be conventional ECL labels. Examples of ECL labels include: i) organometallic compounds where the metal is selected from, for example, the noble metals of group VIII, including Ru-containing and Os-containing organometallic compounds such as the tris-bipyridyl-ruthenium (RuBpy) moiety and ii) luminol and related compounds. Preferably, the ECL labels are capable of repeatedly emitting electrochemiluminescence. Preferred ECL labels are ruthenium or osmium-containing organometallic species. More preferably, these ruthenium or osmium-containing organometallic comprise ruthenium or osmium chelated to polypyridyl ligands (most preferably, bipyridine, phenanthroline, and/or substituted derivatives thereof). Most preferably, the ECL labels comprise ruthenium-^r/^-bipyridine, the bipyridine ligands being, optionally substituted, e.g., with a linking group for attaching the label to an assay reagent.

The ECL label may be linked to an assay reagent, optionally through a linking group. Examples of binding reagents that may be linked to an ECL label include: whole cells, cell surface antigens, subcellular particles {e.g., organelles or membrane fragments), viruses, prions,

dust mites or fragments thereof, viroids, antibodies, antigens, haptens, fatty acids, nucleic acids (and synthetic analogs), proteins (and synthetic analogs), lipoproteins, polysaccharides, inhibitors, cofactors, haptens, cell receptors, receptor ligands, lipopolysaccharides, glycoproteins, peptides, polypeptides, enzymes, enzyme substrates, enzyme products, second messengers, cellular metabolites, hormones, pharmacological agents, synthetic organic molecules, organometallic molecules, tranquilizers, barbiturates, alkaloids, steroids, vitamins, amino acids, sugars, lectins, recombinant or derived proteins, biotin, avidin, streptavidin. The assay reagents are preferably useful as binding reagents or enzyme substrates in, e.g., binding assays or enzyme assays.

5.7  Compositions

One aspect of the invention relates to compositions comprising the ECL assay buffers of the invention.

Another aspect of the present invention relates to compositions suitable for use in an assay comprising a pH buffer substantially free of inorganic phosphate. Suitable pH buffers include glycylglycine ("Glygly'Os tris(hydroxymethyl)aminomethane ("Tris") or combinations thereof Other pH buffers which are also substantially free of or do not contain inorganic phosphate would also be suitable for use in the invention.

According to one embodiment of the invention, the composition comprises a pH buffer, wherein the composition is, preferably, substantially free of inorganic phosphate and, preferably further comprises one or more ECL co-reactants (preferably, TPA or alternatively, a non-TPA coreactant, more preferably an N-substituted morpholine or piperazine, most preferably PIPES).
