Repository: anandvc/allindianpatents

File: patents/229752-preparation-method-and-use-of-hemocompatible-coatings-for-the-prevention-of-restenosis.html (part 1 of 3)
Indian Patents. 229752:PREPARATION, METHOD AND USE OF HEMOCOMPATIBLE COATINGS FOR THE PREVENTION OF RESTENOSIS

Indian Patents

Recently Granted Patents

  Recently Published Patents

Title of Invention	PREPARATION, METHOD AND USE OF HEMOCOMPATIBLE COATINGS FOR THE PREVENTION OF RESTENOSIS

Abstract	N/A	

Full Text	 

FORM  2

THE PATENTS ACT, 1970 (39 of 1970)

COMPLETE SPECIFICATION (See Section 10; rule 13)

PREPARATION,  METHOD  AND  USE  OF  HEMOCOMPATIBLE COATINGS FOR THE PREVENTION OF RESTENOSIS.

HEMOTEQ GMBH of ADENAUERSTRASSE 15, 52146 WURSELEN, GERMANY, GERMAN Company

The following specification particularly describes the nature of the invention and the manner in which it is to be

WO 03/094991

1

PCT/DE03/01254

Hemokompatibel beschichtete Medizinprodukte, deren Herstellung und Verwendung

Beschreibung

Die Erfindung betrifft die Verwendung von Polysaccharides enthaltend den Zuckerbaustein N-Acylglucosamin fGr die Herstellung hemokompatibler Oberfiachen von Medizinprodukten, Verfahren zur hemokompatiblen Beschichtung von Oberfiachen mit diesen Polysacchariden sowie Medizinprodukte mit derartigen hemokompatiblen Oberfiachen.

Im menschlichen Kdrper kommt das Blut nur im Falle einer Verletzung mit anderen Oberfiachen in Kontakt als der Innenseite von naturlichen Blutgefaften. Daher wird das Blutgerinnungssystem immer dann aktiviert, wenn Blut mit fremden Oberfiachen in Kontakt kommt, um die Blutung zu stillen und einen lebensbedrohlichen Blutverlust zu verhindern. Da ein Implantat ebenfalls eine fremde Oberfiache darstellt, werden alle Patienten, die ein Implantat erhalten, das dauerhaft mit Blut in Kontakt steht, fQr die Dauer des Blutkontaktes mit Medikamenten, sogenannten Antikoagulantien, welche die Blutgerinnung unterdrOcken, behandelt, wobei zum Teil erhebliche Nebenwirkungen in Kauf genommen werden mOssen.

Das beschriebene Thromboserisiko tritt auch als einer der Risikofaktoren beim Einsatz von GefaiSstQtzen, sogenannten Stents, in blutfQhrenden Gefa&en auf. Der Stent dient zur Aufdehnung der Gefaiiwande beim Auftreten von Gefaiiverengungen und -verschlQssen z.B durch artheriosklerotische Veranderungen speziell der HerzkranzgefaRe. Er fixiert Kalkfragmente in den GefSBen und verbessert die FlieReigenschaften des Blutes im Gefau, indem er die Oberfiache des Gefaiiinnenraums giattet. AulJerdem bewirkt ein Stent einen Widerstand gegen elastische RQckstellkrafte des aufgedehnten Gefaiiabschnittes. Das verwendete Material ist in der Regel medizinischer Edelstahl.

Die Stentthrombose tritt in weniger als einem Prozent der Falle noch im Herzkatheterlabor als frtlhe Thrombose oder In zwei bis funf Prozent der Falle wahrend des Krankenhausaufenthaltes auf. GefaiJverietzungen durch den Eingriff werden in etwa funf Prozent der Falle aufgrund der arteriellen Schleusen verursacht und es besteht auch die MOglichkeit durch Ausbuchtung von Gefaften

WO 03/094991	PCT/DE03/01254

2

Pseudo-Aneurysmen zu verursachen. Die kontinuierliche Gabe von Heparin als Antikoagulanz erhOht zusatzlich das Blutungsrisiko.

Eine weitere sehr hdufig auftretende Komplikation ist die Restenose, der 5 WiederverschluB des Gefafies. Obwohl Stents das Risiko eines erneuten Gefaiiverschlusses verkleihern, sind sie bisher nicht in der Lage, Restenosen vollstandig zu verhindern. Die Wiederverengungsrate (Restenose) nach einer Stentimplantation mit bis zu 30 % ist eine der Hauptursachen fur den erneuten Aufenthalt von Patienten in der Klinik.

10

Eine genaue begriffliche Beschreibung der Restenose ist in der Fachliteratur nicht aufzufinden. Die am haufigsten verwendete morphologische Definition der Restenose ist diejenige, die nach erfolgreicher PTA (perkutane transluminale Angioplastie) die Restenose als eine Reduktion des Gefalidurchmessers auf

15 weniger als 50% des normalen festlegt. Hierbei handelt es sich um einen empirisch festgelegten Wert, dessen hamodynamische Bedeutung und Beziehung zur klinischen Symptomatik einer soliden wissenschaftlichen Basis entbehrt. In der Praxis wird hdufig die klinische Verschlechterung eines Patienten als Zeichen einer Restenose des vormals behandelten GefaBabschnitts angesehen.

20

Die wahrend der Implantation des Stents verursachten GefSBverletzungen rufen EntzQndungsreaktionen hervor, die fOr den Heilungsprozeft in den ersten sieben Tagen eine entscheidende Rolle spielen. Die hierbei ablaufenden Prozesse sind unter anderem mit der AusschOttung von Wachstumsfaktoren verbunden, womit

25 eine verstarkte Proliferation der glatten 'Muskelzellen eingeieitet wird und damit schon kurzfristig zu einer Restenose, einem erneuten Verschluli des GefaiJes aufgrund unkontrollierten Wachstums fQhren. Auch noch nach einigen Wochen, wenn der Stent in das Gewebe des Blutgefa&es eingewachsen und vollstandig von glatten Muskelzellen umhullt wird, konnen Vemarbungen zu stark ausgeprfigt

30 sein (Neointimahyperplasie) und dazu fQhren, dali nicht nur die Stentoberflache bedeckt, sondem der ganze Innenraum des Stents verschlossen wird.

Man hat vergeblich versucht, das Problem der Restenose durch die Beschichtung

der Stents mit Heparin zu losen (J. Whorle et al, European Heart Journal (2001)

35  22  1808-1816).	Heparin  adressiert  als  Antikoagulanz  jedoch  nur  die

erstgenannte Ursache und kann darOber hinaus nur in Losung seine voile Wirkung entfalten. Dieses erste Problem laBt sich mittlerweile medikamentds durch die Gabe von Antikoagulantien fast vollstandig vermeiden.  Das weitere

WO 03/094991

3

PCT/DE03/01254

Problem versucht man zur Zeit zu lOsen, indem man das Wachstum der glatten Muskelzellen lokal am Stent hemmt. Das wird z.B. mit radioaktiven Stents oder mit Stents versucht, welche pharmazeutische Wirkstoffe enthalten.

5 Somit besteht ein Bedarf an nicht-thrombogenen, hemokompatiblen Werkstoffen, welche nicht als FremdoberflSche erkannt werden und bei Blutkontakt nicht das Gerinnungssystem auslOsen und zur Koagulation des Blutes fQhren, womit ein wichtiger Faktor fur die restenoseffirdemden Prozesse ausfailt. UnterstQtzung soli durch die Zugabe von Wirkstoffen gewShrieistet sein, die EnzOndungsreaktionen 10 zurUckdrangen sollen oder die die Wundheilung begleitende Zellteilung kontrollieren soil.

Die Anstrengungen auf diesem Gebiet, einen Stent darzustellen, der die Restenose derart reduziert oder sogar eliminiert, sind sehr grofi. Dabei werden

15  verschiedene MOglichkeiten der Ausfuhrung in unzShligen Studien untersucht. Die hSufigste AusfQhrungsform besteht aus einem Stent, der mit einer geeigneten Matrix, einem ublicherweise biostabilen Polymeren, beschichtet wird.  Die Matrix enthalt einen antiproliferativen oder antiphlogistischen Wirkstoff, der in zeitlicher Folge kontrolliert abgegeben wird  und die Entzundungsreaktionen und die

20  Oberschiefiende Zellteilung unterdrtlcken soil.

So offenbart US-A-5 891 108 beispielsweise einen hohl ausgeformten Stent, welcher in seinem Inneren pharmazeutische Wirkstoffe enthalten kann, welche durch eine Vielzahl von Offhungen im Stent freigesetzt werden.  EP-A-1 127 582

25 beschreibt hingegen einen Stent, der auf seiner Oberfldche Einbuchtungen von 0,1 - 1 mm Tiefe und 7-15 mm LSnge aufweist, welche zur Aufnahme eines Wirkstoffes geeignet sind. Diese Wirkstoffreservoire setzen, vergleichbar der Offnungen in dem hohlen Stent, den enthaltenen pharmazeutischen Wirkstoff punktuell in hoher Konzentration und uber einen relativ langen Zeitraum frei, was

30 aber dazu fuhrt, daft die glatten Muskelzellen nicht mehr oder nur sehr verzdgert in der Lage sind, den Stent zu umhQIlen. Daher ist der Stent viel langer dem Blut ausgesetzt, was wieder vermehrt zu GefaiSverschlQssen durch Thrombosen fuhrt (Liistro F., Colombo A., Late acute thrombosis after Paclttaxel eluting stent implantation. Heart (2001) 86 262-4).

35

Ein LOsungsversuch fQr dieses Problem stellt die Phosphorylcholinbeschichtung von Biocompatibles (WO 0101957) dar, indem hier Phosphorylcholin, eine Zellmembrankomponente der Erythrocyten, als Bestandteil der aufgebrachten

WO 03/094991

4

PCT/DE03/01254

nicht bioabbaubaren  Polymerschicht auf dem  Stent eine nichtthrombogene Oberfiache  erzeugen  soil.  Dabei  wird  der  Wirkstoff  abhdngig  vom Molekulargewicht von dieser polymerhaltigen Phosphorylcholinschicht absorbiert oder auf der Oberfiache adsorbiert. 5

Aufgabe der voriiegenden Erfindung 1st es, hemokompatibel beschichtete Medizinprodukte sowie Verfahren zur hemokompatiblen Beschichtung zur Verfugung zu stellen und die Verwendung von hemokompatibel beschichteten Medizinprodukten, insbesondere Stents, zur Verhinderung oder Minimierung 10  unerwiinschter Reaktionen wie beispielsweise der Restenose.

Insbesondere ist es die Aufgabe der voriiegenden Erfindung Stents bereitzustellen, welche ein kontinuierliches kontrolliertes Einwachsen des Stents erlauben - einerseits durch UnterdrQckung der zellularen Reaktionen in den ersten

15 Tagen und Wochen nach Implantation mit Hilfe der ausgewShiten Wirkstoffe und Wirkstoffkombinationen und andererseits durch die Bereitstellung einer athrombogenen bzw. inerten bzw. biokompatiblen Oberfiache, die gewahrleistet, dass mit Abklingen des Wirkstoffeinflusses keine Reaktionen auf die bestehende Fremdoberflache mehr einsetzen, die langzeitlich ebenfalls zu Komptikationen

20  fQhren kOnnen.

Die BemOhungen zur Darstellung einer mflglichst perfekten Simulation der nativen athrombogenen VerhaJtnisse auf der dem Blut zugewandten Seite eines BlutgefaBes sind groR.  EP-B-0 333 730 beschreibt ein Verfahren zur Herstellung

25 hemokompatibler Substrate durch Einarbeltung, Adhesion und/oder Modifizierung und Verankerung von nicht-thrombogenem Endothelzelloberfiachen-Polysaccharid (HS I).. Die Immobilisierung dieses spezifischen Endothelzelloberflachenproteoheparansulfats HS I auf biologischen oder kQnstlichen  Oberfiachen  bewirkt,  dali  derartig  beschichtete  Oberfiachen

30 blutvertraglich werden und fUr den dauerhaften Blutkontakt geeignet sind. Nachteilig ist hingegen, dad dieses Verfahren fur die Gewinnung von HS I die Kultivierung von Endothelzellen voraussetzt, so dalS die wirtschaftliche Verwertbarkeit dieses Verfahrens stark eingeschrdnkt ist, da die Kultivierung von Endothelzellen  zeitaufwendig  ist  und  grdftere  Mengen  an  kultivierten

35  Endothelzellen nur mit immensem Kostenaufwand erhaitlich sind.

Die vorliegende Erfindung IGst die Aufgabe durch die Bereitstellung von Medizinprodukten,  welche  eine  Oberfiachenbeschichtung  aus  bestimmten

WO 03/094991

5

PCT/DE03/01254

10

Polysacchariden und Paclitaxel aufweisen. Anstelle von oder zusammen mit Pclitaxel kOnnen bestimmte andere antiphlogistische als auch antiinflammatorische Wirkstoffe bzw. Wirkstoffkombination aus Simvastatin, Tialin (2-Methylthiazolidin-2,4-dicarbonsaure), Tialin-Natrium (Natriumsalz von Tialin), Macrocydisches Suboxid (MCS) und seinen Denvate, Tyrphostine, D24851, Thymosin a-1, lnterleukin-1R-lnhibitoren, aktiviertes Protein C (aPC), MSH, FumarsSure und FumarsSureester, PETN (Pentaerythrittetranitrat), PI88, Dermicidin, Baccatin und seine Derivate, Docetaxel und weitere Derivate des Paclitaxel, Tacrolimus, Pimecrolimus, Trapidil, a- und IJ-Estradiol, Sirolimus, Colchicin, und Melanocyte-stimulating hormon (a-MSH) verwendet werden. Verfahren zur Herstellung dieser hemokompatiblen Oberfldchen sind in den AnsprQchen 20 - 31 angegeben. Bevorzugte Ausfuhrungsformen finden sich in den abhSngigen AnsprQchen, den Beispielen sowie den Figuren.

15 Gegenstand der vorliegenden Erfindung sind Medizinprodukte, deren OberflSche zumindest teilweise mit einer hemokompatiblen Schicht versehen ist, wobei die hemokompatible Schicht mindestens eine Verbindung der Formel I umfaflt:

Formel I

20

25

30

35

wonn

n eine ganze Zahl zwischen 4 und 1050 bedeutet  und

Y die Reste  -CHO,  -COCH3,  -COC2H5,  -COC3H7l  -COC4H9,

-COCsHu,  -COCH(CH3)2,  -COCH2CH(CH3)2,  -COCH(CH3)C2H5,

-COC(CH3)3,  -CH2COO*,  -C2H4COO",  -C3H6COO",  -C4H8COO"

darstellt.

Es kOnnen auch beliebige Salze der Verbindungen der Formel I verwendet werden. Die hemokompatible Schicht kann direkt auf die OberflSche eines vorzugsweise nicht hemokompatiblen Medizinproduktes aufgebracht werden oder

WO 03/094991	PCT/DE03/01254

6

auf andere biostabile und/oder bioabbaubare Schichten aufgetragen werden. Ferner kOnnen sich auch auf der hemokompatiblen Schicht noch weitere biostabile und/oder bioabbaubare und/oder hemokompatible Schichten befinden. Zudem befindet sich auf, in und/oder unter der hemokompatiblen Schicht, bzw. 5 den hemokompatiblen Schichten der Wirkstoff Paclitaxel. Der Wirkstoff (Paclitaxel) kann dabei .eine eigene Wirkstoffschicht auf oder unter der hemokompatiblen Schicht bilden und/oder in mindestens einer der biostabilen, bioabbaubaren und/oder hemokompatiblen Schichten eingelagert werden. Bevorzugt werden die Verbindungen der allgemeinen Formel I verwendet, worin Y 10 eine der folgenden Gruppen ist: -CHO, -COCH3, -COC2H5 oder -COC3H7. Welter bevorzugt sind die Gruppen -CHO, -COCH3, -COC2H5 und insbesondere bevorzugt ist die Gruppe -COCH3.

Die Verbindungen der allgemeinen Formel I enthalten nur noch einen geringen 15 Anteil an freien Aminogruppen. Da mit dem Ninhydrintest keine freien Aminogruppen mehr nachgewiesen werden konnten, kann aufgrund der Empfindlichkeit dieses Tests geschlossen werden, dass weniger als 2%, bevorzugt weniger als 1% und insbesondere bevorzugt weniger als 0,5% aller -NH-Y-Gruppen als freie Aminogruppen vorliegen, d.h. bei diesem geringen 20  Prozentsatz der Gruppen -N H-Y bedeutet Y Wasserstoff.

Da die Polysaccharide der allgemeinen Formel I Carboxylatgruppen und Aminogruppen enthalten, umfasst die allgemeine Formel auch Alkali- sowie Erdalkalimetallsalze  der  entsprechenden  Polysaccharide.  So  konnen

25 Alkalimetallsalze wie das Natriumsalz, das Kaliumsalz, das Lithlumsalz oder Erdalkalimetallsalze wie beispielsweise das Magnesiumsalz oder das Calciumsalz genannt werden. Femer kdnnen mit Ammoniak, primaren, sekundaren, tertiaren und quaternflren Aminen, Pyridin und Pyridinderivaten Ammoniumsalze, bevorzugt Alkylammoniumsalze und Pyridiniumsalze gebildet'werden.  Zu den

30 Basen, welche mit den Polysacchanden Salze bilden, zdhlen anorganische und organische Basen wie beispielsweise NaOH, KOH, LiOH, CaC03, Fe(OH)3, NH4OH, Tetraalkylammoniumhydroxide und ahnliche Verbindungen.

Die Polysaccharide gemSIJ Formel I weisen Molekulargewichte von 2kD bis 15kD

35  auf, bevorzugt von 4kD bis 13kD, mehr bevorzugt von 6kD bis 12kD und

insbesondere bevorzugt von 8kD bis 11kD.  Die Variable n ist eine ganze Zahl im

Bereich von 4 bis 1050.  Bevorzugt ist n eine ganze Zahl von 9 bis 400, mehr

WO 03/094991

7

PCT/DE03/01254

bevorzugt von 14 bis 260 und insbesondere bevorzugt eine ganze Zahl zwischen 19 und 210.

Die allgemeine Formel I gibt ein Disaccharid wieder, welches als Grundbaustein 5 der verwendeten Polysaccharide anzusehen ist und durch n-fache Aneinanderreihung des Grundbausteins das Polysaccharid ergibt. Dieser aus zwei ZuckermolekQIen aufgebaute Grundbaustein sol! nicht dahingehend ausgelegt werden, daB unter die allgemeine Formel I nur Polysaccharide mit einer geraden Anzahl an ZuckermolekQIen fallen. NatUrlich umfaftt die Formel I auch 10 Polysaccharide mit einer ungeraden Anzahl an Zuckerbausteinen. Als Endgruppen der Polysaccharide liegen Hydroxygruppen vor.

Insbesondere bevorzugt sind Medizinprodukte, welche unmittelbar auf der Oberfiache des Medizinproduktes eine hemokompatible Schicht aus den 15 Verbindungen nach Formel I aufweisen und eine daruberliegende Schicht aus Paclitaxel. Die Paclitaxelschicht kann dabei teilweise in die hemokompatible Schicht diffundieren oder auch vollstflndig von der hemokompatiblen Schicht aufgenommen werden.

20 Femer ist bevorzugt, wenn sich unter der hemokompatiblen Schicht zumindest eine biostabile Schicht befindet. Zudem kann die hemokompatible Schicht mit mindestens einer weiteren, darOberliegenden biostabilen und/oder bioabbaubaren Schicht vollstandig oder/und unvollstandig Qberzogen werden. Bevorzugt ist eine SuRere bioabbaubare oder hemokompatible Schicht.

25

Eine weitere bevorzugte AusfQhrungsform weist eine Schicht aus Paclitaxel unter der hemokompatiblen Schicht auf oder zwischen der biostabilen und der hemokompatiblen Schicht, so dass das Paclitaxel durch die hemokompatible Schicht langsam freigesetzt wird.  Das Paclitaxel kann kovalent und/oder adhdsiv

30 in und/oder auf der hemokompatiblen Schicht und/oder der biostabilen und/oder der bioabbaubaren Schicht gebunden werden, wobei die adhasive Bindung bevorzugt ist.

Als bioabbaubare Substanzen fur die bioabbaubare(n) Schicht(en) kOnnen 35 verwendet werden: Polyvalerolactone, Poly-e-Decalactone, PolylactonsSure, Polyglycolsaure Polylactide, Polyglycolide, Copolymere der Polylactide und Polyglycolide, Poly-e-caprolacton, Polyhydroxybuttersaure, Polyhydroxybutyrate, Polyhydroxyvalerate, Polyhydroxybutyrate-co-valerate, Poiy(1,4-dioxan-2,3-dione),

WO 03/094991

8

PCT/DE03/01254

Poly(1,3-dioxan-2-one),	Poly-para-dioxanone,	Polyanhydride	wie

PolymaleinsSure-anhydride, Polyhydroxymethacryiate, Fibrin, Polycyanoacrylate, Polycaprolactondimethylacrylate, Poly-b-Maleinsaure Polycaprolactonbutyl-acrylate, Multiblockpolymere wie z.B. aus Oligocaprolactondiole und 5 Oligodioxanondioie, Polyetherestermultiblockpolymere wie z.B. PEG und Poly(butylenterephtalat. Polypivotolactone, PolyglycolsSuretrimethyl-carbonate Polycaprolacton-glycolide, Poly(g-ethylglutamat), Poly(DTH-lminocarbonat), Poly(DTE-co-DT-carbonat), Poly(BIsphenol A-iminocarbonat), Polyorthoester, Polyglycol-sauretrimethyl-carbonate, Polytrimethylcarbonate Polyiminocarbonate,

10 Poly(N-vinyl)-Pyrrolidon, Polyvinylalkohole, Polyesteramlde, glycolierte Polyester,

Polyphosphoester,	Polyphosphazene,	Poly[p-carboxyphenoxy)propan]

Polyhydroxypentan-saure, Polyanhydride, Polyethylenoxid-propylenoxid, weiche Polyurethane, Polyurethane mit Aminosaurereste im Backbone, Polyetherester wie  das  Polyethylenoxid,  Polyalkenoxalate,  Polyorthoester  sowie  deren

15 Copolymere, Lipide, Carrageenane, Fibrinogen, Starke, Kollagen, protein-basierende Polymere, Polyaminosauren, synthetlsche Polyaminosauren, Zein, modifiziertes Zein, Polyhydroxyalkanoate, Pectinsaure, Actinsaure, modifiziertes und unmodifizlertes Fibrin und Casein, Carboxymethylsulfat, Albumin, desweiteren HyaluronsSure, Chitosan und seine Derivate, Heparansulfate uns

20 eine Derivate, Heparine, Chondroitinsulfat, Dextran, b-Cyclodextrine, und Copolymere mit PEG und Polypropylenglycol, Gummi arabicum, Guar, Gelatine, Collagen Collagen-N-Hydroxysuccinimid, Lipide, Phospholipide, Modifikationen und Copolymere und/oder Mischungen der vorgenannten Substanzen.

25 Als biostablle Substanzen fur die biostabile(n) Schicht(en) kOnnen verwendet werden: Polyacrylsaure und Polyacrylate wie Polymethylmethacrylat, Polybutylmethacrylat, Polyacrylamid, Polyacrylonitrile, Polyamide, Polyetheramide, Polyethylenamin, Polyimide, Polycarbonate, Polycarbourethane, Polyvinylketone, Polyvinylhalogenide,  Polyvinylidenhalogenide,  Polyvinylether,  Polyisobutylene,

30 Polyvinylaromaten, Polyvinylester, Polyvinylpyrollidone, Polyoxymethylene, Polytetramethylenoxid, Polyethylen, Polypropylen, Polytetrafluorethylen, Polyurethane, Polyetherurethane Silicon-Polyetherurethane, Silicon-Polyurethane, Silicon-Polycarbonat-Urethane, Polyolefin-Elastomere, Polyisobutylene, EPDM-Gummis,  Fluorosilicone, , Carboxymethylchitosane,  Polyaryletheretherketone,

35  Polyetheretherketone,	, Polyethylenterephtalat,	Polyvalerate,

Carboxymethylcellulose, Cellulose, Rayon, Rayontriacetate, Cellulosenitrate,

Celluloseacetate,	Hydroxyethylcellulose,	Cellulosebutyrate,

Celluloseacetatbutyrate, Ethylvinylacetat-copolymere, Polysulfone, Epoxyharze,

WO 03/094991

9

PCT/DE03/01254

ABS-Harze, EPDM-Gummis, Silicone wie Polysiloxane, Polydimethylsiloxane, Polyvinylhalogene und Copolymere, Celluloseether, Cellulosetriacetate. Chitosane und Copolymere und/oder Mischungen dieser Substanzen.

5 Es kdnnen beliebige Medizinprodukte mlt den hierin offenbarten hemokompatiblen OberflSchen versehen werden, insbesondere solche, die fur den kurzze'rtigen oder langzeitigen Kontakt mit Blut Oder Blutprodukten geeignet sein sollen. Derartige Medizinprodukte sind beispielsweise Prothesen, Organe, Gefaiie, Aorten, Herzklappen, Schiauchen, Organersatzteilen, Implantaten, Fasem, Hohlfasern,

10 Stents, Kanulen, Spritzen, Membranen, Konserven, BlutbehSltern, Titerplatten,

Herzschrittmachem,	Adsorbermedien,	Chromatographiemedien,

ChromatographiesSulen, dialysatoren, VerbindungsstOcke, Sensoren, Ventile, Zentrifugenkammem, WaYemaustauschern, Endoskope, Filter, Pumpenkammem. Insbesondere bezieht sich die voriiegende Erfindung auf Stents.

15

Die Polysaccharide der Formel I konnen aus Heparin und/oder Heparansulfaten hergestellt werden. Bei diesen Edukten handeit es sich um strukturell sehr ahnliche Verbindungen. Heparansulfate kommen ubiquitar auf Zelloberfldchen von SSugetieren vor.  Vpn Zelltyp zu Zelltyp unterscheiden sie sich stark in

20 Molekulargewicht, Acetylierungsgrad und Sulfatienjngsgrad. Leberheparansulfat weist beispielweise einen Acetylierungsgrad von ca. 50% auf, wohingegen das Heparansulfat aus der Glykokalix von Endpthelzellen einen Acetylierungsgrad von bis zu 90% und grolier aufweisen kann. Heparin weist nur einen sehr geringen Acetylierungsgrad von bis zu 5% auf.  Der Sulfatienjngsgrad liegt beim

25 Leberheparansulfat und Heparin bei ~ 2 pro Disaccharideinheit, bei Endotheizellheparansulfat nahe bei 0 und bei Heparansulfaten aus anderen Zelltypen zwischen 0 und 2 pro Disaccharideinheit.

Die Verbindungen der allgemeinen Formel I zeichnen sich durch einen Gehalt an 30  Sulfatgruppen pro Disaccharideinheit von weniger als 0,05 aus.  Femer betrSgt der Gehalt an freien Aminogruppen in diesen Verbindungen weniger als 1% bezogen auf samtliche -NH-Y-Gruppen betrSgt.

Die folgende Abbildung zeigt eine Tetrasaccharideinheit eines Heparins oder 35  Heparansulfates  mit  statistischer Verteilung  der Sulfatgruppen  und  einem Sulfatienjngsgrad von 2 pro Disaccharideinheit wie er fur Heparin typisch ist:

WO 03/094991

10

PCT7DE03/01254

Allen Heparansulfaten 1st mit Heparin der Ablauf der Biosynthese gemeinsam. Dabei wird als erstes das Coreprotein mit der Xylose-haltigen Bindungsregion 5 aufgebaut. Sie besteht aus der Xylose und zwei damit verbundenen Galactoseresten. An den letzten der beiden Galactosereste wird dann abwechselnd je eine Glucurons&ure und ein Galactosamin gebunden, bis die entsprechende Kettenlange erreicht ist. Abschlieliend erfolgt eine mehrstufige enzymatische Modifizierung dieses gemeinsamen Vorlaufer-Polysaccharides alier 10 Heparansulfate und des Heparins durch Sulfotransferasen und Epimerasen, die durch ihre unterschiedlich vollstflndigen Umsetzungen das breite Spektrum an verschiedenen Heparansulfaten bis hin zum Heparin generieren.

Heparin ist altemierend aus D-Glucosamin und D-Glucuronsflure bzw. L-

15 Iduronsaure aufgebaut, wobei der Anteil an L-lduronsflure bis zu 75% betrSgt. D~

Glucosamin und D-GlucuronsSure sind -1,4-glykosidisch bzw. L-lduronsdure in

a-1,4-glykosidischer Verknupfung zum Disaccharid verknOpft, welches die

Heparinuntereinheiten bildet. Diese Untereinheiten sind wiederum miteinander p-

1,4-glykosidisch verknOpft und fuhren zum Heparin. Die Stellung der

20  Sulfonylgruppen  kann  wechseln.	Eine  Tetrasaccharideinheit  enthSIt

durchschnittlich 4 bis 5 SchwefelsSurereste.

Heparansulfat, auch als Heparitinsulfat bezeichnet, enthait mit Ausnahme des Leberheparansulfates weniger N- und O-gebundene Sulfonylgruppen als Heparin, dafur aber mehr N-Acetylgruppen. Der Anteil an L-lduronsSure ist im Vergleich 25  zum Heparin ebenfalls geringer.

Wie aus Figur 1 deutlich wird, sind die Verbindungen der allgemeinen Formel (s. Figur 1b als Beispiel) dem naturiichen Heparansulfat der Endothelzellen strukturell Shnlich, vermeiden aber die eingangs geschilderten Nachteile bei der Verwendung 30  von Endothelzellheparansulfaten.

WO 03/094991

11

PCT/DE03/01254

FUr die antithrombotische Wirksamkeit wird eine bestimmte Pentasaccharideinheit verantwortlich gemacht, die sich in handelsOblichen Heparinpraparaten in ca. jedem dritten MolekGI wiederfindet. Durch spezielle Trennverfahren lassen sich Heparinpraparate unterschiedlicher antithrombotischer Aktivitat herstellen. In 5 hochaktiven, beispielsweise durch Antithrombin-lll-Affinitatschromatographie erhaltenen Praparationen („High-Affinity"-Heparin) findet sich diese aktive Sequenz in jedem HeparinmolekQI, wogegen in „No-Affinity"-Praparationen keine charakteristischen Pentasaccharidsequenzen und damit keine aktive Gerinnungshemmung nachgewiesen werden kdnnen. Durch die Wechselwirkung 10 mit diesem Pentasaccharid wird die Aktivitat von Antlthrombin III, einem Inhibitor des Gerinnungs-SchlUsselfaktors Thrombin, wesentlich potenziert (Bindungsaffinitatssteigerung bis urn den Faktor 2X103) [Stiekema J.C.J.; Clin Nephrology 26, Suppl. Nr 1, S3-S8, (1986)].

15 Die Aminogruppen des Heparins sind meistenteils N-sulfatiert oder N-acetyliert. Die wichtigsten O-Sulfatierungspositionen sind das C2 in der Iduronsaure, sowie das C6 und das. C3 In Glucosamin. FQr die Wirkung des Pentasaccharids auf die plasmatische Gerinnung wird allerdings hauptsSchlich die Sulfatgruppe am C6 verantwortlich gemacht, in geringerem Malie auch die anderen funktionellen

20  Gruppen.

Mit Heparin oder Heparansulfaten beschichtete Oberfiachen medizinischer Implantate sind und bleiben durch die Beschichtung nur bedingt hemokompatibel. Das auf die kunstliche Oberfiache aufgebrachte Heparin oder Heparansulfat

25  verliert teilweise in drastischem MaRe seine antithrombotische Wirkung, was mit einer  aufgrund  sterischer  Hinderung  eingeschrankten  Wechselwirkung  der besagten  Pentasaccharideinheiten  mit  Antithrombin  III  in  Zusammenhang gebrachtwird. In  alien  Fallen  wird  aufgrund  der  Immobilisierung  dieser polyanionischen

30 Substanzen eine starke Plasmaproteinadsorption auf der heparinisierten Oberfiache beobachtet, was einerseits die gerinnungsunterdrdckende Wirkung des Heparins bzw. der Heparansulfate aufhebt und andererseits spezifische Gerinnungsvorgange durch adharierte und somit tertiarstrukturveranderte Plasmaproteine (z.B. Albumin, Fibrinogen, Thrombin) und darauf adharierende

35  Thrombozyten ausldst.

Somit besteht einerseits ein Zusammenhang zwischen der durch die Immobilisierung eingeschrankten Wechselwirkung der Pentasaccharideinheiten

WO 03/094991

12

PCT/DE03/01254

mit Antithrombin III, andererseits kommt es zu Ablagerungen von Plasmaproteinen auf der Heparin- bzw. Heparansulfatschicht auf dem medizinischen Implantat, was zum Verlust(en) der antithrombotischen Eigenschaften der Beschichtung fuhrt und sich sogar ins Gegenteil umkehren 5 kann, da die innerhalb weniger Sekunden eintretende Plasmaprotelnadsorption zum Verlust der antikoagulierenden Oberfiache fQhrt und die adharierenden Plasmaproteine Ihre Tertiarstruktur andern, wodurch sich die Antithombogenitat der Oberfiache sich ins Gegenteil kehrt und eine thrombogene Oberfiache entsteht.  Es  konnte  Oberraschenderwetee  festgestellt  werden,  dass  die

10 Verbindungen der allgemeinen Formel trotz der strukturellen Unterschiede zum Heparin bzw. Heparansulfat die hemokompatiblen Eigenschaften von Heparin weiterhin aufweisen und zudem bei der Immobilisierung der Verbindungen keine nennenswerten Ablagerungen von Plasmaproteinen, die einen initialen Schritt in der Aktivierung der Gerinnungskaskade darstellen, beobachtet werden konnten.

15 Die hemokompatiblen Eigenschaften der erfindungsgemSlien Verbindungen

bleiben auch nach ihrer Immobilisierung auf kunstlichen OberflSchen weiterhin

erhalten.	";.

Ferner wird vermutet, dass die Sulfatgruppen des Heparins bzw. der 20 Heparansulfate fQr die Wechselwirkung mit Antithrombin III notwendig sind und dadurch dem Heparin bzw. Heparansulfat die antikoagulatorische Wirkung verleihen. Da durch eine weitgehend vollstandige Desulfatierung die Sulfatgruppen bei den Verbindungen bis auf einen geringen Anteil von unter 0,2 Sulfatgruppen pro Disaccharideinheit entfernt werden, wirken die 25 erfindungsgemaiien Verbindungen nicht selbst aktlv gerinnungsunterdrOckend, d.h. antikoagulativ.

Die erfindungsgemaiien Verbindungen der allgemeinen Formel kdnnen aus Heparin  oder  Heparansulfaten  hergestellt  werden,  indem  zuerst  das

30 Polysaccharid im wesentllchen vollstandig desulfatiert und danach im wesentlichen vollstandig N-acyliert wird. Der Begriff "im wesentlichen vollstandig desulfatiert" steht fQr einen Desulfatierungsgrad von grafter 90%, bevorzugt grtJRer 95% und besonders bevorzugt grORer 98%. Der Desulfatierungsgrad kann gemaH dem sogenannten Ninhydrintest bestimmt werden, der freie Aminogruppen

35 nachweist. Die Desulfatierung erfolgt in dem Made, daft mit DMMB (Dimethylmethylenblau) keine Farbreaktion mehr erhalten wird. Dieser Farbtest ist zum Nachweis sulfatierter Polysaccharide geeignet, seine Nachweisgrenze ist in der Fachliteratur jedoch nicht bekannt. Die Desulfatierung kann beispielsweise

WO 03/094991

13

PCTYDE03/01254

10

durch Erhitzen des Pyridiniumsalzes in einem LOsungsmittelgemisch durchgefQhrt werden. Insbesondere hat sich eine Mischung von DMSO, 1,4-Dioxan und Methanol bewahrt.

Heparansulfate sowie Heparin wurden durch Totalhydrolyse desulfatiert und anschliefiend reacyliert. Danach wurde die Zahl der Sulfatgruppen pro Disaccharideinheft (S/D) mittels C13-NMR bestimmt. Die folgende Tabeffe 1 gibt diese Resultate am Beispiel von Heparin und desulfatiertem, reacetyliertem Heparin (Ac-Heparin) wieder.

Tab. 1 : Verteilung der funktionellen Gruppen pro Disaccharideinheit am Beispiel von Heparin und Ac-Heparin bestimmt mittels 13C-NMR-Messungen

2-S	6-S	3-S	NS	N-Ac	NH2	S/D

Heparin	0,63	0,88	0,05	0,90	0,08	0,02	2,47

Ac-Heparin	0,03	0	0	0	1,00	-	0,03

15

NS: N-Ac: NH2: S/D:

2-S, 3-S, 6-S: Sulfatgruppen am Position 2, 3 bzw. 6

Sulfatgruppen an den Aminogruppen Acetylgruppen an den Aminogruppen freie Aminogruppen Sulfatgruppen pro Disaccharideinheit

20

Reproduzierbar ergab sich ein Sulfatgehalt von ca. 0,03 Sulfatgruppen/Disaccharideinheit (S/D) beim Ac-Heparin im Vergleich mit ca. 2,5 Sulfatgruppen/Disaccharideinheit beim Heparin

25 Wie oben beschrieben hat der Unterschied in den Sulfatgehalten von Heparin bzw. Heparansulfaten einen wesentlichen Einfluss auf die Aktivitat gegentiber Antithrombin III und der antikoagulativen Wirkung dieser Verbindungen. Sie weisen einen Gehalt an Sulfatgruppen pro Disaccharideinheit von weniger als 0,2, bevorzugt weniger als 0,07, weiter bevorzugt weniger als 0,05 und insbesondere

30  bevorzugt weniger als 0,03 Sulfatgruppen pro Disaccharideinheit auf.

35

Durch die Entfemung der Sulfatgruppen des Heparins, denen die aktiven gerinnungsunterdrUckenden Wirkungsmechanismen zugeschrieben werden, erhSIt man ein zur Oberfiachenveredlung geeignetes hemokompatibles, gerinnungsinertes Oligo- bzw. Polysaccharid, das einerseits keine aktive Rolle im Gerinnungsprozess mehr einnimmt, und das andererse'rts vom Gerinnungssystem

WO 03/094991	PCT/DE03/01254

14

nicht als Fremdoberfiache erkannt wird. Diese Beschichtung imitiert erfolgreich den von der Natur vorgegebenen Hdchststandard der Hemokompatibilitat und Passivitat gegenOber den gerinnungsaktiven Komponenten des Blutes. Die Beispiele 3 und 4 verdeutlichen, dass Oberflachen, welche mit den 5 erfindungsgemaiJen Verbindung beschichtet werden, insbesondere kovalent beschichtet werden, eine passivlerende, athrombogene und hemokompatible Beschichtung ergeben. Dies wird eindeutig am Beispiel des Ac-Heparins belegt.

Im wesentlichen vollstdndig N-acyliert bezieht sich auf einen N-Acylierungsgrad

10 von grOfier 94%, bevorzugt grOBer 97% und besonders bevorzugt groBer 98%. Die Acylierung verifiuft derart vollstandig, dalX mit dem Ninhydrinnachweis auf freie Aminogruppen keine Farbreaktion mehr erhalten wird. Als Acylierungsmittel werden bevorzugt Carbonsaurechloride, -bromide oder -anhydride eingesetzt. Essigsaureanhydrid,  Propionsaureanhydrid,  Buttersdureanhydrid,  EssigsSure-

15 chlon'd, Propionsdurechlorid oder Buttersdurechlorid eigenen sich beispielsweise zur Herstellung der erfindungsgemaiien Verbindungen. Insbesondere eignen sich Carbonsdureanhydride als Acylierungsmitttel.

Als Lttsungsmittel insbesondere fur die Carbonsdureanhydride wird deionisiertes Wasser verwendet, bevorzugt zusammen mit einem Cosolvens, welches in einer

20 Menge von 10 bis 30 Volumenprozent beigesetzt wird. Als Cosolventien eignen sich Methanol, Ethanol, DMSO, DMF, Aceton, Dioxan, THF, EssigsSureethylester und andere polare Lttsungsmittel. Bei der Verwendung von Carbonsdure-halogeniden werden bevorzugt polare wasserfreie Lttsungsmittel wie DMSO oder DMF eingesetzt.

25

Als LOsungsmittel wird deionisiertes Wasser verwendet, bevorzugt zusammen mit einem Cosolvens, welches in einer Menge von 10 bis 30 Volumenprozent beigesetzt wird. Als Cosolventien eignen sich Methanol, Ethanol, DMSO, DMF, Aceton, Dioxan, THF, Essigsaureethylester und andere polare Ldsungsmittel.

30

Die erfindungsgema&en Verbindungen der allgemeinen Formel weisen an der HSIfte der ZuckermolekGle eine Carboxylatgruppe und an der anderen Halfte eine N-Acylgruppe auf.

35 Die voriiegende Erfindung beschreibt die Verwendung der Verbindungen der allgemeinen Formel sowie Salze dieser Verbindungen fur die Beschichtung, insbesondere eine hemokompatible Beschichtung von naturlichen und/oder kunstlichen Oberflachen.  Unter "hemokompatibel" wird die Eigenschaft der

WO 03/094991

15

PCT/DE03/01254

erfindungsgemSfien Verbtndungen verstanden, nicht mit den Stoffen des Blutgerinnungssystems oder den Blutpiattchen wechselzuwirken und daher nicht die Blutgerinnungskaskade auszulosen.

5 Zudem offenbart die Erfindung Polysaccharide fUr die hemokompatible Beschichtung von Oberfiachen. Bevorzugt sind Polysaccharide innerhalb der oben genannten Molekulargewichtsgrenzen. Die verwendeten Polysaccharide zeichnen sich dadurch aus, daft sie den Zuckerbaustein N-Acylglucosamin in grolier Menge enthalten. Dies bedeutet, dali 40 bis 60% der Zuckerbausteine N-10 Acylgiucosamin sind und im wesentlichen die restlichen Zuckerbausteine jeweils einen Carboxylrest aufwelsen. Die Polysaccharide bestehen somit gewfihnlich zu Uber 95%, bevorzugt zu Uber 98%, aus nur zwei Zuckerbausteinen, wobei ein Zuckerbaustein einen Carboxylrest und der andere einen N-Acylrest trfigt.

15 Ein Zuckerbaustein der Polysaccharide ist N-Acylglucosamin bevorzugt N-Acetylglucosamin und bei dem anderen handelt es sich urn die Uronsfiuren, Glucuronsfiure und Iduronsfiure.

Bevorzugt sind Polysaccharide, welche im wesentlichen aus dem Zucker Glucosamin bestehen, wobei im wesentlichen die Haifte der Zuckerbausteine eine

20 N-Acylgruppe trfigt, bevorzugt eine N-Acetylgruppe, und die andere Haifte der Glucosaminbausteine eine Uber die Aminogruppe direkt oder Uber eine oder mehrere Methylenylgruppen gebundene Carboxylgruppe trfigt. Bei diesen an die Aminogruppe gebundenen Carbonsfiurereste handelt es sich bevorzugt urn Carboxymethyl-  oder  Carboxyethylgruppen,  Femer  sind  Polysaccharide

25 bevorzugt, welche im wesentlichen zur Haifte aus N-Acylglucosamin, bevorzugt aus N-Acetylglucosamin und im wesentlichen zur anderen Haifte aus den Uronsfiuren Glucuronsaure und Iduronsfiure bestehen. Besonders bevorzugt sind die Polysaccharide, welche eine im wesentlichen altemierende Abfolge von N-Acylglucosamin und einer der beiden Uronsfiuren aufweisen.

30

Oberraschenderweise hat sich gezeigt, daR sich fUr die erfindungsgemfiften Verwendungen insbesondere im wesentlichen desulfatiertes und im wesentlichen N-acyliertes Heparin besonders gut eignet. Insbesondere sind fur die hemokompatible Beschichtung N-acetyliertes Heparin geeignet.

35

Der Begriff "im wesentlichen" soil verdeutlichen, dalS statistische Abweichungen zu berilcksichtigen sind. Eine im wesentlichen altemierende Abfolge der Zuckerbausteine besagt, dafi in der Regel keine zwei gleichen Zuckerbausteine

WO 03/094991

16

PCT/DE03/01254

aneinander gebunden sind, schlielit aber eine derartige FehlverknQpfung nicht vollkommen aus. Entsprechend bedeutet "im wesentlichen zur Haifte" annahernd 50%, laiit aber geringe Schwankungen zu, da gerade bei biosynthetisch hergestellten MakromolekQIen nie der Idealfall erreicht wlrd und immer gewisse 5 Abweichungen bertlcksichtigt werden mtlssen, da Enzyme nicht perfekt arbeiten und bei der Katalyse mit einer gewissen Fehlerrate zu rechnen ist. Im Falle des natllrlichen Heparins liegt hingegen eine streng altemierende Abfolge von N-Acetylglucosamin- und den Uronsaureeinheiten vor.

10 Des weiteren werden Verfahren zur hemokompatiblen Beschichtung von Oberfldchen offenbart, welche insbesondere fQr den direkten Blutkontakt bestimmt sind. Bei diesem Verfahren wind eine naturliche und/oder kUnstliche Oberfiache bereitgestellt und die oben beschriebenen Polysaccharide werden auf dieser Oberfiache immobilisiert.

15 Die Immobilisierung der Polysaccharide auf diesen Oberflachen kann mittels hydrophober Wechselwirkungen, van der Waals KrSften, elektrostatischer Wechselwirkungen, Wasserstoffbrucken, ionlscher Wechselwirkungen, Quervernetzung der Polysaccharide und/oder durch kovalente Bindung an die Oberfiache bewirkt werden.  Bevorzugt ist die kovalente VerknQpfung der

20 Polysaccharide (side-on Bindung), mehr bevorzugt die kovalente Einzelpunktverknupfung (side-on Bindung) und insbesondere bevorzugt die kovalente EndpunktverknOpfung (end-on Bindung).

Im  folgenden  werden  die  erfindungsgemaiien  Beschichtungsverfahren 25  beschrieben.  Bioiogische und/oder kunstliche OberflSchen von Medizinprodukten konnen nach folgendem Verfahren mit einer hemokompatiblen Beschichtung versehen werden:

a)	Bereitstellen einer Oberfiache eines Medizinprodukts und

b)	Aufbringen mindestens einer Verbindung der allgemeinen Formel I 30	gemaR Anspruch 1 als hemokompatible Schicht auf diese Oberfiache

und/oder b')  Aufbringen einer biostabilen und/oder bioabbaubaren Schicht auf die Oberfiache des Medizinprodukts oder der hemokompatiblen Schicht.

35 Unter "Aufbringen" soil die zumindest tellweise Beschichtung einer Oberfiache mit den entsprechenden Verbindungen verstanden werden, wobei die Verbindungen auf und/oder in die darunteriiegende Oberfiache auf- und/oder eingebracht und/oder immobilisiert oder sonstwie verankert werden.

WO 03/094991	PCT/DE03/01254

17

Unter "im wesentlichen die restlichen Zuckerbausteine" ist zu verstehen, dass 93% der restlichen Zuckerbausteine, bevorzugt 96% und insbesondere bevorzugt 98% der restlichen 60% - 40% der Zuckerbausteine einen Carboxylrest tragen. 5 Bevorzugt wird eine unbeschichtete und/oder nicht hemokompatible Oberfiache bereitgestellt. Unter "nlcht hemokompatible" OberflSchen sollen solche Oberfiachen verstanden werden, welche das Blutgerinnungssystem aktivieren kdnnen, also mehr oder minder thrombogen sind.

10

Eine alternative AusfQhrungsform umfaRt die Schritte:

a)	Bereitstellen elner Oberfiache eines Medizinprodukts und

b)	Aufbringen mindestens eines erfindungsgemaiSen Polysaccharids nach Formel I,

b')  Aufbringen  einer  biostabilen  Schicht  auf  die  Oberfiache  des

15

Medizinprodukts und d')  Aufbringen einer weiteren hemokompatiblen Schicht aus mindestens

einem erfindungsgemaRen Polysaccharid nach Formel 1.

Die  letztgenannte  AusfQhrungsform  stellt  selbst  bei  z.B.  mechanischer 20  Beschadigung  der  polymeren  Schicht  und  damit  auch  der  aulSeren hemokompatiblen  Schicht  sicher,  dass  die  Oberfldchenbeschichtung  ihre Eigenschaft, blutvertraglich zu sein, nicht veriiert.
