Repository: anandvc/allindianpatents

File: patents/229805-pipe-made-of-crosslinkable-polyethylene-composition-containing-an-ethylene-silane-copolymer-resin.html
Indian Patents. 229805:PIPE MADE OF CROSSLINKABLE POLYETHYLENE COMPOSITION CONTAINING AN ETHYLENE SILANE COPOLYMER RESIN

Indian Patents

Recently Granted Patents

  Recently Published Patents

Title of Invention	PIPE MADE OF CROSSLINKABLE POLYETHYLENE COMPOSITION CONTAINING AN ETHYLENE SILANE COPOLYMER RESIN

Abstract	The present invention provides a pipe made of crosslinkable polyethylene composition containing an ethylene silane copolymer resin having a content of silane of about 0.1 to 10 wt% and at least one silanol condensation catalyst in which the ethylene silane copolymer resin has a density of >925 dg/m<sup>3</sup>.	

Full Text	 

WO 2005/023908	PCT/EP2004/009630

CROSSLINKABLE HIGH PRESSURE POLYETHYLENE COMPOSITION, A PROCESS FOR THE PREPARATION THEREOF, A PIPE AND A CABLE

PREPARED THEREOF

Field of the invention

The present invention relates to a crosslinkable high pressure polyethylene composition containing ethylene silane copolymer resin having a content of silane of about 0.1 to 10 weight% and at least one silanol condensation catalyst. The invention further re-lates to a' process for the preparation thereof, to a pipe made of said composition and .to the use of the composi-tion as an insulation for a cable.

Background of the invention

Presently commercially available ethylene-vinyltri-methoxysilane copolymer resins having a vinyltrimethoxy-silane (VTMS) content in the range of about 1.0-2.0 weight% and a density below 925 kg/m3 are not suitable for pipe applications within the segment of plumbing and heating. Such water crosslinkable polyolefin pipes (PEX-b) do not have the properties required to pass the qual-ity control point of hydrostatic pressure resistance at 95°C in accordance with i. e. the German medium density norm for PEX pipes, DIN 16894. The lifetime of a pipe according to this norm should be at least 1000 hour at 95°C, the circumferential stress in the pipe wall being 2.8 MPa. At a temperature as high as 95°C the hydrostatic pressure resistance of the commercially available pipe above is very week and such a pipe has a lifetime of less than 1 hour, i. e. the time to failure is less than 1 hour.

Attempts have been made in order to improve the hydrostatic pressure resistance of pipes made of ethyl-ene- vinyltrimethoxy silane copolymer resins by increasing

WO 2005/023908	PCT/EP2004/009630

the density of the copolymer resin by mixing the resin with a high density polyethylene polymer (HDPE, i. e. PE made by low pressure polymerization). However, incorpora-ting about 30 weight% high density polyethylene polymer into the resin and thereby increasing the density thereof to 934 kg/m does not result in an increased lifetime. Accordingly such pipes will not pass the quality control of DIN 16894.

Ethylene-vinylsilane copolymers, such as e. g. Visico™, may also be used for moisture crosslinking within the field of cable insulations. However, the prior art silane crosslinked polyethylene insulation materials have exhibited problems with so called xxfrozen layers", i. e. the molecules of the co-polymer will not have the time to relax when they hit the cold conductor and this will in turn lead to a thin layer of highly oriented molecules being formed close to the conductor. Such orientation of the molecules leads to deterioration of the mechanical properties. Previously, this problem has been solved by preheating the conductor or by decreasing the shear stresses by using a tube on die in stead of a pressure die. However, the investment in a preheater in-duces higher costs. Furthermore, a reduction of the die pressure by using a tube on die leads to a deterioration of the wetting properties, and this in turn involves re-duced adhesion properties betw'een the conductor and the insulation material.

Summary of the invention

The object of the present invention is to provide crosslinkable high pressure ethylene silane copolymer resins, wherein the above mentioned problems and draw-backs have been eliminated or at least alleviated.

For this purpose an ethylene silane copolymer resin is provided which has the benefits of being suitable for pipe applications within the segment of gas pipes, plumb-

WO 2005/023908	PCTYEP2004/009630

ing and heating as well as for applications within the segment of cable insulations.

This object has been achieved by a crosslinkable high pressure polyethylene composition containing ethylene silane copolymer resin having a content of silane of about 0.1 to 10 weight% and at least one silanol condensation catalyst, characterised in that the density of the composition is >928 kg/m3.

Preferred embodiments of the polyethylene composi-tion are defined in dependent claims 2-10.

According to a preferred embodiment the density of the composition is >933 'kg/m3.

According to another preferred embodiment the ethyl-ene silane copolymer resin is an ethylene-vinyltrieth-oxysilane copolymer, an ethylene-gamma-methacryloxy-triethoxysilane copolymer, an ethylene- vinyltrimethoxy-silane copolymer or an ethylene-gamma-trimethoxysilane copolymer resin, preferably an ethylene- vinyltrimethoxy-silane copolymer resin.

According to another preferred embodiment the ethyl-ene- vinyltrimethoxysilane copolymer resin further comprises high density polyethylene (HDPE) in an amount of 
According to yet another preferred embodiment the amount of high density polyethylene is 15-35 weight%, preferably 20-30 weight%.

Further, according to a preferred embodiment the MFR2 at 190°C/2.16 kg is 0.1-100 g/10 min, more preferably 0.5-6 g/10 min and most preferably 1-4 g/10 min.

In another preferred embodiment of the invention the elongation at break is >200% as measured according to ISO 527 and the tensile strength at break is >12.5 MPa as measured according to ISO 527.

The gel content is preferably >65 weight% as meas-ured according to ASTM D 2765 and preferably the polyeth-ylene composition further comprises "0.1-2.0 weight% of a drying agent.

WO 2005/023908	PCT/EP20O4/O09630

Another object of the present invention is to pro-vide a method for the preparation a crosslinkable polymer composition according to any of claims 1-10.

This object has been achieved by a process for the preparation a crosslinkable polymer composition according to any of claims 1-10, characterised in that the process is a high pressure process at a pressure above 1200 bar.

According to a preferred embodiment the polymer com-position is crosslinked in the presence of a silanol condensation catalyst comprising a compound of formula (I):

ArSO3H (I)

or a precursor thereof, Ar being a* hydrocarbyl sub-stituted aromatic group comprising at least 14 carbon atoms.

In another embodiment of the invention the polymer composition is crosslinked in the presence of a silanol condensation catalyst preferably dibutyl-tin-dilaurate.

Another object of the present invention relates to a pipe made of a crosslinkable polymer composition accord-ing to any of claims 1-10.

In a preferred embodiment of the invention the pres-sure resistance at 95°C is at least 2.8 MPa, more pref-erably 3.6 MPa and most preferably 4.4 MPa for a failure time of at least more than 1000 hours.

Finally, the composition of the invention may advan-tageously also be used as an insulation for a cable.

By the invention a polymer composition is provided which has the properties required to pass the quality control point of hydrostatic pressure resistance at 95°C in accordance with i. e. the German high density norm for PEX pipes, DIN 16892• The lifetime of a pipe according to this norm should be at least 1000 hours at 95°C, the circumferential stress in the pipe wall being 4.4 MPa.

Accordingly, by the composition of the invention higher pressure resistance is also achieved. Furthermore a high pressure reactor may be used for the production of the composition of the invention.

WO 2005/023908	PCT/EP2004/009630

By the invention a polymer composition is provided which may be used as an insulation for an electrical cable fulfilling the mechanical demands outlined in e. g. VDE 0276-603 ("Verband Deutscher Elektrotechniker") with-out any requirement of preheating the conductor or any need for protection layers, e. g. polyester tapes, in order to avoid migration of plastisizer from the PVC jacket, commonly used in cables.

Other objects, features, advantages and preferred embodiments of the present invention will become apparent from the following detailed description when taken in conjunction with the appended claims.

Detailed description of preferred embodiments

It is well known to use additives to crosslink poly-mers since this improves most of the properties of the polymer such as heat resistance, chemical resistance and mechanical strength, etc. Crosslinking may be performed by condensation of silanol groups contained in the poly-mer which can be obtained by hydrolysation of silane groups. For the crosslinking of such polymers, a silanol condensation catalyst must be used. Conventional cata-lysts are for example tin-organic compounds such as di-butyl tin dilaurate (DBTDL). It is further known that the crosslinking process advantageously may be carried out in the presence of acidic silanol condensation catalysts, such as e. g. Ambicat™ from Borealis AB.

According to one embodiment of the invention the crosslinking process is carried out in the presence of a silanol condensation catalyst comprising a compound of formula (I):

ArSO3H (I)

or a precursor thereof, Ar being a hydrocarbyl sub-stituted aromatic group comprising at least 14 carbon atoms. According to another preferred embodiment of the invention the polymer composition is crosslinked in the

WO 2005/023908	PCT/EP2004/009630

presence of a silanol condensation catalyst, preferably dibutyl-tin-dilaurate.

By additionally admixing of 
The present invention will now be illustrated by way of non-limiting examples of preferred embodiments in or-der to further facilitate the understanding of the inven-tion.

Examples Example 1

Tests were performed on pipes produced from differ-ent polymer compositions and the results are shown below in table 1.

The following polymers were used in the examples:

Polymer A: High pressure produced ethylene-vinyl trimethoxysilane copolymer having a density of 930.5 kg/m3, MFR2.i6=l-9 g/10 min and a VTMS content of 1.9 weight%. Produced in a tubular reactor at 2550 bar and 250°C.

Polymer B: High pressure produced ethylene-vinyl trimethoxysilane copolymer having a density of 925 kg/m3, MFR2.i6=0.9 g/10 min and a VTMS content of 1.25 weight%. Produced in a tubular reactor at 2400 bar and 280°C.

Polymer C: High pressure produced ethylene-vinyl-trimethoxysilane copolymer having a density of 922 kg/m3, MFR2.i6=0.9 g/10 min and a VTMS content of 1.25 weight%. Produced in a tubular reactor at 2300 bar and 310°C.

Polymer D: High pressure produced ethylene-vinyl-trimethoxysilane copolymer having a density of 922 kg/m3, MFR2.i6=0.9 g/10 min and a VTMS content of 1.9 weight%. Produced in a tubular reactor at 2300 bar and 310°C.

WO 2005/023908	PCT/EP2004/009630

Polymer M-l: High density polyethylene (i. e. low pressure polyethylene) having a density of 954 kg/m3 and MFR2.i6=4 g/10 min.

Polymer M-2: High density grafted silane PEX polymer (i. e. silane grafted, cross-linked, low pressure polyethylene) having a density of 950 kg/m and MFR5.o=l g/10 min.

PVC-Jacket: typical PVC jacket formulation consist-ing of 20% plastisizer, e. g. dioctylphtalate, DOP, 20 weight% chalk and lead stabilizer.

Catalyst master batch CMB-1: In all examples 5% of CMB-1 was dry blended into the polymers prior to extru-sion. CMB-1 consists of 1.7% d.odecylbenzenesulphonic acid crosslinking catalyst, drying agent and antioxidants mixed into an ethylene butylacrylate copolymer. Butyl-acrylate content: 17 weight%, MFR2=4.5 g/10 min.

Catalyst master batch CMB-2 consists of a standard tin silanol condensation catalyst dibutyl-tin-dilaurate (1%) and antioxidants mixed into a high density polyeth-ylene. In all pipe examples 5% of CMB-2 was dry blended into the polymers prior to extrusion. The blend was ex-truded to 32x3 mm natural pipes which were kept in a wa-ter bath at 95°C for at least 16 hours. Each pipe was pressure tested according to DIN 16894/16892.

The tested cables were manufactured in the following way: Cables consisting of an 8 mm2 compact aluminium con-ductor and an insulation thickness of 0.7 mm were pro-duced in a Nokia-Maillefer 60 mm extruder at a line speed of 75 m/min.

Die: Pressure (wire guide 3.1 mm, die 4.4 mm).

Conductor temperature: 20°C (non-pre-heated conduc-tor) or 110°C (pre-heated conductor).

Cooling bath temperature: 23°C.

Screws:Elise.

Temperature profile:170-180-190-190-190-190-190-190°C.

WO 2005/023908	PCT/EP2004/009630

5% of the crosslinking catalyst master batch CMB-1 was dry blended into the polymers prior to extrusion.

In order to measure the influence of plastisizer mi-gration the cable core produced according to the descrip-tion above was coated with a 2 mm PVC jacket. The Me-chanical evaluation of the cables were performed accord-ing to ISO 527.

From table I it is clearly shown that by increasing the density of the copolymer resin (polymer D) by blending with a high density polyethylene polymer (30 weight% polymer M-l) will not result in passing the quality control point of pressure resistance at 95°C, see table 1. By increasing the density of the ethylene-vinyltri-methoxysilane copolymer base resin to 930 kg/m (polymer A) the extruded and afterwards crosslinked pipes pass the quality control point of pressure resistance at 95°C as stated in the German medium density norm for MD-PEX pipes, DIN 16894.

Example 2

By blending high density polyethylene into the eth-ylene-vinyltrimethoxysilane copolymer (polymer A) the hydrostatic pressure resistance will be increased. In table 2 belowf the hydrostatic pressure behaviour of the

WO 2005/023908	PCT7EP2004/009630

medium density ethylene-vinyltrimethoxysilane copolymer (polymer A) and a blend of this silane copolymer with 15 weight% and 30 weight% high density polyethylene (polymer M-l) are shown. The gel content should preferably be >65% as measured according to ASTM D 2765.

Example 3

4 0 weight% of silane crosslinkable medium density polyethylene (MEPE) product polymer A having a density of 930 kg/m3 was blended with 30 weight% of grafted silane crosslinked PEX high density polyethylene product polymer M-2 with a density of 950 kg/m3 and 30 weight% of high density polyethylene product polymer M-l having a density of 954 kg/m3. The pressure resistance in accordance with the quality.control point of pressure resistance at 95°C as stated in the German high density norm for HD-PEX pipes., DIN 16892. The gel content should preferably be >65%, measured according to ASTM D 2765.

WO 2005/023908	PCT/EP2004/009630

Example A

In order to investigate the need of preheating the conductor cables were produced with and without preheating of the conductors as described above. Some cable cores were coated with a 2 mm PVC jacket and aged in a heating oven at 100°C for 168 hours. The results are presented in table 4.

The results presented in table 5 show that polymers A and B fulfil the specified requirements (e. g. VDE 0273-603) without any need of preheating or use of pro-tection layers between the PVC jacket and the insulation.

CLAIMS

1.	A crosslinkable high pressure polyethylene compo-

sition containing ethylene silane copolymer resin having

a content of silane of about 0.1 to 10 weight% and at

least one silanol condensation catalyst,

characterised  in that the density of the

high pressure polyethylene is >928 kg/m3.

2.	A crosslinkable high pressure polyethylene compo-

sition according to claim 1, wherein the density of the

high pressure polyethylene is >933 kg/m3.

3.	A crosslinkable high pressure polyethylene compo-

sition according to claim 2, wherein the ethylene silane

copolymer resin is an ethylene-vinyltriethoxysilane co-

polymer, an ethylene-gamma-methacryloxytriethoxysilane

copolymer, an ethylene- vinyltrimethoxysilane copolymer

or an ethylene-gamma-trimethoxysilane copolymer resin,

preferably an ethylene- vinyltrimethoxysilane copolymer

resin.

4.	A crosslinkable high pressure polyethylene compo-

sition according to claim 3, wherein the ethylene- vinyl-

trimethoxysilane copolymer resin further comprises high

density polyethylene in an amount of 
5.	A crosslinkable high pressure polyethylene compo-

sition according to claim 4, wherein the amount of high

density polyethylene is 15-35 weight%, preferably 20-30

weight%.

6.	A crosslinkable high pressure polyethylene compo-

sition according to any of claims 1-5, wherein the MFR2 at

190°C/2.16 kg is 0.1-100 g/10 min, more preferably 0.5-6

g/10 min and most preferably 1-4 g/10 min.

7.	A crosslinkable high pressure polyethylene compo-

sition according to any of claims 1-6, wherein the elon-

gation at break is >200% as measured according to ISO

527.

8.	A crosslinkable high pressure polyethylene compo-

sition according to any of claims 1-7, wherein the ten-

sile strength at break is >12.5 MPa as measured according to ISO 527.

9.	A crosslinkable high pressure polyethylene compo-

sition according to any of claims 1-8, wherein the gel

content is >65 weight% as measured according to ASTM D

2765.

10.	A crosslinkable high pressure polyethylene com-

position according to any of claims 1-9, wherein the

polyethylene composition further comprises 0.1-2.0

weight% of a drying agent.

11.	A process for the preparation a crosslinkable

polymer composition according to any of claims 1-10

characterised  in that the process is a high

pressure process at a pressure above 1200 bar.

12.	A process according to claim 11, wherein the

polymer composition is crosslinked in the presence of a

silanol condensation catalyst comprising a compound of

formula (I) :

ArSO3H (I)

or a precursor thereof, Ar being a hydrocarbyl sub-stituted aromatic group comprising at least 14 carbon atoms.

13.	A process according to claim 11, wherein the

polymer composition is crosslinked in the presence of a

silanol condensation catalyst, preferably dibutyl-tin-

dilaurate.

14.	A pipe made of a crosslinkable polymer composi-

tion according to any of claims 1-10.

15.	A pipe "according to claim 14, wherein the pres-

sure resistance at 95°C is at least 2.8 MPa, more pref-

erably 3.6 MPa and most preferably 4.4 MPa for a failure

time of at least more than 1000 hours.

16.	Use of a crosslinkable polymer composition  

Documents:

				0771-chenp-2006 abstract-duplicate.pdf

				0771-chenp-2006 claims-duplicate.pdf

				0771-chenp-2006 descripition(completed)-duplicate.pdf

				771-CHENP-2006  CORRESPONDENCE OTHERS.pdf

				771-CHENP-2006  CORRESPONDENCE PO.pdf

				771-CHENP-2006  DESCRIPTION (COMPLETE) GRANTED.pdf

				771-CHENP-2006  FORM-18.pdf

				771-CHENP-2006  FORM-3.pdf

				771-CHENP-2006  FORM-5.pdf

				771-CHENP-2006  PETITIONS.pdf

				771-CHENP-2006  POWER OF ATTORNEY.pdf

				771-chenp-2006-abstract.pdf

				771-chenp-2006-claims.pdf

				771-chenp-2006-correspondence-others.pdf

				771-chenp-2006-description(complete).pdf

				771-chenp-2006-form 1.pdf

				771-chenp-2006-form 3.pdf

				771-chenp-2006-form 5.pdf

				771-chenp-2006-pct.pdf

« Previous Patent

Next Patent »

Patent Number	229805	

Indian Patent Application Number	771/CHENP/2006	

PG Journal Number	13/2009	

Publication Date	27-Mar-2009	

Grant Date	20-Feb-2009	

Date of Filing	03-Mar-2006	

Name of Patentee	BOREALIS TECHNOLOGY OY	

Applicant Address	P.O. Box 330, FIN-06101 Porvoo,	

Inventors:

#	Inventor's Name	Inventor's Address	

1	SULTAN, Bernt-Ake	Sobackevagen 16, S-444 42 Stenungsund,	

2	ODERKERK, Jeroen	Kyrkvaktarvägen 18, S-444 53 Stenungsund ,	

3	JOHANSSON, Kenneth	Nattviolvägen 3, S-444 45 Stenungsund,	

4	JUNGKVIST, Jonas	Slottskosgatan 75, S-414 70 Goteborg,	

PCT International Classification Number	C08J3/24	

PCT International Application Number	PCT/EP2004/009630	

PCT International Filing date	2004-08-28	

PCT Conventions:

#	PCT Application Number	Date of Convention	Priority Country	

1	03445098.1	2003-09-05	EUROPEAN UNION	

© All Indian Patents, 2013-2021.

  Patent data available in the public domain from Indian Patents Office, Department of Industrial Policy and Promotions, Ministry of Commerce and Industry, Government of India.

File: patents/229807-a-method-for-forming-a-relaxed-epitaxial-si1-xgex-layer-with-a-low-density-of-threading-dislocations-on-a-single-crystalline-surface.html (part 1 of 2)
Indian Patents. 229807:A METHOD FOR FORMING A RELAXED EPITAXIAL SI1-xGEx LAYER WITH A LOW-DENSITY OF THREADING DISLOCATIONS ON A SINGLE CRYSTALLINE SURFACE

Indian Patents

Recently Granted Patents

  Recently Published Patents

Title of Invention	A METHOD FOR FORMING A RELAXED EPITAXIAL SI1-xGEx LAYER WITH A LOW-DENSITY OF THREADING DISLOCATIONS ON A SINGLE CRYSTALLINE SURFACE

Abstract	A method to obtain thin (less than 300 nm) strain-relaxed Si<SUB>1-x</SUB>Ge<SUB>x</SUB> buffer layers on Si or silicon-on-insulator (SOI) substrates. These buffer layers have a homogeneous distribution of misfit dislocations that relieve the strain, remarkably smooth surfaces, and a low threading dislocation (TD) density, i.e. less than 10<SUP>6</SUP>cm<SUP>2</SUP>. The approach begins with the growth of a pseudomorphic or nearlypseudomorphic S<SUB>1-x</SUB>Ge<SUB>x</SUB> layer, i.e., a layer that is free of misfit dislocations, which is then implanted with He or other light elements and subsequently annealed to achieve the substantial strain relaxation. The very effective strain relaxation mechanism operatiing with this method is dislocation nucleation at He-inducedplatelets (not bubbles) that lie below the S<SUB>1-x</SUB>Ge<SUB>x</SUB> interface, parallel to the Si(001) surface	

Full Text	 

DESCRIPTION

Related Applications This application is a continuation-in-part application of U.S. Application No. 10/115,160 filed April 3, 2002 which in turn claimed the benefit of U.S. Provisional Application No. 60/297,496, filed June 12, 2001. This application is related to U.S. Application Serial No. 10/037,611, filed January 4, 2002 (Attorney Docket YOR920010445US 1; 14652), the entire content of which is incorporated herein by reference.

Field of the Invention The present invention relates to a process of fabricating a so-called "virtual substrate" as well as the virtual substrate and the use thereof in semiconductor devices such as modulation-doped field effect transistors (MODFETs), metal oxide field effect transistors (MOSFETs), strained silicon-based complememai7 metal oxide semiconductor (CMOS) devices and other devices that require fiilly-ielaxed SiGe layers. The virtual substrate of the present invention contains Si and Ge in a crystalline layer that assumes the bulk lattice constant of a Si]^Gex alloy on either a lattice mismatched Si wafer or silicon-on-insulator (SOI) wafer.

Background of the Invention In the semiconductor industry, the Si/Sii^Gcx heteroepitaxial materials system is of strong interest for future microelectronic applications because the electronic properties of lattice mismatched heterostructures can be tailored for a variety of applications by exploiting band offsets at the interfaces. The most popular application of the Si/Sij^Gex system is hetcrojunction bipolar transistprs (HBTs) that require deposition of a pseudomorphic, i.e., compressively strained so that the in-plane lattice parameter of the

layer matches that of the Si substrate, compositionally graded Sii-^Ge,; layer onto the Si substrate. Metal oxide semiconductor field effect transistors (MOSFETs) and modulation-doped field effect transistors (MODFETs) require Si layers under tensile strain to obtain proper conduction band offsets at the interface that enable the formation of a 2D electron gas in the Si quantum well which results in extremely high-electron mobility (on the order of about five to ten times larger than in unstrained Si at room temperature). Si layers under tensile strain are obtained by epitaxial growth on a st^ain^■elaxed Sii-^Ge^ buffer layer (x=0.150.35). As mentioned in P.M. Mooney, Mater. Sci, Eng. R17, 105(1996) and F. Schaeffler, Semiconductor Sci. Tech. 12, 1515 (1997), the strain-relaxed Sii-sGe^buffer layer in conjunction with the Si or SOI substrate constitute the so-called "virtual substrate". It is noted that the term "SiGe" is used sometimes herein to refer to the Sii-,Ge>: layer.

The growth of the strain-relaxed Sii-^Ge, buffer layer itself is a challenging task since strain relaxation involves controlled nucleation, propagation and interaction of misfit dislocations that terminate with threading arms that extend to the wafer surface and are replicated in any subsequently grown epitaxial layers. These defects are known to have deleterious effects on the properties of electronic and optoelectronic devices. The crystallinequality of the relaxed SiGe layer can be improved by growing

compositionally graded buffer layers with thicknesses of uptb'sevei'al micrometers. By using such a technique, the threading dislocation (TD) density in an epitaxial layer grown on top of a buffer layer was reduced from lO'*' to lO" cm"^ for a single uniform composition layer to 10 to 5xlO'cm"^ for a graded composition buffer layer. The major drawback of thick SiGe buffer layers (usually a 1-3 micrometer thickness is necessary to obtain greater than 95% strain relaxation, when x=0.3) is the high threading dislocation density and the inhomogeneous distribution of threading dislocations over the whole wafer surface. Some regions have relatively low threading dislocation densities and primarily individual threading dislocations; but other areas contain bundles of threading dislocations as a result of dislocation multiplication which creates dislocation pileups (see, for example, F. K. Legoues, et al., J. Appi. Phys. 71,4230 (1992) anid E.A. Fitzgerald.

at al., J. Vac. Sci. and Techn., BIO 1807 (1992)). Moreover, blocking or

dipole formation may occur, in some instances, due to dislocation interactions (see E.A.

Stach, Phys. Rev. Lett. 84, 947 (2000)).

Surface pits that tend to line up in rows are typically found in the latter areas, thus making these regions of the wafer unusable for many electronic devices. Electronic devices on thick graded Sii-xGe^ buffer layers also exhibit self-heating effects since SiGe alloys typically have a much lower thermal conductivity than Si. Therefore, devices fabricated on thick SiGe buffer layers are unsuitable for some applications. In addition, the thick graded Sii-^Gex buffer layers derived from dislocation pileups have a surface roughness of 10 nm on average, which typically makes such buffer layers unsuitable for device fabrication. For example, it is impossible to use these layers directly for wafer bonding. For that purpose an additional chemical-^nechanical polishing (CMP) step is required.

Various strategies have been developed to further reduce the threading dislocation density as well as the surface roughness including:

1) The use of an initial low-temperature (LT) buffer layer grown at 450°C and subsequent layer growth at temperatures between 750° and 850°C. This prior art method ■ matees use of the agglomeration'of point defeiits in the'LT buffer layers'that occurs at the higher growth temperatures. The agglomerates serve as internal interfaces where dislocations can nucleate and terminate. As a result, the misfit dislocation density that is responsible for the relaxation is maintained, while the threading dislocation density is reduced. LT buffer layers can only be grown by molecular beam epitaxy (MBE); this prior art approach cannot be implemented using UHV-CVD.

2) The use of substrate patterning, e.g., etched trenches, to create small mesas, approximately 10-30 micrometers on a side. The trenches serve as sources/sinks for dislocations to nucleate/terminate. When a dislocation terminates at a trench, no threading dislocation is formed; however, the misfit segment present at the Si/SiGe interface contributes to strain relaxation. The major drawback with this prior art method is loss of flexibility in device positioning and the loss of usable area. Moreover, it is difficult to obtain high degrees of relaxation (greater than 80%).

Neither the conventional graded buffer layer methods to achieve strain^"elaxed Sii-^Ge^ buffer layers for virtual substrates, nor the alternative approaches to reduce the density of threading dislocations described above provide a solution that fully satisfies the material demands for device applications, i.e., a sufficiently low-threading dislocation density, control over the distribution of the threading dislocations and an acceptable surface smoothness.

In some cases. He ion implantation has been employed in forming relaxed SiGe layers. Ion implantation of He into semiconductors is well4cnown to form bubbles that can be degassed and enlarged (Ostwald'ripening) during subsequent anneaHng (see, for example, H. Trinkaus, et al., App'l. Phys. Lett. 76, 3552 (2000), and D.M. Follstaedt, et al., Appl. Phys.- Lett. 69, 2059 (1996)). The bubbles have been evaluated for uses such as gettering metallic impurities or altering electronic properties of semiconductors. Moreover, the bubbles have also been evaluated as sources for heterogeneous dislocation nucleation.

It has also been shown that the binding energy between bubbles and dislocations is quite large (about 600 eV for a 10 nm radius of the bubble) and that the interaction of He bubbles with dislocations significantly alters the misfit dislocation pattern. It consists of very short (

with dislocations also significantly changes the relaxation behavior of strained Sii-xGCx layers. Moreover, the degree of relaxation is greater compared to an unimplanted control sample when the same heat treatment is applied to both samples. To achieve significant strain relaxation, a dose of 2x10  cm' He implanted about SO nm below the Si/SiGe interface is required (M. Luysberg, D. Kirch, H, Trinkaus, B. Hollaender, S. Lenk, S. MantI, H.J. Herzog, T. Hackbarth, P.F. Fichmer, Microscopy on Semiconducting Materials, lOP publishing, Oxford 2001). Although the strain relaxation mechanism is very different from that which occurs in graded buffer layers, the threading dislocation density remains unsatisfactorily large (>l0^cm^at best for Sio.soGeo.20). Lower threading dislocation densities are obtained only when little strain relaxation occurs.

In view of the drawbacks mentioned-above with prior art approaches for fabricating strain-relaxed Si]-xGe^ buffer layers on Si substrates as well as on silicon-on-insulator substrates (SOI), there exists a need to develop a new and improved process which is capable of fabricating strain-relaxed Sii-xGe, buffer layers on Si or silicon-on4nsulator (SOI) substrates having a reduced threading dislocation density, a homogeneous distribution of misfit dislocations and a remarkably low surface smoothness.

Summary of the Invention One aspect of the present invention relates to a process of fabricating a relaxed Sii-sOes buffer layer having a low-density of threading dislocations on a single crystalline surface. Broadly, the invenfive process, which forms a so-called "virtual substrate" comprises the steps of: depositing a strictly pseudomorphic epitaxial layer of Sii..^Gex (i.e., a layer that is completely free of dislocations) on a single crystalline surface of a substrate or depositing a nearly pseudomorphic epitaxial layer of Sii-^Ge, (i.e., a layer that is nearly free of dislocations) on a single crystalline surface of a substrate; ion implanting atoms of a light element such as He into the subsfrate; and annealing the substrate at a temperafure above 650°C.

Even though He implantation is known, applicants have determined optimum

processing conditions for implanting He ions below the Si/Sii-^Gcx interface and subsequent

thermal annealing that yield a quite different relaxation mechanism resulting

in a reduced threading dislocation density (e.g., 10'*-10'^cm"^for Sio.85Geo.15) of a thin

(less than 300 nm) SiGe layer.

It is of key importance for successful device performance that the strain-relaxed single crystal Sij^tGcx layer contains as few defects, which are primarily threading dislocations (TDs), as possible; the upper limit that can be tolerated for threading dislocations mentioned in recent publications is 10 cm'^. Using the inventive process, it is possible to obtain relaxed Sij-^Ge, layers having threading dislocation densities below this limit, in contrast to the commonly used state-of-lhe-art linearly or step-graded buffer layers that typically have threading dislocations in the range between 1x10^ to 5x10^ cm"'on 8" wafers at alloy compositions as high as SiosGeo.^.

Another aspect of the present invention relates to a virtual substrate that is formed using the inventive process. Specifically, the inventive virtual substrate comprises

a substrate; and

a partially relaxed single crystalline Sii-,Gex layer atop the substPate, wherein the partially relaxed single crystalline Sii-^Ge, layer has a thickness of less than about 300 nm, a threading dislocation density of less than 10 cm'", and significant relaxation of greater than 30%.

In some embodiments of the present invention, the epitaxial Sii-KGe^ layer includes C having a concentration of fi"om about 1x10  to about 2x10 ^ cm"^ therein.

A slill further aspect of the present invention relates to semiconductor structures that are formed using the processing steps of the present invention. Broadly, the inventive semiconductor structure comprises:

a substrate;

a first single crystalline layer atop said substrate;

a second highly defective single crystalline layer atop said first single crystalline layer, said second highly defective single crystalline layer comprising planar defects which serve as sources and sinks of dislocation loops;

a third single crystalline layer of essentially the same composition as the first single crystalline layer, said third single crystalline layer comprising threading dislocations terminating at the interface formed between the third and fourth layers; and

a fourth relaxed single crystalline layer having a lattice parameter different from said third layer formed atop said third layer.

Brief Description of the Drawings

FIGS lA-C are pictorial representations (through cross-sectional views) showing the basic processing step employed in the present invention in forming a thin, fully-relaxed SiGe buffer layer on a Si substrate or'SOI wafer, i.e., virtual substrate.

FIG 2A illustrates the SIMS measurements of the Ge mole fraction vs. distance from the wafer surface for a relaxed ion^mplanted nominally Sio.ssGeo.is buffer layer grown on a bulk Si substrate.

FIG 2B is an atomic force micrograph (10 pm x 10 ^m) showing a faint cross hatch pattern on the surface of a relaxed ionnmplanted Sio gjGeois buffer layer on a bulk Si substrate. The Z^-ange for the whole image is about 3 nm. The RMS roughness is about 0.28 nm. Layer thickness is about 100 nm; He implant dose BxlO'^ cm"^; and annealed at 850°C for 1 hr.

FIG 3A (Prior Art) shows the SIMS measurements of the Ge mole fraction vs. distance from the wafer surface for a step-^aded relaxed Sio.85Geo.15 layer grown on a bulk Si substrate.

FIG 3B (Prior Art) is an atomic force micrograph (20 ^im x 20 ytm) showing a pronounced cross hatch pattern on the step-^aded relaxed Sio.85Geo.15 layer. The Z-range,for the whole image Is about 40 nm. The RMS roughness is about 6 nm.

FIG 4A is a planar view TEM micrograph (weak beam (g^oa).* two beam conditions) of a relaxed ion implanted buffer layer. White round structures stem from the platelets that reside below the Si/Sii-,Ge^ interface. Orthogonal white lines along  directions indicate 60° misfit dislocations that reside at, or close to the Si/Sii-xGex interface. He-implant; layer thickness is about 100 nm; implant dose Ixio' cm'; and anneal 850°C, I hr.

FIG 4B is a cross-sectional TEM micrograph (weak beam, two beam conditions) of an ion implanted buffer layer, Under dark field conditions dislocations and He-induced platelets (or a width of about 100-150 nm and a spacing of that order) appear bright.

FIG 5A (Prior Art) is a planar view TEM micrograph (weak beam, two beam conditions) of an ion iriiplanted buffer layer fabricated with a very higK implant dose (2xl0'^cm"^). Under dark field conditions dislocations and He induced bubbles (with a diameter of about 20-30 ran) appear bright.

FIG 5B (Prior Art) is a cross-sectional TEM micrograph (weak beam, two beam condidons) of an ion implanted buffer layer with a very high implantafion dose. Under dark field conditions dislocations and He induced bubbles appear bright.

FIG 6 is a cross section of an inventive structure containing the relaxed buffer layer fabricated by the process of the present invention.

FIG 7 is a schematic view of the cross section of the structure of FIG 6 containing an optional graded composition SiGe layer 41 instead of the original uniform composition layer 40 of FIG 6.

FIG 8 shows a cross section of an inventive structure containing the relaxed buffer layer fabricated by performing the inventive three-step procedure twice.

FIG 9 is a schematic view of the cross section of the structure of FIG 8 except that SiGe layers 43, 27 and 37 (original layer 41 of FIG 7) and layer 46 have a graded alloy composition.

FIG 10 is a schematic of the cross section of FIG 6 where an additional single crystalline uniform composition SiGe layer 44 having a greater atomic % Ge is grown epitaxially on layer 40.

FIG 11 is a schematic of the cross section of FIG 7 where an additional single crystalline graded composition SiGe layer 47 having a greater atomic % Ge is grown epitaxially on top of layer 41.

FIG 12 is a schematic of the cross section of FIG 6 where an additional single crystalline

uniform composition SiGe layer 400 of identical composition to layer 40 is deposited homoepitaxially on layer 40 and a strained Si layer is deposited on top of layer 400.

FIG 13 is a schematic of the cross section of FIG 7 where an additional single crystalline uniform composition SiGe layer 410 of identical composition as the top of layer 41 is deposited homoepitaxially on layer 41. A strained Si cap layer is deposited on layer 410.

FIG 14 is a schematic of the cross section of FIG 8 where an additional single crystalline uniform composition SiGe layer 450 of identical composition to layer 45 is deposited homoepitaxially on layer 45. Additional strain relaxation may occur during the erowth

of this layer. A strained Si cap layer is deposited on layer 450.

FIG 15 is a schematic of the cross section of FIG 9 where an additional single crystalline uniform composition SiGe layer 460 of identical composition as the top region of layer 46 is deposited homoepitaxially on layer 46. A strained Si cap layer 50 is deposited on

lop of layer 460.

FIG 16 is a schematic of FIG 10 where an additional single crystalline uniform composition layer 440 of similar composition as layer 44 is deposited homoepitaxially on layer 44. A strained Si cap layer 50 is deposited on top of layer 440.

FIG 17 is a schematic of the cross section of FIG 11 where an additional single crystalline uniform composition SiGe layer 470 of identical composition as the top region of layer 47 is deposited homoepitaxially on layer 47. A strained Si cap layer 50 is deposited on top of layer 470.

FIG 18 is a schematic of the cross section of FIG 12 where a field effect transistor (FET) is fabricated on the structure. The FET comprises source contact 100, drain contact 101, gate oxide layer 102, gate contact 103 and gate side-wall insulation 104.

FIG 19 is a schematic of the cross section of a n-type modulalion-doped FET (MODFET) layer structure deposited on the structure of HG 12.

FIG 20 is a schematic of the cross section of a p-type MODFET structure deposited on the structure of FIG 12.

FIG 21 is a schematic of the cross section of a structure where a MODFET device is fabricated on the structures of FIGS 19 or 20.

FIG 22 is a schematic view of ^e cross section of a structure comprising a superlattice consisting of alternating layers 550 and 560 deposited on top of the structure of FIG 12

without the strained Si cap layer 50.

FIGS, 23A and B are AFM micrographs of a nearly pseudomorphic 334 nm-thick Sii-xGex layer grown epitaxially by UHVCVD on a Si (001) substrate. In particular. Fig. 23A shows an as-grown sample before implantation and annealing and Fig. 23B shows a sample after implantation of He+. The arrow in Fig. 23B points to a misfit dislocation pile-up.

Figs, 24A shows HRXRD scans of a nearly pseudomorphic Sii-sGcx layer and Fig. 24B shows a strictly pseudomorphic Sii-xGcx layer grown epitaxially by UHVCVD on a Si (001) substrate.

FIG. 25 shows the degree ofstrain relaxation ofSii-^Gcx layers of various alloy composition

and thickness with and without implanted He+ measured by

high-resotiition x-ray diffraction after the samples were annealed at 800 °C for 2 hrs.

Detailed Description of the Invention The present invention, which provides a process of fabricating virtual substrates as well as structures containing the same, will now be described in more detail by referring to the drawings that accompany the present application.

Reference is first made lo FIGS lA-C, which illustrate the basic processing steps employed in fabricating the inventive virtual substrate. It is noted that the term "virtual substrate" is used herein to denote a structure which includes a substrate (bulk Si or SOI) that has a relaxed single crystalline Sii-xGe,: layer formed thereon, wherein the relaxed single crystalline Sii-^Ge,; layer has a thickness of less than about 300 nm, a threading dislocation density of less than 10^ cni"^, and a degree of relaxation depending on the layer thickness, i.e. between 30% for about 100 nm thick layers and 80% for about 200 nm thick layers.

First, and as shown in FIG lA, a thin, strictly pseudomorphic Sii-^Ge, layer 6 is deposited on a single crystalline surface of substrate 5 using any epitaxial growing process which is capable of forming such a layer on top of substrate 5; substrate 5 may be comprised of bulk Si Or an s6l material. An SOI'material includes a buried insulating region that electrically isolates a top Si-containing layer from a bottom Si-containing layer. In one embodiment of the present invention, thin, strictly pseudomorphic Sii-^Ge^ layer 6 is formed using an ultra-high-vacuum chemical vapor deposition (UHV-CVD) process. The Sii-;,Gej layer thickness exceeds the critical thickness for misfit dislocation formation by glideof a pre-existing threading dislocation first proposed by J. W. Matthews, et. al. J. Cryst. Growth 27,188 (1974). This critical thickness decreases with increasing Ge mole fraction x.

Next, ions of He or other like light elements are implanted through pseudomorphic Sii^Ge, layer 6 into substrate 5 below Si/Si,.,Ge, interface 7. Although the implanted ion may be implanted to any depth into substrate 5, a good value for the projected range

of the implanted ions is from about 90 to about 300 nm , preferably about 110 to about 200 nm below interface 7. As shown in FIG 1B, the implanted ions form damaged region 9 within substrate 5. It is noted that the implanted atoms are essentially concentrated in substrate 5, far below the single crystalline surface so that a minimum amount of implanted atoms is contained in the epitaxial layer and at interface 7.

Finally, and as shown in FIG 1 C, the implanted substrate is annealed at temperatures above 650°C such that platelets 12 are formed at a depth of about 100 to about 200 nm below Si/Sii-xGex interface 7. The high strain in the region of the platelets results in the nucleation of dislocation half loops (11) at the platelets. The half loops glide to the Si/ Si|-,Ge, interface where long misfit dislocation segments that relieve the lattice mismatch strain in the SiGe layer are formed. The density of misfit dislocation segments is large enough that 30%-80% of the lattice mismatch strain is relieved for layers as thin as 50-300 nm, respectively.

-The inventive process produces athin (less than 300 nm) partially relaxed,'single crystalline SiGe buffer layer on bulk Si or an SOI substrate with a very low-threading dislocation density, e.g., 10^ cm'^ for Sio.asGeo.is and less than 10^ cm"^ for Sio.8oGeo,2o, and a high degree of surface smoothness. The commonly used strain relaxed graded SiGe buffer layers of comparable alloy composition have 1-2 orders of magnitude higher threading dislocation densities (at least on larger wafers such as 5" or 8" diameter), a surface roughness larger by at least a factor of 10 and total layer diickness larger by at least a factor of 10 as well. FIGS 2 and 3 show a direct comparison of the layer thickness and the surface roughness.

Specifically, FIG 2A shows a secondary ion mass spectroscopy (SIMS) profile that indicates the Ge composition variation as a fiinction of the distance from the wafer

surface; FIG 2B shows the surface roughness as measured by atomic force microscopy (AFM); FIGS 3A-B show the same types of data for a step-graded SiossGeois layer.

The important requirements to obtain the low-threading dislocation density and smooth surface in thin (
a)	Growth of a thin (less than 300 nm) pseudomorphic Si|-,GeK layer under conditions

such that no strain relaxation occurs during the growth. This requires a method, such as

UHV-CVD for example, where the initial wafer surface is extremely clean and the

growth temperature is low (less than 550°C). Other suitable growth methods that can be

employed in the present invention include: molecular beam epitaxy (MBE), chemical beam

epitaxy (CBE), chemical vapor deposition (CVD), plasma-enhanced chemical

vapor deposition (PECVD) and ion-assisted deposition. The strained SiGe layer is metastable, i.e., the layer exceeds the critical thickness for strain relaxation but no defects are nucleated during the layer growth.

b)	The formation of a highly defective layer, i.e., damaged region 9, at a depth of greater

than 100 nm below the Si/Si|.xGe^ interface by ion implantation of He or other like light

element at a dose in the range from about SxlO'^to about 15xI0'^ cm"^. Strain relaxation

occurs during subsequent annealing (e.g., at about 850°C for about 1 hr. or equivalent rapid

thermal anneal).

Having an ideal pseudomorphic SiGe layer in step (a) is key to achieve a low threading dislocation density in the final structure. The high degree of interfacial cleanliness and low growth temperature are key to avoiding any strain relaxation by the usual dislocation nucleation mechanism at the Si/Sii-^Ge^ interface and the related dislocation multiplication that gives rise to dislocation pileups during the layer growth. As long as no dislocation multiplication occurs, the relaxation is exclusively governed by individual dislocations nucleated at platelets. However, if dislocation pileups are formed either, during the growth of the SiGe layer, or during annealing, the threading dislocation densitv will be hieher and the surface will be rough.

The thin pseudomorphic Sii-sGcx layer combined with a relatively large He implant depth are important since they do not result in a strong accumulation of He within the pseudomorphic layer and, more importantly, at the layer substrate interface. This accumulation is observed for the implant doses and conditions reported previously using prior art ion implantation conditions. The accumulation ofHe gives rise to He bubbles close to the Si/Sii-xGe^ interface, each of which gives rise to at least one threading dislocation extending from the He4nduced bubble to the wafer surface. In contrast, applicants have found ion implantation conditions different from those reported in the literature that result in strain relaxation by a mechanism that is completely different from both the bubble mechanism previously reported for He implanted wafers and also the strain relaxation mechanism operative for graded buffer layer growth.

The new very effective strain relaxation mechanism occurring in the present invention is dislocation nucleation at He-induced platelets (not bubbles) that lie parallel to the Si (001) surface, as shown in FIG 4A, in a planar view transmission electron micrograph (PVTEM), and in FIG 4B, in a cross sectional transmission electron micrograph (XTEM). The platelets can be as wide as 150 nm and eject dislocation half loops in the eight possible  directions. The dislocation half loops having the right orientation extend to the interface where they deposit a misfit segment and where this inisfit segment extends and relieves strain in the SiGe layer. The length of a misfit segment can be as long as several IDs of a \im so that the actual platelet spacing can be comparatively large (c.f. FIGS 4A-B) and nevertheless result in a high degree of relaxation. The tremendous reduction of the threading dislocation density is a result of the nature of the platelets that act as intentionally inserted sources for dislocation nucleation. In graded buffer layers there is no control over the density and distribution of sources for dislocation nucleation. Thus, an irregular array of dislocations result in very uneven strain distribution in the relaxed SiGe layer, a very rough surface and regions of high and low threading dislocation densities. In the case of a high implant dose or low impJant depth,

a bubble rather than a platelet regime is entered. These bubble regimes are undesirable since Ihey result in higher threading dislocation densities.

Bubbles that are induced using higher implant doses are shown in FIGS 5A-B (Prior Art). The bubbles form at the Si/Sii-^Gej; interface at higher implant doses when the projected range of the implanted species is too close to the Si/Si j-^Ge^ interface. The bubbles that reside at or close to the interface foster dislocation half loop nucleation due to their strain fields. The half loops are pushed from the bubbles to the layer surface, attracted by image forces as explained previously in H. Trinkaus, et al., Appl. Phys. Lett. 76, 3552 (2000) and M. Luysberg, et al.. Microscopy on Semiconducting Materials, lOP Publishing, Oxford 2001, and thereby create a high threading dislocation density.

Bubbles that are induced by shallower implant are also undesirable. They are much smaller (only up to several JOs of rmi) than the platelets and form at a much higher density and thus there is a much smaller average spacing between them as shown in the TEM micrographs in FIGS 5A-B. This high bubble density creates a high density of dislocation nucleation sources in the SiGe layer resulting again in a high threading dislocation density. Thus, the platelet regime is the one that has to be met to obtain the lowes.t threading dislocation density.

At higher values of the Ge mole fraction (^ greater than 0.25) rt is difficult to grow a strictly pseudomorphic Sii-xGe^, layer due to the higher lattice mismatch strain, which induces surface roughening or islanding. Therefore, to achieve relaxed buffer layers having a higher Ge mote fraction, it may be necessary to first fabricate a relaxed Sii-,Ge;( layer with x less than 0.25 by the method proposed above and subsequently grow a second pseudomorphic Sij^Ge, with higher x, implant He below the upper Sij-,Gex layer and then anneal again to relax the upper Sii-^Ge^ layer. This process can be repeated several times, increasing the Ge mole fraction of each successive layer, to achieve a relaxed Ge layer.

Dislocation nucleation is expected to occur by a similar platelet mechanism when other light elements such as H (hydrogen), D (deuterium), B (boron), or N (nitrogen) are implanted, or when a combination of elements such as H+B and He+B are implanted. The same element can be implanted at different depths using different implant energies. Combinations of different elements can be implanted at the same or at different depths by selecting suitable energies. This method of fabricating a relaxed SiGe buffer layer can also be applied to patterned Si or SOI substrates or to selected regions on blanket substrates.

Surprisingly, it has been determined that >70% strain relaxation of a thin (about 200 nm) pseudomorphic Si|.,Ges layer occurs by a platelet mechanism after ion implantation with relatively low doses of He and subsequent thermal annealing. This mechanism occurs when the projected range of the implanted species is greater than 100 nm below the Si/Sii-^Gcx interface. The thin SiGe layers fabricated by the inventive process are of very high quality, with smooth surfaces (RMS roughness less than 1 nm) and threading dislocation densities 
The strain relaxed Sii^iGe,; buffer layers fabricated by the inventive process can be used as "virtual substrates" for a wide variety of silicon-based devices including field effect transistors (FETs) of various types including strained silicon CMOS devices and modulationdoped field effect transistors (MODFETs). These buffer layers can also be

used as "virtual substrates" for various types of superlattices for many different applications.

The present invention discloses several methods for fabricating a strain relaxed epitaxial layer on a single crystalline surface with a mismatched lattice parameter and semiconductor structures that can be built on such a relaxed layer. More specifically, the present invention discloses methods for fabricating a partially strain relaxed SiGe, i.e, Sii-^Ge^t, buffer layer for application as a "virtual substrate" for a variety of semiconductor devices having a strained Si or SiGe layer as the active region of the device.

According to one embodiment of the present invention and referring to FIG 6, a thin, strictly pseudomorphic Sii-^Ge,: layer 40 is grown epitaxially on a substrate having a single crystalline surface. The pseudomorphic layer is grown in a clean environment using a method such as ultra4iigh-vacuum chemical vapor deposition (UHV-CVD), MBE, PECVD, ion-assisted deposition or chemical beam epitaxy. In some embodiments, the Sii-xGe, layer may include C therein.

The substrate 5 in FIG 6 can be, for example, bulk Si or SOI and the single crystalline surface is of a layer selected from the group comprising Si, Sii-xGe^, Ge, Sij^Cy, Si|.,-yGeiCy and it can be patterned or not. The Sii-xGe^ layer thickness exceeds the critical thickness for misfit dislocation formation and due to the clean environment and a low growth temperature no dislocation nucleation occurs during the growth of this Sii-xGe^ layer. Helium is then implanted through the pseudomorphic Sii-^Gcx layer into the substrate below the Si/Sij-xGcx interface. The He ions are implanted at doses in the range of from about 4xl0'^ to about 4xl0'^ cm'^, preferably in the range of from about 7xlO'^ to about I2xl0'^ cm"^. The wafer surface can be masked prior to implantation so that the He is implanted only into certain regions of the wafer, not over the entire wafer area. The projected range of the implanted He is about 100 nm to about 300 nm below the interfece. Alternatively, the implanted ions can be from the group comprising H, D, B,or N.

The implanted wafer is then annealed in a furnace at temperatures above 650°C for at least 30 minutes. As a result of the annealing, platelet-like defects are formed in layer 20 of FIG 6, which is part of original single crystalline surface layer 10. The platelets in

layer20, which has a thickness offrom about 20 nm to about 300 nm, give rise to dislocation nucleation. Layer 30, which is also part of original single crystalline surface layer 10, contains dislocations that thread to the interface with layer 40 where they form misfit segments. Layer40 is between 50 nm and 500 nm thick (depending on the alloy composition), preferably about 100 nm. Moreover, layer 40 contains between 5 and 35 atomic % Ge and has a smooth surface (RMS roughness less than 1 nm) and a threading dislocation (TD) density of less than 10^ cm"^.

In a second embodiment of the present invention, the procedure is similar to the one described in the first embodiment, except that the Sij-xGcs layer 40 in FIG 6 is replaced in FIG 7 by layer 41 which has a graded alloy composition with x=0 at the bottom and 0
In a third embodiment of the present invention, the procedure is the same as described in the first two embodiments except that two different atomic species are impfanted at the same or different depths from the Si/Sii-sGcx-interface.

In a fourth embodiment of the present invention, the procedure is the same as described in the first two embodiments except that the same atomic species is implanted at two different depths from the Si/Sii_xGex interface.

In a fifth embodiment of the present invention, a thin (50-300 nm), strictly pseudomorphic Si,^Cy layer, where y is as large as 0.02, is grown epitaxially on a substrate having a single crystalline surface layer. The substrate can be, for example, bulk Si OT SOI, having a single crystalline surface from the group comprising Si, Sii-xGcx, Ge, Sii^^GcxCy, A 50-300 nm thick stricdy pseudomorphic crystalline Si layer is then grown on top of the Sij-yCj. layer followed by a strictly pseudomorphic Si^tGex layer. All the pseudomorphic crystalline layers are grown in a clean envu-onmeni using a method such as ultra-high-vacuum chemical vapor deposition (UHV-CVD), MBE, PECVD, ion assisted deposition or chemical beam epitaxy. The Sii-tGcx layer thickness exceeds the criiJcal thickness for misfit dislocation formation and due to the clean environme/ii and a low growth temperature no dislocation nucleation occurs during the growth of this Sii-^Gex layer. The wafer is then annealed in a fijmace at temperatures above 750 °C for at least 30 min. During annealing, defects formed in the carbon containing layer act as nucleation sources for dislocations which thread to the Si/Sii.^Ge^ interface and form misfit dislocations that relieve the strain in the Sii-^Ge^ layer.

In a sixth embodiment of the present invention, the relaxed SiGe buffer layer is

fabricated by performing the steps described in the first and second embodiments at

least twice, implanting either one or more atomic species as described in the third and fourth

embodiments. This procedure may be necessary in order to achieve" relaxed

Sii-^Gcx buffer layers -with x is greater than 0.25. The Sii-^Ge, layer may have a uniform

alloy composition or a graded alloy composition. Referring to FIG 8, layers 5,10, 20 and 30

are the same as in FIG 6. Layers 42, 25 and 35 together comprise layer 40 of FIG 6 (i.e., the

first relaxed SiGe layer) and therefore all have the same Ge content, which is between 5 and

35 atomic % Ge, and has a smooth surface (RMS is less than 1 nm) and a threading

dislocation (TD) density less than 10^ cm"^ Layer 25 contains the second

implant damage region with a thickness of about 150 nm containing platelets that give

rise to dislocation nucleation. Layer 35, like layer 30, contains dislocations that thread to the

interface to layer 45 where they form misfit segments. Layer 45 is the second

relaxed uniform composition SiGe layer which has a larger atomic percent of Ge than

layers 42, 25 and 35 and is between 50 nm and 500 nm thick.

Referring to FIG 9, layers 43, 27 and 37 correspond to the original layer 41 of FIG 7 which has a graded alloy composition with x=0 at the bottom and 0
