Repository: anandvc/allindianpatents

File: patents/229960-a-method-and-an-apparatus-for-manufacturing-a-zeolite-membrane.html (part 1 of 2)
Indian Patents. 229960:A METHOD AND AN APPARATUS FOR MANUFACTURING A ZEOLITE MEMBRANE

Indian Patents

Recently Granted Patents

  Recently Published Patents

Title of Invention	A METHOD AND AN APPARATUS FOR MANUFACTURING A ZEOLITE MEMBRANE

Abstract	A method and an apparatus for manufacturing a zeolite membrane on the surface of a porous tubular support body (3) opened at both ends by hydrothermal synthesis process, and a zeolite tubular membrane provided by the method. In the method, a reaction mixture containing silica source and aluminum source and the porous tubular support body (3) are put in a reaction vessel (1) longitudinally longer than the porous tubular support body (3). In this case, the porous tubular support body (3) is vertically disposed in the reaction vessel (1) so as to be substantially isolated from the inner surface of the reaction vessel (1), and completely immersed in the reaction mixture to penetrate the reaction mixture into the porous tubular support body (3). The reaction mixture is also put in the porous tubular support body (3) and heated with both upper and lower ends of the porous tubular support body (3) opened to form the zeolite membrane on the surface of the porous tubular support body (3).	

Full Text	 

DESCRIPTION PROCESS AND APPARATUS FOR MANUFACTURING ZEOLITE MEMBRANE, AND ZEOLITE TUBULAR SEPARATION MEMBRANE MANUFACTURED BY THE PROCESS

Technical Field [0001]

The present invention relates to a process and apparatus for manufacturing a zeolite membrane which has fewer defects and higher separation performance, and is therefore suitable for molecular sieves or the like, and to a zeolite tubular separation membrane obtained by the process.

Background Art [0002]

Zeolites are crystalline alumino silicates which embrace pores of the order of molecular sizes, and membranes made up of zeorites are widely used as molecular sieves because of their property of selectively allowing molecules to pass through themselves depending on the molecular size or shape. Particularly, their use as membranes for separating water from organic solvents, especially, as membranes for separating water from alcohols has attracted considerable attention these days. Zeolite membranes, which function as separation membranes, do not have sufficient mechanical strength in themselves, and therefore they are usually used in form of supporting with a porous support which is made

of ceramics etc. [0003]

Zeolite membranes supported by porous supports have been manufactured by hydrothermal synthesis method in such a manner that porous supports are immersed in the respective raw materials that contain a silica source and an alumina source as main ingredients. Once a porous support is immersed in a slurry of a raw material that contains a silica source and an alumina source, a zeolite membrane is grown and formed with the aid of fine zeolite seed crystals, as nuclei, in the slurry. Thus, it is necessitated that the slurry is to be supersaturated with the raw material zeolite. [0004]

However, when a porous substrate is immersed in a slurry supersaturated with a zeolite raw material, fine zeolite seed crystals are attached to the surface of the porous substrate to cause the growth of a zeolite membrane, and, large zeolite crystals which have been hugely grown in the slurry are also attached to the surface of the porous support and from where the zeolite membrane are also grown. The zeolite membrane thus formed is not uniform in pore size and thickness, and it gives rise to a problem of being apt to have pinholes. Thus, when intending to prepare a zeolite membrane on a porous substrate by hydrothermal reaction, it is preferable to carry the zeolite seed crystals on the porous substrate of ceramics, etc., in advance, and to set the concentration of the zeolite raw material in the slurry to a low level.

Japanese Patent No. 3272119 (Patent literature 1) discloses a process for manufacturing a zeolite crystal membrane which comprises the steps of: impregnating an alumina substrate with a slurry where zeolite crystals are suspended in a binder solution; rinsing and drying the alumina substrate in order to obtain the alumina substrate of which the surface and pores' inside have zeolite crystals attached, and then immersing the obtained alumina substrate in a reaction solution containing a zeolite precursor, which is followed by proceeding the hydrothermal synthesis in order to grow the zeolite crystals as a crystalline film. When preparing an A type zeolite membrane by this process, the alumina

substrate is held in an autoclave at 70 to 90°C for about 15 minutes to 12 hours. And when forming a ZSM-5 type zeolite membrane by this process, the alumina substrate is held in

an autoclave at 160 to 200°C for about 24 to 72 hours. [0006]

In this preparation process, a filter of alumina is usedas a substrate and zeolite crystals attached on the surface of and on the pores' inside of the substrate are allowed to grow in the reaction solution. Thus, the concentration of the zeolite raw material in the slurry can be set low, and the growth of the zeolite crystals in the slurry can be decreased. The process, however, might cause the formation of zeolite membranes on both sides of the substrate. A separation membrane which has zeolite membranes formed on

both sides thereof will bear a problerrT that its permeation rate is too low to have adequate separation ability. [0007]

JP-9-202615A (Patent literature 2) discloses aprocess for manufacturing a zeolite membrane which comprises the steps of: immersing in a sol for zeolite synthesis a cylindrical porous support of which outer side surface is sealed so that the outer side surface does not come into contact with the sol; evacuating a vessel containing the sol to 10 mmHg with a vacuum pump; keeping the container in such a state for 6 hours; and placing the porous support together with the sol in an autoclave to subject the same to hydrothermal synthesis

at 170°C for 72 hours. Since this process allows a zeolite merabrane to be formed in the inside of the porous support, the zeolite membrane formed is hardly exfoliated from the support. However, when the zeolite membrane goes into the pores of the porous support, substantial thickness of the zeolite membrane becomes too large, which brings an excessive pressure loss. [0008]

JP- 2001-240411A (Patent literature 3) discloses a process for manufacturing a zeolite membrane which includes the steps of: coating the surface of a porous substrate with a gel solution of mordenite (MOR) type zeolite crystals; placing the gel solution in a pressure container; and placing the tubular porous substrate vertically in the gel solution to subject the same to hydrothermal synthesis . When the porous

substrate is placed in the gel solution so that the surface on which a zeolite membrane is to be formed is horizontal, an oriented MOR type zeolite membrane is hard to form on the top of the substrate, though it is formed on the underside of the substrate. In this process, however, the porous substrate is placed in the gel solution so that the surface on which a zeolite membrane is to be formed is vertical, a MOR type zeolite membrane whose b axis and c axis are oriented parallel to the substrate can be formed on the overall surface of the porous substrate. [0009]

In the meantime, part of the zeolite crystallites formed in the gel solution during hydrothermal synthesis is settled on the bottom of the container. And when sediment thus formed is attached locally on the porous substrate, a uniform zeolite membrane cannot be obtained. The process described in JP-2001-2404llA, in which a porous substrate is placed vertically in a gel solution of a zeolite raw material, is likely to cause the attachment of such sediment on the bottom of the substrate- Thus, it gives rise to a problem of being unable to form a uniform zeolite membrane. [0010]

Besides the problems described as above, all the above described processes give rise to a problem of increased manufacturing cost when used to produce a large number of zeolitemembranes or large-sized zeolite separationmembranes, because a pressure container such as an autoclave is

indispensable to them

[0011]

Patent Literature 1

Patent Literature 2

Patent Literature 3

Japanese Patent No. 3272119

JP-9-202615A

JP-2001-240411A

Disclosure of the Invention

Problems to be Solved by the Invention

[0012]

Accordingly, an object of the present invention is to provide a process and apparatus for manufacturing a zeolite membrane which enable the formation of a zeolite membrane having a high separation factor and permeation rate on the surface of a porous tubular substrate and are suitable for the mass production of zeolite membranes and the production of large-sized zeolite separation-membranes, and to provide a zeolite tubular separation membrane obtainedby the process . Means for Solving the Problems [0013]

After our diligent studies for solving the above described object, the present inventors have found that (a) a zeolite membrane with a high separation performance is formed by a process for manufacturing a zeolite membrane by hydrothermal synthesis on a porous tubular support with both ends open, the process comprising placing the porous tubular support vertically in a reaction container containing a reaction solution and substantially apart from the inner

surface of the reaction container, and then heating the reaction solution while keeping the porous tubular support filled with the reaction solution; (b) a zeolite membrane can be prepared without using an airtight container such as an autoclave, but using a heating apparatus which heats a reaction solution via a heating device surrounding a porous tubular support while keeping the porous tubular support completely immersed in the reaction solution and substantially apart from the inner surface of the reaction container; and (c) the zeolite separation membrane obtained by the above described process has a zeolite membrane substantially only on the outer surface of the porous tubular support and the zeolite membrane is thin. This has led to the completion of the present invention. [0014]

That is, the process for manufacturing a zeolite membrane according to the present invention is a process for manufacturing a zeolite membrane by hydrothermal synthesis on the surface of a porous tubular support with both ends open, characterized by: adding a reaction solution containing a silica source and an alumina source and the porous tubular support into a lengthwise reaction container longer than the porous tubular support while placing the porous tubular support vertically in the reaction container and substantially apart from the inner surface of the reaction container, and immersing the porous tubular support completely in the reaction solution so that the inside of

the porous tubular support is filled with the reaction solution; and heating the reaction solution under conditions of leaving the top and bottom ends of the porous tubular support open. [0015]

To place the porous tubular support vertically in the reaction container and substantially apart from the inner surface of the reaction container, preferably the porous tubular support is suspended in the reaction solution by a holding member located at the top of the reaction container. Alternatively, the porous tubular support may be placed on a holding member provided on the bottom of the reaction container. In this case, the holding member needs to have such a structure that does not substantially block the bottom opening of the porous tubular support. [0016]

Preferably, only one porous tubular support of the above described type is placed in each of the above described reaction containers. Preferably, the reaction solution is heated.in such a manner that the convection of the reaction solution occurs over the full length of the porous tubular support. Preferably, a jacket is,provided on the periphery of the reaction container and the reaction solution is heated by feeding a heating medium to the jacket. [0017]

Preferably, the reaction solution level is 2 to 30 cm above the top of the porous tubular support placed.  Preferably,

the distance from the inner surface of the reaction container to the outer surface of the porous tubular support placed is 2 to 25 mm. [0018]

In one preferred embodiment of the process for manufacturing a zeolite membrane of the present invention, a transparent solution with a turbidity of 300 NTU or less is prepared as the reaction solution and the temperature at which the transparent solution is heated is adjusted to a

temperature of lower than Tb and not lower than (Tb - 50°C) , wherein Tb is the boiling temperature of the transparent solution- Preferably, the transparent solution is added into the reaction container at a temperature of lower than 35°C and heated at a rate of 5 to 100°C/min. [0019]

In another preferred embodiment of the process for manufacturing a zeolite membrane of the present invention, the reaction solution is provided as a suspension and the suspension is boiled-  Preferably, the suspension is added into the reaction container at a temperature of lower than

35°C and heated at a rate of 5 to 100°C/min up to around the boiling temperature of the suspension and kept at around the boiling temperature. [0020]

The apparatus for manufacturing a zeolite membrane of the present invention is an apparatus for manufacturing a zeolite membrane, by hydrothermal synthesis on the surface

of a porous tubular support with both ends open, characterized in that the apparatus comprises: (a) a reaction container which is longer than the porous tubular support and can accommodate a reaction solution containing a silica source and an alumina source and the porous tubular support; (b) a heating device which surrounds the porous tubular support; and (c) a holding device which holds the porous tubular support vertical in the reaction container, whereby the porous tubular support is completely immersed in the reaction solution and substantially apart from the inner surface of the reaction container, wherein the heating device being used for heating the reaction solution to form a zeolite membrane on the surface of the porous tubular support, [0021]

Preferably, the distance from the inner surface of the reaction container to the outer surface of the porous tubular support is 2 to 25 mm. Preferably, the height of the reaction container is larger than the length of the porous tubular support by 4 to 90 cm. [0022]

In one preferred embodiment of an apparatus for manufacturing a zeolite membrane of the present invention, the holding device is a clamp, which grips the top of the porous tubular support to allow the same to be suspended in the reaction solution. [0023]

In another preferred embodiment of an apparatus for

manufacturing a zeolite membrane of the present invention, the holding device is a holding member on which the porous tubular support is placed, and has a structure that does not substantially block the bottom opening of the porous tubular support. [0024]

A zeolite tubular separation membrane of a first aspect according to the present invention comprises: a porous tubular support with both ends open; and a zeolite membrane formed on the surface of the porous tubular support, and is characterized in that 80% or more of the zeolite membrane

is formed within 20 µm from the outer surface of the porous tubular support and substantially no zeolite membrane is formed on the inner surface of the porous tubular support-[0025]

A zeolite tubular separation membrane of a second aspect according to the present invention comprises : a porous tubular support with both ends open; and a zeolite membrane which comprises a plurality of zeolite single crystals and is formed on the surface of the porous tubular support, and is characterized in that the zeolite single crystals exposed on the surface of the zeolite membrane each have a growth axis almost perpendicular to the porous tubular support. [0026]

Preferably, grain boundary layers are formed in the spaces among a plurality of zeolite single crystals . The grain boundary layers are preferably 2 to 50 nm in thickness.

In either of the zeolite tubular separation membranes, it is preferable that 80% or more of the zeolite membrane

is formed within 10 µm from the outer surface of the porous tubular support. When the porous tubular support is used to separate water from the mixture of water and alcohol, the

separation factor a is preferably 1000 or more, and more preferably 10000 or more. As the porous tubular support, a porous ceramic tube is preferable. Effects of the Invention [0028]

According to the process for manufacturing a zeolite membrane of the present invention, a porous tubular support is placed vertically in a reaction container containing a reaction solution' and substantially apart from the inner surface of the reaction container and the reaction solution is heated while keeping the porous tubular support in the above described state; thus, the convection of the reaction solution is kept in a preferable state, which makes it possible to prepare a zeolite membrane with a high separation factor andpermeation rate. The preparation apparatus of the present invention does not require a pressure container such as an autoclave, which enables the mass production of zeolite membranes inexpensively. [0029]

The zeolite tubular separation membrane of the present invention is a microporous membrane of uniform pore diameter.

which has a zeolite membrane substantially only on the outer surface of the porous tubular support and the thickness of the zeolite membrane is small. Accordingly, when it is used for the separation of mixtures, the zeolite tubular separation membrane shows a small pressure loss and a high permeation rate. Further, since the zeolite tubular separation membrane is almost free from defects such as pinholes, it shows a high separation factor. Thus, it may be said that the zeolite tubular separation membrane of the present invention acts as a high-performance molecular sieve for separating various gas or liquid mixtures-

Brief Description of the Drawings

[0030]

Fig. 1 is a sectional view of one embodiment of the

apparatus for manufacturing zeolite membrane of the present

inventions-Fig. 2 is a graph schematically showing the temperature

gradient at the section along the line A-A of Fig. 1;

Fig. 3 is a sectional view showing the convection of

a reaction solution;

Fig. 4 is a sectional view of another embodiment of

the apparatus for manufacturing zeolite membrane of the

present invention;

Fig. 5 is an enlarged sectional view along the line

B-B of Fig. 4 which shows a porous tubular support and a member

supporting the bottom of the tubular support;

Fig. 6 is an enlarged sectional view of the C portion of Fig. 4 which shows the convection of a reaction solution at the bottom of the porous tubular support;

Fig. 7 is a sectional view showing the flow of hot water where hot water is used as a heating medium supplied to a jacket;

Fig. 8 is a schematic view showing one example of the zeolite tubular separation membrane of the present invention;

Fig. 9 is a chart showing the X-ray diffraction pattern of the zeolite tubular separation membrane of Example 1;

Fig, 10 is a scanning electron photomicrograph of a section of the zeolite tubular separation membrane of Example

1;

Fig, 11 is a scanning electron photomicrograph of the surface of the zeolite membrane of Example 1;

Fig, 12 is a transmission electron photomicrograph of a section of the zeolite tubular separationmembrane of Example

1;

Fig. 13 is another transmission electron photomicrograph of a cross section of the zeolite tubular separation membrane- of Example 1;  '

Fig. 14 is a schematic view of the pervaporation (PV) testing apparatus used in each example;

Fig. 15 is a chart showing the X-ray diffraction pattern of the zeolite tubular separation membrane of Example 2;

Fig, 16 is a scanning electron photomicrograph of a section of the zeolite tubular separation membrane of Example

Fig. 17 is a scanning electron photomicrograph of the surface of the zeolite tubular separation membrane of Example 2; and

Fig. 18 is a transmission electron photomicrograph of a section of the zeolite tubular separation membrane of Control 1.

Best Mode for Carrying Out the Invention

[0031]

[1] Process for manufacturing a zeolite membrane

(1) Reaction solution

The reaction solution contains a silica source and an alumina source. It may also contain an alkaline metal source and/or an alkaline earth metal source depending on the situation. Examples of silica sources include: alkaline metal silicates such as sodium silicate, water glass and potassium silicate; silica powder; silicic acid; colloidal silica; and silicon alkoxides (e.g. aluminum isopropoxide) . Examples of alumina sources include: aluminum salts such as aluminum hydroxide, sodium aluminate, aluminum sulfate, aluminum nitrate and aluminum chloride; aluminum powder; and colloidal aluminum. Examples of alkaline (earth) metal sources include: sodium chloride, potassium chloride, calcium chloride and magnesium chloride. Alkaline metal silicates serve both as a silica source and an alkaline metal source. [0032]

The molar ratio of silica source to alumina source (in terms of SiO2/Al2O3) depends on the composition of the intended zeolite; however, it is generally 1 or more and preferably 2 or more. [0033]

The reaction solution may be a clear solution or a suspension such as slurry or colloidal solution. Herein, a reaction solution with a turbidity of 300 NTU or less is referred to as a clear solution, whereas a reaction solution with a turbiditymore than 300 NTU is referredto as a suspension The turbidity of the reaction solution depends on the concentration of the zeolite raw materials contained in the solution. As a clear solution, one with a turbidity of 200 NTU or less is preferable and one with a turbidity of 150 NTU or less is more preferable. [0034]

The content of the silica source plus alumina source in the reaction solution is not limited to any specific one; however, when the reaction solution is a clear solution, the content is preferably 5 to 50% by weight and more preferably 10 to 40% by weight. When the content of the silica source plus alumina source in the reaction solution is less than 5% by weight, the zeolite synthetic reaction is slowed too much- When the reaction solution is a suspension, the content is preferably more than 50% by weight and not more than 99.5% by weight and more preferably 60 to 90% by weight. When the content is more than 99. 5% by weight, a uniform zeolite membrane

is hard to form.

[0035]

(2) Porous tubular support

The porous tubular support is preferably made of a ceramic, organic polymer or metal, and more preferably made of ceramic. As a ceramic, mulite, alumina, silica, titania or zirconia is-preferably used. As a metal, stainless steel, sintered nickel or a sintered mixture of nickel and iron is preferably used. [0036]

When the zeolite tubular separation membrane composed of a porous tubular support and a zeolite membrane formed thereon is used as a molecular sieve, it is preferable that the pore diameter and porosity of the porous tubular support is set so as to satisfy the following requirements: (a) the tubular support can support a zeolite membrane firmly; (b) the tubular support has the smallest possible pressure loss; and (c) the tubular support has a self-supporting property (mechanical strength). Concretely, the average pore diameter of the porous tubular support is preferably 0.1 to

20 µm and more preferably 0.1 to 5 µm.  The porosity is preferably 5 to 50% and more preferably 30 to 50%. [0037]

The porous tubular support can be of any size; however, it is practically about 2 to 200 cm in length, 0.5 to 2 cm in inside diameter and about 0.5 to 4 mm in thickness. [0038]

(3) Deposition of seed crystals

In advance of the hydrothermal synthesis, it is preferable to attach seed crystals to the porous tubular support. As the seed crystals, zeolite crystallites may be used.  The average grain size of the seed crystals is

preferably 1 nm to 1 µm, and more preferably 1 nm to 0.4 µm-[0039]

Crystallites of zeolite are put into water and stirred to prepare slurry. The concentration of seed crystals in the slurry is preferably 0 .1 to 20% by weight, and more preferably 0.1 to 10% by weight- When the concentration is less than 0.1% by weight, the seed crystals are not uniformly attached on the porous tubular support, which is more likely to cause defects such as pinholes in the zeolite membrane, and therefore, not preferable- When the concentration is more than 20% by weight, the layer containing seed crystals becomes too thick. When the layer containing seed crystals is too thick, the seed crystals belonging to around the outer periphery of the layer do grow, but the seed crystals in the inner part of the layer do not grow very much and are held in the porous

tubular support in the as-ungrown condition, which is likely

>

to cause exfoliation of or defects in the zeolite membrane. [0040]

A method of attaching the seed-crystal containing slurry to the porous tubular support can be appropriately selected from among dip coating, spray coating, other coating methods and filtration methods, depending on the shape of

the porous tubular support. The time for which the porous tubular support is in contact with the slurry is preferably 0.5 to 60 minutes, and more preferably 1 to 10 minutes. When intending to form a zeolite membrane on the outer surface of the porous tubular support alone, it is preferable that the seed crystals are attached on the outer periphery of the porous tubular support alone. [0041]

After attaching the seed crystals, preferably the porous tubular support is dried. However, drying at a high temperature is not preferable, because the solvent rapidly evaporates at such a high temperature, thereby the agglomeration of seed crystal grains is increased, which might destroy the uniform adhesion of the seed crystals.  Thus,

preferably drying is performed at 70°C or lower.  When heat-drying is employed, in order to shorten the heating time, preferably the heat-drying is combined with drying at room temperature.  The drying time is not particularly limited, as long as the porous.tubular support can be fully dried; however, it is usually about 2 to 12 hours. [0042] (4) Hydrothermal synthesis method

The porous tubular support is placed vertically in a reaction container and substantially apart from the inner surface of the reaction container. Methods for placing the porous tubular support in a reaction container include: for example, (a) a method in which the porous tubular support

is suspended with a holding member located at the top of the reaction container; and (b) a method in which the porous tubular support is placed on a holding member provided on the bottom of in the reaction container. The holding member needs to have such a structure that does not substantially block the bottom opening of the porous tubular support- The order in which the reaction solution and the porous tubular support are added into the reaction container is not limited. It may be such that first the reaction solution is added into the reaction container and then the porous tubular support is immersed in the solution, or first the porous tubular support is suspended in the reaction container and then the reaction solution is added into the reaction container. [0043]

(i) Immersion of porous tubular support in reaction solution Hydrothermal synthesis is performed in such a condition that the porous tubular support is immersed in the reaction solution. For example, the porous tubular support 3 is immersed in the reaction solution while being suspended in the reaction container 1, as shown in Fig. 1. The porous tubular support.3 is placed substantially apart from the reaction container 1 • Preferably, the porous tubular support 3 is placed in the reaction container 1 in such a manner that its axis is almost on the axis of the reaction container 1. Since both ends of the porous tubular support 3 are kept open, the reaction solution can enter the inside of the porous tubular support 3.  Preferably, only one porous tubular support 3 is

placed in each reaction container 1. When the reaction container 1 contains two or more porous tubular support 3, desirable convectionmay not be caused in the reaction solution when heating the reaction solution, whereby a homogenous zeolite membrane may not be formed. [0044]

Preferably, the porous tubular support 3 is immersed in the reaction solution so that its top is 2 to 30 cm below the solution level. When the distance from the top of the porous tubular support 3 to the solution level is less than 2 cm, the convection may not be sufficiently caused in the reaction solution, whereby a homogeneous zeolite membrane may not be formed. When the distance from the top of the porous tubular support 3 to the solution level is more than 30 cm, the amount of the reaction solution to be heated is too large, resulting in too much energy loss. [0045] (ii) Heating of reaction solution

The reaction solution is heated while keeping both ends of the porous tubular support open. When both ends of the porous tubular support are kept open, the reaction solution "flows even inside the porous tubular support, which makes it easy to keep the temperature of the reaction solution uniform Preferably, a heating device is provided in such a manner as to surround the porous tubular support. Examples of preferred heating devices include: a jacket provided on the periphery of the reaction container; and a spiral tube provided

in the inside the reaction container. The reaction solution can be heated by feeding a heating medium such as steam to the jacket or the spiral tube. Preferably, the reaction solution is heated so that convection is caused over the full length of the porous tubular support. Occurrence of such convection in the reaction solution enables the uniform formation of a zeolite membrane on the surface of the porous tubular support. [0046]

The temperature of the reaction solution before heating

is preferably lower than 35°C. When the temperature is 35°C or higher, zeolite crystals are likely to be formed in the

reaction solution. When the zeolite crystals are deposited on the porous tubular support during hydrothermal reaction, defects are likely to occur in the zeolite membrane unfavorably Preferably, the reaction solution in the reaction container is heated at a heating rate in the range of 5 to 100°C/min. When the heating rate is lower than 5°C/min, it takes too long a time to. heat the reaction solut.ion, and spontaneous nucleation occurs in the reaction solution before zeolite crystals begin to grow on the porous tubular support- When the zeolite nuclei having been spontaneously formed in the reaction solution are deposited on the porous tubular support, a homogeneous and dense zeolite membrane is not formed- Thus, taking too much time for heating is unfavorable. When the

heating rate is more than 100°C/min, the heating temperature is hard to control-

The reaction solution may be a clear solution or a suspension. However, preferred heating temperature is different between a clear solution and a suspension- When a clear solution is used, it is preferable to adjust the heating temperature lower than the boiling temperature Tb of the clear

solution and not lower than Tb - 50 °C (the temperature 50°C lower than the boiling temperature Tb). When the heating

temperature is lower than Tb - 50°C, the reaction may take too much time, and moreover, zeolite synthetic reaction may not occur sufficiently. When the-temperature of the reaction solution is higher than Tb, a homogenous zeolite membrane may be not formed.

[0048]

When a suspension is used as the reaction solution, preferably the suspension is boiled, and more preferably it is kept at around the boiling temperature. When the suspension is not boiled, a homogenous zeolite membrane may be hard to form.

[0049]

The heating time can be changed depending on the heating temperature; however, it is generally 1 to 100 hours.

[0050]

(iii) Formation of zeolite membrane

The zeolite synthetic reaction is allowed to progress by heating the reaction solution, and a zeolite membrane is

formed on the surface of the porous tubular support. The

thickness of the zeolite membrane formed can be appropriately adjusted by controlling the heating time or heating

temperature.  For example, keeping a clear solution at 80°C for 2 hours makes possible the production of a zeolite membrane

about 1 to 20 µm in average thickness. [0051]

The zeolite membrane is deposited on the surface of the porous tubular support and almost no zeolite membrane is formed in the inside of the pores . Thus, a zeolite membrane with uniform thickness and very few defects can be obtained. This is probably because the hydrothermal synthesis is performed while keeping the inside of the porous tubular support filled with the reaction solution, there is almost no pressure difference between the inside and the outside of the porous tubular support, and thus, the reaction solution hardly enters the pores of the porous tubular support. [0052]

The zeolite membrane is formed on the outer surface of the porous tubular support. Substantially no zeolite membrane is formed on the inner surface of the porous tubular support, and besides almost no gelatinous substance such as silica etc. is deposited thereon. This is probably because the flow of the reaction solution due to convection is small in the inside of the porous tubular support and the temperature of the inside of the porous tubular support is low due to the existence of temperature gradient in the reaction solution.

In the process for manufacturing zeolite membranes of the present invention;, the porous tubular support is placed in the reaction container in such a manner as to be substantially apart from the inner surface of the reaction container, whereby the convection of the reaction solution between the porous tubular support and the reaction container is in a desirable state. Such circumstances are suitable for the growth of zeolite crystals. Further, in preferred embodiments of the present invention, since the heating rate during the hydrothermal synthesis is sufficiently high, the growth reaction of the zeolite crystals occurs before spontaneous nucleationbegins in the reaction solution. Thus, the zeolite crystals can grow, while maintaining the framework structure and crystal orientation of the seed crystals carried on the porous tubular support, to form a zeolite membrane. The structure of the zeolite membrane obtained such crystal growth will be described in more detail later.

[0054]

[2] Apparatus for manufacturing zeolite membrane

(1) First embodiment

Fig. 1 shows one embodiment of apparatuses for manufacturing zeolite membranes of the present invention. The apparatus includes: a" reaction container 1 that can accommodate a porous tubular support 3 vertically; and a jacket 2 provided on the periphery of the reaction container 1. The reaction container 1 includes a cylindrical main body 11 and

a lower part 12 attached to the bottom of the main body 11. The bottom 110 of the main body 11 and the top 120 of the lower part 12 are welded to each other. [0055]

On the top of the main body 11 provided are a pair of notches 111, 111. The notches 111, 111 are designed to allow a holding bar 30 for holding the porous tubular support 3 to be fitted therein. To the mid section of the holding bar 30 a clamp 31 for gripping the porous tubular support 3 is attached. The porous tubular support 3 is suspended in the reaction container 1 by fitting the holding bar 30 in the notches 111, 111 while allowing the clamp 31 to grip the porous tubular support 3. [0056]

The lower part 12 is made  up of a conical portion 121 corresponding to the bottom of the reaction container 1 and a cylindrical portion 122 that extends fromthe conical portion 121. From the cylindrical portion 122 an inlet 13 'for a reaction solution is protruded. From the conical portion 121 an outlet 14 is protruded. The inlet 13 and the outlet 14 are provided with a cock 131 and a cock 141, respectively. In the embodiment shown in Fig. 1, the outlet 14 is provided on the bottom of the conical portion 12.1 of the lower part 12 so that a reaction solution is easily discharged. [0057]

The jacket 2 is provided in such a manner as to cover almost all the part of the periphery of the main body 11.

From the jacket 2, an upper opening 22 as an opening for feeding water vapor V and a lower opening 21 as an opening for expelling water vapor V are protruded- The water vapor V having flowed in from the upper opening 22 passes through the inside of the jacket 2 and is expelled from the lower opening 21. When hot water W is used as a heating medium to be fed to the jacket 2, it is preferable to feed the hot water W from the lower opening 21 to the jacket 2 and expel the same from the upper opening 22, as shown in Fig. 7. [0058]

A reaction solution is injected into the reaction container 1 from the inlet 13 for a reaction solution to fill the reaction container 1. The porous tubular support 3 is immersed in the reaction solution with its one end grippes with the clamp 31 - The lower end of the porous tubular support is in a position apart from the conical portion 121 (bottom) of the reaction container. When hydrothermal synthesis is performed while allowing the lower end of the porous tubular support 3 to. be in contact with the conical portion 121, sediment of fine zeolite formed in and settled fromthe reaction solution are attached around the lower end of the porous tubular support 3, which makes it easy to cause defects in the zeolite membrane,, and therefore being undesirable. The preferable distance d from the lower end of the porous tubular support 3 to the conical portion 121 depends on the length of the porous tubular support 3. Preferably, the distance d is increased with the increase in the length of the porous tubular

support 3-  For example, when the porous tubular support is 80 cm in length, the distance d is about 5 to 60 cm. [0059]

Fig. 2 schematically shows the temperature gradient at the section along the line A-A of Fig. 1. When water vapor V is fed from the upper opening 22 of the jacket 2, the jacket 2 is filled with the water vapor V and the heat of the water vapor V is conducted to the main body 11 of the reaction container 1. The heat having been conducted to the main body 11 is then conducted to the reaction solution outside the porous tubular support 3; however, the temperature of the reaction solution is lower than that of the inside of the jacket 2 due to heat loss. To the reaction solution inside the porous tubular support 3, heat is conducted from the reaction solution outside the porous tubular support via the porous tubular support 3. Thus, the temperature inside the porous tubular support 3 is the lowest. [0060]

, Fig. 3 schematically shows the convection occurring in a reaction solution. For simplifying the drawing, the clamp 31 by which the porous tubular support 3 is suspended is omitted As described above, temperature gradient occurs in the reaction solution, whereby convection is caused in the reaction solution. The reaction solution heated by the heating medium in the jacket moves upward along the inaer surface of the main body 11 of the reaction container 1. When the reaction solution having moved upward in the main body
