Repository: anandvc/allindianpatents

File: patents/229962-a-voltage-block-device-and-an-electrostatic-coating-system-with-the-voltage-block-device.html
Indian Patents. 229962:A VOLTAGE BLOCK DEVICE AND AN ELECTROSTATIC COATING SYSTEM WITH THE VOLTAGE BLOCK DEVICE

Indian Patents

Recently Granted Patents

  Recently Published Patents

Title of Invention	A VOLTAGE BLOCK DEVICE AND AN ELECTROSTATIC COATING SYSTEM WITH THE VOLTAGE BLOCK DEVICE

Abstract	A voltage block device (26), for preventing the negative electric potential from being transferred to the coating material source, with a switching device (40) including a slider (120) which is selectively slidable between first and second positions and has an inlet port (42) fluidly communicating with the coating material source and an outlet port (44) fluidly communicating with the spray device (12), a reservoir (28) including first and second chambers (32,34), the inlet and outlet ports (42,44) are fluidly communicating with the first and second chambers (33,34), respectively when the slider (120) is at the first position, and the inlet and outlet ports (42,44), are fluidly communicating with the second and first chambers (33,34), respectively when the slider (120) is at the second position.	

Full Text	A VOLTAGE BLOCK DEVICE AND AN ELECTROSTATIC COATING SYSTEM WITH THE VOLTAGE BLOCK DEVICE

Technical Field

The present invention relates to an electrostatic coating system, and in particular to a voltage block device used in an electrostatic coating system.

Background Art

In an electrostatic coating system, a negative high voltage is applied to a spray to provide a negative electrode and a coating objective article is grounded to provide a positive electrode, and an electric field is formed therebetween. A coating material is sprayed to the coating objective article after it is negatively charged- Recently, in the field of the electrostatic coating, water-based coating material is increasingly used.  When a water-based coating material is used in an electrostatic coating system, a voltage block device is disposed between a coating material source and a spray in order to prevent the voltage applied to the coating material in the spray from passing through the conductive water-based coating material to the coating material source.

Japanese Unexamined Patent Publication (Kokai) No. 6-198228 discloses an example of the voltage block device.  However, the voltage block device disclosed in Japanese Unexamined Patent Publication (Kokai) No. 6-198228 comprises separately provided first and second transfer units and a switching valve.  The disclosed device is very large and therefore requires large footprint for install the device in a paint shop and an increased production cost.

Disclosure of the Invention

Therefore, the present invention is directed to solve the problems of the voltage block device of the prior art and to provide a compact and efficient voltage block device and an electrostatic coating system including the voltage block device.

In accordance with the present invention, there is provided a voltage block device, used in an electrostatic coating system in which a negative electric potential is applied to a coating material supplied from a coating material source to a spray for spraying the coating material to a coating objective to which a positive electric potential is applied, for preventing the negative electric potential from transferred to the coating material source, comprising;

a switching device including a slider which is selectively slidable between first and second positions and has an inlet port fluidly communicated with the coating material source and an outlet port fluidly communicated with the spray; a reservoir including first and second chambers; the inlet and outlet ports being fluidly communicated with the first and second chambers, respectively when the slider is at the first position; and the inlet and outlet ports being fluidly communicated with the second and first chambers, respectively when the slider is at the second position.

In accordance with another feature of the present invention, there is provided an electrostatic coating system, comprising:

a coating material source; a spray, applied with a negative electric potential, for spraying the coating material from the coating material source to a coating objective, applied with a positive electric potential; and a voltage block device, for preventing the negative electric potential from transferred to the coating material source;

the voltage block device, comprising:

a switching device including a slider which is

selectively slidable between first and second positions and has an inlet port fluidly communicated with the coating material source and an outlet port fluidly communicated with the spray;

a reservoir including first and second chambers; the inlet and outlet ports are fluidly communicated with the first and second chambers, respectively when the slider is at the first position; and the inlet and outlet ports are fluidly communicated with the second and first chambers, respectively when the slider is at the second position.

Brief Description of the Drawings

Figure 1 is a block diagram of an electrostatic coating system according to a preferred embodiment of the invention;

Figure 2 is a schematic illustration showing a first position of a voltage block device according to a first embodiment of the invention;

Figure 3 is a schematic illustration showing the first position of the voltage block device shown in Figure 2;

Figure 4 is a schematic illustration showing a second position of the voltage block device shown in Figure 2;

Figure 5 is a schematic illustration showing the second position of the voltage block device shown in Figure 2;

Figure 6 is a schematic perspective view of a slider of the voltage block device;

Figure 7 is a plan view similar to Figure 2 of a voltage block device according to a second embodiment of the invention; and

Figure 8 is a side view of the voltage block device shown in Figure 7,

Best Mode for Carrying out the invention

With reference to Figure 1, an electrostatic coating system 10 according to a first embodiment of the present invention comprises a spray 12 to which a negative DC voltage is applied, a tank 16 as a supply source of a water-based paint, first and second pumps 18 and 24 and a voltage block device 26.

The voltage block device 26 comprises a reservoir 28 and a switching device 40. The switching device 40 comprises a valve which includes an inlet port 42, a outlet port 44 and first and second reservoir ports 46 and 48, and can selectively move between a first position and second position. At the first position, the inlet and outlet ports 42 and 44 are fluidly communicated with the first and second reservoir ports 46 and 48, respectively. At the second position, the inlet and outlet ports 42 and 44 are fluidly communicated with the second and first reservoir ports 48 and 46, respectively.

The reservoir 28 has a cylinder, a double headed piston 30 and first and second chambers 32 and 34 defined by the cylinder and the ends of the double headed piston 30. The first and second chambers 32 and 34 are fluidly communicated with the first and second reservoir ports 46 and 48, respectively through the first and second connection conduits 36 and 38.

With reference to Figures 2-6, the voltage block device 26 will be explained in detail below*  In this connection, please note that in Figures 2-6, the elements forming the voltage block device 2 6 are indicated by new reference signs different from those in Figure 1.

The voltage block device 100 comprises a reservoir 110 and a slider 120 made of an insulative material.  The slider 120 provides the above-described switching device, and can selectively move between first and second positions, shown in Figures 2 and 3 and Figures 4 and 5r respectively.  Further, the slider 120 includes an inlet passage 122, providing the inlet port 42 in Figure 1, and a outlet passage 124, providing the outlet port 44 in

Figure 1.  The inlet and outlet passages 122 and 124 are apart from each other in the vertical direction, as shown in Figure 6.  The inlet passage 122 is fluidly connected to a coating material source (tank 16 and pump 18) through a flexible conduit 102 and the outlet passage 124 is fluidly connected to a spray (spray 12) through the flexible conduit 104.

The first and second passages 122a and 122b are connected to the inlet passage 122 and third and fourth passages 124a and 124b are connected to the outlet passage 124.  Moving quick couplers 12 6a - 126d are provided at the ends of the first to fourth passages 122a, 122bf 124a and 124b so that the moving quick couplers 12 6a - 126d are coupled to and decoupled from corresponding stationary quick couplers 132a - 132d in accordance with the position of slider 120.

The stationary quick coupler 132a is fluidly connected to the first chamber of the reservoir 110 through a joint 130a, a conduit 114b, a three-way joint 118a, a conduit 114a and a joint 112a.  The stationary quick coupler 132b is fluidly connected to the second chamber of the reservoir 110 through a joint 130bf a conduit 116b, a three-way joint 118b and a conduit 116a and a joint 112b.  The stationary quick coupler 132c is fluidly connected to the second chamber of the reservoir 110 through a three-way joint 118b, a conduit 116a and the joint 112b*  The stationary quick coupler 132d is fluidly connected to the first chamber of reservoir 110 through a three-way joint 118a, a conduit 114a and the joint 112a.

Stationary shielding members 134a - 134d made of an insulative material are provided to surround the stationary quick couplers 132a - 132d. Moving shielding members 128a - 128d made of an insulative material are mounted to the slider 120 so as to surround the moving quick couplers 126a - I26d. When the slider 120 is at the first position, the moving shielding members 132a and

132c are fitted onto the stationary shielding members 134a and 134C/ and the moving shielding members 132b and 132d are decoupled from the stationary shielding members 134b and 134d.  On the other hand, when the slider 120 is at the second position, the moving shielding members 132a and 132c are decoupled from the stationary shielding members 134a and 134c, and the moving shielding members 132b and 132d are fitted onto the stationary shielding members 134b and 134d>

When slider 120 is at the first position (Figures 2 and 3), the moving quick coupler 126a is coupled to the stationary quick coupler 132a, and the moving quick coupler 126d is decoupled from the stationary quick coupler 132d whereby the first chamber of reservoir 110 is fluidly connected to the coating material source through the joint 112a, the conduit 114a, the three-way joint 118a, the conduit 114b, the joint 130a, the quick coupler 132a, the quick coupler 126a, the first passage 122a, the inlet passage 122 and the flexible conduit 102, as shown in Figure 2.  On the other hand, the moving quick coupler 128c is coupled to the quick stationary coupler 132c, and the quick coupler 126b is decoupled from the quick coupler 132b whereby the second chamber of the reservoir 110 is fluidly connected to the spray through the joint 112b, the conduit 116a, the three-way joint 118b, the quick coupler 132c, the quick coupler 126c, the third passage 124af the outlet passage 124 and the flexible conduit 104, as shown in Figure 3.

When slider 120 is at the second position (Figures 4 and 5), the moving quick, coupler 126a is decoupled from the stationary quick coupler 132a, and the moving quick coupler 126d is coupled to the stationary quick coupler 132d whereby the first chamber of the reservoir 110 is fluidly connected to the spray through the joint 112a, the conduit 114a, the three-way joint 118a, the quick coupler 132d, the quick coupler 126d, the fourth passage 124b, the outlet passage 124 and the flexible conduit

104 r as shown in Figure 4. On the other hand, the moving quick coupler 128c is decoupled from the stationary quick coupler 132c, and the moving quick coupler 126b is coupled to the stationary quick coupler 132b whereby the second chamber of the reservoir 110 is fluidly connected to the coating material source through the joint 112bf the conduit 116a, the three-way joint 118b, the conduit 116b, the quick coupler 132 b, the quick coupler 126bf the second passage 124b, the inlet passage 122 and the flexible conduit 102, as shown in Figure 5.

With reference to Figures 7 and 8, a voltage block device according to a second embodiment of the invention will be described below. The second embodiment is configured substantially the same as the first embodiment, and therefore only the difference between the first and second embodiment will be described below.

In Figures 7 and 8, the voltage block device 200 comprises a mounting plate 202 for mounting the voltage block device 200 to a frame member (not shown) of the electrostatic coating system or to a column of a spray shop where the electrostatic coating system.  A base member 204 is secured to the mounting plate 202, A slider 206 similar to the slider 120 is slidably mounted to the base member 204, and can selectively move between the first position and second position similar to the first embodiment.

The second embodiment shown in Figures 7 and 8 is configured substantially the same as the first embodiment, except that the voltage block device 200 comprises additional shielding members 208 and 210.  The additional shielding members comprises stationary shielding members 208a and 208b attached to the base member 204 and moving shielding members 210a and 210b attached to the slider 206. Each of the stationary shielding members 208a and 208b includes a recess 209a and 209b for receiving each of the moving shielding members 210a and 210b, When the slider 206 is at the

first position, the stationary shielding member 210a is received in the recess 209a. When the slider 206 is at the second position, the stationary shielding member 210b is received in the recess 209b*	

Documents:

				518-CHENP-2006 CLAIMS GRANTED.pdf

				518-CHENP-2006 CORRESPONDENCE OTHERS.pdf

				518-CHENP-2006 CORRESPONDENCE PO.pdf

				518-CHENP-2006 FORM 18.pdf

				518-CHENP-2006 FORM 3.pdf

				518-CHENP-2006 POWER OF ATTORNEY.pdf

				518-chenp-2006-abstract.pdf

				518-chenp-2006-claims.pdf

				518-chenp-2006-correspondnece-others.pdf

				518-chenp-2006-description(complete).pdf

				518-chenp-2006-drawings.pdf

				518-chenp-2006-form 1.pdf

				518-chenp-2006-form 3.pdf

				518-chenp-2006-form 5.pdf

				518-chenp-2006-pct.pdf

« Previous Patent

Next Patent »

Patent Number	229962	

Indian Patent Application Number	518/CHENP/2006	

PG Journal Number	13/2009	

Publication Date	27-Mar-2009	

Grant Date	24-Feb-2009	

Date of Filing	10-Feb-2006	

Name of Patentee	RANSBURG INDUSTRIAL FINISHING K.K	

Applicant Address	15-5, FUKUURA 1 CHOME, KANAZAWA KU, YOKOHAMA-SHI, KANAGAWA 236 - 0004,	

Inventors:

#	Inventor's Name	Inventor's Address	

1	OHNO MASAHITO	1-13-16-904, MINAMIOHI, SHINAGAWA-KU, TOKYO 140-0013,	

2	KAMARU HIDETOSHI	7-2-9-204, KAMARIYAHIGASHI, KANAZAWA-KU, YOKOHAMA-SHI, KANAGAWA 236-0042,	

3	YOSHIDA, YASUSHI	5-17-28-304, HIGASHITERAO, TSURUMI-KU, YOKOHAMA-SHI, KANAGAWA 230-0077,	

PCT International Classification Number	B05B 5/16	

PCT International Application Number	PCT/JPO4/11875	

PCT International Filing date	2004-08-12	

PCT Conventions:

#	PCT Application Number	Date of Convention	Priority Country	

1	2003-292489	2003-08-12	Japan	

© All Indian Patents, 2013-2021.

  Patent data available in the public domain from Indian Patents Office, Department of Industrial Policy and Promotions, Ministry of Commerce and Industry, Government of India.

File: patents/229963-a-retainer-ring-for-controlling-the-flow-of-welding-wire.html
Indian Patents. 229963:A RETAINER RING FOR CONTROLLING THE FLOW OF WELDING WIRE

Indian Patents

Recently Granted Patents

  Recently Published Patents

Title of Invention	A RETAINER RING FOR CONTROLLING THE FLOW OF WELDING WIRE

Abstract	A package for containing and dispensing wire from a coil of wire having an outer surface, an inner surface, and a top and bottom defining a coil height comprising an outer carton having a rectangular bottom wall and four side panels extending upwardly from the bottom wall. The package further includes an octagonal inner liner having eight walls and wherein every other wall engages a portion of one of the side panels of the outer carton. The package has a planar retainer ring which engages the top of the wire coil and which has an opening forming an inner edge and an outer periphery comprising a plurality of nodes extending radially outwardly beyond the outer surface of the wire coil. Adjacent nodes are connected by a node edge extending inwardly across the outer surface of the coil, and at least one of the nodes interengages with the liner at a corner between adjacent walls thereof to prevent the retainer ring from rotating relative to the inner liner and to prevent the wire from passing the outer peripheral edge of the retainer ring.	

Full Text	 

PACKAGING FOR CONTAINING AND DISPENSING LARGE QUANTITIES OF WIRE

This invention relates to tiie art of dispensing wire and, more particularly to a package for containing and dispensing large quantities of a continuous wire without tangling.

INCORPORATION BY REFERENCE

The present invention relates to feeding large quantities of a continuous wire from a container to a welding operation wherein the wire must be fed to the welding operation without tangling or interruption. Such containers are known in the art and are generally shov/-n and described in Cooper 5,277,314; Cooper 5,819,934; Chung 5,746,380; Kawasaki 4,869,367 and Gelmetti 5,494,160, These patents are incorporated by reference herein as background information illustrating packages for containing and dispensing large quantities of wire. Further, these patents illustrate the importance of controlling the wire as it is being dispensed from the package to prevent tangling.

Seufer 5,816,466 illustrates the interaction between the wire package and the wire feeder which is a part of the welding apparatus and is incorporated by reference herein as background information.

BACKGROUND OF THE INVENTION

The present invention is particularly applicable for use in connection with welding wire and, therefore, the invention will be described with particular reference to a package containing a large quantity of welding wire stored therein as a coil containing many convolutions formed into layers. However, the invention has broader applications and may be used with any type of wire or other wire-like materials.

It is, of course, well known that welding is an effective method of joining metal components. Further, it is well known that utilizing a welding wire as a consumable electrode in the welding process enhances the weld. Accordingly, it is desirous to package welding wire so that it can be cost effectively utilized. Furthermore, welding applications wherein large quantities of welding wire are consumed necessitate welding wire packages which contain large quantities of a continuous welding wire. Accordingly, large welding wire packages have been created for these applications which

allow for a significant amount of welding run time before the operation must be shut down to restring a new package of welding wire. This is particularly important for automated or semi-automated welding operations.

In order to work in connection w::h the wire feeder of the welder, the welding wire must I'e dispensed in a non-twisted, non-distorted and non-canted condition which produces a more uniform weld without human attention. It is well known that wire has a tendency to seek,a predeterminec natural condition which can adversely affect the welding process. Accordingly the wire must be sufficiently controlled by the interaction between the welding wire package and the wire feeder. To help in this respect, the manufacturers of welding wire produce a wire having natural cast wherein if a segment of the wire was laid on the floor, the natural shape of the wire would be essentially a straight line; however, in order to package large quantities of the wire, the wire is coiled into the package which can produce a significant amount of wire distortion and tangling as the wire is dispensed from the package. As a result, it is important to control the payout of the wire fi^om the package in order to reduce twisting, tangling or canting of the welding wire. This condition is worsened with larger welding wire packages which are favored in automated or semi-automated welding.

The payout portion of the welding wire package helps control the outflow of the welding wire fi'om the package without introducing additional distortions in the welding wire to ensure the desired continuous smooth flow of welding wire. Both tangling or breaking of the welding wire can cause significant down time while the damaged wire is removed and the wire is re-fed into the wire feeder. In this respect, when the welding wire is payed out of the welding wire package, it is important that the memory or natural cast of the wire be controlled so that the wire does not tangle. The welding wire package comprises a coil of wire having many layers of wire convolufions laid fi-om the bottom to the top of the package. These convolutions include an inner diameter and an outer diameter wherein the inner diameter is substantially smaller than the width or outer diameter of the welding wire package. The memory or natural cast of the wire causes a constant force in the convolutions of wire which is directed outwardly such that the diameter of the convolutions is under the influence

of force to widen. The wails of the wire welding package prevent such widening. However, when the welding wire payes out of the package, the walls of the package loose their influence on the wire and the wire is forced toward its natural cast. This causes the portion of the wire which is being withdrawn from the package to loosen and tend to spring back into the package thereby interferi:ig and possibly becoming tangled with other convolutions of wire. In addition to the natural cast, the wire can have a certain amount of twist which causes the convolutions of welding wire in the coi' to spring upwardly.

Retainer rings have been utilized to control the spring back and upward springing of the wire along with controlling the payout of the wire. This is accomplished by positioning the retainer ring on the top of the coil and forcing it downwardly against the natural springing effect of the welding wire. The downward force is either the result of the weight of the retainer ring or a separate force producing member such as an elastic band connected between the retainer ring and the bottom of tlie package. Further, the optimal downward force during the shipment of the package is different than the optimal downward force for the payout of the welding wire. Accordingly, while elastic bands or other straps are utilized to maintain the position of the retainer ring during shipping, the weight of the retainer ring can be used to maintain the position of the retainer ring relative to the wire coils during payout. With respect to managing the out\vard flow of wire, or payout, the retainer ring's position on the top of the wire coil holds the upper layers of the convolutions in place as the wire is withdrawn one convolution at a time. In addition, the retainer ring includes an inwardly facing edge which controls the payout of the wire. In this respect, the wire is pulled from the center of the retainer ring and engages the inwardly facing edge. The retainer ring further includes a mechanism to prevent the wire from springing around the outside of the retainer ring. Prior art retainer rings utilize resilient members which tightly engage the inner surface of the package to protect the outer convolutions of the welding wire coil and prevent the wire from springing around the outside of the retainer ring. However, by having fiictional engagement between the retainer ring and the inner container walls drag is introduced which adversely reduces the downward force of the retainer ring on the wire coil can and can adversely jam the retamer ring above the wire coil, thereby reducing its

control on the wire payout. In order to overcome the retainer ring drag, the weight of the retainer ring must be increased or separate weight must be utilized.

The ability to inexpensively dispose of the welding wire package is also imponant. While rigid packages can advantageously reduce the tendency of coil shifting within the package duri;.g shipment and use, and enhance the stackability of the package, they can be difficult and expensive to dispose of In welding operations which consume significant quantities of welding wire, stackabilitv' and movement characteristics of the full package along with the ability to dispose of the empty package can all play a significant roll in the support operations for the welding process.

SUMMARY OF THE I>fVENTION

In accordance with the present invention, provided is a welding wire package is provided which includes a retainer ring that interacts with the inner liner of the welding wire package to control the payout of the welding wire and which ring and package are easily disposed of once the welding wire of the package has been consumed. In this respect, a package in accordance with the present invention includes a retainer ring conforming to the inner walls of the package and including portions that extend radially beyond the outer diameter of the wire coil convolutions for minimizing or eliminating the fiictional interengagement between the retainer ring and the inner walls of the package. By including portions which extend beyond the outer diameter of the wire coil, the retainer ring advantageously prevents convolutions from springing outside of the ring without necessitating excessive frictional interengagement between the retainer ring and the inner walls of the package.

Preferably, the retainer ring according to the present invention is used in connection with an inner liner having an octagonal cross-sectional configuration, wherein the extending portions of the retainer ring extend beyond the outer diameter of the wire coil into the comers of the octagonal liner. By extending beyond the outer diameter of the wire coil, fiictional interengagement with the irmer liner is not required and the retainer ring is allowed to freely descend downwardly within the irmer liner as the wire is payed out of the package. The lack of fiictional engagement allows a lighter and a more disposable retainer ring to be utihzed which is inexpensive to manufacture while still being effective in controlling the payout of the welding wire. When used in connection with a disposable

cardboard-sryle box package, the arrangement makes disposal of the packaging after use less costly. This is especially advantageous in high volume welding processes such as for automated or semi-automated welding.

another aspect of the present invention is that the engagement points between the wire ceil and the inner liner are spaced from the engagement points between the retainer ring and the inner liner. Therefore, the forces produced by the convolutions of the coiled wire are controlled by the inner liner and are spaced from the extensions of the retainer ring which flirther prevents the convolution from passing outside the ring. In this respect, whether an octagonal liner is used, or merely a square box, or even a cylindrical container with supports, the outer diameter of the welding wire interengages with the inner surfaces of the welding wire package at predetermined points equally spaced within the welding wire package. With respect to octagonal inner liners, the outer diameters of the convolutions interengage the vertically extending planar walls of the inner liner generally at their centers. Conversely, the retainer ring extensions engage the inner liner at one or more of the comers between the vertically extending walls. As a result, even though the wire can cause deformation of the central portions of the vertically extending inner liner wall, the extensions on the retainer ring are spaced therefrom and are not affected. Therefore, the retainer ring according to the present invention does not have to interengage with the inner liner to such a degree to account for the potential deformation caused thereto by the wire coil which further reduces the friction therebetween. In addition, by including an inwardly extending edge portion between the extensions, friction is further reduced and the position of the retainer ring is not influenced by the deformation of the liner caused by the outward force produced by the wire coil.

With reference to a square or a circular liner arrangement, the same result can be achieved. In this respect, the retainer ring for a square inner liner configuration, includes extensions which extend into the four comers of the square Hner, thereby extending beyond the outer diameter of the wire coil. A cylindrical inner liner or package which includes a plurality of vertically extending support members to retain the outer convolutions of the wire coil utilizes a retainer ring which extends beyond the support members and thus the outer surface of the wire coil.

The primary object of the present invention is the provision of a retainer ring for a wire coil package which allows the continuous and unintermpted payout of a welding wire from the package smoothly and without tangling.

another object is the provision of a welding wire package of the foregoing character that can bo easily transported and othenvise manipulated into an operating position.

Still another object  is the provision of a retainer ring for a welding wire package of th2 foregoing character which is lightveight and disposable and which provides continuous and smooth payout of the welding wire.

A further object is the provision of welding wire packaging of the foregoing character wherein more components can be easily and inexpensively disposed of after use.

Yet a further object is the provision of a welding wire package of the foregoing character that utilizes a retainer ring which extends radially beyond the outer diameter of a wire coil to prevent the convolutions of the wire coil from escaping beyond the outer edge of the retainer ring without the need of frictional interengagement with the inner surface of the welding wire package.

Another object is the provision of a welding wire package of the foregoing character which utilizes components that are economical to manufacture, easy to use in the field and protect the welding wire.

BRIEF DESCRIPTION OF THE DRAWINGS

The foregoing objects, and others, will in part the obvious and in part be pointed out more fully hereinafter in conjunction with a written description of preferred embodiments of the present invention illustrated in the accompanying drawings in which:

FIGURE 1 is a perspective view of the welding wire package including a retainer ring and a continuous strand of welding wire in accordance with the present invention;

FIGURE 2 is a top view of the welding wire package shown in FIGURE 1;

FIGURE 2 A is a top view of the welding wire package shown in FIGURE I with a different style comer brace;

FIGURE 3 is a sectional view taken along line 3-3 in FIGURE 2;

FIGURE 4 is a partially exploded perspective view of the components of the welding wire package shown in FIGURE 1;

FIGURE 5 is a top view of another embodiment of a welding wire package in accordance with the present invention;

FIGLiRE 6 is a top view of yet another embodiment of a welding wire package in accordance with the present invention; and

FIGUTIE 7 is a top view of even yet another embodiment of a welding wire package in accordance with the present invention.

DESCRIPTIOiN OF PREFERRED EMBODIMENTS

Referring now in greater detail to the drawings wherein the showings are for the purpose of illustrating preferred embodiments of the invention only, and not for the purpose of limiting the invention, FIGURES 1, 2, 3, and 4 show a welding wire package 10 which includes a retainer ring 12 and a package portion 14. Package portion 14 is a box product made from cardboard or the like and is shaped to receive a coil of wire 16 in a coil receiving recess 18. Package portion 14 has an outer carton 20 with a square bottom wall 22 and four side panels 24, 26, 28, and 30 which extend vertically from bottom wall 22 an equal distance. Each side panel has a top edge 32, 34, 36, and 38 respectively, forming a square top opening 40. While not shown, it should be noted that any known method can be used to cover or seal top opening 40 for shipping. This can include cardboard flaps which extend from top edges 32,34,36, and 38 or a separate top panel which can be secured to the outer carton 20.

Within outer carton 20 is an inner liner 50 extending from bottom 22 to top edges 32, 34, 36, and 38 and having an octagonal cross-sectional configuration formed by eight vertically extending planar walls 52, 54, 56, 58, 60, 62, 64, and 66 which are joined to one another at liner comers 68, 70, 72, 74, 76, 78, 80, and 82. The inner surfaces of liner walls 52, 54, 56, 58, 60, 62, 64, and 66 form a portion of the coil receiving recess 18 and the width of the liner between opposed pairs of the walls is equivalent to the outer diameter 84 of wire coil 16. In this respect, liner walls 52, 54, 56, 58, 60, 62, 64, and 66 support the wire coil 16 and prevent the same from expanding with respect

to outer diameter 84. Liner walls 52, 54, 56, 58, 60, 62, 64, and 66 are supported by the side panels of outer carton 20 and by triangular comer supports 90, 92, 94, and 96 which also extend essentially from bottom wall 22 to top edges 32, 34, 36, and 38. More particularly, the outer surfaces of liner walls 52, 56, 60, and 64 are supported by side panels 24,26,28, and 30, respectively, while the our.r surfaces of liner walls 54, 53, 62, and 66 are supported by comer supports 90, 92, 94, and 96, respectively. As v/ith outer carton 20, inner liner 50 and the comer supports 90, 92, 94, and 96 are preferably made from cardboard or other similar materials.

Wire coil 16 is donut shaped having an outer surface 100 and an inner surface 102 with a height 104 which is less than the height 106 of package portion 14. Further, wire coil 16 includes a top and a bottom 108 and 110, respectively, and coil bottom 110 rests on outer carton bottom wall 22 and coil top 108 is below top edges 32, 34, 36, and 38. Wire coil 16 is made of many convolutions of a continuous wire 112 beginning at a first end 114, in proximity of bottom wall 22, and spiraling upwardly in coil receiving recess IS to second end 116. Second end 116 can be secured to coil top 108 by tape 118 or other suitable fastening devices. Due to the natural cast of the wire, wire coil 16 produces forces radially outwardly from vertically extending axis 120. As stated above, the "natural cast" is the natural shape or curvature of the wire resulting from the internal stresses within the wire created during the manufacture of the wire or by mechanically deforming the wire. The forces are contained by liner walls 52, 54, 56, 58, 60, 62, 64, and 66 of package portion 14. In this respect, outer surface 100 of wire coil 16 engages and is supported by the liner walls 52, 54, 56, 58, 60, 62, 64, and 66 essentially at their centers. By engaging liner walls 52, 54, 56, 58, 60, 62, 64, and 66 at their centers, gaps 122, 124, 126, 128, 130, 132, 134, and 136 are formed adjacent to liner comers 68, 70, 72, 74, 76, 78, 80, and 82.

Package portion 14 further includes an inner sleeve 150 defining the inward boundary of coil receiving recess 18. Inner sleeve 150 is cylindrical and has an outer surface 152, a bottom edge 154 engaging bottom wall 22 and a top edge 156 spaced below the top edges 32, 34, 36, and 38 of side panels 24, 26,28, and 30. The outer surface 152 is co-axial with axis 120 and has a diameter 158. Bottom edge 154 should be essentially flat to reduce the tendency of the wire adjacent bottom wall

22 to move under the inner sleeve. Top edge 156 can be either a rounded or a flat edge. In order to minimize the weight of the packaging, it is preferred that the inner sleeve 150 be hollow and constructed from a rigid material so as to have enough strength to support wire coil 16 in that inner surface 102 of wire coil 16 rests against outer surface 152 of inner sleeve 150.

Retainer ring 12 is a substantially planar body with an inner opening 170 providing an inner edge 172, and having an outer peripheral edge 174. Inner opening 170 has a diameter 176 which i;L greater than the diameter 158 of outer sleeve 150 whereby a payout gap 178 is provided therebetween for allowing wire 112 to pass the ring during payout. Outer peripheral edge 174 includes eight extensions or nodes 180,182,184,186,188,190,192, and 194 which are essentially equally spaced thereabout. Adjacent extensions 180, 182, 184, 186, 188, 190, 192, and 194 are joined by radially inwardly extending curvilinear node edges 200,202, 204,206,208,210,212, and 214. While edges 200, 202, 204, 206, 208, 210, 212, and 214 are shown as being arcuate, other configurations can be utilized a few of which will be discussed hereinafter. Nodes 180, 182, 184, 186, 188, 190, 192, andl94includeouterextensionedges216, 218,220,222, 224,226, 228, and 230, respectively, which are preferably rounded. When retainer ring 12 is in its operating position within coil receiving recess 18, its bottom surface 232 is juxtaposed coil top 108, and inner opening 170 is substantially co-axial with axis 120. In addition, nodes 180, 182, 184, 186, 188, 190, 192, and 194 extend outwardly from axis 120 beyond outer surface 100 of wire coil 16 and into liner comers 68,70, 72, 74, 76, 78, 80, and 82, respectively. At least one of outer extension edges 216, 218,220,222,224,226, 228, and 230 interengages inner liner 50 at the corresponding liner comer which prevents rotation and promotes alignment of retaining ring 12 relative to inner liner 50 and coil 16. Inwardly curved edges 200,202,204,206,208,210,212, and 214 extend inwardly toward axis 120 and extend radially within outer surface 100. This configuration further reduces the frictional engagement between outer peripheral edge 174 and inner liner 50 by reducing the contact between ring 12 and liner 50, and by spacing outer edge 174 from the pomt of engagement between outer surface 100 of coil 16 and liner 50. As stated above, the coil 16 and/or the liner 50 can be deformed by outward forces in the coil acting against the liner 50 which can affect the movement

and alignment of ring 12. Further, by having the nodes 180, 182, 184, 186, 188, 190, 192, and 194 v/hich extend beyond the outer surface 100 of wire coil 16, the convolutions of wire 112 are not likely to pass about the outside of retainer ring 12 even though there is little frictional interengagement bet-vveen retainer ring 12 and inner liner 50. These" configurations allow a lightweight and easily disposable retainer ring to be used which performs similarly to the more expensive and heavier retainer rings heretofore used. In fact, by including nodes which extend beyond the outer surface 100 of the wire coil, the likelihood of the convolution of wire coil 16 escaping outside of retainer ring 12 is reduced compared to prior art retainer rings.

In the following discussions concerning other embodiments, the components of the welding wire package 10 which remain the same, as discussed above, will include the same reference numbers as above.

Referring to FIGURE 2A, another embodiment of the present invention is shown. While package portion 14 is essentially the same, comer supports 250, 252,254, and 256 are tubular posts with a circular instead of a triangular cross-sectional configuration.

Referring to FIGURE 5, a retainer ring 260 is shown having four nodes 262, 264, 266, and 268 which are interengaged by straight node edges 270, 272, 274, and 276. In essence, retainer ring 260 has a square outer peripheral edge 278. In similar fasliion to retainer ring 12, retainer ring 260 includes an inner opening 280 producing an inner edge 282 with an inner diameter 284 similar to inner diameter 176 of ring 12 and which forms the payout gap 286 with inner sleeve 150. Nodes 262,264,266, and 268 extend beyond the outer surface 100 of wire coil 16 thereby preventing the convolutions of v/ire on coil 16 from extending upwardly past the outer peripheral edge 278 of retainer ring 260. Further, nodes 262, 264, 266, and 268 extend into diametrically opposite liner comers such as comers 68,72, 76, and 80 in Figure 5, so that at least one node engages a comer of liner 50 to center and prevent retainer ring 260 from rotating relative to package 14 while minimizing frictional interengagement with the liner.

Referring to FIGURE 6, yet another embodiment of packaging is shown. JVIore particularly, shown is a welding wire package 300 having a retainer ring 302 and an outer carton 304. Carton 304

includes a circular bottom wall 305 and a cylindrical side wall panel 306 extending upwardly therefrom a distance greater than the height of coil 16. Welding wire package 300 further includes an inner sleeve 150 which is of the same configuration as previously discussed with respect to the earher embodiments. Package 300 further includes four cylindrical supports or posts 308, 310, 312, and 314 equally spaced apart about the inner side 316 of wall 306 and secured thereto such as by an adhesive bond. Supports 308,310,312, and 314 extend between bottom wall 305 and the upper end of side wall 306 such that outer surface 100 of wire coil 16 is spaced from iimer surface 316 of the outer carton. Retainer ring 302 has an inner opening 318 producing an inner edge 320 such that the diameter 322 of the inner opening is greater than the outer diameter 158 of inner sleeve 150. In similar fashion as discussed above, this produces a payout gap 326 for wire 112 to pass through. Retainer ring 302 further includes an outer peripheral edge 330 which includes four nodes 332, 334, 336, and 338 having radially outer edges 332a, 334a, 336a, and 338a, respectively, which are arcuate, concave relative to opening 318 and parallel to inner side 316 of wall 306. Adjacent ones of the nodes are joined by inwardly curved node edges 340, 342, 346, and 348 which respectively straddle cylindrical supports 308, 310, 312, and 314. Nodes 332, 334, 336, and 338 extend toward inner surface 316 of outer carton 304, but edges 332a, 334a, 336a, and 338a remain spaced therefrom forming gaps 350,352, 354, and 356 therebetween. As a result, the frictional engagement between retainer ring 302 and inner surface 316 of package 300 is minimized and retainer ring 302 is able to freely move downwardly as wire 112 is removed. The convolutions of welding wire are prevented from moving outside of the outer peripheral edge 330 of retainer ring 302 since the nodes 332, 334, 336, and 338 extend radially outwardly beyond outer surface 100 of wire coil 16. Retainer ring 302 is prevented from rotating relative to outer carton 304 by the engagement between at least one of the inwardly curved edges 340,342,346, and 348 and the corresponding cylindrical support 308,310, 312, and 314.

Referring to FIGURE 7, a retainer ring 400 is shown having an inner opening 402 producing an inner edge 404, and having an outer peripheral edge 406. Inner opening 402 has a diameter 408 which is greater than the diameter 158 of inner sleeve 150 thereby producing a payout gap 410

therebetAveen. Outer peripheral edge 406 includes eight nodes 412, 414,416, 418, 420,422, 424, and 426 which are essentially equally spaced thereabout. Adjacent nodes 412, 414, 416, 418, 420, 422, 424, and 426 are joined by two curvilinear node edges 430, 432r434, 436, 438, 440, 442,444, 446, 448, 450, 452, 454, 456, 458, and 460. For example, nodes 412~and 414 are joined by curvilinear edges 430 and 432 which are essentially mirror images of one another. The Nodes 412, 414,416,418,420, 422,424, and 426 include outer extension edges 470, 472, 474, 476, 478,480, 482, and 484, respectively. The dual curvilinear edge configuration of this embodiment allows for a better fit between nodes 412, 414,416,418, 420, 422, 424, and 426 and liner comers 68, 70, 72, 74, 76, 78, 80, and 82 without increased friction. As with the previously discussed embodiments, at least one of outer extension edges 470,472, 474,476, 478, 480,482, and 484 interengages with inner liner 50 at the corresponding liner comer to prevent rotation of retainer ring 400 relative to inner liner 50 and to maintain the alignment of retainer ring 12 with the wire coil. Further, inward edges 430, 432, 434, 436, 438, 440, 442, 444, 446, 448, 450, 452, 454, 456, 458, and 460 extend inwardly toward axis 120 and intersect at inner edges 486, 488, 490, 492, 494, 496, 498, and 500 which are spaced inwardly outer coil surface 100. This configuration of ring 400 reduces the frictional engagement with inner liner 50 and spaces ring 400 from the engagement point between coil 16 and liner 50. As stated above, this further reduces friction and improves alignment.

While considerable emphasis has been placed on the preferred embodiments of the invention illustrated and described herein, it will be appreciated that other embodiments can be made and that many changes can be made in the preferred embodiments without departing from the principals of the invention. Accordingly, it is to be distinctly understood that the foregoing descriptive matter is to be interpreted merely as illustrative of the invention and not as a limitation.

WE CLAIM:

1.	A retainer ring for controlling the flow of welding wire from a coil of welding wire contained in a wire package having a package axis, the coil having a coil axis parallel to the package axis, a coil top transverse to said coil axis and radially inner and outer surfaces, said retainer ring comprising a substantially planar body for overlying the coil top, said body including an inner opening having an opening axis parallel to the coil axis, said opening having an edge, said body having an outer peripheral edge including a plurality of nodes which extend radially outwardly relative to said edge of said opening beyond the outer surface of the coil, adjacent ones of said nodes being joined by a node edge extending inwardly of the outer surface of the coil, and at least one of said nodes engaging the wire package for preventing said retainer ring from rotating relative to the package axis.

2.	The retainer according to claim 1, wherein said node edge is arcuate are concave with respect to said outer peripheral edge.

3.	The retainer according to claim 2, wherein said plurality of nodes is four nodes.

4.	The retainer according to claim 2, wherein said plurality of nodes is eight nodes.

5.	The retainer according to claim 1, wherein said nodes have arcuate radially outer end edges which are concave with respect to said inner opening.

6.	The retainer according to claim 5, wherein said plurality of nodes is four nodes.

7.	The retainer according to claim 6, wherein said node edge is-arcuate are concave with respect to said outer peripheral edge.

8.	The retainer according to claim 1, wherein said plurality of nodes is eight nodes.

9.	The retainer according to claim 1, wherein said node edge is linear.

10.	The retainer according to claim 9, wherein said plurality of nodes is four nodes.

11.	The retainer according to claim 1, wherein said plurality of nodes is four nodes.

12.	The retainer according to claim 1, wherein said node edge includes two inwardly curved edges which intersect at a central point between said adjacent ones of said nodes.

13.	The retainer according to claim 12, wherein said plurality of nodes is eight nodes.

14.	The retainer according to claim 1, wherein each of said nodes includes a pair of radially outer edges intersecting one another at an angle.

15.	The retainer according to claim 14, wherein said outer edges are linear.

16.	The retainer according to claim 14, wherein said angle is-90°.

17.	The retainer according to claim 14, wherein said outer edges are arcuate.

18.	A retainer ring for controlling the flow of wire from a coil of wire packaged m a four sided box having a box axis, the coil having a coil axis parallel to the box axis and radially inner and outer surfaces, said retainer ring comprising a planar body having an opening therethrough and radially inner and outer edges relative to the axis of the opening, said outer edge including eight nodes equally spaced apart about the outer edge and having outer ends radially beyond the outer surface of the wire coil, adjacent ones of said nodes being joined by a node edge extending between said outer ends and radially inwardly of the outer surface of the wire coil, and said nodes interengaging with the box to prevent said retainer ring from rotating relative to the box axis.

19.	The retainer according to claim 18, wherein said nodes have arcuate, radially outer end edges which are concave with respect to said opening.

20.	The retainer accordmg to claim 18, wherein said nodes have radially outer edges intersecting one another at an angle.

21.	The retainer according to claim 18, wherein said node edge includes two inwardly curved edges which are substantially of the same shape and intersect at a common central point between the adjacent ones of said nodes.

22.	A retainer ring for controlling the flow of wire from a coil of wire contained in a wire package, the wire coil having an inner and an outer surface, said retainer ring comprising a substantially planar body having a substantially uniform thickness, said body including an opening and four nodes which extend radially away from said opening beyond the outer surface of the coil, each of said nodes being joined to an adjacent node by an inwardly extending node edge therebetween and said nodes preventing said retainer ring from rotating relative to the wire package and preventing the wire from passing outside of said outer peripheral edge.

23.	The retainer according to claim 22, wherein said nodes have arcuate, radially outer end edges which are concave with respect to said opening.

24.	The retainer according to claim 23, wherein said nodes are equally spaced apart about said opening and said node edges are arcuate and convex relative to said opening.

25.	The retainer according to claim 22, wherein said nodes are equally spaced apart about said opening.

26.  The retainer according to claim 12, wherein said nodes have radially outer edges

intersecting one another at an angle.

27.	The retainer according to claim 26, wherein said node edge is linear.

28.	The retainer according to claim 16, wherein said nodes are equally spaced apart about said opening.

29.	The retainer according to claim 28, wherein said angle is 90°.

30.	A package for containing and dispensing wire from a coil of wire, the wire coil having an axis, a radially outer surface about the axis providing an outer coil diameter, and axially opposite top and bottom ends defining a coil height, said package comprising an outer carton having a bottom and four planar side panels extending upwardly from said bottom a distance greater than said height, each said side panel having an inwardly facing side surface; an octagonal inner liner within said outer carton, said liner having eight vertically extending planar walls wherein every other one of said eight walls engages a portion of the inwardly facing side surface of a different one of said side panels of said outer carton, adjacent ones of said eight walls being joined at a liner comer; and a retainer ring engaging the top end of the wire coil, said retainer ring having a substantially planar body including an inner opening and an outer edge comprising a plurality of nodes extending radially outward beyond the outer surface of the wire coil, each of said nodes being joined to an

adjacent node by a node edge extending inwardly of the outer surface of the coil, at least one of said nodes interengaging at least one of said liner comers to prevent said retainer ring from rotating relative to said inner liner.

31.	The package according to claim 30, wherein said nodes have arcuate, radially outer end edges which are concave with respect to said opening.

32.	The package according to claim 31, wherein said node edge is convex with respect to said opening.

33.	The package according to claim 32, wherein said coil of wire has a radially inner surface, the package further including an inner sleeve supporting the inner surface of the coil, said inner sleeve having an outside diameter and said opening of said retainer ring having a diameter greater than said outside diameter.

34.	The package according to claim 30, wherein said nodes have radially outer edges intersecting one another at an angle.

35.	The package according to claim 34, wherein said node edge is linear.

36.	The package according to claim 35, wherein said coil of wire has a radially inner surface, the package further including an inner sleeve supporting the inner surface of the coil, said inner sleeve having an outside diameter and said opening of said retainer ring having a diameter greater than said outside diameter.

37.	The package according to claim 34, wherein said radially outer edges are arcuate.

38.	The retainer according to claim 37, wherein said node edge includes two inwardly curved edges which intersect at a common central point between adjacent nodes.

39.	The retainer according to claim 38, wherein said plurality of nodes is eight equally spaced nodes.

40.	A container for storing and dispensing a continuous wire from a coil of wire, the wire coil being donut-shaped and having an outwardly facing surface having an outer coil diameter, an inwardly facing surface having an inner coil diameter and top and bottom surfaces defining a coil height, said container comprising an outer carton having a rectangular bottom and side walls extending upwardly from said bottom, each said side wall having inwardly and outwardly facing surfaces; an inner liner including eight upwardly extending liner walls each having inwardly and outwardly facing surfaces, said inner liner having an octagonal cross-sectional configuration, every other one of said outwardly facing surfaces of said liner walls engaging a different one of said

inwardly facing surfaces of said sides walls, said inwardly facing surfaces of said liner walls engaging the outwardly facing surface of the wire coil; and a substantially planar retainer ring having an opening producing an inner edge and having an outer peripheral edge, said peripheral edge including eight equally spaced nodes which extend radially outwardly beyond the outer surface of the wire coil, each of said nodes being joined to an adjacent node by at least one inwardly extending curvilinear node edge producing a gap between said peripheral edge and said inner liner, said retainer ring being positioned on the top surface of the wire coil, and said nodes engaging at least one of said liner walls to maintain said retainer ring substantially centered within said side walls of said outer carton and to prevent said retainer ring from rotating relative to said inner liner.

41.	The container according to claim 39, wherein said at least one node edge extends inwardly of the outer surface of the wire coil.

42.	The container according to claim 41, further including an iimer sleeve supporting the inner surface of the coil, said inner sleeve having an outside diameter and said opening of said retainer ring being circular and having a diameter greater than said outside diameter.

43.	The container according to claim 39, further including an inner sleeve supporting the inner surface of the coil, said inner sleeve having an outside diameter and said opening of said retainer ring being circular and having a diameter greater than said outside diameter.

44.	The container according to claim 40, wherein said at least one node edge is two inwardly extending curved edges which intersect at a common central point between adjacent nodes.

45.	A container for storing and dispensing a continuous wire fi-om a coil of wire, the wire coil being donut-shaped and having an outwardly facing surface having an outer coil diameter, an inwardly facing surface having an inner coil diameter and top and bottom surfaces defining a coil height; said container comprising: an outer carton having a circular bottom wall and a cylindrical side wall extending upwardly from said bottom wall and having an inner surface, a plurality of supports equally spaced apart about said inner surface and extending upwardly therealong from said bottom wall, said supports engaging the outwardly facing surface of the wire coil, and a substantially planar retainer ring having an opening producing an inner edge and an outer peripheral edge including a plurality of nodes which extend radially outwardly beyond the outer surface of the wire coil, adjacent ones of said nodes being joined by an inwardly extending node edge, said retainer ring being positioned on th? top surface of the wire coil, and at least one of said node edges engaging one of said supports to prevent said retainer ring from rotating relative to said side wall.

46.	The container according to claim 45, wherein said nodes have arcuate radially outer edges which are concave relative to said opening.

47.	The contamer according to claim 46, wherein said node edge is arcuate and convex relative to said opening.

48.	The container according to claim 45, wherein said plurality of supports is four supports.

49.	The container according to claim 48, wherein said plurality of nodes is four nodes.

50.	The container according to claim 49, wherein said supports are cylindrical in cross-section transverse to said sidewall.

51.	A retainer for controlling the unwinding of wire from a coil packaged in a box, the coil having an axis, axially opposite ends and an axially extending outer periphery about said axis and the box having wall means parallel to the coil axis, said retainer comprising a planar body for engaging against one end of a packaged coil, said body having an opening therethrough having an axis parallel to the axis of the packaged coil and an outer edge radially spaced from and extending about said opening, said outer edge comprising a plurality of circumferentially adjacent nodes equally spaced apart from one another about said opening and connecting edges between adjacent ones of said nodes, said nodes extending radially outwardly beyond the outer periphery of the packaged coil, and said connecting edges crossing said one end of the packaged coil radially inwardly of the outer periphery thereof.

52 The retainer according to claim 51, wherein said nodes have arcuate, radially outer end edges which are concave with respect to said opening.

53.  The retainer according to claim 52, wherein said connecting edges are convex with respect to said opening.

54.  The retainer according to claim 51, wherein said connecting edges are convex with respect to said opening.

55.  The retainer according to claim 51, wherein said nodes have radially outer end edges intersecting one another at an angle.

56.	The retainer according to claim 55, wherein said connecting edges are linear between said nodes.

57.	The retainer according to claim 51, wherein said connecting edges are linear between said nodes.

58.	The retainer according to claim 51, wherein the wall means of a box for packaging a coil includes wall panel means and post means inwardly adjacent the panel means and between adjacent ones of said nodes.

59.  The retainer according to claim 58, wherein said posts are tubular and the connecting edges between adjacent nodes are convex with respect to said opening.

60.	The retainer according to claim 51, wherein each of said connecting edges includes two inwardly curved edges which intersect at a common central point between adjacent ones of said nodes.

61.	The retainer according to claim 60, wherein said two inwardly curved edges are concave with respect to said opening.

62. A retainer for controlling the flow of welding wire from a coil of welding wire, substantially as hereinbefore described with reference to the accompmying drawings.

Documents:

				0650-mas-2002 abstract-duplicate.pdf

				0650-mas-2002 abstract.pdf

				0650-mas-2002 claims-duplicate.pdf

				0650-mas-2002 claims.pdf

				0650-mas-2002 correspondence-others.pdf

				0650-mas-2002 correspondence-po.pdf

				0650-mas-2002 description (complete)-duplicate.pdf

				0650-mas-2002 description (complete).pdf

				0650-mas-2002 drawings-duplicate.pdf

				0650-mas-2002 drawings.pdf

				0650-mas-2002 form-1.pdf

				0650-mas-2002 form-18.pdf

				0650-mas-2002 form-26.pdf

				0650-mas-2002 form-3.pdf

				0650-mas-2002 form-5.pdf

				0650-mas-2002 others.pdf

				0650-mas-2002 petition.pdf

« Previous Patent

Next Patent »

Patent Number	229963	

Indian Patent Application Number	650/MAS/2002	

PG Journal Number	13/2009	

Publication Date	27-Mar-2009	

Grant Date	24-Feb-2009	

Date of Filing	02-Sep-2002	

Name of Patentee	LINCOLN GLOBAL INC	

Applicant Address	1200 MONTEREY PASS ROAD, MONTEREY PARK, CALIFORNIA 91754,	

Inventors:

#	Inventor's Name	Inventor's Address	

1	JAMES T. LAND	10397 SWANSON COURT, CONCORD TOWNSHIP, OHIO 44077,	

PCT International Classification Number	B65H57/00	

PCT International Application Number	N/A	

PCT International Filing date		

PCT Conventions:

#	PCT Application Number	Date of Convention	Priority Country	

1	09/944,565	2001-09-04	U.S.A.	

© All Indian Patents, 2013-2021.

  Patent data available in the public domain from Indian Patents Office, Department of Industrial Policy and Promotions, Ministry of Commerce and Industry, Government of India.
