Repository: anandvc/allindianpatents

File: patents/230010-interconnect-structures-incorporating-low-k-dielectric-barrier-films.html
Indian Patents. 230010:INTERCONNECT STRUCTURES INCORPORATING LOW K DIELECTRIC BARRIER FILMS

Indian Patents

Recently Granted Patents

  Recently Published Patents

Title of Invention	INTERCONNECT STRUCTURES INCORPORATING LOW K DIELECTRIC BARRIER FILMS

Abstract	[0052] The present invention comprises an interconnect structure including a metal, interlayer dielectric and a ceramic diffusion barrier formed therebetween, where the ceramic diffusion barrier has a composition Si<sub>v</sub>N<sub>w</sub>C<sub>x</sub>O<sub>y</sub>H<sub>z</sub>, where 0.1 &#8804; v &#8804;0.9, 0&#8804;w&#8804;0.5, 0.01 &#8804;x&#8804;0.9, 0&#8804;y&#8804;0.7, 0.01 &#8804;z&#8804;0.8 forv+w+x+y+ z= 1. The ceramic diffusion barrier acts as a diffusion barrier to metals, i.e., copper. The present invention also comprises a method for forming the inventive ceramic diffusion barrier including the steps depositing a polymeric preceramic having a composition Si<sub>v</sub>N<sub>w</sub>C<sub>x</sub>O<sub>y</sub>H<sub>z</sub>, where 0.1 <v<0.8, 0<w<0.8, O.05<x<0.8, O<y<O.3, O.O5<z<O.8 for v+w+x+y+z=l and then converting the polymeric preceramic layer into a ceramic diffusion barrier by thermal methods. Figure 1	

Full Text	 

INTERCONNECT STRUCTURES INCORPORATING LOW-K

DIELECTRIC BARRIER FILMS

CROSS REFERENCE TO RELATED APPLICATION

[0001]	The present invention claims the benefit of U.S. provisional patent

application 60/443,504 filed January 29, 2003 the whole contents and disclosure of which is incorporated by reference as is fully set forth herein.

BACKGROUND OF THE INVENTION Field of the Invention

[0002]	The present invention relates to the utilization of dielectric layers that

have low dielectric constants (k
More particularly, it relates to the use of the dielectric barrier layers in metal

interconnect structures, which are part of integrated circuits and microelectronic

devices. The primary advantage that is provided by this invention is the reduction in

the capacitance between conducting metal features, e.g., copper lines, that results in

an enhancement in overall chip performance.

Background Art

[0003]	Materials which function as diffusion barriers to metal, may be

incorporated in metal interconnect structures that are a part of integrated circuits. Diffusion barriers to metal are typically required to generate reliable devices, since low-k interlayer dielectrics typically do not prohibit metal diffusion.  The placement of metal diffusion barrier materials in interconnect structures may differ and often is dependent upon the properties of the metal diffusion barrier and the means in which they are processed. Barrier layers comprised of metal and dielectrics are commonly utilized in interconnect structures.

[0004]	Diffusion barrier layers, comprised of metal include, but are not

limited to: tantalum, tungsten, ruthenium, tantalum nitride, titanium nitride, TiSiN, etc. Diffusion barrier layers often serve as liners, whereby they form a conformal interface with metal conducting structures. Normally, these materials are deposited by chemical vapor deposition (CVD), plasma-enhanced chemical vapor deposition

(PECVD), atomic layer deposition (ALD), sputtering, thermal evaporation, and other related approaches. To utilize these materials as barrier layers, the metal barrier layers must be conformal to conducting metal lines and cannot be placed as blanket layers that would serve as conducting pathways.

[0005]	There are numerous approaches in which this can be accomplished.

One limiting criteria for these barrier layers is that their contribution to the resistivity of conducting metal lines must not be excessively high; otherwise, the increase in the total resistance of the metal conducting structures would result in reduced performance.

[0006]	Diffusion barrier layers comprised of dielectrics including, but not

limited to: silicon nitrides, silicon carbides, and silicon carbonitrides, are also utilized in microelectronic devices. These materials are normally deposited by chemical vapor deposition (C VD) and plasma-enhanced chemical vapor deposition (PECVD) approaches and can be deposited as continuous films. Unlike diffusion barrier layers comprised of metal, the dielectric layers can be deposited as blanket films and can be placed between conducting metal lines. In doing so, these dielectric layers contribute to the capacitance between metal lines. A limiting constraint of these systems is their relatively high dielectric constants (k=4.5 through 7.0) that result in a substantial increase in the effective dielectric constant between metal lines leading to reduced device performance. Decreasing the film thickness of these barrier layers can also lead to reductions in the effective dielectric constant "k"; however, insufficiently thick layers may not be reliable and nevertheless may still make a significant negative contribution to the dielectric constant. Another disadvantage of these systems is the cost and complexity associated with the tools and processes involved in their deposition.

[0007]	Barrier layer films that are generated by spin-coating dielectrics, or

other solvent based approaches, having an appropriate copper binding moiety to prohibit copper diffusion, have also been proposed. These systems are based on the addition of the copper binding moiety as an additive and have several potential

drawbacks. Due to the lack of covalent bonding of the moiety to the dielectric matrix, the moiety may be expelled from the matrix by diffusion processes, solvent extraction, and thermolysis, resulting in a loss of the copper barrier properties.

SUMMARY OF THE INVENTION

[0008]	This invention relates to interconnect structures having a ceramic

diffusion barrier layer with a low dielectric constant (e.g. k
[0009]	The interconnect structure may be comprised of at least one

conducting metal feature, formed on the substrate, with the substrate further comprising at least one insulating layer surrounding the conducting metal feature. The insulating layer may surround at least one conducting metal feature at its bottom, top, and lateral surfaces. The structure may further comprise at least one conductive barrier layer formed on at least one interface between the insulating layer and the conducting metal feature. The combination of the conducting metal feature and the insulating layers, may be repeated to form a multilevel interconnect stack.

[0010]	The interconnect structure may be one of a silicon wafer containing

microelectronic devices, a ceramic chip carrier, an organic chip carrier, a glass substrate, a gallium arsenide wafer, silicon carbide wafer, a gallium wafer, or other semiconductor wafer.

[0011]	In the first embodiment of this invention, an interconnect structure

having the ceramic diffusion barrier layer is described. In broad terms the inventive interconnect structure includes:

at least one conducting metal feature formed atop a substrate;

at least one interlayer dielectric layer surrounding at least one metal feature; and

a ceramic diffusion barrier formed between at least one interlayer dielectric layer and at least one conducting metal feature, said ceramic diffusion barrier having a composition SivNwCxOyHz, where 0.1 
[0012]	In a first example of the first embodiment, a preceramic polymeric

precursor is applied by a solvent based approach (e.g., spin-coating) to generate the ceramic diffusion barrier layer, also referred to as a cap barrier layer film. The remaining interconnect structure may be comprised of a via level dielectric, a line level dielectric, hardmask layers, and buried etch stop layers.

[0013]	In a second example of the first embodiment, the preceramic

polymeric precursor is applied in the same manner as above to generate a cap barrier layer film and is used simultaneously as a low-k cap barrier layer and a via level dielectric. This approach produces an interconnect structure having a hybrid interlayer dielectric, where the line level dielectric layers may be any dielectric and the via level dielectric and ceramic diffusion barrier layer are combined into one layer.

[0014]	In a third example of the first embodiment, the preceramic polymeric

precursor is applied in the same manner as above to generate a ceramic diffusion barrier layer and is used simultaneously as a low-k ceramic diffusion barrier layer, a via level interlayer dielectric, and a line level interlayer dielectric. This approach produces an interconnect structure having an interlayer dielectric where both the via and line level dielectric layers are combined with the ceramic diffusion barrier layer to form a continuous interlayer dielectric layer.

[0015]	In a fourth example of the first embodiment, the preceramic

polymeric precursor is applied in the same manner as above to generate a ceramic diffusion barrier layer onto an interconnect structure having a interlayer dielectric comprised of at least two dielectrics, where the dielectric underneath the metal lines chemically differs from the dielectric in other regions.

[0016]	The ceramic diffusion barrier layer has a low dielectric constant of

less than about 3.3, preferably less then about 2.8, and even more preferably about 2.6. The ceramic diffusion barrier layer also prohibits metal diffusion (preferably copper), and is thermally stable to temperatures of about 300°C. The ceramic diffusion barrier layer may also contain porosity that further reduces the dielectric constant "k" to less than about 2.6, most preferably about 1.6. The pores may be generated by a removal of a sacrificial moiety that may be polymeric. The pores may also be generated by a process that involves the elimination of a high boiling point solvent. The pores may have a size scale of about 0.5 nm to about 20 nm and may have a closed cell morphology.

[0017]	In a second embodiment of this invention, a method to produce the

ceramic dif&sion barrier layer is described. In broad terms the inventive method includes the steps of:

applying a coating of a polymeric preceramic precursor onto a substrate having at least one metal region and at least one insulating region, where the polymeric preceramic precursor has a composition of SivNwCxOyHz, where 0.1 
converting the polymeric preceramic precursor into a ceramic diffiision barrier layer, where the ceramic diffusion barrier prohibits the diffusion of metal.

[0018]	The polymeric preceramic precursor, utilized in the second

embodiment, may also have the composition SivNwCxOyHz, where 0.1
0
[0019]	More specifically, a polymeric preceramic precursor is first dissolved

in a suitable solvent and then spin coated onto a interconnect structure, having metal and dielectric material exposed at it's uppermost surface, to form a ceramic diffusion barrier layer. The ceramic diffusion barrier layer may be annealed at elevated temperatures, e.g., from about 200°C to about 400°C, to eliminate residual solvent and to crosslink the material. Conventional processing may follow the formation of the ceramic diffusion barrier layer to produce interconnect structures having a low-k barrier layer film and separating metal lines from interlayer dielectric layers.

[0020]	Upon coating, the polymeric preceramic precursor film is converted

to a ceramic diffusion barrier layer through the use of one or a combination of any suitable process including: thermal curing, electron irradiation, ion irradiation, irradiation with ultraviolet and/or visible light, etc. During this process, the polymeric preceramic precursor may crosslink into a rigid, insoluble matrix to form the ceramic diffusion barrier layer. The resultant ceramic diffusion barrier layer may have a dielectric constant less than about 3.3, be thermally stable, have low leakage currents, have a high breakdown field value, and prohibits the diffusion of metal (preferably copper). For systems generated from silicon containing polymeric preceramic precursors, the ceramic diffusion barrier layer may have a composition of SivNwCxOyHz, where 0.1 
[0021]	In a third embodiment of this invention, compositions for producing a

ceramic diffusion barrier layer are described. The polymeric preceramic precursor is a molecule that is used to form a ceramic diffusion barrier layer that has a low dielectric constant (k

chain architecture (including linear, networked, branched, dendrimeric) and can contain one or more monomelic units in any sequential arrangement (random, alternating, block, tapered, etc.). The polymeric preceramic precursor can also be a physical mixture of two or more polymeric components.

[0022]	The polymeric preceramic precursor may be selected from systems

having silicon as part of the backbone structure including: polysilazanes, polycarbosilanes, polysilasilazanes, polysilanes, polysilacarbosilanes, polysiloxazanes, polycarbosilazanes, and polysilacarbosilazanes. The polymeric preceramic precursor may have pendant functional groups bonded to the chain backbone including, but not limited to: hydrido, vinyl, allyl, alkoxy, and alkyl groups. The polymeric preceramic precursor may also be comprised of a system having a carbon backbone and pendant functional groups comprised of at least Si and N, and may also have C, O, and H. An example of such a material is poly(silylcarbodiimides). In general, these silicon containing polymeric preceramic precursors may lead to a ceramic diffusion barrier layer having a composition of SivNwCxOyHz, where 0.1 

BRIEF DESCRIPTION OF THE DRAWINGS

[0023]	Figure 1 is a cross sectional view of a semiconductor device in

accordance with the invention.

[0024]	Figure 2 is a cross sectional view of another semiconductor device in

accordance with the invention.

[0025]	Figure 3 is a general process flow for generation of ceramic diffusion

barrier layers in accordance with the invention.

[0026]	Figures 4(a) and 4(b) are examples of electrical characteristics of a

ceramic diffusion barrier layers in accordance with the invention.

DESCRIPTION OF THE PREFERRED EMBODIMENTS

[0027]	The structures, methods, and compositions relating to the inventive

ceramic diffusion barrier layer of the present invention will now be discussed in greater detail referring to the drawings accompanying the present invention. It is noted that in the accompanying drawings, like and corresponding elements are referred to by like reference numbers.

[0028]	In accordance with the invention, an interconnect structure is

provided containing metal and dielectric components, where a ceramic diffusion barrier layer comprised of a dielectric material having a low dielectric constant (k
[0029]	Optionally, the interconnect structure can be cleaned using any

suitable process known in the art prior to the deposition of the polymeric preceramic precursor. The cleaning may be a wet clean involving exposures to acids, bases and organic solvents. The cleaning may also involve any dry etch process known in the art.

[0030]	The polymeric preceramic precursor film is then converted to a

ceramic diffusion barrier layer through the use of one or a combination of any suitable process including, but not limited to: thermal curing, electron irradiation,

ion irradiation, irradiation with ultraviolet and/or visible light. Thermal anneals may be performed at temperatures in excess of about 400°C and may be performed in an inert atmosphere. During this process, the polymeric preceramic precursor may crosslink into a rigid, insoluble matrix to form the cap barrier layer film, which may have a dielectric constant less than about 3.3. In addition, the ceramic diffusion barrier layer typically is thermally stable, having low leakage currents, high breakdown field values, and prohibits the diffusion of metal (preferably copper) through the film.

[0031]	Referring to Figure 1, in the first embodiment, an example of an

interconnect structure 40, comprised of multiple levels 1000 where each level may consist of a via level 1100 and line level 1200, is shown. The interconnect structure contains conducting metal features 33 that traverse through the structure and may have interfaces with a lining metal containing barrier 34. The conducting metal features 33 and lining metal containing barrier 34 are surrounded by dielectrics. The dielectrics in the via level 1100 include the via level dielectric 32 and the ceramic diffusion barrier layer 36. The dielectrics in the line level 1200 include the line level dielectric 31 and an optional hardmask dielectric 41. Optionally, a dielectric etch stop layer 37 may be placed between the via level dielectric 32 and line level dielectric 31. The line level dielectric 31 may contain a hardmask dielectric 41 that differs in composition from the remainder of the line level dielectric 31.

[0032]	The interconnect structure can be generated by a number of

sequential processing steps including the use of lithography, chemical mechanical polishing (CMP), reactive ion etching, thermal annealing, wet chemical cleans, film deposition by solvent based coating, film deposition by chemical vapor deposition, and combinations thereof.

[0033]	The ceramic diffusion barrier layer 36 is generated from a polymeric

preceramic precursor that is applied onto the interconnect structure by any solvent based coating schemes including, but not limited to: spin coating, scan coating, dip coating, spray coating and combinations thereof. The polymeric preceramic

precursor is then converted into the ceramic diffusion barrier layer 36 through the use of one or a combination of any suitable processes including: thermal curing, electron irradiation, ion irradiation, irradiation with ultraviolet and/or visible light, etc. During this process, the polymeric preceramic precursor may crosslink into a rigid, insoluble matrix. The resultant ceramic diffusion barrier layer 36 has a low dielectric constant (k
[0034]	The polymeric preceramic precursor can have any chain architecture

(including linear, networked, branched, dendrimeric) and can contain one or more monomelic units in any sequential arrangement (homopolymer, random copolymer, alternating, block copolymer, tapered, polymer blend, etc.). The polymeric preceramic precursor can also be a mixture of two or more polymeric components. The polymeric preceramic precursor may have a molecular weight between approximately 500 and approximately 1000000.

[0035]	The polymeric preceramic precursor may be selected from systems

having silicon as part of the backbone structure including: polysilazanes, polycarbosilanes, polysilasilazanes, polysilanes, polysilacarbosilanes, polysiloxazanes, polycarbosilazanes, polysilylcarbodiimides, and polysilacarbosilazanes. The polymeric preceramic precursor may also have some component of polysiloxanes or polysilsesquioxane in the structure. The polymeric preceramic precursor may also be polyureamethylvinylsilazane or polyureamethylvinylsilazane (KiON). The polymeric preceramic precursor may have pendant functional groups bonded to the chain backbone including, hydrido, vinyl, allyl, alkoxy, silyl, and alkyl groups. The polymeric preceramic precursor may also be comprised of a system having a carbon backbone and pendant functional groups comprised of at least Si and N, and may also have C, O, and H. An example of such a material is poly(silylcarbodiimides).

[0036]	The polymeric preceramic precursor may also have pendant

functional groups bonded to the chain backbone that may have a binding affininty to metal including: amines, amides, imides, thioesters, thioethers, ureas, urethanes,

tiitriles, isocyanates, thiols, sulfones, phosphines, phosphine oxides, :>hosphonimides, benzotriazoles, pyridines, imidazoles, imides, oxazoles, Denzoxazoles, thiazoles, pyrazoles, triazoles, thiophenes, oxadiazoles, thiazines, thiazoles, quionoxalines, benzimidazoles, oxindoles, and indolines.  In general, these silicon containing polymeric preceramic precursors may have a composition of SivNwCxOyHz, where 0.1 
a composition SivNwCxOyHz, where 0.1
0.05
[0037]	For systems generated from the silicon containing polymeric

preceramic precursors, the ceramic diffusion barrier layer may have a composition of SivNwCxOyHz, where0.1 
composition of SivNwCxOyHz, where 0.1
0.01
ceramic diffusion barrier layer is Sio.^No.nCo.nHo.s.

[0038]	The line level dielectric and via level dielectric are dielectric

materials having low dielectric constants (k

[0039]	Optionally, a hard mask dielectric 41 may be used. The hard mask

dielectric may have a thickness ranging from about 5 nm to about 100 nm. The

preferred materials for the hard mask dielectric are: polysiloxanes,

polysilsesquioxanes, or CVD deposited dielectrics having the composition

SivNwCxOyHz, where 0.05 
z 
where 0.05
[0040]	Optionally, a dielectric etch stop layer 37 may be placed between the

via level dielectric 32 and line level dielectric 31. The dielectric etch stop layer may have a thickness ranging from about 5 nm to about 100 nm. The preferred materials for the dielectric etch stop are: polysiloxanes, polysilsesquioxanes, or any CVD deposited dielectric having a composition comprised of SivNwCxOyHz, where 0.05 
[0041]	The preferred materials for the conducting metal features are copper,

gold, silver, aluminum and alloys thereof. The conducting metal features may have layers at the top surface that reduce electromigration including materials comprised of cobalt, tungsten, and phosphorous. The conducting metal features may have a moiety at the top surface that reduces the propensity for oxidation of the metal including: benzotriazoles, amines, amides, imides, thioesters, thioethers, ureas, urethanes, nitriles, isocyanates, thiols, sulfones, phosphines, phosphine oxides, phosphonimides, pyridines, imidazoles, imides, oxazoles, benzoxazoles, thiazoles, pyrazoles, triazoles, thiophenes, oxadiazoles, thiazines, thiazoles, quionoxalines, benzimidazoles, oxindoles, and indolines. The preferred materials for the lining metal containing barrier are tantalum, tantalum nitride, tungsten, titanium, titanium nitride, ruthernium, TiSiN, and combinations thereof.

[0042]	Referring to Figure 2, in the first embodiment, another example of an

interconnect structure 40, comprised of multiple levels 1000 where each level may

consist of a via level 1100 and line level 1200, is shown. The interconnect structure contains conducting metal features 33 that traverse through the structure and may have interfaces with a lining metal containing barrier 34. The conducting metal features 33 and lining metal containing barrier 34 are surrounded by dielectrics. The dielectrics in the line level 1200 include the line level dielectric 43 and an optional hardmask dielectric. The dielectrics in the via level 1100 include the via level dielectric 32 that are present under conducting metal lines, line level dielectric 43 which are present in regions not having metal lines atop the via level, and the ceramic diffusion barrier layer 36. Optionally, a dielectric etch stop layer 37 may be placed between the via level dielectric 42 and line level dielectric 43.

[0043]	Referring to Figure 3, the general process flow for the production of

ceramic diffusion barrier layers is shown. In step 1, a solution is prepared including the polymeric preceramic precursor using any solvent commonly used for coating purposes including, but not limited to: propylene glycol methyl ether acetate (PGMEA), propylene glycol methyl ether (PGME), toluene, xylenes, anisole, mesitylene, butyrolactone, ketones, cyclohexanone, hexanones, ethyl lactate and heptanones.

[0044]	An optional antistriation agent may be codissolved in the solution

containing the polymeric preceramic precursor to produce films of high uniformity. The amount of antistriation agent may be less than about 1% of the solution containing the polymeric preceramic precursor.

[0045]	An optional adhesion promoter may also be codissolved in the

solution containing the polymeric preceramic precursor and may segregate to film interfaces during application of the polymeric preceramic precursor. The adhesion promoter may comprise of less than about 2% of the solution containing the polymeric preceramic precursor.

[0046]	In optional step 2, the interconnect structure may be cleaned prior to

the deposition of the polymeric preceramic precursor. The cleaning may be a wet

clean involving exposures to acids, bases, and/or organic solvents. The cleaning process step may also involve any dry etch process known in the art. In optional step 3, adhesion promoters may be applied to the substrate surface (e.g., interconnect structure). A preferred adhesion promoter has the composition SixLyRz, where L is selected from the group consisting of hydroxy, methoxy, ethoxy, acetoxy, alkoxy, carboxy, amines, halogens, and R is selected from the group consisting of hydrido, methyl, ethyl, vinyl, and phenyl (any alkyl or aryl). The adhesion promoter may also be hexamethyldisilazane, vinyltriacetoxysilane, aminopropyltrimethoxysilane, vinyl trimethoxysilane or combinations thereof.

[0047J	In step 4, the intended substrate is then coated with the polymeric

preceramic precursor by a solvent based process including: spin coating, scan coating, spray coating, dip coating, using a doctor blade or combinations thereof. The polymeric preceramic precursor may have a thickness of about 5 nm to about 1000 nm. In optional step 5, adhesion promoters may be applied to the top surface of the film comprised of the polymeric preceramic precursor. Preferred adhesion promoters include those mentioned above.

[0048]	In step 6, the polymeric preceramic precursor is converted into the

ceramic diffusion barrier layer through the use of one or a combination of any suitable process including: thermal curing, electron irradiation, ion irradiation, irradiation with ultraviolet and/or visible light, etc. In the case of thermal annealing, the anneals may be performed at temperatures in excess of about 400°C and under inert atmospheres including, nitrogen, forming gas, and argon. During this process, the polymeric preceramic precursor may crosslink into a rigid, insoluble matrix. If the optional codissolved adhesion promoter is used, the adhesion promoter may segregate to film interfaces during this conversion process. In optional step 7, adhesion promoters may be applied to top surface of the ceramic diffusion barrier layer. Preferred adhesion promoters include those mentioned above.

[0049]	The solution containing the polymeric preceramic precursor may also

contain moieties that produce porosity, including sacrificial polymeric materials that degrades into low molecular weight byproducts and/or high boiling point solvents

that are expelled from the film during the conversion of the polymeric preceramic precursor into the ceramic diffusion barrier layer. The sacrificial polymeric material may be selected from the group consisting of: poly(stryenes), poly(esters), poly(methacrylates), poly(acrylates), poly(glycols), poly(amides), and poly(norbornenes).

[0050]	The ceramic diffusion barrier layer preferably has a dielectric

constant less than 3.3, is thermally stable, has low leakage currents, has high breakdown field values, and prohibits the diffusion of metal (preferably copper) through the film. Referring to Figures 4(a) and 4(b), suitable breakdown characteristics and leakage current characteristics are demonstrated for a film generated from a polysilazane preceramic precursor, as low percentages of breakdowns are observed for fields less than 7 MV/cm (Figure 4(a)) and the leakage currents are less than 10"7 amps/cm2 at both room temperature and 150 °C (Figure 4(b)).

[0051]	While we have shown and described several embodiments in

accordance with our invention, it is to be clearly understood that the same are susceptible to numerous changes apparent to one skilled in the art. Therefore, we do not wish to be limited to the details shown and described but intend to show all changes and modifications that come within the scope of the appended claims.

WHAT IS CLAIMED IS:

1.	An interconnect structure comprising:

at least one conducting metal feature formed atop a substrate; at least one interlayer dielectric layer surrounding said at least one metal feature; and a ceramic diffusion barrier, between said at least one interlayer dielectric layer and said at least one conducting metal feature, having a composition SivNwCxOyHz, where0.1
2.	The interconnect structure of claim 1 wherein said ceramic diffusion barrier has a dielectric constant less than about 3.3.

3.	The interconnect structure of claim 1 wherein said ceramic diffusion barrier further comprises a line level dielectric layer.

4.	The interconnect structure of claim 1 wherein said ceramic diffusion barrier further comprises a line level dielectric layer and a via level dielectric layer.

5.	The interconnect structure of claim 1 wherein said at least one interlayer dielectric layer further comprises a line level dielectric layer having a first composition and a via level dielectric layer having a second composition, where said first composition is different from said second composition.

6.	The structure of claim 1 wherein said at least one interlayer dielectric layer has a composition comprising air or inert gas.

7.	The interconnect structure of claim 1 wherein said at least one interlayer dielectric layer has a composition comprising SivNwCxOyHz, where 0.05 
8.	The interconnect structure of claim 1, further comprising a lining metal containing barrier, where said lining metal containing barrier forms an interface

YOR920030024PCT1

between said at least one conductive metal feature and said at least one interlayer dielectric layer, where said lining metal containing barrier comprises tantalum, tantalum nitride, tungsten, titanium, titanium nitride, ruthernium, TiSiN, or combinations thereof.

9.	The interconnect structure of claim 4, wherein said at least one dielectric layer further comprises a dielectric etch stop layer positioned between said line level dielectric layer and said via level dielectric layer.

10.	The interconnect structure of claim 1 wherein said ceramic diffusion barrier has a composition of Si
11.	A method of forming a ceramic diffusion barrier layer comprising: applying a coating of a polymeric preceramic precursor onto a semiconducting substrate, where said polymeric preceramic precursor has a composition of SivNwCxOyHz, where 0.1
converting said polymeric preceramic precursor into a ceramic diffusion barrier layer, where said ceramic diffusion barrier prohibits metal diffusion.

12.	The method of claim 11, wherein said polymeric preceramic precursor comprises polysilazanes, polycarbosilanes, polysilasilazanes, polysilanes, polysilacarbosilanes, polysiloxazanes, polycarbosilazanes, polysilylcarbodiimides, or polysilacarbosilazanes.

13.	The method of claim 11, where said applying a coating of said polymeric preceramic precursor comprises preparing a solution of said polymeric preceramic precursor and a solvent; and then applying said solution by a solvent based process.

14.	The method of claim 13, wherein said solvent based process comprises spin coating, spray coating, scan coating, dip coating, or combinations thereof

15.	The method of claim 13 where said solution further comprises:

an adhesion promoter codissolved in said solvent containing said polymeric preceramic precursor, where said adhesion promoter has a composition of SixLyRz, where L is selected from the group consisting of hydroxy, methoxy, ethoxy, acetoxy, alkoxy, carboxy, amines or halogens, and R is selected from the group consisting of hydrido, methyl, ethyl, vinyl, and phenyl.

16.	The method of claim 13, wherein said solvent comprises propylene glycol

methyl ether acetate (PGMEA), propylene glycol methyl ether (PGME), toluene,

xylenes, anisole, mesitylene, butyrolactone, cyclohexanone, hexanones, ethyl

lactate, heptanones or combinations thereof.

17.	The method of claim 11, wherein said conversion of said polymeric

preceramic precursor into said ceramic diffusion barrier layer comprises thermal

curing, electron irradiation, ion irradiation, irradiation with ultraviolet light,

irradiation with visible light, or combinations thereof.

18.	The method of claim 13, wherein a sacrificial moiety to produce porosity is

codissolved in said solution including said polymeric preceramic precursor, where

said sacrificial moiety is a sacrificial polymeric selected from the group consisting

of poly(stryenes), poly(esters), poly(methacrylates), poly(acrylates), poly(glycols),

poly(amides), and poly(norbornenes).

19.	The method of claim 13, wherein an antistriation agent is codissolved in said

solution containing said polymeric preceramic precursor.

20.	The method of claim 11, wherein said semiconducting substrate comprises at

least one metal region and at least one dielectric region, where said ceramic

diffusion barrier is positioned between said at least one metal region and said at least

one dielectric region.

Documents:

« Previous Patent

Next Patent »

Patent Number	230010	

Indian Patent Application Number	1891/CHENP/2005	

PG Journal Number	13/2009	

Publication Date	27-Mar-2009	

Grant Date	24-Feb-2009	

Date of Filing	10-Aug-2005	

Name of Patentee	INTERNATIONAL BUSINESS MACHINES CORPORATION	

Applicant Address	ARMONK, NEW YORK 10504,	

Inventors:

#	Inventor's Name	Inventor's Address	

1	HUANG, ELBERT, E	21 CHRURCH STREET, TARRYTOWN, NY 10591,	

2	PFEIFFER, DIRK	24 MAIN STREET, APT 3C, DOBBS FERRY, NY 10522,	

3	COHEN, STEPHEN, A	12 SABRA LANE, WAPPINGERS FALLS, NY 10562,	

4	GATES, STEPHEN, MCCONNELL	22 INNINGWOOD ROAD, OSSINING, NY 10562,	

5	HEDRICK, JEFFREY, C	5 HOPE STREET, MONTVALE, NJ 07645,	

PCT International Classification Number	H01L21/00	

PCT International Application Number	PCT/US04/02125	

PCT International Filing date	2004-01-26	

PCT Conventions:

#	PCT Application Number	Date of Convention	Priority Country	

1	10/627,794	2003-07-25	U.S.A.	

2	60/443,504	2003-01-29	U.S.A.	

© All Indian Patents, 2013-2021.

  Patent data available in the public domain from Indian Patents Office, Department of Industrial Policy and Promotions, Ministry of Commerce and Industry, Government of India.
