Repository: anandvc/allindianpatents

File: patents/230023-device-for-water-decomposition-by-electrolysis.html
Indian Patents. 230023:DEVICE FOR WATER DECOMPOSITION BY ELECTROLYSIS

Indian Patents

Recently Granted Patents

  Recently Published Patents

Title of Invention	DEVICE FOR WATER DECOMPOSITION BY ELECTROLYSIS

Abstract	The suggested plant for decomposition of water by electrolysis permits to convert mechanical and heat energy into electrical and chemical energy as it contains an electrolyzer comprising: a body installed on a shaft connected to a drive and incorporating ducts for supplying electrolyte solution and extracting the electrolysis products as well as an electrolyte solution drain duct; short-circuited electrodes - one electrode installed on the shaft and the other one formed by the internal surface of the body; and a heat exchanger. The plant is provided with top and bottom bearing units holding a vertical shaft; the external electrolyte solution circulation path contains the electrolyte solution ring chamber with a helix-shaped internal surface which is fixed to the top bearing unit; the electrolyte solution sensor is installed, and the electrolyte solution mixer is connected to water and electrolyte supply lines as well as to the electrolyte solution supply duct; the electrolyzer body is made of electrically conducting material and is provided with bottom and top covers made of electrically conducting material; the electrolyte solution extraction channel located in the top cover is equipped with an adjustable valve connected to the electrolyte solution ring chamber; the internal surface of the body has at least one guiding groove; the water supply line is equipped with a water flow regulator; the electrolysis products extraction line is provided with an electrolysis products pumping device; the heat exchanger is located in the external electrolyte solution circulation circuit; the electrolyte solution sensor is connected to the water flow regulator and the shaft drive.	

Full Text	 

PLANT FOR DECOMPOSITION OF WATER BY ELECTROLYSIS

Technology Sphere

The invention relates to the area of electrochemistry and, more precisely, to designs of electrolyzers producing an oxygen-and-hydrogen mixture (detonating gas - hydrogen and oxygen) by electrolysis of water. The invention can be used as a source of detonating gas for gas flame technologies in a number of industries, for obtaining hydrogen fuel for internal combustion engines or other power or heat plants as well as oxygen for technological purposes in various industries.

Existing Technology

An electrolyzer of a known type produces an oxygen-and-hydrogen mixture (detonating gas) which is burnt in a number of gas flame devices in various industries. The electrolyzer body is installed on a rotating shaft; it has disc-type electrodes with milled ring grooves. The output of the electrolyzer is adjustable (RF Patent No 2006526, C25B 1/04, 1994).

The shortcomings of the device are its limited functional abilities as well as high power consumption as electric power for electrolysis is obtained from an external source.

Another centrifugal electrolyzer for producing hydrogen and oxygen by electrolysis of water contains a reservoir with a cylindrical body and a hollow shaft which is installed in bearings and can rotate. The shaft is kinematically connected to a drive and to an electric current generator. The reservoir is equipped with electrodes connected to the generator circuit and has channels for supplying raw materials and delivering final products of electrolysis; it is filled with electrolyte solution. On rotation of the reservoir mechanical energy of the drive is converted first into electrical energy and then into chemical energy of hydrogen and oxygen obtained from water (RF Patent No 2015395, F 02 M 21/00, 1990).

The shortcoming of the device is its low output due to the required sequence of energy conversion; the endothermic effect of the reaction of water decomposition is compensated for by the produced electric power without use of external heat energy.

The closest prior art (in terms of technical solution and obtained results) to the suggested plant is a device for conversion of energy by decomposition of water with electrolysis which consists of the following components: technological lines for supply of water and electrolyte and for extraction of the products of electrolysis; a rotating reservoir (filled with electrolyte solution) with a shaft connected to the drive; two electrodes that can be short-circuited to each other - one is installed on the shaft and the other is formed by the internal surface of the rotating reservoir; ducts in the shaft for supply of water and electrolyte and for extraction of the electrolysis products; heat exchanger and separator located inside the reservoir. Use of heat from any natural or man-made source increases the efficiency of electrolysis (RF Patent No 2174162, C25B 9/00, 1/02, F02M 21/02, 2001).

The shortcomings of the existing device are its low efficiency and instability of operation due to lack of control over the position of the border separating the electrolyte solution and gas medium

in the rotating reservoir. As a result active surfaces of the electrode discs installed on the shaft are either in gas medium or in the area of electrolyte solution with low electrical potential; this means that the active surface of the electrode decreases and the process of electrolysis becomes less efficient. The device is also characterized by complexity of the design as it is technically difficult to deliver (and extract) a heat conducting substance to the heat exchanger located inside a rotating reservoir through ducts in a rotating shaft; besides current-conducting surfaces of the heat exchanger impede build-up of potential difference in electrolyte solution.

Summary of Invention

The technical result is increased output and simpler design of the plant as well as its wider functionality.

The technical result is obtained due to the following factors. The plant for decomposition of water by electrolysis consists of the following components: lines for supply of water and electrolyte and for extraction of the products of electrolysis; electrolyzer including a body installed on a shaft connected to the drive - the shaft has ducts for supplying electrolyte solution as well as for extracting the products of electrolysis and electrolyte solution; short-circuited electrodes - one is installed on the shaft and the other is formed by the internal surface of the body; and a heat exchanger. The plant is equipped with top and bottom bearing assemblies holding a vertically located shaft and an external path of electrolyte solution circulation. The latter incorporates a ring chamber with a helix-shaped internal surface (for electrolyte solution) installed in the top bearing assembly in a fixed position; electrolyte solution sensor and electrolyte solution mixer connected to the lines for supply of electrolyte and water and a duct for delivery of electrolyte solution. The electrolyzer body is made of current-conducting material with top and bottom covers of current-conducting material; the electrolyte solution supply channel is located in the top cover and is equipped with an adjustable valve leading to the electrolyte solution ring chamber; the water supply line has a water flow regulator; the line for extraction of the products of electrolysis is equipped with a pumping device; the heat exchanger is located in the external electrolyte solution circulation circuit; the electrolyte solution sensor is connected to the water flow regulator and to the shaft drive. The plant can be equipped with a separator installed on the line for extracting the products of electrolysis and a protective casing. The electrolyzer body can be cylindrical, its internal surface can have at least one or preferably two guiding grooves and at least one of them should be screw-shaped; the electrode installed on the shaft can be made as a cone with cuts parallel to the shaft and a cylinder with radial openings fixed to the cone; an electromagnetic valve can be used as the water flow regulator; a vacuum pump can be employed for pumping the products of electrolysis.

Description of Drawing

A schematic view of the plant for decomposition of water by electrolysis is shown in the drawing.

The dimensions of separate assemblies and components are not to scale to enable clarity of understanding.

The plant comprises electrolyzer 1 which incorporates cylindrical body 2 of current-conducting material with top 3 and bottom 4 covers of current-conducting material; the body is located on

vertical shaft 5 installed in bottom 6 and top 7 bearing assemblies; shaft 5 is connected to drive 8 and has internal ducts for supply of electrolyte solution 9 and for extraction of electrolysis products 10. Shaft 5 located inside electrolyzer 1 carries electrode 11 (for instance, cathode) consisting of cone 12 with cuts parallel to the shaft and cylinder 13 with radial openings fixed to cone 12. The internal surface 14 of body 2 forms the other electrode (for instance, anode); it has one or preferably two grooves 15 that can be screw-shaped. Electrolyzer 1 is equipped with external path of electrolyte circulation 16 composed of the following components: fixed ring chamber for electrolyte solution with helix-shaped internal surface 17 installed on top bearing assembly 7; electrolyte solution sensor 18; heat exchanger 19; electrolyte solution mixer 20 connected to electrolyte solution supply duct 9 located in shaft 5; water supply line 21 with water flow regulator 23, valve 24 and water reservoir 22; electrolyte supply line 25 and electrolyte reservoir 26. Top cover 3 of electrolyzer 1 has a duct for extraction of electrolyte solution 27 with adjustable valve 28 leading to the electrolyte solution ring chamber with helix-shaped internal surface 17. Electrolysis products extraction duct 10 is connected to the electrolysis products extraction line 29 equipped with an electrolysis products pumping device (for instance, an electrical vacuum pump) 30 and separator 31 for separating oxygen and hydrogen from an oxygen-and-hydrogen mixture. Electrolyte solution supply duct 9 is provided with a drain channel for electrolyte solution leaks 32 and reservoir for collecting electrolyte solution leaks 33. Electrolyte solution sensor 18 is connected to water flow regulator 23 and drive 8 of shaft 5. The plant is provided with protective casing 34.

Data Supporting Functioning of Invention

The plant functions as described below.

Electrolyte is delivered from reservoir 26 along the electrolyte supply line 25 to the electrolyte solution mixer 20, and then it comes to electrolyzer 1 through electrolyte solution supply duct 9 in shaft 5. Valve 24 on water supply line 21 is closed. When switched on, drive 8 of shaft 5 (installed vertically in bottom 6 and top 7 bearing assemblies) starts rotating electrolyzer 1 filled with electrolyte solution; it is accelerated until the process of electrolysis begins. While the electrolyzer accelerates, electrolyte solution begins circulating in external circulation path 16. The electrolyte solution sensor 18 responds and sends signal to electromagnetic valve 23 (or any other water flow regulator) which stops water supply; after that valve 24 should be opened. The plant gets switched over to automatic adjustment of water flow from water reservoir 22 to electrolyzer 1 through water supply line 21, electromagnetic valve 23, electrolyte solution mixer 20 and electrolyte solution supply duct 9.

In the process of production of hydrogen and oxygen the volume of electrolyte solution and its concentration in rotating electrolyzer 1 constantly change: the electrolyte solution concentration increases while its volume decreases. The border separating electrolyte solution and gas medium gets displaced, the electrolyte extraction duct becomes exposed to the area of gas medium and extraction of electrolyte from the electrolyzer stops; as a result circulation of electrolyte solution in the external circuit stops as well. The electrolyte solution sensor 18 simultaneously sends commands to the water flow regulator (electromagnetic valve 23) and rotation drive 8. Water starts being supplied to mixer 20; diluted electrolyte is then delivered to rotating electrolyzer 1 through electrolyte solution supply duct 9. Drive 8 starts braking the rotating electrolyzer 1. Due to force of inertia and screw-shaped grooves 15 electrolyte solution gets mixed. When circulation of electrolyte in external path 16 resumes and sensor 18 sends respective commands, electromagnetic valve 23 stops supply of water from water reservoir 22 along line 21, and drive 8 accelerates electrolyzer 1 again.

Vertical shaft 5 inside electrolyzer 1 carries one of the electrodes (for instance, cathode); it consists of cone 12 with cuts parallel to the shaft and cylinder 13 with radial openings which is fixed to cone 12. The internal surface 14 of body 2 acts as the other electrode (for instance, anode); it has one or several (preferably two) guiding grooves 15 that can be screw shaped. The grooves can also be spiral, annular or linear; a combination of these groove shapes can be also used.

Depending on chemical composition of the electrolyte each electrode in electrolyzer 1 can act as cathode or anode.

Cuts in cone 12, radial openings in cylinder 13 of electrode 11 and guiding screw grooves 15 on the internal surface 14 of body 2 improve delivery and mixing of the electrolyte solution.

The same purpose is served by short braking periods with further acceleration of drive 8 of shaft 5; they are initiated by commands from electrolyte solution sensor 18 installed in the external electrolyte solution circulation path 16.

In the process of rotation centrifugal force creates an artificial field of gravity in electrolyzer 1. It separates cations and anions which have, in the form of hydrates, significantly different mass. Heavier ions (for instance, anions) form a region of negative electrical charge near the internal surface 14 of body 2 (anode); it induces an adequate electric conductivity charge in body 2 made of electrically conducting material.

Light ions concentrate in the area between the anode and cathode 11 forming their own region of positive charge. If its potential is sufficient for creating an electrical field strong enough to deform hydrate envelopes of light ions, then the existing balance gets upset at cathode 11. Light ions move to surfaces 12 and 13 of cathode 11 and lose their charge. Heavy ions also transfer their charge to the anode; as a result direct electrical current starts flowing between the electrodes through bottom 3 and top 4 covers made of electrically conducting material and forming a short-circuited conductor. The electrolyte ions get reduced producing hydrogen and oxygen; intermediate products of electrolysis enter into secondary reactions with water.

Reduced hydrogen and oxygen float to the centre of electrolyzer 1. Then the oxygen-and-hydrogen mixture is delivered to the consumer through the electrolysis products extraction duct 10 and electrolysis products extraction line 29 with the help of the electrolysis products pumping device 30 (for instance, vacuum pump). Separator 31 can be installed in the plant for separating oxygen-and-hydrogen mixture into oxygen and hydrogen; separated gases are then fed to consumers of hydrogen fuel and oxygen.

The electrolysis products (oxygen-and-hydrogen mixture - detonating gas) pumping device 30 prevents leaks of hydrogen and oxygen from the plant into the environment.

Electrolyte solution enters the external electrolyte solution circulation path 16 through the electrolyte solution extraction duct 27 with adjustable valve 28 connected to the electrolyte solution fixed ring chamber with helix-shaped internal surface 17. It further moves through heat exchanger 19 to electrolyte solution mixer 20, and then back to rotating electrolyzer 1 along electrolyte solution supply duct 9 of shaft 5. This describes circulation of electrolyte solution in the external path 16. Possible leaks of electrolyte solution from duct 9 are drained through the electrolyte solution drain duct 32 to drain reservoir 33; electrolyte solution is delivered from there to the electrolyte solution reservoir 26.

The internal surface of the electrolyte solution fixed ring chamber 17 (belonging to the electrolyte solution external circulation path 16) is helix shaped; this helps to dampen vortical stream of electrolyte solution coming from rotating electrolyzer 1.

The process of decomposition of water into hydrogen and oxygen by reduction of their ions is accompanied by decrease of the electrolyte solution enthalpy. As a result the solution temperature constantly drops; if heat loss is not compensated for, the solution will freeze and the process will stop. Therefore the solution must be heated. This task is accomplished by heat exchanger 19 installed in the external electrolyte solution circulation circuit 16. The function of the heat conducting substance is accomplished by the electrolyte solution. Heat energy to heat exchanger 19 can be supplied as exhaust gases, coolant from internal combustion engines or from other sources.

In the process of production of hydrogen and oxygen the volume of electrolyte solution and its concentration in rotating electrolyzer 1 constantly change: the electrolyte solution concentration increases while its volume decreases. In order to ensure a sufficient area of contact of electrolyte solution with electrode 11 in the high electrical potential zone at constantly changing volume of electrolyte solution as well as to form a gas medium space, electrode 11 (installed on vertical shaft 5) is made as cone 12 with cylinder 13 fixed to it.

The body of electrolyzer 1 should be cylindrical; this simplifies the design.

To meet the safety requirements the plant can be provided with protective casing 34.

Industrial Use

The suggested plant converts mechanical and heat energy into electrical and chemical energy.

The invention permits to increase the efficiency of a plant. The plant is sufficiently simple, it is made of traditional construction materials with use of existing electrolytes. It can be used with internal combustion engines of transportation means in order to increase their fuel efficiency as well as with steam turbines of thermal and atomic power plants, for utilizing industrial heat in metallurgy etc.

Claims

A plant for decomposition of water by electrolysis comprising: lines for supplying water and electrolyte and for extracting electrolysis products; an electrolyzer having a body installed on a shaft connected to a drive and incorporating ducts for supplying electrolyte solution and extracting the electrolysis products as well as an electrolyte solution drain duct; short-circuited electrodes - one electrode installed on the shaft and the other one formed by the internal surface of the body; and a heat exchanger. The plant distinctive features are as follows: the plant is provided with top and bottom bearing units holding a vertical shaft; the external electrolyte solution circulation path contains the electrolyte solution ring chamber with a helix-shaped internal surface which is fixed to the top bearing unit; the electrolyte solution sensor is installed, and the electrolyte solution mixer is connected to water and electrolyte supply lines as well as to the electrolyte solution supply duct; the electrolyzer body is made of electrically conducting material and is provided with bottom and top covers made of electrically conducting material; the electrolyte solution extraction channel located in the top cover is equipped with an adjustable valve connected to the electrolyte solution ring chamber; the water supply line is equipped with a water flow regulator; the electrolysis products extraction line is provided with an electrolysis products pumping device; the heat exchanger is located in the external electrolyte solution circulation circuit; the electrolyte solution sensor is connected to the water flow regulator and the shaft drive.

2.	Plant according to claim 1 equipped with a separator installed on the electrolysis products

extraction line.

3.	Plant according to claims 1 or 2 equipped with a protective casing.

4.	Plant according to claims 1 or 2 with a cylindrical electrolyzer body.

5.	Plant according to claims 1 or 2 with the electrode on the shaft made as a cone with cuts

parallel to the shaft and carrying a cylinder with radial openings.

6.	Plant according to claims 1 or 2 with an electromagnetic valve used as water flow regulator.

7.	Plant according to claims 1 or 2 with an electric vacuum pump used as the electrolysis products pumping device.

8.	Plant according to claims 1 or 2 with at least one guiding groove on the electrolyzer body

internal surface.

9.	Plant according to claim 8 with two grooves.

10.	Plant according to claim 8 with at least one screw-shaped guiding groove.

Documents:

				2312-chenp-2005-abstract.pdf

				2312-chenp-2005-claims.pdf

				2312-chenp-2005-correspondnece-others.pdf

				2312-chenp-2005-correspondnece-po.pdf

				2312-chenp-2005-description(complete).pdf

				2312-chenp-2005-drawings.pdf

				2312-chenp-2005-form 1.pdf

				2312-chenp-2005-form 18.pdf

				2312-chenp-2005-form 3.pdf

				2312-chenp-2005-form 5.pdf

				2312-chenp-2005-pct.pdf

« Previous Patent

Next Patent »

Patent Number	230023	

Indian Patent Application Number	2312/CHENP/2005	

PG Journal Number	13/2009	

Publication Date	27-Mar-2009	

Grant Date	24-Feb-2009	

Date of Filing	19-Sep-2005	

Name of Patentee	OM ENERGY LTD.	

Applicant Address	43 OVERSTONE ROAD, LONDON W6 0AD,	

Inventors:

#	Inventor's Name	Inventor's Address	

1	SURIKOV, ALEKSANDR, KONSTANTINOVICH	UL. KRASNOPROLETARSKAYA, 9-309, MOSCOW 103473,	

2	MOGILEVSKY, IGOR, NIKOLAEVICH	UL. VALOVAYA, 8/18-40, MOSCOW 113054,	

3	OVSYANNIKOV, EVGENY, MIKHAILOVICH	UL. OLENY VAL, 24-2-221, MOSCOW 143076,	

PCT International Classification Number	C25B1/04	

PCT International Application Number	PCT/RU03/00413	

PCT International Filing date	2003-09-18	

PCT Conventions:

#	PCT Application Number	Date of Convention	Priority Country	

1	2003104497	2003-02-17	Russia	

© All Indian Patents, 2013-2021.

  Patent data available in the public domain from Indian Patents Office, Department of Industrial Policy and Promotions, Ministry of Commerce and Industry, Government of India.
