Repository: anandvc/allindianpatents

File: patents/230032-a-photocatalytically-active-substrate-having-titanium-oxide-coating-and-a-process-for-deposition-of-same.html
Indian Patents. 230032:A PHOTOCATALYTICALLY ACTIVE SUBSTRATE HAVING TITANIUM OXIDE COATING AND A PROCESS FOR DEPOSITION OF SAME

Indian Patents

Recently Granted Patents

  Recently Published Patents

Title of Invention	A PHOTOCATALYTICALLY ACTIVE SUBSTRATE HAVING TITANIUM OXIDE COATING AND A PROCESS FOR DEPOSITION OF SAME

Abstract	The present invention relates to a chemical vapour deposition process for the deposition of a photocatalytically active coating comprising titanium oxide on the surface of a glass substrate which is a glass ribbon produced during a float glass production process which is characterised in that it comprises contacting that surface with a vapour comprising titanium tetraethoxide or titanium tetraisopropoxide and a carboxylate ester at a temperature in the range 4000 to 800°C which is sufficiently high to form the titanium oxide coating.	

Full Text	 

TTTANIA COATINGS

This invention relates to substrates having a titania coating on at least one surface and to processes for depositing titania coatings upon the surface of a substrate. In the preferred embodiments the substrate is a glass sheet

Titania coatings are known to possess photocatalytic self cleaning properties. Titania coated substrates and processes for the production of such coated substrates have been described for example in EPA 901991, WO 97/07069, WO 97/10186, WO 98/41480 and WO 00/75087. The coatings may be deposited by a variety of techniques including sol-gel processes, spray pyrolysis processes, magnetron sputtered vacuum deposition processes and chemical vapour deposition processes.

We have now discovered novel chemical vapour deposition processes (hereinafter for convenience CVD processes) which lead to the production of coated substrates having improved properties, In a preferred embodiment these CVD processes may be integrated with a float glass production process to produce a novel coated glass sheet in an efficient economic manner. These processes comprise bringing a vapour comprising a titanium precursor into contact with the hot glass ribbon at a point in the process where the temperature of the ribbon is sufficient to result in the formation of the desired titania coating.

A variety of titanium precursors have been proposed for use in CVD processes for the deposition of titania. Examples include inorganic compounds such as titanium tetrachloride and organic titanium compounds such as titanium tetra isopropoxide and titanium tetraethoxide. Those precursors which do not contain oxygen as part of their molecular structure are normally used in the presence of oxygen or an oxygen containing compound. WO 00/75087 discloses a CVD process which uses titanium tetrachloride together with ethyl acetate. Those precursors which do contain oxygen as part of their molecular structure may be used with or without an additional source of oxygen. WO 00/75087 discloses a CVD process which uses titanium tetraethoxide in the absence of any additional source of oxygen. EPA 901991 discloses a CVD process which uses titanium tetra isopropoxide and titanium tetraethoxide in combination with oxygen gas.

There is an ongoing need for a process which deposits a titania coating of the desired quality in a cost effective manner.

We have now discovered that a CVD process for the deposition of a titanium oxide coating which uses a vapour comprising an organo titanium compound and an oxygen containing organic compound is more efficient than known processes and may produce a titania coating which exhibits improved properties. The coatings may be smoother, may be more durable and may be less susceptible to deactivation when deposited directly onto a glass surface.

Accordingly from a first aspect this invention provides a process for the deposition of a photocatalytically active coating comprising a titanium oxide on the surface of a substrate which comprises contacting a surface of the substrate with a fluid mixture comprising an organo titanium compound and an oxygen containing organic compound at a temperature which is sufficiently high to form a titanium oxide coating.

The organic titanium compound is preferably a compound which contains oxygen as part of its molecular structure and more preferably one which comprises at least one oxygen atom which is bonded to a titanium atom. Examples of preferred titanium compounds are titanium alkoxides such as titanium tetra isopropoxide and titanium tetra ethoxide.

The oxygen containing organic compound is preferably an ester and more preferably is a carboxylate ester. The preferred esters are compounds having the formula

R-C(O) - O - C(XX!) - CCYY1) - R1 wherein R and R1 which may be the same or different represent hydrogen atoms or an alkyl group comprising from 1 to 10 carbon atoms; X, X1, Y and Y1 which may be the same of different represent hydrogen atoms or alkyl groups comprising from 1 to 4 carbon atoms with the proviso that at least one of Y or Y1 represents a hydrogen atom. Preferably R and R1 represent hydrogen atoms or alkyl groups containing from 1 to 4 carbon atoms.

Examples of esters which are preferred for use in the processes of this invention include ethyl formate, ethyl acetate, ethyl propionate, ethyl butyrate, n-propyl formate, n-propyl acetate, n-propyl propionate, n propyl butyrate, isopropyl formate, isopropyl acetate, isopropyl propionate, isopropyl butyrate, n-butyl formate, n-butyl acetate, sec butyl acetate and t butyl acetate.

The most preferred esters for use in this invention are ethyl formate, ethyl propionate and in particular ethyl acetate.

A mixture of two or more oxygen containing organic compounds may be used The fluid mixture may also comprise a minor proportion of gaseous oxygen. The introduction of larger proportions of oxygen into the fluid mixture is less preferred and may result in the deposition of coatings having inferior properties. The fluid mixture will normally further comprise an inert carrier gas in which the active components are entrained. The most commonly the carrier gases are nitrogen and helium. The organic titanium compound and the oxygen containing organic compound will generally comprise form 0.1 to 1.0% by volume of the fluid mixture. The molar ratio of the oxygen containing organic compound to the organic titanium compound will preferably be in the range 0.5:1.0 to 1.2:1.0, more preferably in the range 0.8:1.0 to 1.0:1.0.

The substrate is preferably a glass substrate. The glass may conveniently be a sheet of glass and in particular may be in the form of a continuous ribbon of glass produced by a float glass process. In a preferred embodiment the deposition is carried out on-line during a float glass production process.

The fluid mixture should be contacted with the substrate at an elevated temperature. Generally the substrate should be heated to a temperature in the range 400 to 800°C. The temperature of the glass ribbon in a float glass production process ranges from around 1100°C at the hot end of the float bath to 600°C at the cold end and from about 580°C to 200°C in the annealing lehr* The processes of this invention may be carried out at a suitable point in the float bath, in the gap between the float bath and the annealing lehr or in the hotter end of the annealing lehr. The processes of this invention are preferably carried out by bringing the fluid mixture into contact with the substrate when that substrate is at a temperature of from 610° C to 720° C, preferably in the range 625° C to 700° C and more preferably in the range 625°C to 650°C Where these preferred processes are carried out as part of a float glass production process they will be carried out at a point which lies within the float bath.

The rate of flow of the fluid mixture should be adjusted so as to provide the desired coating. The optimum rate is affected by a variety of factors including the nature and temperature of the substrate, the surface area of the substrate, the line speed of the glass ribbon in a float glass production process and the rate at which exhaust gas is removed from the coating apparatus.

In the case of a glass substrate the titania coating may be deposited on the surface of the glass itself or one or more undercoatings may be deposited onto the glass prior to the deposition of the titania layer. In a preferred embodiment of this invention the titania coating is deposited directly onto the surface of a glass ribbon during a float glass production process. Deposition directly on the glass surface can lead to enhanced growth of titania compared to deposition upon an undercoat

A multilayer coating may conveniently be applied by arranging two or more coating apparatus in sequence along die glass ribbon. One particular type of undercoat which is known to be advantageous is an alkali metal blocking layer. It is known, that migration of sodium ions was from an uncoated glass substrate into a photocatalytic titania layer deposited on that substrate may reduce the photocatalytic activity. The use of sodium ion blocking layers has been disclosed for example in WO 98/41480 and in WO 00/75087. Another type of undercoating uses an alkali metal blocking layer over a metal oxide coating such as tin oxide to create a colour suppression effect

The alkali metal blocking underlayer may comprise a metal oxide but preferably the alkali metal blocking layer is a layer of a silicon oxide. The silicon oxide may be silica i.e. may have the stoichiometry Si02 or may comprise other elements such as carbon (such layers commonly being referred to as silicon oxycarbide and deposited e.g. as described in GB 2199848) or nitrogen (such layers commonly being referred to as silicon oxynitride).

The alkali metal blocking undercoat should be sufficiently thick as to reduce or block the migration of alkali metal ions into the titania layer to the desired degree. The layer should also preferably have no significant effect upon the optical properties of the glass. Thinner layers exert a smaller effect and as a result the thickness of the undercoat may be selected so as to provide a compromise between these two preferred objectives. Typically the undercoat (when present) will have a thickness of from 30 to 70 nm more preferably from 40 to 60 nm.

The titania coatings which are produced by the processes of this invention comprise a dense titanium dioxide layer which prevents sodium migration from reducing photoactivity. The thickness of the coating which is required in order to avoid sodium ions migrating from the glass to the surface of the coating and thereby reducing the photocatalytic activity of the coating may be reduced or preferably eliminated. Where a

sodium ion blocking undercoat is present the thickness of that blocking layer may also be reduced compared to that used under titania coatings deposited by other CVD processes. Where the titania coatings is deposited directly onto the surface of the glass the thickness of that coating is preferably in the range 100A to 400A, preferably in the range 150A to 350A and most preferably in the range 100A to 200A.. Where the titania coating is deposited on top of an alkali metal blocking undercoat the thickness of the titania coating is preferably in the range 100A to 200A.

The glass substrate will normally be a clear soda-lime float glass. The glass substrate may also be a tinted glass i.e. a glass to which a colourant such as iron oxide, cobalt oxide, nickel oxide, selenium oxide or titanium oxide has been added. Such tinted glasses are readily available in a variety of shades such as grey, bronze, blue and green.

The processes of this invention are advatageous in so far as they deposit the titania coating more consistently than previously known processes. They may be operated for extended periods without any deterioration in product quality and this improves the economics of the process. Further the coating exhibits a more neutral colour as measured by the CIELAB Colour System (IQuminant C). Analysis shows that the coating contains a smaller amount of carbon atoms than has previously been found and this appears to produce the more neutral colouring. Coatings comprising less than 10% of carbon form a preferred aspect of this invention.

The coated substrates of this invention may exhibit novel and useful properties. In particular the titania coating may consist substantially or essentially of crystalline titania which coating has a smoothness which is comparable to that of amorphous titania. Such products are advantageous in that they exhibit the high degree of photocatalytic activity which is associated with crystalline titania whilst the smoothness of the surface reduces the tendency of dirt or other contaminants to stick to the surface and enables any dirt adhering to the surface to be washed away more easily.

The preferred coated substrates of this invention have a titania coating on at least one surface thereof which coating is crystalline and has a roughness value Ra of less than 3.0 run, more preferably less than 1.5nm and most preferably less than 1 nm.. Such substrates are believed to be novel and comprise a further aspect of the invention.

The coatings of this invention are further characterised in that the average grain plain view diameter (which may be measured using high resolution SEM) is less than 20

nm, preferably less than 15nm and most preferably less than 10 nm.. These small grain sizes appear to be associated with a columnar grain structure and in the preferred coatings of this invention the titania grains will have a diameter to height ratio (which may be determined using XTEM) of less than 0.6 and preferably less than 0.4. The coatings of this invention have a relatively uniform particle size which can be appreciated by visual inspection of the SEM.

This invention allows thinner titania coatings to be produced having a lower reflection, preferably 12% or less, whilst retaining the photoactivity and durability. Applicants associate these improved properties with the dense and small grain structure of the coatings.

Photocatalytic activity for the purposes of this specification is determined by measuring the percentage reduction of the integrated absorption peaks corresponding to the C-H stretches of a thin film of stearic acid which is produced by illumination by UV light from a UVA lamp having an intensity of about 0.76 w/m2/nm at the surface of the substrate and a peak wavelength of 340nm for a period of 30 minutes.. The stearic acid film may be formed by spin casting a solution of stearic acid in methanol on the surface of the substrate.

Freshly prepared or cleaned glass has a hydrophilic surface (a static water contact angle of lower than about 40° indicates a hydrophilic surface), but organic contaminants rapidly adhere to the surface increasing the contact angle. A particular benefit of coated substrates (and especially coated glasses) of the present invention is that they have a smaller contact angle when produced but more importantly when the coated surface is soiled with organic contaminents irradiation of the coated surface by UV light of the right wavelength will reduce the contact angle by reducing or destroying those contaminants. A further advantage is that water will spread out over the low contact angle surface reducing the distracting effect of droplets of water on the surface (e.g. from rain) and tending to wash away any grime or other contaminants that have not been destroyed by the photocatalytic activity of the surface. The static water contact angle is the angle subtended by the meniscus of a water droplet on a glass surface and may be determined in a known manner by measuring the diameter of a water droplet of known volume on a glass surface and calculated using an iterative procedure.

Preferably, the coated substrate has a haze of no more than 1% and prefereably no more than 0.5 or even 0.2% which is beneficial because this allows clarity of view through a transparent coated substrate.

In preferred embodiments, the coated surface of the substrate is more durable than existing titania coated self cleaning glasses. Preferably the coated surface remains photocatalytically active after it has been subjected to 500 strokes of the European standard abrasion test, and more preferably the coated surface remains photocatalytically active after it has been subjected to 1000 strokes of the European standard abrasion test

This is advantageous because self-cleaning coated substrates of the present invention will often be used with the coated surface exposed to the outside (e.g. coated glasses with the coated surface of the glass as the outer surface of a window) where the coating is vulnerable to abrasion.

The European standard abrasion test refers to the abrasion test described in European standard BS EN 1096 Part 2 (1999) and comprises the reciprocation of a felt pad at a set speed and pressure over the surface of the sample.

In the present specification, a coated substrate is considered to remain photocatalytically active if, after being subjected to the European abrasion test, irradiation by UV light (e.g. of peak wavelength 351 nm) reduces the static water contact angle to below 15°. To achieve this contact angle after abrasion of the coated substrate will usually take less than 48 hours of irradiation at an intensity of about 0.76 W/m2/nm at the surface of the coated substrate.

Preferably, the haze of the coated substrate is 2% or lower after being subjected to the European standard abrasion test

Durable coated substrates according to the present invention are also durable to humidity cycling (which is intended to have a similar effect to weathering). Thus, in preferred embodiments of the invention, the coated surface of the substrate is durable to humidity cycling such that the coated surface remains photocatalytically active after the coated substrate has been subjected to 200 cycles of the humidity cycling test. In the present specification, the humidity cycling test refers to a test wherein the coating is subjected to a temperature cycle of 35°C to 75°C to 35°C in 6 hours at near 100% relative humidity. The coated substrate is considered to remain photocatalytically active, if, after the test, irradiation by UV light reduces the static water contact angle to below 15°.

The durability of the coatings may also be assessed by means of a sodium hydroxide etching test A sample of the coated glass is immersed in a 1M solution of sodium hydroxide which is maintained at a temperature of 75°C. The test is terminated at the point when the coating can be wiped from the surface of the glass or when the optical properties of the glass are significantly impaired. Glasses coated according to the processes of this invention are unaffected after six hours immersion and in the preferred embodiments are unaffected after ten hours immersion.

The coating of this invention also exhibit improved scratch resistance. Photoactive coatings are necessarily on amn exposed face of the glass and scratching during processing or after installation leaves a cosmetically unacceptable mark on the glass. Scratch resistance is measured using a pin on disc test using a variable load on the pin. Scratch resistance is measured as the minimum load which results in a continuous scratch on the surface. The coatings of this invention are not scratched by a load of 3 Nm and in the preferred embodiments are not scratched by loads of 5 Nm or even 10 Nm  Coated substrates according to the present invention have uses in many areas, for example as glazings in windows including in a multiple glazing unit comprising a first glazing pane of a coated substrate in spaced opposed relationship to a second glaring pane, or, when the coated substrate is coated glass, as laminated glass comprising a first glass ply of the coated glass, a polymer interlayei (of, for example, polyvinylbutyral) and a second glass ply.

In addition to uses in self-cleaning substrates (especially self-cleaning glass for windows), coated substrates of the present invention may also be useful in reducing the concentration of atmospheric contaminants. For example, coated glass under irradiation by light of UV wavelengths (including UV wavelengths present in sunlight) may destroy atmospheric contaminants for example, nitrogen oxides, ozone and organic pollutants, adsorbed on the coated surface of the glass. This use is particularly advantageous in the open in built-up areas (for example, in city streets) where the concentration of organic contaminants may be relatively high (especially in intense sunlight), but where the available surface area of glass is also relatively high. Alternatively, the coated glass (with the coated surface on the inside) may be used to reduce the concentration of atmospheric contaminants inside buildings, especially in office buildings having a relatively high concentration of atmospheric contaminants.

The invention is illustrated but not limited by the following drawings.

Figure 1 illustrates an apparatus for on line chemical vapour deposition of coatings according to the invention.

The layers of the coating may be applied on line onto the glass substrate by chemical vapour deposition during the glass manufacturing process. FIG. 1 illustrates an apparatus, indicated generally at 10, useful for the on line production of the coated glass article of the present invention, comprising a float section 11, a lehr 12, and a cooling section 13. The float section 11 has a bottom 14 which contains a molten tin bath 15, a roof 16, sidewalls (not shown), and end walls 17, which together form a seal such that there is provided an enclosed zone 18, wherein a non-oxidising atmosphere is maintained to prevent oxidation of the tin bath 15. During operation of the apparatus 10, molten glass 19 is cast onto a hearth 20, and flows therefrom under a metering wall 21, then downwardly onto the surface of the tin bath 15, forming a float glass ribbon 37, which is removed by lift-out rolls 22 and conveyed through the lehr 12, and thereafter through the cooling section 13.

A non-oxidising atmosphere is maintained in the float section 11 by introducing a suitable gas, such as for example one comprising nitrogen and 2% by volume hydrogen, into the zone 18, through conduits 23 which are operably connected to a manifold 24. The non-oxidising gas is introduced into the zone 18 from the conduits 23 at a rate sufficient to compensate for losses of the gas (some of the non-oxidising atmosphere leaves the zone 18 by flowing under the end walls 17), and to maintain a slight positive pressure above ambient pressure. The tin bath 15 and the enclosed zone 18 are heated by radiant heat directed downwardly from heaters 25, The heat zone 18 is generally maintained at a temperature of about 1330°F to 1400°F (721°C to 760°C), The atmosphere in the lehr 12 is typically air, and the cooling section 13 is not enclosed. Ambient air is blown onto the glass by fans 26.

The apparatus 10 also includes coaters 27,28,29 and 30 located in series in the float zone 11 above the float glass ribbon 37. The precursor gaseous mixtures for the individual layers of the coating are supplied to the respective coaters, which in turn direct the precursor gaseous mixtures to the hot surface of the float glass ribbon 37. The temperature of the float glass ribbon 37 is highest at the location of the coater 27 nearest the hearth 20 and lowest at the location of the coater 30 nearest the lehr 12.

The invention is further illustrated by the following Examples, in which coatings were applied by laminar flow chemical vapour deposition in the float bath on to a moving ribbon of float glass during the glass production process. In the Examples either one or two layer coatings were applied to the glass ribbon.

All gas volumes are measured at standard temperature and pressure unless otherwise stated. The thickness values quoted for the layers were determined using high resolution scanning electron microscopy and optical modelling of the reflection and transmission spectra of the coated glass. Thickness of the coatings was measured with an uncertainty of about 5%. The transmission and reflection properties of the coated glasses were determined using an Hitachi U - 4000 spectrophotometer.  The visible reflection and visible transmission of the coated glasses were determined using the D65 illuminant and the standard CIE 2°observer in accordance with the ISO 9050 standard (Parry Moon airmass 2) The haze of the coated glasses was measured using a WYK - Gardner Hazeguard+ haze meter. Photocatalytic activity for the purposes of this specification is determined by measuring the percentage reduction of the integrated absorption peaks corresponding to the C-H stretches of a thin film of stearic acid which is produced by illumination by UV light from a UVA lamp having an intensity of about 0.76 w/m2/nm at the surface of the substrate and a peak wavelength of 340nm for a period of 30 minutes.. The stearic acid film may be formed by spin casting a solution of stearic acid in methanol on the surface of the substrate.

The stearic acid film was formed on samples of the glasses, 7-8 cm square, by spin casting 20 \J& of a solution of stearic acid in methanol (8.8 x 10"3 mol dm"3) on the coated surface of the glass at 2000 rpm for 1 minute. Infra red spectra were measured in transmission. The coated side of the glass was illuminated witfi a UVA-351 lamp (obtained from the Q-Panel Co., Cleveland, Ohio, USA) having a peak wavelength of 351 nm and an intensity at the surface of the coated glass of approximately 0.76 W / m2.

The static water contact angle of the coated glasses was determined by measuring the diameter of a water droplet (volume in the range 1 to 5 ]il) placed on the surface of the coated glass after irradiation of the coated glass using the UVA 351 lamp for about 2 hours (or as otherwise specified). In the preferred embodiments of this invention the contact angle is reduced to less than 10° and in the more preferred embodiments to less than 5°.

The invention is illustrated by the following examples.

A series of deposition processes were carried out utilising the equipment described in Figure 1.

Examples 1-6

Six deposition processes were carried out the temperature of the glass at the point where the titanium precursor came into contact with it was 630°C. The line speed was 305 metres/hour. The parameters of the processes are presented as Table 1.

TABLE ONE

S/C = Silica coated flow glass TIPO = Titanium tetraisopropoxide F/G = Uncoated soda lime float glass TET = Titanium tetraethoxide

Examples 7-12

A second series of six deposition processes was carried out, The temperature of the glass at the point where the titanium precursor came into contact with it was 625°C. The line speed was 550 metre/hour. In certain of these examples a stream of oxygen gas was introduced and mixed with the precursor immediately prior to deposition on the glass. The parameters of the process are presented as Table 2.

TABLE TWO

The properties of the coated glasses produced in Example 1 to 12 were measured. Results are presented in Table 3.

TABLE THREE

Example 3

A third series of deposition processes were carried out using titanium tetra isopropoxide and ethyl acetate on a float glass ribbon having a thickness, of 5.7mm. The line speed was 361 metres per hour. The deposition processes were carried out at one of two coating positions in the float bath. The temperature of the glass at these positions is shown in Table 4 below.

TABLE FOUR

Certain properties of the coated glasses produced in examples 17 and 18 were measured and are presented below in Table 5

TABLE FIVE

Example 18 is a comparative example of a deposition process carried out in the absence of ethyl acetate.. Example 17 is an example of the invention carried out using ethyl acetate. The product of example 17 can be seen to be smoother and to have a more neutral colour.

Example 4

A fourth series of deposition processes were carried out using titanium tetraethoxide and ethly acetate on a float ribbon having a thickness of 5.0mm. The line speed was 434 metres per hour. The deposition processes were carried out at one of the two coating positioned utilised in Example 3. The parameters of the processes are shown in Table 6

TABLE SIX

Example 5

A fifth series of deposition processes was carried out using titanium tetra ethoxide and ethyl acetate on a float glass ribbon having a thickness of 3.2mm. The line speed was 558 metres per hour. The processes were carried out where the temperature of the glass was 625°C. The parameters of the process are shown in Table 7.

TABLE SEVEN

Example 6

In this series of examples the deposition was carried out using a bi directional laboratory coater. In this coater a glass sheet is heated on a conveyor furnace to simulate the conditions encountered in a float glass production process. The glass was then passed to a reactor. A gaseous mixture comprising helium, the titanium precursor and ethyl acetate was brought into contact with the upper surface of the glass. The gaseous mixture was formed by mixing preheated gas streams as set out in Table 7.The higher temperature of the glass initiated the deposition of titanium oxide. The coated glass was removed and allowed to cool in air. The reflectivity and the durability of the coated glass was measured and is recorded in Table 8.

TABLE EIGHT

The results are presented as pairs of experiments which were performed on the same date. The laboratory apparatus generates the gas streams from a heated bubbler containing the reactant and the chemical delivery rate is sensitive to variations in the temperature of the bubbler. The setting of the bubbler temperature is not altered on any one day and the delivery rates are thereby comparable.

In each pair of experiments it can be seen that the introduction of ethyl acetate produced a coating which has a lower reflection whilst the durability of the coating was unaffected.

Example 7

A further series of deposition processes were carried out in the float bath as described in

Examples 1 to 5 above. The results are presented as Table 9

TABLE NINE

•

Examples 40 and 41 introduce oxygen into the process of example 13 which is represented here as example 39. They illustrate that the introduction of oxygen may have a deleterious effect on the coating. Example 42 is an example of a thinner coating. This coating had a contact angle of 8.9°; it was unaffected by 7 hours in the sodium hydroxide durability test and it had a photoactivity of 90%

CLAIMS

1.  A chemical vapour deposition process for the deposition of a photocatalytically active coating comprising titanium oxide on the surface of a substrate which is characterised in that it comprises contacting that surface with a vapour comprising titanium tetraethoxide or titanium tetraisopropoxide and a carboxylate ester at a temperature which is sufficiently high to form the titanium oxide coating.

2	A process according to claim 1 characterised in that the carboxylate ester is a

compound having the general formula

R-C(O) - O - C(XXX) - CCYY1) - R1

wherein R and Rl which may be the same or different represent hydrogen atoms or an alkyl group comprising from 1 to 10 carbon atoms; X, X1, Y and Y1 which may be the same of different represent hydrogen atoms or alkyl groups comprising from 1 to 4 carbon atoms with the proviso that at least one of Y or Y1 represents a hydrogen atom.

3	A process according to claim 2 characterised in that the carboxylate ester is an ester wherein R is an alkyl group comprising from 1 to 4 carbon atoms.

4	A process according to claim 3 characterised in that the alkyl group is an ethyl group.

5	A process according to claim 3 characterised in that the carboxylate ester is selected from the group comprising ethyl formate, ethyl acetate, ethyl propionate, ethyl butyrate, n-propyl formate, n-propyl acetate, n-propyl propionate, n propyl butyrate, isopropyl formate, isopropyl acetate, isopropyl propionate, isopropyl butyrate, n-butyl formate, n-butyl acetate, sec butyl acetate and t butyl acetate

6	A process according to claim 5 characterised in that the carboxylate ester is ethyl acetate

7	A process according to any of the preceding claims characterised in that the substrate is at a temperature in the range 400 to 800°C.

8	A process according to any of the preceding claims characterised in that the substrate is at a temperature of from 610°C to 720°C.

9	A process according to any of the preceding claims characterised in that the substrate is a glass ribbon produced during a float glass production process.

10	A process according to claim 9 characterised in that the deposition takes place inside the float bath.

11	A photocatalytically active substrate having a titanium oxide coating on at least one surface thereof characterised in that the coated surface exhibits a photocatalytic activity of at least 50% (expressed as the percentage reduction of the integrated absorption peaks corresponding to a thin film of stearic acid produced by UVA irradiation at an intensity of 0.76w/m2 for a period of 30 minutes) and is unaffected by immersion in 1 molar sodium hydroxide solution at 75 °C for a period of at least 6 hours.

12	A photocatalytically active substrate having a titanium dioxide coating on at least one surface thereof characterised in that the coated surface has an Ra value of less than 2 nm and a photocatalytic activity of at least 50% (expressed as the percentage reduction of the integrated absorption peaks corresponding to a thin film of stearic acid produced by UVA irradiation at an intensity of 32W/m2 for a period of 30 minutes).

13	A photocatalytically active substrate having a titanium dioxide coating on at least one surface thereof characterised in that the coating is crystalline and has an Ra value of less than 2 run

14	A photocatalytically active glass substrate having a titanium dioxide coating on at least one surface thereof characterised in that the coated surface exhibits a photocatalytic activity of at least 80% (expressed as the percentage reduction of the integrated absorption peaks corresponding to a thin film of stearic acid produced by UVA irradiation at an intensity of 0.76W/m2 for a period of 30 minutes) and a visible light reflection of 20% or less .

15	A glass substrate according to claim 14 characterised in that it has a visible light reflection of less that 12%

16	A substrate according to any of claims 10 to 14 characterised in that the titanium dioxide layer has a thickness of from lOnm to 40 nm.

17	A substrate according to claim 16 characterised in that the titanium dioxide layer has a thickness of from lOnm to 20nm.

18	A glass substrate according to any of claims 10 to 17 characterised in that the substrate comprises an alkali metal blocking layer between the glass and the titanium dioxide coating.

19	A glass substrate according to claim 18 characterised in that the alkali metal blocking layer has a thickness of from lOnm to 20nm .

20	A glass substrate according to any of claims 10 to 19 characterised in that the substrate remains photoactive after 200 cycles of humidity cycling test.

21	A glass substrate according to any of claims 10 to 20 characterised in that the the coating is unaffected by immersion in 1M sodium hydroxide at 75°C for a period of six hours.

22	A glass substrate according to any of claims 10 to 21 characterised in that the scratch resistance of the coating is such that a pin and disc test under a load of 3Nm does not produce a continuous scratch on the coated surface.

23	A glass substrate according to any of claims 10 to 22 characterised in that the carbon content of the coating is less than 10%.	A

Documents:

				2383-chenp-2005-abstract.pdf

				2383-chenp-2005-claims.pdf

				2383-chenp-2005-correspondnece-others.pdf

				2383-chenp-2005-description(complete).pdf

				2383-chenp-2005-drawings.pdf

				2383-chenp-2005-form 1.pdf

				2383-chenp-2005-form 18.pdf

				2383-chenp-2005-form 26.pdf

				2383-chenp-2005-form 3.pdf

				2383-chenp-2005-form 5.pdf

				2383-chenp-2005-pct.pdf

				2683-cehnp-2005 abstract-duplicate.pdf

				2683-cehnp-2005 claims-duplicate.pdf

				2683-cehnp-2005 description(complete)-duplicate.pdf

				2683-cehnp-2005 drawings-duplicate.pdf

« Previous Patent

Next Patent »

Patent Number	230032	

Indian Patent Application Number	2383/CHENP/2005	

PG Journal Number	13/2009	

Publication Date	27-Mar-2009	

Grant Date	24-Feb-2009	

Date of Filing	23-Sep-2005	

Name of Patentee	PILKINGTON PLC	

Applicant Address	PRESCOT ROAD, ST. HELENS, MERSEYSIDE WA 10 3TT,	

Inventors:

#	Inventor's Name	Inventor's Address	

1	YE, LIANG	29 NORWOOD CRESCENT, SOUTHPORT, MERSEYSIDE PR9 7DU,	

PCT International Classification Number	C23 16/40	

PCT International Application Number	PCT/GB04/01310	

PCT International Filing date	2004-03-25	

PCT Conventions:

#	PCT Application Number	Date of Convention	Priority Country	

1	0306797.2	2003-03-25	U.K.	

© All Indian Patents, 2013-2021.

  Patent data available in the public domain from Indian Patents Office, Department of Industrial Policy and Promotions, Ministry of Commerce and Industry, Government of India.

File: patents/230062-magnetron-sputter-cathode-comprising-a-cooling-plate.html
Indian Patents. 230062:MAGNETRON SPUTTER CATHODE COMPRISING A COOLING PLATE

Indian Patents

Recently Granted Patents

  Recently Published Patents

Title of Invention	MAGNETRON SPUTTER CATHODE COMPRISING A COOLING PLATE

Abstract	To be able to realize a relatively wide magnetron sputter cathode, it is proposed that on the vacuum side of a carrier (2) is disposed the sputter target (4) with a backing plate (3), which maintains a gap (14) from the carrier (2). The backing plate (3) is developed as a cooling plate. In it are located cooling means channels (15), which, via an inlet (16) through the carrier (2), are supplied with cooling fluid, which can flow out again via an outlet (17) through the carrier (2). On the atmospheric side is located a magnet configuration (5).	

Full Text	 

Specification Magnetron Sputter Cathode

The invention relates to a magnetron sputter cathode with a closure element, which can be set into an opening of the housing wall of a vacuum chamber, whereby the opening is closed airtight and the closure element is electrically insulated against the housing wall, with a sputter target on the vacuum side of the closure element, with a magnet configuration on its atmospheric side, and with a cooling plate operated with a cooling fluid for the sputter target and with the further characteristics of claim 1.

A cathode with the characteristics explicitly listed above is described inter alia in US 5,458,759.

In the implementation described in this document the closure element consists of the backing plate of the sputter target provided with a frame, which makes it possible to set the backing plate airtight into an opening of the housing wall of the vacuum chamber, such that the sputter target connected with the backing plate is located in the vacuum chamber. On the atmospheric side of the backing plate there is a cooling plate with open channels which are closed off by the backing plate. Behind it is located a movable magnet configuration whose magnetic field extends to the region in front of the sputter target.

Electrons emitted from the cathode are accelerated by a high voltage applied to the cathode and ionize the gas molecules of a working gas in the vacuum chamber. The positively charged ions generated therein impinge on the sputter target and knock out molecules and atoms, which are deposited in thin layers onto a substrate. The electrons are concentrated in front of the sputter target by the magnetic field such that the ion yield is increased. According to the magnetic field geometry, so-called race tracks form in the sputter target. In order to ensure uniform erosion of the material, the magnet configuration can be shifted.

The arrangement described in US 5,458,759 is only suitable for small sputter targets which have a short useful life. To extend the useful life, widening the sputter target could be considered or disposing several targets adjacent to one another on the closure element. However, the following must be taken into account: the backing plate serving as closure element is exposed to the differential pressure between vacuum and atmosphere and therefore would be deflected at too large a lateral extent. As a consequence, this, in turn, would result in the sputter target, comprising a brittle material, separating from the backing plate or forming cracks. The channels of the cooling plate conducting the cooling water could also no longer be sealed tightly enough by the backing plate. The durability of such an enlarged cathode is therefore not very great. While it would be conceivable to implement the backing plate to be thicker and therewith more stable, this would, however, result in a reduced cooling effect for the sputter target. In addition, the problem would be created that, due to the greater distance from the magnet configuration, the magnetic field in front of the target would be weaker and consequently the ion yield lower.

Therewith the problem needs to be solved of providing a magnetron sputter cathode which, compared to previously known solutions, has a markedly increased useful life.

According to US 6,494,999 Bl the cooling plate is disposed on the vacuum side between the closure element implemented as a carrier and the sputter target.

This realization has the advantage that the cooling plate is located within the vacuum and therewith is closer to the target, whereby the cooling efficiency is improved. The carrier itself is a separate structural element, which can be realized such that it can absorb and brace against the acting pressures without experiencing significant deflection. Since the cooling means in this implementation is located within the vacuum chamber, the carrier requires lead-throughs for the cooling fluid.

Such a disposition permits a significantly wider implementation of the cathode, since the carrier is no longer formed by the backing plate, but rather forms a separate structural element, which can be laid out according to the obtaining pressure loading.

The carrier according to US 6,494,999 Bl includes through-conduits for the cooling fluid.

Since the cooling plate is thus not loaded by differential pressure, the cooling plate can be provided with cooling channels and can simultaneously form the backing plate of the sputter target. The cooling channels within the cooling plate have a closed cross section, such that the one side of the backing plate forms a continuous contact face toward the sputter target. This simplifies establishing the bond between the sputter target and the backing plate implemented as cooling plate.

In order for the requirements made of the resistance to deformation of the carrier under pressure loading not to be too high, it is proposed that spacers are provided between the backing plate and the carrier, such that a gap remains between the central region of the backing plate and the carrier.

The problem addressed by the invention, consequently, comprises providing a secure seating for a backing plate to be implemented as thin as possible.

According to the invention the spacers are formed by webs (13), on which the margin of the backing plate (3) is fastened in contact, with its side facing away from the sputter target, such that when the vacuum chamber is evacuated, the gap is also evacuated, and that the gap permits the deflection of the carrier, since the backing plate, and therewith the sputter target, are free of pressure [differential].

If during the fastening of the backing plate on the carrier plate a lateral tolerance at the webs is specified, the backing plate is not forced to follow a deflection of the carrier along. The backing plate remains straight and there is no risk of the sputter target detaching from the backing plate.

In the simplest case the spacers are formed integrally with the carrier, the conduction of the cooling fluid taking place through the webs.

This also permits, inter alia, the supply to the channels in the backing plate to take place via the fastening of the backing plate on the webs.

In order for the carrier itself not to become too thick, whereby the magnets would have to be disposed at too great a distance from the sputter target, it is furthermore proposed that the carrier on the atmospheric side has at least on its longitudinal sides two marginal reinforcement ribs. These can simultaneously serve for the purpose of fitting the carrier into the opening. It is understood, that an encompassing reinforcement rib could also be provided such that the carrier assumes a tub-form shape.

In the case in which the cathode is implemented to be wider, it can additionally be provided that not a unitary sputter target is provided, but rather that on the carrier are disposed at least two elongated sputter targets adjacent to one another, each with a backing plate, with one magnet configuration generating a race track being assigned to each sputter target.

The disposition of several sputter targets also has the advantage that the individual sputter targets do not become excessively heavy and consequently remain manageable.

However, individual elongated sputter targets could also become very heavy. It is therefore proposed that each sputter target is composed of several sputter target segments abutting one another. Moreover, to each sputter target segment its own backing plate is assigned, which, for this purpose, is also segmented. Each individual segment comprises its own cooling water circulation with its own cooling water supply. In principle, segmentation can also be carried out if the backing plate is the closure element itself.

Such a configuration has also the advantage that the cooling circulations do not become too long, such that even at the end of the circulation the cooling water is still sufficiently cool and has adequate cooling capacity, such that the target has a uniform temperature overall.

For clarification, the invention will be explained in the following in further detail in conjunction with an embodiment example. In the drawing depict:

Fig. 1	a schematic diagram of a magnetron sputter cathode according to the invention in

section, and

Fig. 2	a perspective representation of a backing plate composed of several segments.

The sputter cathode 1 comprises a carrier 2, at the vacuum side of which is provided, first, a backing plate 3 developed as a cooling plate for a sputter target 4. At the atmospheric side is located a magnet configuration 5, which can be moved back and forth parallel to the sputter target 4 through a (not further shown) displacement system.

The backing plate 3 is set under a seal into an opening 6 in the housing wall 7 of a vacuum vessel. For this purpose is provided an insulator 8, which, on the one hand, electrically insulates the carrier 2 against the housing wall 7, and, simultaneously, ensures that the connection is airtight.

The carrier 2 is comprised of a plate 10 with an encompassing reinforcement ribl 1, which includes an outwardly offset flange 12. Between this flange 12 and the housing wall 7 is located the insulator 8, which is contact on the outside of the reinforcement rib 11. Toward the vacuum side the reinforcement ribs 11 are extended into webs 13, on which is seated the backing plate 3, such that between the plate 10 of the carrier 2 and the backing plate 3 a gap 14 is formed. When

the chamber is evacuated, this gap is also evacuated, such that the backing plate 3, and therewith the sputter target 4, are free of pressure [differential].

In the backing plate 3 are located cooling channels 15, which, via an inlet 16, are supplied with cooling fluid, which is lead back via an outlet 17. The inlet 16 and the outlet 17 are carried through the reinforcement ribs 11 and the web 13.

As previously described, such a configuration has the advantage that the carrier 2 can be laid out to the effect that it is capable of maintaining the atmospheric pressure obtaining when the chamber is evacuated, while the sputter target 4 and the backing plate 3 itself are not exposed to any differential pressure.

The gap 14 even permits a slight deflection of the carrier 2 without this deflection having a

negative effect on the sputter target 4.

The stability of the carrier 2 is generated in particular through the reinforcement rib 11, such that its plate 10 itself does not need to be very thick, and therefore the magnets of the magnet configuration 5 can be disposed in relatively close proximity to the sputter target 4.

As Figure 2 shows, the backing plate 3 can be composed of several segments 3a, 3b, 3c. This is recommended in particular if the target as a whole is to have a relatively large longitudinal dimension. The carrier 2 furthermore is comprised of a continuous plate 10 with longitudinally extending reinforcement ribs 11 and webs 13. The individual segments 3a, 3b, 3c of the backing plate 3, viewed in the longitudinal direction of carrier 2, are set next to one another and span it [the earner] from one to the opposite web 13. Each segment 3a, 3b, 3c, is fastened individually on the carrier 2 and has its own cooling water circulation with its own connection 18a, 18b, 18c, to the inlet and outlet 16, 17 on the carrier 2.

List of Reference Numbers

1	Magnetron sputter cathode

2	Carrier

3	Backing plate (a, b, c: segments)

4	Sputter target

5	Magnet configuration

6	Opening

7	Housing

8	Insulator 9

10	Carrier plate

11	Reinforcement ribs

12	Flange

13	Web

14	Gap

15	Channels

16	Inlet

17	Outlet

18	Connection

Patent Claims

Magnetron sputter cathode with a closure element, which can be set into an opening (6) of the housing wall of a vacuum chamber, whereby the opening (6) is closed airtight and the closure element is electrically insulated against the housing wall, with a sputter target (4) at the vacuum side of the closure element, with a magnet configuration (5), which can be moved back and forth parallel to the sputter target (4), at its atmospheric side, and with a cooling plate operated with a cooling fluid for the sputter target (4), the cooling plate provided with cooling channels (15) being disposed on the vacuum side between the closure element implemented as a carrier (2) and the sputter target (4) and forming the backing plate (3) of the sputter target (4), the carrier (2) comprising through-conduits for the cooling fluid and the cooling channels (15) within the cooling plate having a closed cross section, such that there is a continuous contact face to the sputter target (4), and wherein between the backing plate (3) and the carrier (2) spacers are provided, such that between the central region of the backing plate (3) and the carrier (2) a gap remains, characterized in

that the spacers are formed by webs (13), on which the margin of the backing plate (3), with its side facing away from the sputter target (4) is fastened in contact, such that with the vacuum chamber evacuated, the gap is also evacuated, and that the gap permits a deflection of the carrier (2) since the backing plate (3), and therewith the sputter target (4), are free of pressure [differential].

Magnetron sputter cathode as claimed in claim 1, characterized in that the conduction of the cooling fluid takes place through the webs (13) formed integrally with the carrier (2).

Magnetron sputter cathode as claimed in claim 1, characterized in that the carrier (2) has two marginal reinforcement ribs (11) at the atmospheric side.

Magnetron sputter cathode as claimed in claim 3, characterized in that at least two elongated sputter targets (4) each with one backing plate (3) are disposed adjacent to one another on the carrier (2), and that two each sputter target (4) a magnet configuration (5) generating a race track is assigned.

Magnetron sputter cathode as claimed in one of the preceding claims, characterized in that each sputter target (4) is composed of several sputter target segments abutting one another.

Magnetron sputter cathode as claimed in claim 5, characterized in that to each sputter target segment one individual backing plate is assigned, which has its own cooling water supply. 

Documents:

				3490-chenp-2005 abstract duplicate.pdf

				3490-chenp-2005 claims duplicate.pdf

				3490-chenp-2005 description (compelet) duplicate.pdf

				3490-chenp-2005 drawings duplicate.pdf

				3490-chenp-2005-abstract.pdf

				3490-chenp-2005-claims.pdf

				3490-chenp-2005-correspondnece-others.pdf

				3490-chenp-2005-correspondnece-po.pdf

				3490-chenp-2005-description(complete).pdf

				3490-chenp-2005-drawings.pdf

				3490-chenp-2005-form 1.pdf

				3490-chenp-2005-form 3.pdf

				3490-chenp-2005-form 5.pdf

				3490-chenp-2005-form18.pdf

				3490-chenp-2005-pct.pdf

« Previous Patent

Next Patent »

Patent Number	230062	

Indian Patent Application Number	3490/CHENP/2005	

PG Journal Number	13/2009	

Publication Date	27-Mar-2009	

Grant Date	24-Feb-2009	

Date of Filing	22-Dec-2005	

Name of Patentee	APPLIED MATERIALS GmbH & CO. KG	

Applicant Address	SIEMENSSTRASSE 100, 63755 ALZENAU,	

Inventors:

#	Inventor's Name	Inventor's Address	

1	KREMPEL-HESSE, JORG	ESPENWEG0 10, D-63683 ECKARTSBORN,	

2	JISCHIKE, ANDREAS	WESTENDSTRASSE 13, D-63796 KAHL,	

3	SCHUSSLER,UWE	BRAHMSWEG 4, D-63743 ASCHAFFENBURG,	

4	WOLF,HANS	MUHLSTRASSE 15, D-63526 ERLENSEE,	

PCT International Classification Number	HO1J 37/34	

PCT International Application Number	PCT/DE2004/000208	

PCT International Filing date	2004-02-07	

PCT Conventions:

#	PCT Application Number	Date of Convention	Priority Country	

1	103 23 258.3	2003-05-23	Germany	

© All Indian Patents, 2013-2021.

  Patent data available in the public domain from Indian Patents Office, Department of Industrial Policy and Promotions, Ministry of Commerce and Industry, Government of India.
