Repository: anandvc/allindianpatents

File: patents/230105-electrochemical-biosensor.html
Indian Patents. 230105:ELECTROCHEMICAL BIOSENSOR

Indian Patents

Recently Granted Patents

  Recently Published Patents

Title of Invention	ELECTROCHEMICAL BIOSENSOR

Abstract	According to one embodiment of the present invention, an electrochemical sensor (10) for detecting the concentration of analyte in a fluid test sample is disclosed. The sensor (10) includes a counter electrode having a high-resistance portion for use in detecting whether a predetermined amount of sample has been received by test sensor.	

Full Text	FORM  2

THE PATENT ACT 1970 (39 of 1970)

The Patents Rules, 2003 COMPLETE SPECIFICATION  (See Section 10, and rule 13)

1.  TITLE OF INVENTION

ELECTROCHEMICAL BIOSENSOR

APPLICANT(S)

a)	Name

b)	Nationality

c)	Address

BAYER HEALTHCARE LLC

AMERICAN Company

555 WHITE PLAINS ROAD,

TARRYTOWN,

NY 10591

U.S.A.

PREAMBLE TO THE DESCRIPTION

The following specification particularly describes the invention and the manner in which it is to be performed : -

FIELD OF THE INVENTION

The present invention is generally related to an electrochemical biosensor for use in the quantification of an analyte in a liquid sample and, more particularly, to a system for detecting an insufficient sample amount in an electrochemical biosensor.

BACKGROUND OF THE INVENTION

Medical conditions such as diabetes require a person afflicted with the condition to

regularly self-monitor that person's blood-glucose concentration level.

The purpose of monitoring the blood glucose concentration level is to determine the

person's blood glucose concentration level and then to take corrective action, based

upon whether the level is too high or too low, to bring the level back within a normal

range. The failure to take corrective action can have serious medical implications for

that person.

One method of monitoring a person's blood glucose level is with a portable testing device. The portable nature of these devices enables users to conveniently test their blood glucose levels wherever they may be. One type of device utilizes an electrochemical biosensor to harvest the blood sample and to analyze the blood sample. The electrochemical biosensor includes a reagent designed to react with glucose in the blood to create an oxidation current at electrodes disposed within the electrochemical biosensor-this current is indicative of the user's blood glucose concentration level.

A predetermined amount of reagent is included within an electrochemical biosensor, and is designed to react with a predetermined sample volume. If a less-than required sample volume is harvested by the electrochemical biosensor-a condition referred to as being under-filled-an erroneous measurement may result. Because electrochemical biosensors are commonly used in a self-testing environment, there exists an increased chance that an inappropriate amount of sample may be collected. Further, because the sample volumes are very small (typically less than about 10 LI) it is difficult for a user to visually determine whether an appropriate amount of

-2-

sample has been harvested for analysis. Thus, there exists a need for an electrochemical biosensor that reliably detects and alerts a user to the occurrence of an under-filled condition.

SUMMARY OF THE INVENTION

According to one embodiment of the present invention, an electrochemical sensor

for detecting the concentration of analyte in a fluid test sample is disclosed. The

sensor includes a counter electrode having a high-resistance portion for use in

detecting whether a predetermined amount of sample has been received by the test

sensor.

According to another embodiment of the present invention, a method for evaluating whether an electrochemical test sensor is properly filled is disclosed. The test sensor includes a working electrode coupled to a first lead and a counter electrode coupled to a second lead. The counter electrode includes a high-resistance portion and a low-resistance portion. The test sensor includes a reagent disposed on the working electrode that is adapted to react with an analyte in a fluid sample for producing an electrochemical reaction indicative of the concentration of the analyte in the fluid sample. The method comprises applying a voltage profile across the first and second leads, measuring the current profile at the first and second leads in response to the applied voltage profile, and generating an under-filled error signal when the measured current profile does not have a predetermined profile.

The above summary of the present invention is not intended to represent each embodiment, or every aspect, of the present invention. Additional features and benefits of the present invention are apparent from the detailed description, figures, and embodiments set forth below.

BRIEF DESCRIPTION OF THE DRAWINGS

FIG. 1	is an exploded view of an electrochemical biosensor according to one

embodiment of the present invention.

-3-

FIG. 2a	is an oversized top view of an electrode pattern of the electrochemical

biosensor of FIG. 1.

FIG. 2b	is a circuitry schematic of the electrochemical biosensor of FIG. 2a

when the electrochemical biosensor is partially filled with liquid

sample.

FIG. 2c	is a circuitry schematic of the electrochemical biosensor of FIG. 2a

when the electrochemical biosensor is appropriately filled with liquid

sample.

FIG. 3a	is a plot of the voltage profile applied to the test sensor of FIG.l

according to one embodiment of the present invention. FIGS. 3b and 3c are plots of the current profile of the test sensor in response to the

voltage  profile  of  FIG.  3a  in  an  under-filled  condition  and  an

appropriately-filled condition, respectively.

FIG. 4a	is a plot of the voltage profile applied to the test sensor of FIG. 1

according to another embodiment of the present invention. FIGS. 4b and 4c are plots of the current profile of the test sensor in response to the

voltage  profile  of  FIG.  4a  in  an  under-filled  condition and  an

appropriately-filled condition, respectively.

While the invention is susceptible to various modifications and alternative forms, specific embodiments are shown by way of example in the drawings and are described in detail herein. It should be understood, however, that the invention is not intended to be limited to the particular forms disclosed.

DETAILED DESCRIPTION OF THE ILLUSTRATED EMBODIMENTS  Turning to the drawings and initially to FIG. 1, the construction of an electrochemical sensor 10 is shown according to one embodiment of the present invention. The sensor 10 comprises an insulating base 12 upon which is printed in sequence (typically by screen printing techniques) an electrical conductor pattern including first and second leads 14a, b, an electrode pattern including a working electrode 16, a counter electrode, an insulating (dielectric) layer 20 including an

-4-

opening 22 and a channel 25, and a reaction layer 24. The counter electrode includes a low-resistance counter electrode branch 18 (LRC electrode) and a high-resistance counter electrode branch 19 (HRC electrode).

The reaction layer 24 includes a reagent for converting an analyte of 

 interest (e. g., glucose) in a fluid test sample (e. g., blood) into a chemical species that is electrochemically measurable, in terms of the electrical current it produces, by the components of the electrode pattern. The reagent of the reaction layer 24 typically contains an enzyme such as, for example, glucose oxidase, which reacts with the analyte and with an electron acceptor such as a ferricyanide salt to produce an electrochemically measurable species that can be detected by the electrode pattern 16, 18, 19. The reaction layer 24 comprises a polymer, an enzyme, and an electron acceptor. The reaction layer 24 also includes additional ingredients such as a buffer and a surfactant in some embodiments of the present invention. The reaction layer 24 is disposed over the opening 22 and channel 25 in the insulating layer 20. Thus, the portion of the reaction layer 24 exposed to the electrode pattern 16,18, 19 is defined by an opening 22 and a channel 25 in the insulating layer 20. The working electrode 16 is electrically coupled to the first lead 14a, and the LRC electrode 18 and HRC electrode 19 are electrically coupled to a second lead 14b.

The reaction layer 24 covers only the working electrode 16, covers the working electrode 16 and the LRC electrode 18, or covers the working electrode 16, the LRC electrode 18, and the HRC electrode 19 in alternative embodiments of the present invention. When the reaction layer 24 covers only the working electrode 16, an electroactive material is present on the LRC electrode 18 to allow it to function as a counter electrode as is well known in the art.

The sensor 10 includes a lid 30 having a concave portion 32 that forms a capillary channel when mated with the insulating layer 20 for moving the liquid sample from an inlet 34 into the test sensor 10. The downstream end of the capillary channel includes one or more openings 36 for venting the capillary channel-the fluid sample

-5-

flows from the inlet 34 into the sensor 10 toward the opening 36. In use, the sensor 10 collects a fluid sample (e. g., a blood sample from a patient's finger) by bringing the capillary channel inlet 34 into contact with the fluid sample.

Referring to FIG. 2a, the working electrode 16 and LRC electrode 18 are configured in a manner such that the LRC electrode 18 is located downstream (in terms of the direction of fluid sample flow along the flow path) from the working electrode 16. This configuration offers the advantage of requiring the test fluid to completely cover the working electrode 16 in order to contact the LRC electrode 18. However, the HRC electrode 19, which is coupled to the LRC electrode 18 via a resistor 40, is positioned upstream from the working electrode 16. According to one embodiment of the present invention, the resistor 40 has a resistance of about 50 kQ to about 500 kQ. In other embodiments, the resistance of the resistor 40 ranges between about 250 kQ to about 350 kQ. In yet another embodiment, the resistor 40 has a resistance of about 300 kQ. The resistor 40 may be screen-printed on the insulating base 12 in a manner similar to the working electrode 16, the LRC electrode 18, the HRC electrode 19, and the leads 14a, b. Generally, as described below, the resistor 40 is used in detecting an under-filled condition in the test sensor 10, which can result in an inaccurate measurement of the analyte of interest in the fluid sample.

Referring to FIG 2b, the working electrode 16 and HRC electrode 19 form the circuit illustrated if the sensor 10 is under-filled (i. e., the LRC electrode 18 in FIG. 2a is not covered by the fluid sample). In this situation, the sensor current passes through the resistor 40. Thus, the potential V2 between the working electrode 16 and the HRC electrode 19 is about the difference between the potential VI applied to the sensor leads 14a, b and the voltage drop Vr across the resistor 40, assuming a negligible resistance along the electrode/lead pattern.

Referring to FIG. 2c, the working electrode 16 and the LRC electrode 18 form the illustrated circuit if the sensor 10 is appropriately filled (i. e., the LRC electrode 18 in FIG. 2a is covered by the liquid sample). In this situation, the resistor 40 is electrically bypassed in the circuitry. Thus, the potential V2 between the working

-6-

electrode 16 and the LRC electrode 18 is substantially the same as the potential VI applied to the leads 14a, b of the sensor 10, assuming a negligible resistance along the electrode/lead pattern. The current measured in the sensor 10 is a result of diffusion of electro-active species to the electrodes and the subsequent redox reactions there. For example, at the working electrode 16 an electron is taken from ferrocyanide, oxidizing it to ferricyanide. At the LRC electrode 18 (or at the HRC electrode 19 in an under-filled situation), an electron is added to ferricyanide, reducing it to ferrocyanide. The flow of electrons in the electrical pattern connecting the two electrodes is measured and is related to the amount of ferrocyanide and hence to the amount of glucose in the sample. In normal operation, a relatively high electrical potential, V2 in FIG. 2c, is applied between the electrodes (e. g., about 400 mV), making the oxidation and reduction reactions at the electrodes fast and depleting the region around the working electrode 16 of the reduced mediator (e. g., ferrocyanide). Thus, the current is not constant but decays with time as the reaction is limited by the diffusion to the electrode surface of the reduced mediator. In general, such decaying current i can be described according to equation (1): i=C-G t-k (1) In equation (1), C is a constant, G is the concentration of the analyte (e. g., glucose) in the liquid sample, t is the time elapsed since the potential V2 is applied, and k is a constant relating to the current decay profile.

If a higher electrical potential is applied, no increase in the sensor current is measured, and no change to the decay with time is measured because the sensor current is determined by diffusion to the electrode surface. If a lower electrical potential (e. g., about 200 mV) is applied between the electrodes, the oxidation and reduction reactions are slower, but fast enough that the sensor current remains dependent on diffusion. Eventually at a lower voltage (e. g., less than about 200 mV), local depletion of reduced mediator does not occur and the sensor current ceases to vary with time. Thus, during normal operation of the sensor 10, no change in the current decay profile occurs with time over a range of applied potentials.

-7-

The operation of the test sensor 10 with under-fill detection will be 

 described. If the sensor 10 is under-filled (i. e. , less than a requisite amount for the designed reaction) the sample only covers the HRC electrode 19 and at least a portion of the working electrode 16. In this under-filled situation, the HRC electrode 19 serves as the entire counter electrode with a high-resistance due to the resistor 40. FIG. 2b illustrates the circuit under this condition. Current flow through the resistance 40 causes a potential drop Vr over the resistor 40 and reduces the potential V2 available for the electrochemical reactions. If the resistance is high enough, the potential V2 is reduced to a point where the electrode surface reactions are slow and the current measured between electrode leads 14a and 14b does not decay normally with time but is essentially flat. This flat equilibrium current is a dynamic balance between the sensor current and voltage drop Vr on the resistor. Changing the applied voltage V, changes this equilibrium current-a lower voltage results in a lower equilibrium or steady-state current and a higher voltage results in a higher current. The sensor current has a"step"profile ii a step-shaped voltage profile is applied.

In the situation where the sensor 10 is appropriately filled, the sample covers the LRC electrode 18, in addition to the HRC electrode 19, and the working electrode 16. FIG. 2c illustrates the circuitry under this condition. The branch of the circuitry between the HRC electrode 19 and the resistor 40 to the lead 14b is electrically bypassed by the direct connection between the LRC electrode 18 and the lead 14b. The working electrode 16 and the LRC electrode 18 form a low-resistance circuit, and the sensor current has a decay-type profile where the current is limited by diffusion of electro-active species to the electrode surface as described above.

The present invention provides an electrochemical sensor in which the electrodes are configured so that in the event of an under-filled condition, the result is a current response with time and/or applied voltage that is characteristic, and can be distinguished from the response of a correctly-filled sensor. Specifically, there are at least two ways in which to distinguish a partially-filled sensor 10 from a sensor 10

-8-

that is appropriately filled according to alternative embodiments of the present invention. First, the sensor current of a partially-filled sensor 10 does not decay normally with time, unlike the sensor current of an appropriately-filled sensor 10. Second, the sensor current of a partially-filled test sensor 10 increases with applied voltage due to the resistor 40, while the sensor current of an appropriately-filled sensor 10 (which bypasses the resistor) does not.

Thus, when the amount of test fluid that enters the capillary space of the test sensor 10 is sufficient only to cover the HRC electrode 19 and at least a portion of the working electrode 16, and when a suitable potential is applied, the current measured across leads 14a, b is essentially constant and not decay normally with time. Put another way, a device coupled to the leads 14a, b senses certain characteristics of the sensor current over time, which are used to determine if an under-filled error condition has occurred. This is accomplished by algorithmically prograrnming the device to detect the under-filled condition by measuring the current at definite time periods after the test fluid has electrically connected the HRC electrode 19 with the working electrode 16, and/ or after the test fluid has electrically connected the working electrode 16 with the LRC electrode 18.

Referring to FIGS. 3a, 3b, and 3c, one method for determining whether the test sensor 10 is appropriately filled will be described. At time to, a voltage step is applied between the leads 14a, b and held constant until time tl, this period is referred to as the bum period. Next, no voltage (e. g., an open circuit) is applied during a wait period from time tl to time t2. Finally, the voltage step is again applied during a read period from t2 to t4. According to one embodiment of the present invention, the burn, wait, and read periods are each about 2 to about 10 seconds in duration. The applied step voltage is about 0.3 Volts to about 0.4 Volts, according to one embodiment of the present invention.

An under-filled sensor 10 generates a flat sensor current profile during the read period as shown, for example, in FIG. 3b. An appropriately-filled sensor 10 generates

-9-

a typical decay-type sensor current profile during the read period as shown, for example, in FIG. 3c.

The decay factor, k, during the read period-from time t2 to t4-is calculated from the two currents, Ir3 arid Ir4, measured at t3 and t4, according to equation (2):

k = In (la) - In (7*)	(2)

In (U) - In (ts)

In equation (2), the decay factor, k, describes how fast the current i decays in equation (1), where C is a constant, G is the glucose concentration, and t is the time elapsed after the voltage is initially applied. In an appropriately-filled sensor 10, k is typically between about 0.30 and about 0.49, decreasing as glucose concentration increases.

The decay factor drops to zero in under-filled conditions. Therefore, an under-filled sensor 10 is detected by checking if the decay factor is below a pre-determined lower limit.

Referring to FIGS. 4a, 4b, and 4c, another method for determining whether the test sensor 10 is appropriately filled will be described. A first voltage is applied during the burn period occurring from time to to time tl, and a second higher voltage is applied until time t2. No voltage is applied (e. g., an open circuit) during the wait period from time t2 to time t3. Finally, a voltage is applied during the read period from time t3 to time ts. According to one embodiment, the first voltage applied during the burn period from time to to tl is about 0.3 V, and the second applied during the bum period from time tl to time t2 is about 0.6 V. During the read period, a voltage of about 0.3 V is applied. The burn, wait, and read periods are each about 2 seconds to about 10 seconds in length, with the first voltage of the burn period applied for about 25% to about 75% of the total burn period, according to one embodiment of the present invention.

-10-

An under-filled sensor 10 generates a step sensor current profile lb during the burn period as shown, for example, in FIG. 4b. An appropriately-filled sensor 10 generates a decay-shaped sensor current profile as shown, for example, in FIG. 4c. The decay factor k during the bum period is calculated from the two currents, Ibl and Ib2, measured at tl and t2, respectively, according to equation (3):

k = In (Ib1) - ln(Ib2)	(3)

ln(t2) - ln(ti)

During the burn period the decay factor is greater than about 0.2 in an appropriately- filled sensor, but drops below about-1.0 in an under-filled condition. Thus, an under- filled condition is detected by comparing the actual decay factor to a pre-detennined lower limit during the burn period.

According to alternative embodiments, the two algorithms-equations (2) and (3)-for detecting an under-filled condition discussed in connection with FIGS. 3a-c and 4a-c are used jointly to determine whether an under-filled condition has occurred. The decay factor is first evaluated during the burn period as described in connection with FIGS. 3a-c. If no under-filled condition is determined, the decay factor is then evaluated during the read period as described in connection with FIGS. 4a-c. If no under-filled condition is detected during the burn and read periods, an appropriately-filled condition is deemed to have occurred.

While the invention is susceptible to various modifications and alternative forms, specific embodiments thereof are shown by way of example in the drawings and described in detail herein. It should be understood, however, that it is not intended to limit the invention to the particular forms disclosed, but on the contrary, the intention is to cover all modifications, equivalents, and alternatives falling within the spirit and scope of the invention as defined by the appended claims.

-11-

WE CLAIM :

1.	An electrochemical sensor for detecting the concentration of an analyte in a

fluid test sample, the sensor comprising:

a flow path for receiving the fluid test sample;

a first lead and a second lead each adapted to be electrically coupled with a detector of electrical current;

a working electrode disposed along the flow path, the working electrode being in electrical communication with the first lead;

a counter electrode in electrical communication with the second lead, the counter electrode having a low-resistance portion and a high-resistance portion, the low-resistance portion of the counter electrode being disposed along the flow path downstream from the working electrode, the high-resistance portion of the counter electrode being disposed along the flow path upstream from the working electrode; a resistor electrically coupled between the high-resistance portion of the counter electrode and the second lead; and a reagent disposed on the working electrode, the reagent being adapted to react with the analyte to produce electrons that are transferred to the working electrode ; wherein a first current profile is produced at the first and second leads in response to a voltage profile applied to the first and second leads when electrical communication occurs between only the high-resistance portion of the counter electrode and the working electrode, a second current profile is produced at the first and second leads in response to substantially the same voltage profile applied to the first and second leads when electrical communication occurs between the low- resistance and high-resistance portions of the counter electrodes and the working electrode, the first current profile being different than the second current profile.

2.	The sensor of claim 1 wherein the second current profile has a decay- type

shape.

-12-

The sensor of claim 1 wherein the resistor has a resistance of about 50 kQ to about 500 kW

The sensor of claim 3 wherein the resistor has a resistance of about 250 kQ to about 350 kW.

The sensor of claim 1 wherein electrical communication occurs between only the high-resistance portion of the counter electrode and the working electrode when a less than predetermined volume of fluid sample is received by the flow path.

The sensor of claim 1 wherein electrical communication occurs between the low-resistance portion of the counter electrode and the working electrode when at least a predetermined volume of fluid sample is received by the flow path.

The sensor of claim 1 wherein the first current profile and the voltage profile have similar shapes when electrical communication occurs between only the high-resistance portion of the counter electrode and the working electrode.

The test sensor of claim 1 wherein the first and second leads are electrically coupled to the detector of electrical current, the detector being adapted to generate an under-filled error signal when a current profile produced at the first and second leads in response to a voltage profile applied to the first and second leads does not have a decay-type shape.

The test sensor of claim 1 wherein the fluid test sample comprises blood.

The test sensor of claim 1 wherein the analyte comprises glucose.

The test sensor of claim 1 wherein the reagent comprises glucose oxidase.

-13-

12.	The test sensor of claim 1 further comprising a reaction layer that includes the reagent, the reaction layer covering the working electrode and the low-resistance portion of the counter electrode.

13.	A method for evaluating whether an electrochemical test sensor is properly filled, the test sensor including a working electrode electrically coupled to a first lead and a counter electrode electrically coupled to a second lead, the counter electrode including a low-resistance portion and a high-resistance portion, the method comprising:

applying a voltage profile across the first and second leads;

measuring the current profile at the first and second leads in response to the

applied voltage profile; and

generating an under-filled error signal when the measured current profile

does favorably compare to a predetermined profile.

14.	The method of claim 13 wherein the predetermined profile is a decay- shaped profile.

15.	The method of claim 13 comprising forming an electrical communication between only the high-resistance portion of the counter electrode and the working electrode when the test sensor is under-filled.

16.	The method of claim 13 comprising forming an electrical communication between the low-resistance and high-resistance portions of the counter electrode and the working electrode when the test sensor is appropriately-filled.

17.	The method of claim 13 wherein the fluid test sample comprises blood.

18.	The method of claim 13 wherein the analyte comprises glucose.

-14-

An electrochemical sensor for detecting the concentration of glucose in a

blood sample, the sensor comprising:

a flow path for receiving the blood sample;

a first lead and a second lead each adapted to be electrically coupled with a

detector of electrical current;

a working electrode disposed along the flow path, the working electrode

being in electrical communication with the first lead;

a low-resistance counter electrode disposed along the flow path downstream

from the working electrode, the low-resistance counter electrode being in

electrical communication with the second lead;

a high-resistance counter electrode disposed along the flow path upstream

from the working electrode, the high-resistance counter electrode being in

electrical communication with the second lead;

a resistor electrically coupled between the high-resistance counter electrode

and the second lead; and

a reagent disposed on the working electrode, the reagent being adapted to

react with the glucose in the blood sample to produce an electrochemical

reaction indicative of the concentration of the glucose in the blood sample;

wherein a first current profile is produced at the first and second leads in

response to a voltage profile applied to the first and second leads when

electrical communication occurs between only the high-resistance counter

electrode and the working electrode, a second current profile is produced at

the first and second leads in response to substantially the same voltage profile

applied to the first and second leads when electrical communication occurs

between the high-resistance and low-resistance counter electrodes and the

working electrode, the first current profile being different than the second

current profile.

The sensor of claim 19 wherein the second current profile has a decay- type shape.

-15-

21.	The sensor of claim 19 wherein the resistor has a resistance of about 50 k£2 to about 500 k£X

22.	The sensor of claim 21 wherein the resistor has a resistance of about 250 kW to about 350 kW.

23.	The sensor of claim 19 wherein electrical communication occurs between only the high-resistance counter electrode and the working electrode when a less than predetermined volume of blood sample is received by the flow path.

24.	The sensor of claim 19 wherein electrical communication occurs between the low-resistance counter electrode and the working electrode when at least a predetermined volume of blood sample is received by the flow path.

25.	The sensor of claim 19 wherein the first current profile and the voltage profile have similar shapes when electrical communication occurs between only the high-resistance counter electrode and the working electrode.

26.	The test sensor of claim 19 wherein the first and second leads are electrically coupled to the detector of electrical current, the detector being adapted to generate an under-filled error signal when a current profile produced at the first and second leads in response to a voltage profile applied to the first and second leads does not have a decay-type shape.

27.	The test sensor of claim 19 wherein the reagent comprises glucose oxidase.

28.	The test sensor of claim 19 wherein the electrochemical reaction produces electrons that are transferred to the working electrode.

-16-

29.	The test sensor of claim 19 further comprising a reaction layer that includes the reagent, the reaction layer covering the working electrode and the low-resistance counter electrode.

30.	A method for evaluating whether an electrochemical sensor is properly filled, the test sensor including a working electrode coupled to a first lead, and counter electrode coupled to a second lead, the counter electrode including a high-resistance portion and a low-resistance portion, the test sensor including a reagent disposed on the working electrode that is adapted to react with glucose in a blood sample for producing an electrochemical reaction indicative of the concentration of the glucose in the blood sample, the method comprising:

collecting a blood sample;

applying a voltage profile across the first and second leads;

measuring the current profile at the first and second leads in response to the

applied voltage profile; and

generating an under-filled error signal when the measured current profile is

not of a predetermined shape.

31.	The method of claim 30 wherein the predetermined shape is a decay- shaped.

32.	The method of claim 30 comprising forming an electrical communication between only the high-resistance portion of the counter electrode and the working electrode when the test sensor is under-filled.

33.	The method of claim 30 comprising forming an electrical communication between the low-resistance portion of the counter electrode and the working electrode when the test sensor is appropriately-filled.

34.	The method of claim 30 wherein the reagent comprises glucose oxidase.

-17-

35.  The method of claim 30 wherein the reagent is also disposed on the low-resistance portion of the counter electrode.

Dated this 23rd  day of  August, 2006

HIRAL CHANDRAKANT JOSHI AGENT FOR BAYER HEALTHCARE LLC

-18-

ABSTRACT

According to one embodiment of the present invention, an electrochemical sensor (10) for detecting the concentration of analyte in a fluid test sample is disclosed. The sensor (10) includes a counter electrode having a high-resistance portion for use in detecting whether a predetermined amount of sample has been received by test sensor.

To,

The Controller of Patents

The Patent Office

Mumbai.

-19-

Documents:

				991-mumnp-2006-abstract(granted)-(25-2-2009).pdf

				991-mumnp-2006-abstract.doc

				991-mumnp-2006-abstract.pdf

				991-mumnp-2006-cancelled pages(21-5-2008).pdf

				991-MUMNP-2006-CLAIMS(AMENDED)-(21-5-2008).pdf

				991-mumnp-2006-claims(granted)-(25-2-2009).pdf

				991-mumnp-2006-claims.pdf

				991-mumnp-2006-correspondance-recieved.pdf

				991-mumnp-2006-correspondence(21-5-2008).pdf

				991-mumnp-2006-correspondence(ipo)-(21-5-2008).pdf

				991-mumnp-2006-description (complete).pdf

				991-mumnp-2006-description(granted)-(25-2-2009).pdf

				991-MUMNP-2006-DRAWING(24-8-2006).pdf

				991-mumnp-2006-drawing(granted)-(25-2-2009).pdf

				991-MUMNP-2006-FORM 1(21-11-2006).pdf

				991-mumnp-2006-form 1(24-8-2006).pdf

				991-mumnp-2006-form 18(24-8-2006).pdf

				991-mumnp-2006-form 2(granted)-(25-2-2009).pdf

				991-MUMNP-2006-FORM 2(TITLE PAGE)-(COMPLETE)-(24-8-2006).pdf

				991-mumnp-2006-form 2(title page)-(granted)-(25-2-2009).pdf

				991-mumnp-2006-form 3(24-8-2006).pdf

				991-mumnp-2006-form 5(24-8-2006).pdf

				991-mumnp-2006-form-1.pdf

				991-mumnp-2006-form-2.doc

				991-mumnp-2006-form-2.pdf

				991-mumnp-2006-form-3.pdf

				991-mumnp-2006-form-5.pdf

				991-mumnp-2006-form-pct-isa-237.pdf

				991-mumnp-2006-general power of attorney(29-8-2006).pdf

				991-MUMNP-2006-GENERAL POWER OF ATTORNEY(29-9-2006).pdf

				991-mumnp-2006-pct-search report.pdf

				991-mumnp-2006-specification(amended)-(24-8-2006).pdf

				991-mumnp-2006-wo international publication report(24-8-2006).pdf

				abstract1.jpg

« Previous Patent

Next Patent »

Patent Number	230105	

Indian Patent Application Number	991/MUMNP/2006	

PG Journal Number	13/2009	

Publication Date	27-Mar-2009	

Grant Date	25-Feb-2009	

Date of Filing	24-Aug-2006	

Name of Patentee	BAYER HEALTHCARE LLC	

Applicant Address	555 WHITE PLAINS ROAD, TARRYTOWN,NY 10591	

Inventors:

#	Inventor's Name	Inventor's Address	

1	HUANG,DIJIA	51786 PADDOCK DRIVE, GRANGER,INIANA 46530	

2	CHARLTON,STEVEN,C	10275 DOUGLAS ROAD, OSCEOLA,INDIANA 46561	

3	GEORGE,SUNY,J.	11673 WOLFE BRIDGE COURT, GRANGER,INDIANA 46530,	

4	EDELBROCK,ANDREW,J.	14700 HORSESHOE BEND COURT, GRANGER,INDIANA 46530,	

PCT International Classification Number	G01N33/487	

PCT International Application Number	PCT/US05/004226	

PCT International Filing date	2005-02-04	

PCT Conventions:

#	PCT Application Number	Date of Convention	Priority Country	

1	60/542,364	2004-02-06	U.S.A.	

© All Indian Patents, 2013-2021.

  Patent data available in the public domain from Indian Patents Office, Department of Industrial Policy and Promotions, Ministry of Commerce and Industry, Government of India.
