Repository: anandvc/allindianpatents

File: patents/230142-window-with-an-opaque-coating.html
Indian Patents. 230142:WINDOW WITH AN OPAQUE COATING

Indian Patents

Recently Granted Patents

  Recently Published Patents

Title of Invention	WINDOW WITH AN OPAQUE COATING

Abstract	The invention relates to a glass pane (1) with an opaque coating (2) comprising a surface zone (3) having opaque surface portions (5) and perforated by surface portions (4) allowing light to pass through and distributed over the surface, at least one flat electroluminescent light element (EL) having sever layers, comprising a transparent electrode (8), is placed in at least part of the opaque surface portions (5) of the surface zo0ne (3), which element, after applying an electrical supply voltage to the side of the transparent electrode (8), radiates light through at least one of the faces of the glass pane (1)	

Full Text	Window with an opaque coating

The invention relates to a window with an opaque

coating comprising a surface region which has opaque

surface portions and which is perforated by surface

portions allowing light to pass through and distributed

over the surface.

For panes (of windows), it is known (DE-C2-37 08 577)

to reduce or . to delimit their transparent surface

portions by opaque coatings (in particular by opaque

designs or patterns printed by screen printing and

baked). Such panes are widely used for windows called

sunroofs in motor vehicles, where the printed designs

and their opaque (surface) portions act as a sunscreen

and heat shield respectively. Cross-linked opaque

coatings hide adhesive strips and also other parts

which are fastened to the panes or integrated into the

(laminated) windows. Finally, windshields for vehicles

with a printed pattern provided to form a protective

screen in the region between the folding sun visors are

known (DE-C2-40 33 188).

A laminated window for vehicles, with a symbol embedded

in the composite adhesive layer, which is represented

by an electroluminescent light element or which may be

illuminated from the rear, is known from

EP-A1-0 267 331. The electrical conductors needed are

represented in a virtually invisible manner by

transparent conducting layers or pathways inside the

composite. After switching on the supply voltage, the

light symbol seems to float in the window without

visible conductors. The document mentioned discloses

two different types of light element. In the first, the

two current carrying electrodes are provided on the

same substrate and are straddled by the light element,

which in turn comprises an intersection electrode. From

the electrical point of view, two capacitors mounted in

series are thus formed. In the second type, one of the

two electrodes is placed each time in the form of a

transparent thin layer on the two inner surfaces of the

laminated window and the light element is placed

therebetween. Also, the option according to which the

light exiting through one of the windows can be

prevented by means of an opaque coating is described

therein.

The basic principles of electroluminescence have been

known for a long time. A detailed documentation of this

technology, with application examples, descriptions of

material and the colors of light which can be produced

is available at the Internet address

"http://www.dupont.com/mcm/luxprint/about.html",(last

updated May 2001), such that there is scope to consider

the details only briefly here.

A capacitor is produced from two conducting layers, at

least one of which is transparent/lets light through.

On the transparent electrode, an (opaque) layer with

light pigments and an insulating (dielectric) layer is

inserted into the capacitor. If an A.C. voltage

(normally 100 V) is applied to the two electrodes of

this element, the latter excites currents in the light

pigments which in turn create, by dispersive processes,

light which exits through the transparent electrode.

The electrode layers together with the

electroluminescent layer itself and the dielectric

layer can be deposited by screen printing in a thick

layer on suitable media, such as glass and PET films.

By means of this known effect, surface light effects

are obtained, which can be used for many applications

(lighting, logos, illuminated signs), if one adapts to

the relatively low light density and to the choice of

colors which is limited by the materials which can be

used. Furthermore, the electroluminescent elements

(hereinafter, light elements) are not transparent, by

themselves, such that a face provided with them does

not allow (day) light to pass through.

The object of the invention is to assign an additional

function to an opaque coating, Structured with

transparent surface portions distributed over the

surface, of a transparent (window) pane.

According to the invention, this objective is achieved

by the fact that at least one flat electroluminescent

light element with several layers, including a

transparent electrode, is placed in at least some of

the opaque surface portions of the surface region,

which element,after applying an electrical supply

voltage to the side of the transparent electrode,

radiates light through at least one of the faces of the

window.

In this way, the window, which serves for example as a

sunscreen or a heat shield during the day in daylight,

may also serve by low luminosity as an illumination

system over its entire surface without any dark region

being present since the light emitted by the

electroluminescent element passes uniformly through the

open surface portions and is also diffused uniformly

through the opaque surface portions.

The characteristics of the secondary claims relate to

advantageous variants of this object.

According to the latter, at least one electro-

luminescent element laid down in several layers (light

elements) with at least one transparent electrode,

which emits light over (at least) one of the flat faces

of the pane after applying a voltage, is combined with

at least some of the opaque surface portions of the

coating. Thus, the window allows light to' pass through

in the transparent surface portions and at the same

time radiates light, on application of a current,

through its nontransparent surface portions - which at

the same time form the surface of the light element.

The electroluminescent layer itself is opaque, as has

already been mentioned. It does not have to be combined

with another opaque coating.

A window of this type has a surprising effect from the

visual and esthetic point of view - the surface portion

considered "dark" itself now radiates light. It is

possible to provide several light elements side by side

to be switched on separately in various regions of the

surface, it being possible for the electrodes and the

current leads to be masked relatively simply under the

opaque coating. In this case, the electrode allowing

light to pass through may possibly be used as a common

(ground) electrode for all the light elements. It is

thus possible to obtain various light effects, or also

to control the intensity of the light over several

levels (depending on the respective surface to be

illuminated and possibly on the color of its light) .

In the application case mentioned, a partially

transparent window pane of this sort may replace

particular interior lighting in a motor vehicle, such

as a sunroof in a motor vehicle with the light element

in the "on" state and with enough area or light

intensity, it however being possible for a certain

amount of light still to enter by the top through the

glazed roof during the day.

A prior condition for this double effect is naturally

that, in the portions of window allowing light to pass

through, as high a transparency as possible is provided

which is undisturbed by conductor structures or the

like. A fine resolution structure of this type may be

created reproducibly, simply and reliably by the known

method of screen printing. Naturally, it is important

that the various layers of the light element are

printed with very accurate superposition in the region

of the pattern. However, this is also a well-mastered

industrial process.

Naturally, light effects of the aforementioned type may

also be obtained on all the other (laminated) windows,

which are provided with a partially transparent printed

pattern of this sort, thus for example in the sun visor

region, if the higher costs incurred by producing

multiple prints and electrical connections are

acceptable.

Of course, it is not necessarily essential to embed a

light element of this sort in a laminated window, but

this arrangement will be preferred for reasons of

safety with regard to the fairly high supply voltage.

The embedded placement in a laminated window further

protects the light element against mechanical action

and against the penetration of moisture and of dirt.

The material of the window itself is in principle

chosen freely; it is equally possible to use windows

made of plastic or of glass. Similarly, hybrid

composites can be manufactured industrially in a known

manner.

In principle, it also does not matter whether the light

element is applied or printed directly on a surface of

such a window, or whether it is produced on a separate

support substrate, such as for example a PET film,

which will then satisfactorily be assembled to the

rigid window or incorporated in a laminated composite.

Similarly, it is possible for the ratio of the surface

area of the light element to the total surface area of

the window, or to said surface region of the structured

opaque coating to be chosen freely. As required, it is

possible to place several light elements having, as

appropriate, different colors and shapes, side by side.

Finally, it may also be beneficial in some application

cases for light to be radiated by one or more

electroluminescent light elements on both faces of the

window. There is then no need for a separate opaque

coating, since the electroluminescent layers themselves

do not allow visible light to pass through. In

principle, it is also possible to "stack" several

electroluminescent light elements of this type on each

other, as appropriate with opposite orientations to

each other, possibly using only a single common

intermediate electrode.

It has also been possible to obtain another particular

light effect, by enclosing, of course, the light

element in a laminated window, but by not placing the

opaque coating directly on the electrode layer, but

from the other side of the external window on the outer

surface thereof (and thereby providing it, for example

by baking, with sufficient mechanical strength). A

certain proportion of nonoriented light could still

exit, by lateral dispersion, possibly through surface

portions of this opaque coating which allow light to

pass through.

Other details and advantages of the subject of the

invention will become apparent from the drawing of an

exemplary embodiment and by its detailed description

which follows.

In the accompanuying drawings having a simplified representation,

fig. 1 is a view of a window with an opaque coating

with a structure in the form of a pattern; and

fig. 2 shows, in a section through the window of

figure 1 along the line II-II, the outline

structure of the layers of this laminated

window equipped with an electroluminescent

light element according to the invention.

According to figure 1, a naturally transparent window 1

is provided with an opaque coating 2. In a surface

region 3 (surrounded by a broken line for more

clarity), the latter is perforated with surface

portions 4 allowing light to pass through, therefore

transparent, distributed uniformly over the surface,

which alternate with opaque surface portions 5, while

considering moreover that in this case the entire

surface region 3 is covered with the design

illustrated.

The regular pattern shown here and its size with

respect to the surface area of the window is however

only an exemplary embodiment or arrangement. By means

of screen printing, it is possible to produce virtually

any other desired combination, in particular for an

irregular surface, of opaque and transparent surface

portions. The opaque surface portions do not

necessarily have to be contiguous, within the scope of

the invention. We will return again to this aspect

below.

At least some of the opaque surface portions 5 are now

coupled to an electroluminescent light element, whose

presence is indicated by two electrical connection

wires L. Its structure will now be described in more

detail with reference to figure 2.

In transverse section, the surface of a first

transparent (glass) pane 1.1 (which is turned toward a

space to be illuminated in the mounted position) is

followed firstly by a polyvinyl butyral (PVB) adhesive

layer 6, which is assembled to a PET film 7 (preferably

in the form of a previously laminated film) . The two

films 6 and 7 are transparent.

The PET film 7 is. preferably continuously coated (in a

manner known per se) with a transparent conducting

layer 8, for example made of indium tin oxide (ITO),

which forms one of the electrodes for an

electroluminescent light element EL. After the ITO

layer 8, comes the electroluminescent layer 9 deposited

according to the desired arrangement or design, over

which an (electrically nonconducting) dielectric layer

10 is again deposited.

The latter is followed by a highly conducting electrode

layer 11, for example made of metallic silver. A silver

layer of this sort has the well-known effect of a

thermal mirror, that is to say that it strongly

reflects infrared. This thermal protection effect may

be advantageously exploited specifically in the case of

use as a sunroof in motor vehicles.

The electrode layer 11 is again covered with an opaque

color layer 12, which prevents the light radiated by

the electroluminescent light element exiting toward

this face and also has the effect of attenuating the

passage of heat and light toward the inside. It also

has a decorative aspect. The color layer 12 may be

removed, if the light has to be emitted from both faces

of the window 1, or when, for example, the electrode

layer 11 has to have a certain mirror effect. The

opacity of the coating in the opaque surface portions

is then provided only by the electroluminescent layer,

with assistance from the dielectric layer and from the

structured electrode layer, as appropriate.

The PET film 7, the transparent conducting layer 8, the

electroluminescent layer 9, the dielectric layer 10 and

the conducting electrode layer 11, whose numerical

references are brought together in a frame finely

outlined with broken lines for the purpose of clarity,

form the minimum components of the electroluminescent

light element EL, except for the electrical connection

wires.

Its manufacture may be carried out as follows: firstly,

the transparent conducting coating 8 is deposited (for

example by spraying) on the PET substrate 7 (also

directly on one surface of a rigid pane, as required).

The desired arrangement or design of the

electroluminescent layer. 9 is then produced, preferably

by overlaying as a thick layer, followed by the

dielectric layer 10. Next, the counter electrode 11 is

deposited on the dielectric layer. The latter would

have to be taken close to the edge of the window 1, in

at least one location, in order to be able to produce,

in a relatively simple manner, the electrical

connection.

To prevent short circuits, it is absolutely necessary

that the dielectric layer 10 covers at least the same

surface area as the counter electrode 11. Therefore, if

the dielectric layer 10 itself does not fully cover the

surface, but is structured according to a design as in

the representation, the counter electrode 11 must also

be structured in the same way, so that it cannot be

short-circuited with the transparent electrode 8. On

the other hand, if the layers 10 and 11 also extend

over the transparent surface portions 4 of the surface

region 3, unlike the drawing, then naturally, they must

themselves be sufficiently transparent.

The surface portion of the electroluminescent layer 9

may however be smaller than the surface areas of the

dielectric layer 10 and of the counter electrode 11.

The opaque surface regions (of the electroluminescent

layer 9) once again must not be crosslinked directly

one with the other, but they may be configured, for

example, likewise in the form of a dot pattern. If the

dielectric is not transparent, the surface portions

allowing light to pass through must then be recessed by

printing, for example, the electroluminescent layer and

the dielectric with the same surface structure, while

the electrode is produced directly on the surface. Each

point then forms a specific light capacitor of small

spread, and it is then possible to radiate different

light colors likewise with a choice of different

materials (which however involves several screen

printing operations). If it is necessary to prevent

light exiting through the dielectric, another printing

of an opaque mask corresponding to the design of the

electroluminescent layer would then be necessary.

By referring to the design illustrated in figure 1, it

would also be possible for example to imagine covering

only the intersection regions of the pattern with the

electroluminescent layer.

The composite is completed by another layer, another

PVB film 13 and a second (glass) pane 1.2,

respectively, assembled thereto. It is recognized that

the PVB layer 13 is connected to the layer 6 of the

same material by melting the edge of the window 1.

Thus, the inner region of the composite is sealed

virtually hermetically against moisture and dirt. The

two PVB layers 6 and 13 must be considered as together

forming the intermediate layer for bonding the

laminated window.

Furthermore, all the intermediate spaces in the

structure of the electroluminescent layer are filled

with PVB. Broken lines between the various portions of

cut layers indicate the continuous extensions of the

respective layers behind the plane of the section.

The proportions of size and thickness are in this case

strongly distorted, since in reality the layers 8 to 12

are much thinner than the PVB layers 6 and 13.

Similarly, the PET film 7 is in reality markedly

thinner than a PVB film, yet much thicker than the

layers 8 to 12.

An electrical connection conducting pathway 14, which

is deposited in a known manner (in the form of a thin

strip of metal or as a printed conducting pathway) on

the layer 8, and which may be connected to the outside

(by means of conductors L illustrated in figure 1), so

as to power the electroluminescent light element, has

been indicated close to the edge of the window 1 on the

transparent electrode layer 8. In another variant, it

is also possible to deposit an opaque coating in the

form of a frame 15 on the inner face of the pane 1.2 in

order to mask the edge regions of the pane at the

periphery.

Finally, arrows denote the passages of light

(transparent surface portions 4) or the light rays to

be emitted by the electroluminescent light element

(opaque surface portions 5). It is recognized that both

the latter pass through the transparent electrode 8

together with the films 6 and 7 and the pane 1.1 and

exit through the face of the latter.

The two electrodes 8 and 11, which are in all cases

reliably electrically insulated from each other by the

dielectric layer 10, may, in a suitable manner known

per se, each be separately electrically connected to

the output wires L and be taken to the outside. The

corresponding technologies have already been described

many times and do not have to be stated in detail here.

In a variant of the electroluminescent light element EL

known in principle from EP-A1-0 267 331, it would also

be possible to conceive dividing the ITO layer 8

deposited on the PET film 7 into one or more regions

and to connect each of the surface regions thus formed

in pairs to different poles of the supply voltage. The

electrode layer, that is to say the counter electrode

11, would then act in a known manner as a bridging

electrode in each case between two light elements

mounted electrically in series. Its surface resistance

would then be as low as possible. A silver layer would

be suitable for this purpose. This configuration has

the advantage that all the external electrical

connections only have to be in a single plane.

We Claim:

1.	A glass pane (1) with an opaque coating (2) comprising a surface zone (3)

having opaque surface portions (5) and perforated by surface portions (4)

allowing light to pass through and distributed over the surface,

characterized in that at least one flat electroluminescent light element (EL)

having several layers, comprising a transparent electrode (8), is placed in

at least part of the opaque surface portions (5) of the surface zone (3),

which element, after applying an electrical supply voltage to the side of

the transparent electrode (8), radiates light through at least one of the

faces of the glass pane (1).

2.	The glass pane (1) as claimed in claim 1, comprising in the form of a

laminated window, at least two rigid panes (1.1, 1.2) and an intermediate

layer (6,13) assembling them to each other, in which the opaque coating

and the light element (EL) are embedded in the intermediate layer (6,13)

or are arranged on one face of one of the rigid panes, located inside the

laminated window.

3.	The glass pane (1) as claimed in claim 1 or 2, wherein the surface

portions (4) allowing light to pass through are distributed according to a

regular design/a regular pattern between the opaque surface portions (5).

4.	The glass pane (1) as claimed in any one of the preceding claims, wherein

the light element (EL) is arranged on a special support film (7).

5.	The glass pane (1) as claimed in any one of the preceding claims, wherein

the opaque surface portions (5) are provided with an opaque coating (12)

masking the light element (EL) on one face.

6.	The glass pane (1) as claimed in any one of the preceding claims, wherein

a dielectric layer (10) and a counter electrode (11) of the light element

(EL) consist of transparent layers directly on the surface also masking the

surface portions allowing light (4) to pass through the surface zone (3).

7.	The glass pane (1) as claimed in any one of the preceding claims, wherein

the electroluminescent layer (9) of the electroluminescent light element

(EL) is divided discontinuously into several surface portions arranged in a

desired configuration, with at least one electrode used in common for

several of these surface portions.

8.	The glass pane (1) as claimed in claim 7, wherein the electroluminescent

layer (9) is arranged in a dot pattern.

9.	The glass pane (1) as claimed in any one of the preceding claims, wherein

several electroluminescent light elements are provided side by side to be

triggered independently of each other, and which have a common

(ground) electrode.

10. The glass pane (1) as claimed in any one of the preceding claims,

wherein at least two electroluminescent light elements are provided one

above the other to be triggered independently of each other and which

have a common central electrode.

Dated this 11th day of November 2003

The invention relates to a glass pane (1) with an opaque coating (2) comprising

a surface zone (3) having opaque surface portions (5) and perforated by surface

portions (4) allowing light to pass through and distributed over the surface, at

least one flat electroluminescent light element (EL) having sever layers,

comprising a transparent electrode (8), is placed in at least part of the opaque

surface portions (5) of the surface zo0ne (3), which element, after applying an

electrical supply voltage to the side of the transparent electrode (8), radiates

light through at least one of the faces of the glass pane (1)	

Documents:

				1473-KOLNP-2003-FORM 27-1.1.pdf

				1473-KOLNP-2003-FORM 27.pdf

				1473-KOLNP-2003-FORM-27.pdf

				1473-kolnp-2003-granted-abstract.pdf

				1473-kolnp-2003-granted-claims.pdf

				1473-kolnp-2003-granted-correspondence.pdf

				1473-kolnp-2003-granted-description (complete).pdf

				1473-kolnp-2003-granted-drawings.pdf

				1473-kolnp-2003-granted-examination report.pdf

				1473-kolnp-2003-granted-form 1.pdf

				1473-kolnp-2003-granted-form 18.pdf

				1473-kolnp-2003-granted-form 2.pdf

				1473-kolnp-2003-granted-form 3.pdf

				1473-kolnp-2003-granted-form 5.pdf

				1473-kolnp-2003-granted-gpa.pdf

				1473-kolnp-2003-granted-reply to examination report.pdf

				1473-kolnp-2003-granted-specification.pdf

				1473-kolnp-2003-granted-translated copy of priority document.pdf

« Previous Patent

Next Patent »

Patent Number	230142	

Indian Patent Application Number	1473/KOLNP/2003	

PG Journal Number	09/2009	

Publication Date	27-Feb-2009	

Grant Date	25-Feb-2009	

Date of Filing	11-Nov-2003	

Name of Patentee	SAINT-GOBAIN GLASS FRANCE.	

Applicant Address	"LESS MIROIRS" 18 AVENUE D' ALSACE, F-92400 COURBEVOIE	

Inventors:

#	Inventor's Name	Inventor's Address	

1	LINNHOFFER, DR DIETER	JOSEFSTR. 56	

2	REUL BERNHARD	AM WALDHANG 18 D-52134 HERZOGENRATH	

3	OFFERMANN, DR . VOLKMAR	PETER-KOCH-STR.1, D-52249 ESCHWEILER	

4	MERCKS HORST	BUNGERT 15, D-52068 AACHEN	

5	GOERENZ WALTER	OSTERFELDSTR.105, D-52477 ALSDORF	

PCT International Classification Number	H05B 33/12	

PCT International Application Number	PCT/FR02/01719	

PCT International Filing date	2002-05-22	

PCT Conventions:

#	PCT Application Number	Date of Convention	Priority Country	

1	10126868.8	2001-06-01	Germany	

© All Indian Patents, 2013-2021.

  Patent data available in the public domain from Indian Patents Office, Department of Industrial Policy and Promotions, Ministry of Commerce and Industry, Government of India.

File: patents/230177-casting-mould-produced-from-an-age-hardenable-copper-alloy.html
Indian Patents. 230177:CASTING MOULD PRODUCED FROM AN AGE-HARDENABLE COPPER ALLOY

Indian Patents

Recently Granted Patents

  Recently Published Patents

Title of Invention	CASTING MOULD PRODUCED FROM AN AGE-HARDENABLE COPPER ALLOY

Abstract	The invention concerns an age-hardenable copper alloy of - expressed in percentage by weight respectively - 0.4% to maximum 2% cobalt, which can be partially replaced by nickel, 0.1% to 0.5% beryllium, 0.03% to 0.5% zirconium as desired, 0.005 % to 0.1 % magnesium and, if necessary, maximum 0.15% of at least one element from the group consisting of niobium, manganese, tantalum, vanadium, titanium, chromium, cerium and hafnium. The rest is made up of copper, including impurities associated with the production and the usual processing alloys. This copper alloy serves as material for the production of casting moulds, especially for the casing of continuous casting and rolling as component of a double roll casting plant.	

Full Text	The invention concerns a casting mould produced from an age-hardenable

copper alloy.

The universal goal, especially of the steel industry, is to cast wrought

products as closely as possible to final dimensions, in order to

economise on the hot and/or cold forming steps, has lead since about

1980 to a series of developments, for example in one- and two-roll

continuous casting method.

During these casting methods, very high surface temperatures arise on

the water-cooled cylinders or rolls for the casting of alloy steels, nickel,

copper as well as alloys, which can be hot rolled only with difficulty, in

the casting-in zone of the melt. These lie, for example for the casting of

an alloy steel close to the final dimensions, at 350°C to 450°C, in which

the cast rolling casing is of a CuCrZr-material with an electrical

conductivity of 48 Sm/mm2 and caloric conductivity of approximately

320 W/mK. Materials based on CuCrZr were previously used primarily

for thermally high demanding continuously cast ingot moulds and

casting wheels. The surface temperature is reduced to about 150°C to

200°C just before the casting-in zone for these materials by the cooling

of the casting rollers cyclically for each rotation. On the other hand, it

remains to a large extent constant at about 30°C to 40°C on the cooled

rear side of the casting rollers during the rotation. The temperature

gradient between the surface and the rear side in combination with the

cyclical alteration of the surface temperature of the casting rollers

cause thermal stresses in the surface area of the casing material.

According to investigations of the fatigue behaviour on the previously

used CuCrZr-material at different temperatures with a strain amplitude

of ± 0.3% and a frequency of 0.5 Hertz - these parameters correspond

approximately to the rotational speed of the casting rollers of 30 RPM -,

under most favourable conditions a life of 3000 cycles can be expected

before the formation of cracks for a maximum surface temperature, for

example, of 400 °C, corresponding to a wall thickness of 25 mm above

the water-cooling. Therefore, the casting rollers have to be reworked

already after a relatively short operation time of about 100 minutes, for

the purpose of remedying the surface cracks. Moreover, the life between

the reworks is essentially dependent, among others, on the

effectiveness of the lubricant/stripping agent at the casting surfaces,

the constructional and process-required cooling as well as the casting

rate. The casting machine must be stopped and the casting cycle

interrupted for changing the casting rollers.

A further disadvantage of the field-proven CuCrZr ingot mould material

is the relatively low hardness of about 110 HBW to 130 HBW. But it is

not possible to avoid the splashes from reaching the roller surface

before the casting-in region in the case of a one- or two-roller

continuous casting process. Then, the solidified steel particles are

pressed into the relatively soft surfaces of the casting rollers, whereby

the surface quality of the cast strips is considerably affected from about

1.5 mm to 4 mm thickness.

Also, the lower electrical conductivity of a standard CuNiBe-alloy with

an addition of up to 1 % niobium leads to a higher surface temperature

in comparison to a CuCrZr-alloy. Since the electrical conductivity is

approximately proportional to the caloric conductivity, the surface

temperature in the casing of a casting roller made from CuNiBe-alloy is

raised to about 540 °C in comparison to a casting roller with a casing

of CuCrZr with a maximum temperature of 400 °C at the surface and

30 °C on the rear side.

Although ternary CuNiBe- or CuCoBe-alloys have basically a Brinell

hardness of above 200 HBW. however the electrical conductivity of the

standard wrought products out of these materials, like for example

rods for the production of resistance welding electrodes or plates and

strips for the production of springs or lead frames, reach at the most

values lying in the range of 26 Sm/mm2 to about 32 Sm/mm2. Under

optimum conditions, only a surface temperature of about 585 °C would

be attained on the casing of a casting roller with these standard

materials.

Also, there are no indications that conductivity values of > 38 Sm/mm2

can be attained in combination with a minimum hardness of 200 HBW

with the targeted selection of the alloy components for the CuCoBeZr-

or CuNiBeZr-alloys, as fundamentally known from the US-patent

4,179,314.

Further, the use of an age-hardenable copper alloy consisting of 1.0 %

to 2.6 % nickel that can be partially or totally replaced by cobalt, 0.1 %

to 0.45 % beryllium, 0.05 % to 0.25 % zirconium as desired and, if

necessary, maximum 0.15 % of at least one element from the group

consisting of niobium, tantalum, vanadium, titanium, chromium,

cerium and hafnium, the rest copper, including impurities associated

with the production and the usual processing alloys, with a Brinell

hardness of minimum 200 HBW and an electrical conductivity above

38 Sm/mm2 as material for the production of casting rollers and

casting wheels is considered within the scope of EP 0 548636 Bl, as per

the state-of-art technology.

Alloys with these compositions, like for example the alloys CuCo2Be0.5

or CuNi2Be0.5, have disadvantages of hot formabiliry due to the

relatively high alloying element contents. However, high degree of hot

forming are necessary to achieve a fine-grained product with a grain

size 
structure with a grain size of several millimetres. Till now, sufficiently

large cast ingots 01 desired quality coula be produced at very high

expenditure, especially for large sized casting rollers; however hardly

any industrial forming equipments are available to carry out a

sufficiently high hot kneading for the re-crystallisation of the cast

structure to a fine-grained structure with reasonable expenditure.

The invention is based upon the task-starting from the state-of-the-art

technology-to produce an age-hardenable copper alloy as material for

the production of cast moulds, which is insensitive to changing

temperature requirements even at high casting rates or has a high

fatigue resistance at the working temperature for a mould.

This task is solved by an age-hardenable copper alloy according to the

instant invention.

Accordingly, the present invention provides a casting mould produced from an

age-hardenable copper alloy made of expressed, in each case, in % by weight

0.4% to 2.0% cobalt, which can be partly replaced by up to 0.6% nickel, 0.1% to

0.5% beryllium, 0.03% to 0.5% zirconium, 0.005% to 0.1% magnesium and

optionally a maximum of 0.15% of at least one element from the group

comprising niobium, manganese, tantalum, vanadium, titanium, chromium,

cerium and hafnium, the remainder copper comprising production-related

impurity and conventional processing additives, wherein the casting mould is

produced within a time period of 4 to 32 hours by the processing steps of

casting, hot working, solution annealing at 850°C to 980°C, cold working up to

30% and age-hardening at 400°C to 550°C and in an age-hardened state of the

copper alloy, the casting mould has an average grain size of 30 urn to 500 urn to

ASTM E 112, a hardness of at least 185 HBW, a conductivity between 30 and

36 Sm/mm2, a 0.2% yield point of at least 450 MPa and an elongation at break

of at least 12%.	

The instant invention provides for an age-hardenable copper alloy

comprising of 0.4 % to maximum 2 % by weight of cobalt, which can

be partially replaced by nickel, 0.1% to 0.5 % by weight of beryllium,

0.03 % to 0.5% by weight of zirconium, 0.005% to 0.1% by weight of

magnesium and, if necessary, maximum 0.15 % by weight of at least

one element from the group consisting of niobium, manganese,

tantalum, vanadium, titanium, chromium, cerium and hafnium, the

rest being copper and the usual impurities associated with the

production and the processing of the alloys, as a material for the

production of cast moulds.

On the one hand, a still sufficient hardenability of the material is

ensured for the attainment of a higher strength, hardness and

conductivity by the use of a CuCoBeZr(Mg)-alloy with selectively low

graded Co- and Be-content. On the other hand, only low degrees of hot

forming are required for the complete re-crystallisation of the cast

structure and conversion  to a fine-grained structure with sufficient

plasticity.

Thanks to this type of material produced for a mould, it is possible to

step up the casting rate to more than double the conventional rate.

Besides, a visibly improved surface quality of the cast strip is achieved.

Also, a considerably longer life of the mould is ensured. By moulds are

understood not only stationary moulds, like e.g. plate- or tubular

moulds, but also revolving ingot moulds, like, for example, casting

rollers.

A further improvement of the mechanical properties of the mould,

especially an increase of the tensile strength, can be achieved

advantageously by the copper alloy containing 0.03 % to 0.35 %

zirconium and 0.005 % to 0.05 % magnesium.

According to a further embodiment, the copper alloy contains a

proportion of 
0.3 % zirconium.

It is further advantageous if the ratio of cobalt to beryllium lies between

2 and 15 in the copper alloy.

Especially, this ratio of cobalt to beryllium amounts to 2.2 to 5.

As per the invention it is permissible to have copper alloy containing up

to 0.6 % nickel, besides cobalt.

Further improvements of the mechanical properties of the mould can

be achieved if, the copper alloy contains up to maximum 0.15% of at

least one element from the group comprising niobium, manganese,

tantalum, vanadium, titanium, chromium, cerium and hafnium.

The mould is produced advantageously through the processing steps of

casting, hot forming, solution annealing at 850° C to 980° C, cold

forming up to 30 % as well as hardening at 400 °C to 550 °C within a

period of 2 to 32 h, whereby it has a maximum average grain size of 1.5

mm as per ASTM E 112, a hardness of minimum 170 HBW and an

electrical conductivity of minimum 26 Sm/mm2.

It is especially advantageous if the mould, exhibits in the hardened

condition an average grain size of 30 μm to 500 μm as per ASTM E 112,

a hardness of minimum 185 HBW, a conductivity between 30 and 36

Sm/mm2, a 0.2 % proof stress of minimum 450 Mpa and a breaking

elongation of minimum 12 %.

The copper alloy as per the invention is suitable, especially for the

production of the casing of casting rollers of a double roll casting plant,

which are subject to a changing temperature requirement under high

rolling pressure for the casting close to the final dimensions of strips

made from nonferrous metals, especially strips out of aluminium or

aluminium alloys.

In this case, each casing can be provided with a diathermancy reducing

coating. Furthermore, this can improve the product quality of the strip,

cast out of a nonferrous metal, however especially out of aluminium or

an aluminium alloy. The coating, depending on the operational

behaviour of the casing made from a copper alloy with especially an

aluminium strip, is formed as follows. An adhesion layer is formed at

the beginning of a casting and rolling process from the combination of

copper with aluminium on the surface of the casing, from which

aluminium penetrates into the copper surface during the further

course of the casting process and thereby forms a stable robust

diffusion layer, whose thickness and property are essentially

determined by the casting speed and cooling conditions. This improves

the surface quality of the aluminium band and consequently the

product quality is unambiguously improved.

The invention is explained in detail below. Based on the seven alloys

(alloys A to G) and three alloys for comparison (H to J), it is shown how

critical the composition is to achieve the combination of properties

strived for.

All alloys were molten in a crucible furnace and cast into round ingots

of same form. The composition in percentage by weight is given in the

following Table 1. The addition of magnesium serves for the pre-

deoxidation of the melt and the zirconium addition operates positively

on the hot-plasticity.

The alloys were subsequently pressed to flat bars with a low pressing

ratio	(= cross-section of the ingots / cross-section of the pressing

bar) of 5.6:1 on an extruder at 950 °C. Thereafter, the alloys were

subject to a minimum of 30 minute solution annealing above 850 °C

followed by a water quenching and subsequently hardened for 2 to 32 h

in the temperature range between 400 °C and 550 °C. The

combinations of properties shown in the Table 2 below were achieved.

As can be seen from the combination of properties, the alloys as per the

invention achieve, especially for the production of a casing of a cast

roller, the re-crystallised fine-grained structure with the relevant

desired high breaking elongation. The reference alloys H to J have a

grain size of over 1.5 mm, because of which the plasticity of the

material is reduced.

An additional increase in strength can be achieved by cold forming

before hardening. In the following Table 3, combination of properties

are again given for the alloys A to J, which are attained by solution

annealing of the pressed material for minimum 30 minutes at above

850 °C followed by water quenching, 10 % to 15 % cold rolling (cross

sectional reduction) and finally hardening for 2 to 32 hours in the

temperature range between 400 "C and 550 °C.

The alloys A to G as per the invention once again show higher breakage

elongation and a grain size below 0.5 mm, while the reference alloys H

to J have a coarse grain with a grain size above 1.5 mm and lower

breakage elongation values. Consequently, these copper alloys have

definite processing advantages for the production of casings, especially

for larger cast rollers of double roll casting plants, whereby it is

possible to produce a fine-grained end product with optimum basic

properties for the range of application.

WE CLAIM :

1.	Casting mould produced from an age-hardenable copper alloy made of

expressed, in each case, in % by weight 0.4% to 2.0% cobalt, which can be

partly replaced by up to 0.6% nickel, 0.1% to 0.5% beryllium, 0.03% to 0.5%

zirconium, 0.005% to 0.1% magnesium and optionally a maximum of 0.15% of

atleast one element from the group comprising niobium manganese tentalum

vanadium titanium chromium, cerium and hafnium, the remainder copper

comprising production-related impurity and conventional processing additives,

wherein the casting mould is produced within a time period of 4 to 32 hours by

the processing steps of casting, hot working, solution annealing at 850°C to

980°C, cold working up to 30% and age-hardening at 400°C to 550°C and in an

age-hardened state of the copper alloy, the casting mould has an average grain

size of 30 urn to 500 urn to ASTM E 112, a hardness of at least 185 HBW, a

conductivity between 30 and 36 Sm/mm2, a 0.2% yield point of at least 450 MPa

and an elongation at break of at least 12%.

2.	Casting mould as claimed in claim 1, wherein the copper alloy

contains 0.03% to 0.35%/zirconium)and 0.005% to 0.05% magnesium.

3.	Casting mould as claimed in either of claims 1 or 2, the copper alloy

containing less than 1.0% cobalt, 0.15% to 0.3% beryllium and 0.15% to 0.3%

zirconium.

4.	Casting mould as claimed in any one of claims 1 to 3, wherein the

ratio of cobalt to beryllium in the copper alloy is between 2 and 15.

5.	Casting mould as claimed in claim 4, wherein the ratio of cobalt to

beryllium in the copper alloy is between 2.2 and 5.

6.	Casting mould as claimed in at least one on claims 1 to 5, wherein

the copper alloy contains up to a maximum of 0.15% of at least one of the

elements from the group comprising niobium, manganese tantalum,

vanadium, titanium, chromium, cerium and hafnium.

7.	Casting mould, substantially as herein described.

The invention concerns an age-hardenable copper alloy of - expressed

in percentage by weight respectively - 0.4% to maximum 2% cobalt,

which can be partially replaced by nickel, 0.1% to 0.5% beryllium,

0.03% to 0.5% zirconium as desired, 0.005 % to 0.1 % magnesium and,

if necessary, maximum 0.15% of at least one element from the group

consisting of niobium, manganese, tantalum, vanadium, titanium,

chromium, cerium and hafnium. The rest is made up of copper,

including impurities associated with the production and the usual

processing alloys. This copper alloy serves as material for the

production of casting moulds, especially for the casing of continuous

casting and rolling as component of a double roll casting plant.	

Documents:

				604-CAL-2002-CORRESPONDENCE.pdf

				604-CAL-2002-FORM 27.pdf

				604-cal-2002-granted-abstract.pdf

				604-cal-2002-granted-claims.pdf

				604-cal-2002-granted-correspondence.pdf

				604-cal-2002-granted-description (complete).pdf

				604-cal-2002-granted-examination report.pdf

				604-cal-2002-granted-form 1.pdf

				604-cal-2002-granted-form 18.pdf

				604-cal-2002-granted-form 2.pdf

				604-cal-2002-granted-form 3.pdf

				604-cal-2002-granted-form 5.pdf

				604-cal-2002-granted-gpa.pdf

				604-cal-2002-granted-priority document.pdf

				604-cal-2002-granted-reply to examination report.pdf

				604-cal-2002-granted-specification.pdf

				604-cal-2002-granted-translated copy of priority document.pdf

« Previous Patent

Next Patent »

Patent Number	230177	

Indian Patent Application Number	604/CAL/2002	

PG Journal Number	09/2009	

Publication Date	27-Feb-2009	

Grant Date	25-Feb-2009	

Date of Filing	22-Oct-2002	

Name of Patentee	KM EUROPA METAL AKTIENGESELLSCHAFT	

Applicant Address	KLOSTERSTRASSE 29, D-49074, OSNABRUCK	

Inventors:

#	Inventor's Name	Inventor's Address	

1	HELMENKAMP THOMAS	GRETESCHER WEG 45 D-49084, OSNABRUCK	

2	RIECHERT FRED	AM WALL 17, D-49565 BRAMSCHE	

3	RODE DIRK	LION-FEUCHTWANGER-STRASSE 5, D-49088 OSNABRUCK	

PCT International Classification Number	C22C 9/16	

PCT International Application Number	N/A	

PCT International Filing date		

PCT Conventions:

#	PCT Application Number	Date of Convention	Priority Country	

1	10156925.4	2001-11-21	Germany	

© All Indian Patents, 2013-2021.

  Patent data available in the public domain from Indian Patents Office, Department of Industrial Policy and Promotions, Ministry of Commerce and Industry, Government of India.
