Repository: anandvc/allindianpatents

File: patents/230191-an-oxygen-fired-front-end-adaptable-in-glass-forming-operation.html
Indian Patents. 230191:AN OXYGEN FIRED FRONT END ADAPTABLE IN GLASS FORMING OPERATION

Indian Patents

Recently Granted Patents

  Recently Published Patents

Title of Invention	AN OXYGEN FIRED FRONT END ADAPTABLE IN GLASS FORMING OPERATION

Abstract	This invention relates to a front end for a glass forming operation including an open channel (22) and at least one burner (44). The channel surface (46) has at least one humer port (42) and a humer oriented in the burner port at an acute angle (B) relative to the channel surface. The surface may be a top, side or end wall and the humer port is at an angle relative to the surface of the wall.	

Full Text	TECHNICAL FIELD AND INDUSTRIAL

APPLICABILITY OF THE INVENTION

This invention relates to forming operations in the glass fabrication industry and

more particularly to a front end for use in forming operations. Most particularly, this

invention relates to an oxygen-fired front end for use in glass forming operations.

BACKGROUND OF THE INVENTION

In the fabrication of glass articles, batch material is reduced to molten glass by

passing the batch material through a melting furnace, which is commonly referred to as a

melter. The molten glass is delivered downstream from the melter through a system of

channels and forehearths. This system of channels and forehearths is referred to as a front

end. The front end serves as a conduit to deliver the molten glass to one or more

production points. The front end also serves to cool and condition the molten glass prior

to reaching the production points. These production points are referred to as forming

positions. Each forming position includes a bushing for a fiber forming operation or a gob

cutter for a container forming operation. Bushings or gob cutters typically are secured to

the forehearths via forehearth steel.

A conventional forehearth is provided with a firing system, which includes a

plurality of burners 20. The burner 20 functions to condition the molten glass G and

maintain the molten glass G at a desired operational temperature. An example of a

conventional forehearth 10 is shown in FIG. 1. The forehearth 10 includes a top or crown

(not shown), a bottom (also not shown), and laterally spaced sidewalls 16. Portions of the

forehearth 10 above the level of the molten glass G are constructed of super structure

refractory. Portions of the forehearth 10 below the level of the molten glass G are

constructed of glass contact refractory.

A plurality of burner ports 18 is drilled through the sidewalls 16. The burner ports

18 are drilled through the super structure of the forehearth 10. The burner ports 18 are

drilled at a right angle relative to the sidewalls 16. The burner ports 18 are adapted to

receive burners 20. The burner ports 18 are spaced about four to five inches from one

another. Consequently, a large number of burners, manifolds, pipes, fittings and valves

(not shown) are associated with air-gas mixture burners.

In a conventional firing system, a source of air and a source of gas pass through

regulators. The air and gas are mixed and then passed through a system of

pipes to a plurality of burners, typically 20 to 100 burners. The burners are

typically air-gas mixture burners which use the air as an oxidant for the

combustion of the gas to provide heat to a zone, commonly referred to as a

control zone, The front end typically has between six and sixty control zones,

each complete with complete with a gas control safety and pressure reduction

system, combustion air blowers, and valves and regulators capables of

controlling the temperature of the molten glass G between the melter and the

forming position.

An air-gas mixture firing system is not only costly to construct, it is inefficient to

operate. An air-gas mixture firing system uses 30 to 75 cubic feet per hour

(0.849 to 2.123 cubic meter per hour) of gas to heat a one-foot section of

channel with an air-gas mixture. It requires about 10 cubic feet (0.283 cubic

meter) of air for combustion of 1 cubic foot (0.028 cubic meter) of natural gas.

The air must be heated from an ambient temperature to the temperature of the

exhaust gas stream. About 70 to 85 percent of the energy heats the air to the

exhaust gas temperature, feaving 15 to 30 percent of the energy as heat

available for the glass forming operation. Thus, an air-gas mixture firing system

has minimum firing system has minimum efficiency of combustion.

In addition to having a minimum efficiency of combustion, an air-gas mixture

firing system is an inefficient means to heat the molten glass G. The flame

temperature of an air-gas mixture burner in the air-gas mixture firing system

reaches about 350°F (1926.66°C). However, the optical properties of the molten

glass G and products of combustion limit the amount of radiant energy that

penetrates the molten glass G. This causes the vertical temperature gradient of

the molten glass G to be high. With air-gas burners it is difficult to control the

temperature distribution in the glass by controlling the profile of the burners.

EP0508139 discloses a glass melting furnace with high-momentum, oxygen-fired

auxiliary burner mounted in the front wall. The glass melting furance having an

upstream melting zone and a downstream fining zone, wherein the glass forming

ingredients are introduced to the upstream melting zone via inlet means and the

resulting melt therefrom travel along a path from the melting zone to the fining

zone, said melt being withdrawn from outlet means which communicate with the

fining zone, there is provided at least one high momentum oxygen-fired flame in

the vicinity of said outlet means to sweep unmelted glass forming ingredients

floating on the surface of the melt away from said vicinity and so prevent said

unmelted glass forming ingredients from entering the outlet means whereby the

contamination of an outflowing molten glass from said outlet means is avoided

or reduced.

WO03084885 describes an oxygen-fired front end for glass forming operation.

The front end comprises an open channel (22) and at least one burner (44). The

channel has at least one surface (40). The surface has at least one hole (42A)

therein. The burner is oriented in the hole at an acute angle relative to the

surface. In another embodiment of the invention, the channel has a top (24C)

and a pair of sidewalls (28A) each having a surface (40, 46). At least one hole

(42A, 42C) is in at least one of the surfaces. The hole is at an acute angle

relative to at least one surface. The burner is an oxygen-fired burner. In yet

The present invention is also directed toward a front end comprising a channel

having a top and a pair of sidewalls each having a surface. At least one burner port is in at

least one of the surfaces. The burner port is at an acute angle relative to at least one

surface. The burner is an oxygen-fired burner.

The present invention is further directed toward a front end comprising a channel

having a top and sidewalls each having a super structure surface constructed of refractory

material. The channel has an upstream end and a downstream end. At least one of the

surfaces has a plurality of burner ports therein. The burner ports extend at an acute angle

relative to at least one surface and in a plane extending between the upstream end and the

downstream end, and perpendicular to at least one surface. Oxygen-fired burners extend

axially through corresponding burner ports.

Various objects and advantages of this invention will become apparent to those

skilled in the art from the following detailed description of the preferred embodiment,

when read in light of the accompanying drawings.

BRIEF DESCRIPTION OF THE ACCOMPANYING DRAWING

FIG. 1 is a cross-sectional top plan view of a channel of a prior art front end.

FIG. 2 is a cross-sectional top plan view in cross-section of a channel according to

one embodiment of the invention, wherein burners are alternatively spaced in the sidewalls

of the channel.

FIG. 3 is a cross-sectional top plan view in cross-section of a channel according to

another embodirhent of the invention, wherein burners are spaced in pairs in the sidewalls

of the channel.

FIG. 4 is a side elevational view in cross-section of a channel according to another

embodiment of the invention, wherein burners sweep the top of the channel.

FIG. 5 is a front elevational view in cross-section of a multi- zone channel

according to yet another embodiment of the invention.

FIG. 6 is a cross sectional plan view of a gas-oxygen burner useful with the present

invention.

DETAILED DESCRIPTION AND PREFERED

EMBODIMENTS OF THE INVENTION

To overcome the deficiencies of an air-gas mixture firing system, concentric-type

oxygen-gas mixture burners have been developed. A typical oxygen-gas firing system is

supplied by BH-F) (ENGINEERING) LTD. of England. The system uses burners

commonly referred to as oxygen-gas burners. Oxygen-gas burners 44 use oxygen (for

example, typically 90 to 99 percent purity with an impurity being a combination of

nitrogen and argon) in a high purity as an oxidant and fossil fuel for a combustible

hydrocarbon supply. The oxygen-gas burner 44 ignites the mixture of oxygen and gas at

the point of ignition or combustion. The oxygen-gas burners are placed 4-5 inches (10.16-

12.7 centimeters) apart, similar to the spacing to the air-gas mixture burners described

above. To date gas-oxygen burners 44 have been used in glass melters but have not been

used in the channel or front end of a glass

The oxygen-gas burners 44 reduce C02 and N02 emissions, making these burners

more environmentally friendly and possibly reducing greenhouse gas taxes. Oxygen-gas

burners 44 fire more efficiently by reducing the waste gas stream and providing more

available heat for use in the glass forming operation. This is because an oxygen-gas

burner requires less volume (that is, 2 cubic feet (0.056 cubic meter) of oxygen) for

combustion of 1 cubic foot (0.028 cubic meter) of natural gas. Consequently, exhaust

gases (that is, the stream of gas used to heat the oxygen-gas mixture) are reduced by about

73 percent. As a result, about 65 percent of the energy in an oxygen-gas mixture firing

system is used to transfer available heat to the glass rather than heating inert gasses such

as nitrogen.

In addition to having a greater efficiency of combustion, an oxygen-gas mixture

firing system is a more efficient means to heat the molten glass. The flame temperature of

an oxygen-gas burner 44 is about 4500°F to 4800°F (2482.22°C-2648.88°C). At this

temperature, the flame and products of combustion radiate energy at wavelengths that the

molten glass can absorb. This provides uniform glass temperature horizontally on the

surface of the molten glass and vertically through the molten glass.

Referring now to the drawings, there is illustrated in FIG. 2 a front end of a glass

forming operation. The front end comprises an open channel and a forehearth downstream

of the open channel. To simplify the description, the channel and forehearth will be

cooperatively described as a channel 22. The channel 22 delivers molten glass G from a

melter (not shown) to a forming position (not shown).

Molten glass G does not contact an upper portion of the channel 22 above the

molten glass level L shown in FIG. 4 and FIG. 5. Because the super structure refractory

material used for the upper portion are not required to withstand corrosive effects of

molten glass G, the upper portion can be constructed from relatively inexpensive super

structure refractory material, such as silica, mullite, or other suitable materials.

The portion of the channel 22, below the glass level L comes into contact with the

molten glass G and is constructed of a more costly glass contact refractory material. A

ceramic refractory material such as zircon, chromic oxide, or other suitable material is

used as the glass contact refractory material.

The channel 22 may comprise a top or crown 24 a bottom 54, and sidewalls 28A.

The channel 22 has an upstream end, generally indicated at 30, and a downstream end,

generally indicated at 32. An open end 34 may be provided at the downstream end 32 of

the channel 22. An end wall 36 may be provided at the upstream end 30 of the channel 22.

One or more glass orifices 38 may be provided in the bottom of the channel 22 proximate,

adjacent or close to the end wall 36. The forehearth of the front end is that portion of the

channel 22 having the end wall 36 and the glass orifices 38 in the bottom.

The sidewalls 28 each define a surface 40. The surfaces 40 have at least one

burner port 42 therein. The burner port 42 may be drilled in the super structure refractory

material of existing front ends with a refractory core drill. New front ends may be

constructed with built-in burner blocks having burner ports 42 formed therein (see FIG. 4).

A burner 44 is provided in the burner port 42. In a preferred embodiment of the invention,

a plurality of burner ports 42 is provided and a burner 44 is provided in each of the burner

ports 42. The burners 44 are preferably oxygen-fired burners, wherein oxygen (in high

purity) and gas are mixed at a point of ignition or combustion. That is to say, the burners

use oxygen as an oxidant and fossil fuel for a combustible hydrocarbon supply. Such

burners are well known to those of ordinary skill in the art of the invention.

The burners 44 are positioned above the glass level L (shown in FIGS. 4 and 5).

The burners 44 are oriented in a plane (for example, a substantially horizontal plane)

perpendicular to the surfaces 40 and at an acute angle relative to the surfaces 40. The

burners 44 are pointed toward the downstream end 32 of the channel 22 at an angle

between about 5 degrees to about 85 degrees relative to the surfaces 40, as shown in FIG.

2. Alternatively, the burners 44 can be pointed toward the upstream end 30 of the channel

22 at an angle between about 95 degrees to about 175 degrees relative to the surfaces 40,

as shown in FIG. 3.

With reference to FIG. 2, the burners 44 may be staggered or alternatively spaced

so that burners 44 in opposing sidewalk 28 are laterally or vertically offset or do not align

with one another. The flame temperature of an oxygen-fired burner is about 4200°F-

5200°F (2315.55oC-2871.11oC). The flame is controlled by gas and oxygen flow so that

the flame does not directly contact the sidewalk 28. Although the flame does not directly

contact the sidewalk 28, the sidewalk 28 are heated by convection or radiation from the

flame. This radiant heat is sufficient to properly condition the molten glass G and

maintain the molten glass G at a desired temperature without compromising the integrity

of the channel 22 by exposing the channel 22 to excessively high temperatures. Using the

forhearth of the present invention, burners 44 may be spaced between about 1 foot (0.304

meter) to about 5 feet (1.524 meter) apart and provide sufficient heat to the glass.

A burner port 43 may be provided in the end wall 36 to be used as an exhaust

burner port or to support another burner 44 to provide additional heat to condition or to

maintain the molten glass G at a desired temperature.

Another embodiment of the invention is shown in FIG. 3. In FIG. 3, the burners

44 are provided in pairs. In this embodiment of the invention, opposing burners 44 are

typically not staggered or alternatively spaced. The opposing burners 44 may be laterally

or vertically aligned to provide more uniform distribution of heat may be provided.

In the present invention, the burners 44 may be oriented so that the flames of

opposing burners 44 cause one another to reflect toward the sidewalk 28 of the channel

22. It is also possible to angle the burners 44 downward at an angle in a range from about

0 degrees to about 20 degrees.

As shown in FIG. 4, channel 22 may have a surface 46 defined by the top 24 of the

channel 22. This surface 46 has at least one burner port 42 therein. A burner 44 is

provided in the burner port 42. In a preferred embodiment of the invention, a plurality of

burner ports 42 is provided and a burner 44 is provided in each of the burner ports 42. The

burners 44 are preferably oxygen-fired burners.

The burners 44 may be oriented in a plane (for example, a substantially vertical

plane) perpendicular to the surface 46 and at an acute angle B relative to the surface 46. In

one embodiment of the present invention, the burners 44 are pointed toward the upstream

end 30 of the channel 22 at an angle between about 5 degrees to about 85 degrees relative

to the surface 46, as shown in FIG. 4. Alternatively, the burners 44 may be pointed toward

the downstream end 32 of the channel 22 at an angle B between about 95 degrees to about

175 degrees relative to the surface 46, similar to the burners 44 shown in FIG. 3.

As shown in the drawings, a hole 43 may be provided in the end wall 36 of the

channel 22. The hole 43 may be used as an exhaust vent for the channel 22. In another

embodiment of the invention, hole 43 may be a burner port used to support another burner

44. Although, burner 44 in burner port 43 in the end wall 36 may be oriented at an angle

A of about 15 degrees relative the top surface 46, as shown in FIG. 4, other angles may be

suitable for carrying out the invention. For example, if burner port 43 is in end wall 36,

then burner 44 be at any angle B ranging from about 5 degrees to about 90 degrees (or

horizontal) relative to the end wall 36. When burner port 43 is in the junction of the end

wall 36 and the top surface 46, the burner 44 can be at any angle B ranging from about 5

degrees to about 85 degrees relative to the end wall 36.

Yet another embodiment of the invention is shown in FIG. 5. The channel 22

according to this embodiment of the invention is a hybrid channel having an intermediate

cooling channel 48 and diametrically disposed burners 44. Although the burners 44

shown are provided in the top 24 of the channel 22, the burners 44 may be provided in the

sidewalk 28. This embodiment of the invention is useful in wider firing zones where

some cooling is desired, such as in glass container forming operations. Such operations

typically are used channels that measure at least 5 feet (1.5 m) wide.

As shown in FIG. 6 a burner design which may be used in the present invention is

a tube in tube type burner. Oxygen supply stream 56 is fed into tube 66. Natural gas

supply stream 58 is fed into burner tube 68 at the center of oxygen supply tube 66. Tubes

66 and 68 may be concentric tubes where the inner natural gas supply tube 68 extends

beyond the distal end of outer oxygen supply tube 66. Burner block 60 may be formed of

any high temperature refractory such as mullite. Burner block 60 has a central bore to

receive the natural gas supply tube 68 and oxygen supply tube 66 and may contain a

conical outlet portion to allow for the expansion of the combustion gasses. A preferred

burner block allows for low flow of combustion gasses and allows for insertion of the

burner 44 in the top of the channel. The tube in tube design provides for controlled mixing

of the oxygen and gas to prevent high temperatures at the nozzle and in the burner block.

The fuel flow ranges from 25,000 tol50,000 btu (2.6xl06- 1.6xl07 J).

The fueltube 68 is positioned to prevent immediate mixing of the fuel and oxygen.

The burner 44 delivers a small high temperature flame along a channel.

In each of the foregoing embodiments of the invention, the burners 44 may be

oriented so that the burner flame is not pushed into the top 24 or the sidewalk 28.

Moreover, the burners 44 should also be separated and the flame tempered so that

excessive levels of heat are not reached within the channel 22. This avoids the risk of

overheating the top 24 the sidewalls, and/or the burner nozzle, resulting in damage to the

refractory material or burners 44.

In each of the foregoing embodiments of the invention, the burners 44 may be

formed of a high temperature a nickel-chromium-molybdenum-niobium alloy such as

INCONEL alloys are available from Special Metals Corporation of New Hartford, New

York. Suitable INCONEL alloys include 600,601,617,625,625 LCF, 706,718,718 725,

725 HS, SPF, X-750, MA754,783,792, and HX nickel chromium alloys. The nickel-

chromium-molybdenum-niobium alloys have good resistance to oxidation, reducing

environments, corrosive environments, high temperature environments, relaxation

resistance and mechanical properties. Other suitable burner materials include high

temperature stainless steel such as RA410, RA410S, RA17-4, RA304, RA316, RA321,

RA347, RAM303, RA304, and RA316 available from Rolled Alloys of Temperance,

Michigan.

In each of the foregoing embodiments of the invention, the flow of oxygen is

preferably about 20 to 200 cubic feet (0.566 to 5.663 cubic meter) per hour for each burner

44. Any gas that requires this amount of flow for complete combustion may be suitable

for carrying out the invention. The oxygen demand is typically independent of the gas

used.

The front end of the invention is advantageous because it uses fewer burners, fewer

valves, fewer fittings, and a smaller number of associated manifolds and pipes. Firing is

more efficient, therefore less fuel is consumed. Consequently, fuel pipe sizes are reduced.

There is also a large reduction of pipe sizes for piping oxygen as opposed to air

Installation costs are also reduced.

In accordance with the provisions of the patent statutes, the principle and mode of

operation of this invention have been explained and illustrated in its preferred

embodiment. However, it must be understood that this invention may be practiced

otherwise than as specifically explained and illustrated without departing from its spirit or

scope.

The invention of this application has been described above both generically and

with regard to specific embodiments. Although the invention has been set forth in what is

believed to be the preferred embodiments, a wide variety of alternatives known to those of

skill in the art can be selected within the generic disclosure. The invention is not

otherwise limited, except for the recitation of the claims set forth below.

WE CLAIM

1. An oxygen - fired front end adaptable in glass forming operation, the

front end comprising:

a channel having top and side walls, each side wall having upper

portions constructed from a super structure refractory material and

lower portions of said end constructed from a contact refractory

material;

said channel having an upstream end, a downstream end, at least

one of said surface having one or more oxygen-fired burner ports

therein;

one or more oxygen-fired burners, each oxygen-fired burner

arranged to supply heat to the channel to maintain molten glass to

a desired operational temperature, the oxygen fired burners

extending through a burner port so that said oxygen-fired burners

extend at an acute angle relative to at least one surface and in a

plane extending between said upstream end and said downstream

end and perpendicular to said at least one surface;

characterized in that:

-	at least one oxygen-fired burner is a tube in a tube-type burner,

-	said super structure refractory material having a higher resistance

to corrosion than said contact refractory material;

the oxygen-fired burners being structured to substantially function

without a source of air.

2.	The front end as claimed in claim 1, wherein said channel comprises an

end wall and a bottom, said end wall having upper portions constructed

from super structure surface refractory material and lower portions of said

front end constructed from a contact refractory material, and at least one

front end constructed from a contact refractory material, and at least one

oxygen-fired burner port in said end wall, said bottom of said channel

having at least one glass orifice therein proximate said end wall.

3.	The front end as claimed in claim 2, wherein said at least one of said

oxygen-fired burner ports are in said top of said channel.

4.	The front end as claimed in claim 3, wherein one of said oxygen-fired

burners is in said at least one oxygen-fired burner port in said end wall,

said oxygen-fired burners being directed toward said upstream end of said

channel.

5.	The front end as claimed in claim 4, wherein said at least one oxygen-

fired burner in said at least one oxygen-fired burner port in said end wall

is at an angle in a range of about 5 degrees to about 90 degrees,

preferably in a range of about 5 degree to about 85 degree.

6.	The front end as claimed in claim 5, wherein one or more of said burner

ports are in said surface of said sidewalls of said channel.

7.	The front end as claimed in claim 6, wherein said oxygen-fired burner

ports are in one of said side walls that do not laterally align with said

oxygen-fired burner ports in the other one of said side walls.

8.	The front end as claimed in claim 6, wherein said oxygen -fired burner

ports are in one of said side walls laterally aligning with said oxygen -

fired burner ports in the other one of said side walls.

9.	The front end as claimed in claim 1, wherein said oxygen-fired burner

ports are spaced about 1 foot to about 5 feet apart.

lO.The front end as claimed in claim 1, wherein said super structure

refractory material comprises at least one of either silica, mullite, or other

material that is not required to withstand corrosive effects of the molten

substance.

11.The front end as claimed in claim 1, wherein said contact refractory

material is a ceramic refractory material, comprising at least one of either

zircon, chromic oxide, or other material that can sustain the corrosive

effects of the molten substance.

12. An oxygen-fired front end adaptable in glass forming operations, said

front end comprising:

a channel having top, a bottom, and laterally spaced sidewalls each

defining a surface, the channel having an upstream end and a

downstream end; and

one or more oxygen-fired burners being structured to condition a molten

substance and maintain the molten substance at a desired operational

temperature, said oxygen-fired burners being structured to function

without a source of air, each one of said oxygen-fired burners being at an

acute angle to at least one of said surfaces,

wherein said oxygen-fired burners are spaced along said sidewalls of said

channel;

wherein at least one oxygen - fired burner is a tube in a tube-type

burner; and

wherein said sidewall oxygen - fired burners are pointed toward said

downstream end of said channel.

13.The front end as claimed in claim 12, wherein said oxygen-fired burners

are provided in said sidewalls of said channel; and

wherein said oxygen-fired burners are staggered so that not one of said

oxygen-fired burners laterally align with another one of said oxygen -

fired burners.

14.The front end as claimed in claim 12, wherein at least one of said oxygen

- fired burners extends through said downstream end.

15.The front end as claimed in claim 12, wherein said oxygen-fired burners

are structured to orient flames of opposing oxygen-fired burners to reflect

toward said sidewalls of said channel.

16.The front end as claimed in claim 15, wherein said oxygen - fired burners

are angled downward.

17.The front end as claimed in claim 15, wherein said oxygen - fired burners

are angled downward at an angle in a range of about 0 degrees to about

20 degrees relative to horizontal.

18.The front end as claimed in claim 15, wherein one or more additional

oxygen -fired burners are provided in said top of said channel.

19.The front end as claimed in claim 18, wherein one or more of said oxygen

- fired burners are oriented in a substantially vertical plane with respect to

said top of said channel.

20.The front end as claimed in claim 18, wherein said top oxygen-fired

burners are pointed toward said downstream end of said channel.

21. The front end as claimed in claim 20, wherein said top oxygen-fired

burners are at an angle between about 95 degrees to about 175 degrees

relative to said top of said channel.

22.The front end as claimed in claim 12, comprising an exhaust hole in one

or more of said downstream and upstream ends of said channel.

23.The front end as claimed in claim 12, wherein said channel comprises at

least one hole in a junction of said downstream end and said top, said

hole supporting one of said oxygen-fired burners

24.The front end as claimed in claim 23, wherein said oxygen-fired burner in

said hole in said junction of said upstream end and said top is at an angle

between about 5 degrees to about 85 degrees relative to said upstream

end.

25.The front end as claimed in any one of preceding claims, wherein the

channel comprising an intermediate cooling channel, said oxygen-fired

burners being diametrically disposed on opposing sides of said cooling

channel.

This invention relates to a front end for a glass forming operation including an

open channel (22) and at least one burner (44). The channel surface (46) has at

least one humer port (42) and a humer oriented in the burner port at an acute

angle (B) relative to the channel surface. The surface may be a top, side or end

wall and the humer port is at an angle relative to the surface of the wall.	

Documents:

				2426-KOLNP-2005-FORM-27.pdf

				2426-kolnp-2005-granted-abstract.pdf

				2426-kolnp-2005-granted-assignment.pdf

				2426-kolnp-2005-granted-claims.pdf

				2426-kolnp-2005-granted-correspondence.pdf

				2426-kolnp-2005-granted-description (complete).pdf

				2426-kolnp-2005-granted-drawings.pdf

				2426-kolnp-2005-granted-examination report.pdf

				2426-kolnp-2005-granted-form 1.pdf

				2426-kolnp-2005-granted-form 18.pdf

				2426-kolnp-2005-granted-form 2.pdf

				2426-kolnp-2005-granted-form 26.pdf

				2426-kolnp-2005-granted-form 3.pdf

				2426-kolnp-2005-granted-gpa.pdf

				2426-kolnp-2005-granted-reply to examination report.pdf

				2426-kolnp-2005-granted-specification.pdf

« Previous Patent

Next Patent »

Patent Number	230191	

Indian Patent Application Number	2426/KOLNP/2005	

PG Journal Number	09/2009	

Publication Date	27-Feb-2009	

Grant Date	25-Feb-2009	

Date of Filing	30-Nov-2005	

Name of Patentee	OWENS CORNING	

Applicant Address	ONE OWENS CORNING PARKWAY, TOLEDO OH	

Inventors:

#	Inventor's Name	Inventor's Address	

1	ADAMS, HARRY, P	215 LIANBERIS DRIVE, GRANVILLE, OH 43023	

2	BAKER, DAVID, J	770 GOLDEN DRIVE, NEWWARK, OH 43055	

3	JIAN, CHRISTOPHER, Q	1045 BARRINGTON COURT, WESTERVILLE OH 43082	

4	TOTH, WILLIAM, W	106 OVERDRIVE ROAD, NEWWARK, OH 43055	

PCT International Classification Number	C03B 7/06	

PCT International Application Number	PCT/US2004/018261	

PCT International Filing date	2004-06-09	

PCT Conventions:

#	PCT Application Number	Date of Convention	Priority Country	

1	60/477,462	2003-06-10	U.S.A.	

© All Indian Patents, 2013-2021.

  Patent data available in the public domain from Indian Patents Office, Department of Industrial Policy and Promotions, Ministry of Commerce and Industry, Government of India.
