Repository: anandvc/allindianpatents

File: patents/230195-shape-memory-polymer-or-alloy-ophthalmic-lens-mold-and-methods-of-forming-ophthalmic-products.html (part 1 of 2)
Indian Patents. 230195:SHAPE MEMORY POLYMER OR ALLOY OPHTHALMIC LENS MOLD AND METHODS OF FORMING OPHTHALMIC PRODUCTS

Indian Patents

Recently Granted Patents

  Recently Published Patents

Title of Invention	SHAPE MEMORY POLYMER OR ALLOY OPHTHALMIC LENS MOLD AND METHODS OF FORMING OPHTHALMIC PRODUCTS

Abstract	The invention relates to a shape memory polymer contact lens mold is formed from a sheet of a shape memory polymer in a press, an agile tool or by an agile tool formed by an inert gas at a temperature at or above the glass transition temperature which is there - upon cooled to below the glass transition temperature and removed therefrom.	

Full Text	SHAPE MEMORY POLYMER OR ALLOY OPHTHALMIC LENS MOLD

AND METHODS OF FORMING OPHTHALMIC PRODUCTS

CROSS-REFERENCE TO RELATED APPLICATION

This is a continuation-in-part of U.S. Serial No. 09/649,635 filed August 28,

2000 entitled, "Deformable Iv.olds And Methods For Their Use In The Manufacture

Of Ophthalmic Lenses", and ihis application claims priority from provisional

application, Serial No. 60/263,986, filed January 24,2001, both applications are

incorporated herein by reference.

1.	Field of the Invention

The present invention relates to the manufacture of ophthalmic products. In

particular, the invention provides molds for forming ophthalmic products, and

methods for forming the molds and ophthalmic products using the molds.

2.	Background of the Invention

The use of ophthalmic lenses, including spectacle lenses, contact lenses,

intraocular lenses, and the likt for the correction of ametropia is well known.

Production of the lenses requi res the use of molds that impart the desired corrective

characteristics onto the lens sixfaces. Typically, a large inventory of molds is

required corresponding to eac.i sphere, add, and cylinder power, and combinations

thereof desired for the finished lens. Production and maintenance costs for the mold

inventory are high.

One current method of forming contact lenses is actually by a process that

has two molding steps. In the first molding step, male and female metal inserts,

fabricated by such methods as diamond point turning to ensure a very smooth

surface, are used to injection riold an ophthalmic lens mold comprising a pair of

mold members, typically male and female plastic molds, also referred to as back

curve and front curve lens molds. Then, in the second molding step, the contact lens

forming material is dosed between the back curve and front curve lens molds and the

contact lens is molded between the plastic: back and front curve. Typically the back

and front curves are not reused The production of an ophthalmic lens mold

typically comprising mold menbers in which a lens forming material is molded to

form an ophthalmic product, is the subject of the present invention.

The injection molding step just described to form the ophthalmic lens mold

members limits the types of materials that can be used to form the lens molds.

One method for production of lenses that attempts to eliminate the need for

large inventory molds is discibsed in United States Patent No. 6,026,204. In this

patent is disclosed the use of customized, heated dies, which utilize mechanical

fingers, alone or in combination with a metal surface, to impart the desired

corrective characteristics to a lens blank. This method is disadvantageous in that it

is unsuitable for the production of certain ophthalmic lenses, such as soft contact

lenses because soft contact lens materials are thermoset that cannot be deformed

with heat. Additionally, this method is disadvantageous in that molding the lens

material using a heated die r squires that the lens blanks' optical axis be perfectly

aligned with that of the die, which adds a great degree of difficulty to production of

the lens. Therefore, a need srists for n method to produce ophthalmic lenses with a

mold that permits reduction of lens inventory and which overcomes some or all of

these disadvantages.

Shape memory polymers (SMPs) were developed about 20 years ago and

have been the subject of commercial development in the last 10 years. SMPs derive

their name from their inherent ability to return to their original "memorized" shape

after undergoing a shape deformation. SMPs that have been preformed can be

deformed to any desired si ape below or above their glass transition temperatures

(Tg). If it is below the Tg, this process is called cold deformation. When

deformation of aplastic occurs above its Tg, the process is denoted as warm

deformation. In either case the SMP must remain below, or be quenched to below,

its Tg, while maintained in the desired thermoformed shape to "lock" in the

deformation. Once the defonnation is locked in, the polymer network cannot return

to a relaxed state due to thermal barriers. The SMP will hold its deformed shape

radefinitely until it is heated above its Tg, whereat the SMP stored mechanical strain

is released and the SMP returns to its preformed state.

Several polymer type s exhibit shape memory properties. Probably the best

known and best researched polymer type exhibiting shape memory properties is

polyurethane polymers. Goidon. Proc of First Intl. Conf. Shape Memory and

Superelastic Tech.. 115-120 (1994) and Tobushi et al., Proc of First Intl. Conf.

Shape Memory and Supereh.stic Tech.. 109-114 (1994) exemplify studies directed

to properties and application of shape memory polyurethanes. Another known

polymeric system, disclosed by Kagami et al., Macromol. Rapid Communication.

17, 539-543 (1996), is a class of copolymers of stearyl acrylate and acrylic acid or

methyl acrylate. Other SMP polymers; known in the art include articles formed of

norbornene or dimethaneoct;mydronaphthalene homopolymers or copolymers, set

forth in U.S. Patent 4,83 LO94, incorporated herein by reference.

SUMMARY OF THE INVENTION

In accordance with the present invention, an ophthalmic mold comprising a

shape memory polymer (SMP) or shape memory alloy (SMA) is provided. The

mold preferably comprises at least two mold members, preferably two mold

members, of which at least one mold member comprises a SMP or SMA. The mold

preferably comprises a front curve and a back curve, and is preferably used to form a

contact lens; however, the ophthalmic products that may be formed using the

ophthalmic molds of this invention include spectacle lenses, contact lenses,

interocular lenses or the like

Additionally, this invention provides a molding surface of an agile tool or as

referred to in U.S. Serial No. 09/ 649,635, a deformable mold comprising a SMP or

SMA; however, the focus of the description will be the formation of an ophthalmic

mold comprising an SMP or SMA.; however, the teachings herein can be applied to

the molding surface of the agile tool.

The mold of this invention comprising an SMP or SMA can be used to make

a lens and then re-shaped and reused to form another lens, thereby reducing the

amount of mold material consumed in a lens manufacturing facility. Additionally in

alternative embodiments, the molds formed by the methods described below can be

used to produce more varied contact lenses and even customized contact lenses at a

lower cost than if metal inserts had to be fabricated to make each mold member.

Additionally, by using the mold of this invention in manufacturing ophthalmic

products, a mechanical demol 1 step, used in the prior art to remove an ophthalmic

product molded within the mcld, may be eliminated and replaced with the step of

heating the mold comprising a SMP or SMA above its Tg to cause the mold to

deform, at which time the ophthalmic product can be removed from the mold

without the mechanical demo ld step.

Further, the molds of this invention are not formed by injection molding at

high temperature, i.e. as high as 300°C, and elevated pressure, thereby providing

new types of materials that can be used to make the devices, that shape the

ophtfialmic molds. By fonnng molds by methods other than injection-molding,

different mold forming materials, and methods can be used to make the molds.

Additionally, if the agile toe ls described herein are used to make the molds a full

prescriptive range of lenses can be produced while reducing the number of molds

required, and eliminating all the injection-molding tools required to do the same.

Further, the molds of the in vention may be used in a method for the delivery of

customized ophthalmic lenses to a lens wearer.

BRIEF DESCRIPTION OF THE^RA WINGS

The present invention wi .1 be better understood by reference to the following

drawings of which:

Figure 1 is an ophthalmic lens mold of this invention.

Figure 2 is a sectional ekvational view of a first mold member forming

press;

Figure 3 is a sectional el« vational view of a second mold member forming

press;

Figure 4 is top view of a shape memory polymer or alloy holder;

Figure 5 is a sectional ekvational view of the holder of Figure 4 shown

holding a shape memory polymer or alloy sheet.

Figure 6 is depiction of an alignment jig utilized in the formation of mold

members employing a press or an agile tool;

Figure 7 is a sectional elevational view of the first mold member forming

press operating on a shape memory polymer or alloy sheet;

Figure 8 is a sectional ele vational view of the second mold member forming

press operating on a shape memory polymer or alloy sheet;

Figure 9 is a sectional els vation view of the disposition of an SMP or SMA

sheet in an agile tool with a core element prior to mold member formation;

Figure 10 is a top plan visw of the agile tool of Fig. 9;

Figure 11 is a magnified, cross-sedional view of an agile mold;

Figure 12 is a sectional eievation view of a precast mold;

Figure 13 is a compression fixture;

Figure 14 is an ophthalmic mold of this invention in an agile tool;

Figure. 15 is a flow diagiam of a process for making and using the mold of

the invention.

The present invention uniquely employs shape memory polymer (SMP) or or

shape memory alloys (SMA), pr rferably shape memory polymers, as the material of

construction of a mold in the manufacture of ophthalmic products, preferably

contact lenses. The molds may comprise one or multiple pieces or members.

Preferably, the molds comprise two mold members of which at least one mold

member comprises a SMP or S MA. The terms "ophthalmic lens mold", "ophthalmic

mold", "mold" and "mold member" "firj;t mold member", "second mold member",

"front curve", "front curve lens; mold", "back curve", "back curve lens mold", will

be used to refer to the molds 01 parts of the mold of this invention used to form

ophthalmic products.

Shape memory polyma-s and alleys having the properties discussed earlier

may be utilized in the formatioi of the molds. Thus, shape memory polymers,

which include polyurethane po ymers, norbomene homopolymers and copolymers

of norbornene and alkylated, cyano, alkoxylated, mono- or diesterified imides or

carboxylic acid derivatives may be employed. In addition, the copolymer may

include, as a comonomer, dimethaneoctaiydronaphthalene (DMON)- Alternatively,

hompolymers of DMON, as well as copolymers of DMON and styrene,

acenaphthalene or dicyclopentadiene, which may be hydrogenated or halogenated,

may be employed. Additionally, the SMP may comprise copolymers of stearyl

acrylate, acrylic acid or methyl acrylate

i	The SMP used to form the ophthalmic mold is preferably a thermosetting

resin, cured by radiation or heal.

Shape memory alloys may also be used to form the molds of this invention to

be used for forming ophthalmic products. Such shape memory alloys include

Nitinol, which is a nickel and tiianium alloy (NiTi), copper, aluminum and cobalt

alloys and copper-nickel-titanium-aluminum alloys. The use of shape memory

polymers is preferred over shape memory alloys, therefore, the description below

may refer to the shape memory polymers and not the shape memory alloys;

however, that is not meant to be limiting, and the term shape memory alloy may be

added where ever the term shap e memory polymer appears.

Although the above discussed shape memory polymers are within the

contemplation of the present invention, it :is preferred that the shape memory

polymer, employed in the formation of the mold of the present invention, be a new

SMP, a copolymer of styrene and a vinyl compound other than styrene. This SMP is

described in copending and conc urrently filed application, VTN-576, entitled

"Shape Memory Styrene Copolymer", which is incorporated herein by reference.

The preferred SMP is pre spared from a reaction mixture which includes, in

addition to styrene and the vinyl compound, a crosslinking agent and an initiator,

and an modifying polymer.

The second monomer, a /inyl compound other than styrene, is preferably

vinyl neodecanoate, vinyl benzoate, vinyl propionate, vinyl stearate, a

methylstyrene, which may be a mixture, 3 -methylstyrene or 4-methylstyrene, a vinyl

pyridine, which may be a mixtuie, 2-vinyl pyridine, 3-vinyl pyridine or 4-vinyl

pyridine, vinyl laurate, vinyl butyrate, vinyl acetate, vinyl stearate, vinyl 2-furate,

vinyl phenylacetate, vinyl carba/,ole, 4-vmylbenzyl acetate, 4-vinylbenzoic acid,

vinyl methyl sulfone, vinyl octadecyl ether, vinyl isooctyl ether, N-vinyl-2-

pyrrolidone, N-vinyl-N-methyla;etamide, 1-vinylimidazole, N-vinylfonnamide, N-

vinylcaprolactam, vinyl azolactcne, N-vinylurea, 4-(vinyloxy)butyl stearate, 4-

(vinyloxy)butyl benzoate, 4-(viryloxymetnyl)cyclohexylmethyl benzoate, methyl

acrylate, methyl methacrylate, b atyl acrylate, t-butyl acrylate, butyl methacrylate, t-

butyl methacrylate, hexyl acryla:e, acrylic acid, methacrylic acid, benzyl acrylate,

benzyl methacrylate, 2-n-butox} ethyl meitliacrylate, 2-cyanoethyl acrylate,

cyclohexyl acrylate, cyclohexyl methacrylate, decyl acrylate, dicyclopentenyl

acrylate, dicyclopentenyloxyethyl acrylate, dicyclopentenyloxyethyl methacrylate,

dodecyl acrylate, dodecyl methacrylate, 2-ethoxyethyl methacrylate, 2-ethylhexyl

acrylate. ethyl methacrylate, 2-hydroxyethyl acrylate, 2-hydroxyethyl methacrylate,

isobornyl acrylate, isobomyl methacrylate, 2-(2-methoxyethoxy)ethyl acrylate, 2-(2-

methoxyethoxyl)-ethyl methacrylate, 2-me:thoxyethyl acrylate, 2-methoxyethyl

methacrylate, 2-methoxypropyl icrylate, 2-methoxypropyl methacrylate, octyl

methacrylate, 2-phenoxyethyl acrylate, 2-phenoxyethyl methacrylate, phenyl

acrylate, 2-phenylethyl acrylate. 2-phenylethyl methacrylate, phenyl methacrylate,

propyl acrylate, propyl methacrylate, stearyl acrylate, stearyl methacrylate, 2,4,6-

tribromophenyl acrylate, undecyl acrylate or undecyl methacrylate.

Of the vinyl compounds preferred for use in the reaction mixture of the shape

memory polymer of the present invention, vinyl neodecanoate, vinyl benzoate, vinyl

propionate, vinyl stearate, a methylstyrene, 4-(vinyloxy)butyl stearate or a vinyl

pyridine are particularly prefen ed.

The crosslinking agent of the shape memory polymer reaction mixture is

multifunctional, that is, the cro sslinking agent is a compound that has a

polymerizable functionality of at least 2. Difunctional crosslinking agents are

preferred. Crosslinking agents within the scope of the present invention include

diallyl furnarate, diallyl diglyc si carbonate, allyl methacrylate, diallyl phthalate,

diallyl suberate, diallyl tetrabromophthatate, diethylene glycol diacrylate, diethylene

glycol dimethacrylate, diethylene glycol divinyl ether, N,N'-

dimethacryloylpiperazine, 2,2 dimethylpropanediol dimethacrylate, dipentaerythritol

pentaacrylate, dipropylene glycol dimethacrylate, di-rrimethylolpropane

tetraacrylate, divinyl glycol, divinyl sebacate, glycerol trimethacrylate, 1,5-

haxadiene, 1,6-hexanediol diacrylate, 1,6-hexanediol diacrylate, 1,6-hexanediol

dimethacrylate, N,N'-methylenebismethacrylamide, 1,9-nonanediol dimethacryalte,

pentaerythritol tetraacylate, pemtaerythrtol triacrylate, pentaerythritol triallyl ether,

1,5-pentanediol dimethacryla:e, poly(j?i'opylene glycol) dimethacrylate, tetraethylene

glycol dimethacrylate, Methylene glycol diacrylate, triethylene glycol

dimethacrylate, triethylene glycol divinyl ether, 1,1,1-trimethylolethane

trimethacrylate, 1,1,1-trimetlylolpropane diallyl ether, 1,1,1-trimethylolpropane

triacrylate, 1,1,1-trimethylolptropane trimethacrylate, tripropylene glycol diacrylate,

1,2,4-trivinylcyclohexane, di vinyl benzene, bis(2-methacryloxyethyl)phosphate, 2,2-

bis(4-methacryloxyphenyl)p-opane, 1,3-butanediol diacrylate, 1,4-butanediol

diacrylate, 1,3-butanediol dimethacrylate, 1,4-butanediol dimethacrylate, 1,4-

butanediol di vinyl ether, l,4-cyclohex;mediol dimethacrylate, bis[4-

(vinyloxy)butyl]isoph1halate,bis[4-(vinyloxymethyl)cyclohexylmethyl]glutarate,

bis[-(vinyloxy)butyl]succin£ te, bis((4-((-

vinyloxy)methyl)cyciohexyl )methyl)isophthalate, bis(4-

(vinyloxy)butyl)terephthalae, bis[[(4-

[vinyloxy)methyl)cyclohexyl] methyl] terephthalate, bis[4-vinyloxy)butyl]adipate,

bis[4-(vinyloxy)butyl] (methylenedi-1,4-phenylene)biscarbamate, bis[4-

(vinyloxy)butyl] (4-methyl-l,3-phenylene)biscarbamate, bis[4-(vinyloxy)butyl] 1,6-

hexanediylbiscarbamate or ris[4-(vmyloxy)butyi] trimellitate.

Of these preferred crosislinking agents, divinyl benzene, bis[4-

(vinyloxy)butyl]terephthala te and bis[[4-[(vinyloxy)methyl]cyclohexyl]methyl

terephthalate are particularly preferred. Of these, divinyl benzene is even more

particularly preferred as the crosslinking agent.

The initiator of the eaction mixture may be a free radical or an ionic

initiator. Free radical initiators within the scope of the present invention include

organic peroxides and azo compouncs. Although any of the commercially available

organic peroxides may be utilized, tert-butyl peroxide, tert-butyl hydroperoxide,

benzoyl peroxide, dicumyl peroxide and lauroyl peroxide are particularly preferred.

Similarly, although any co nmercially available azo initiating compounds may be

utilized, 2,2'-azobisisobutyronitrile is particularly preferred. The ionic initiators are

preferably cationic initiators. Preferred cationic initiators include boron trifluoride,

boron trifluoride diethyl elherate, ahiminum trichloride and tin (IV) chloride.

As stated above, the S VIP reaction mixture may include a fifth, optional

component. This fifth component of this shape memory polymer reaction mixture is

optional. That optional component is a modifying polymer. The modifying polymer

acts as a viscosity adjustor and, additionally provides the requisite toughness to the

resultant shape memory polymer.

The modifying polymer of the shape memory polymer reaction mixture is a

thermoplastic polymer that is compatible with the polymer formed by the reaction

product of styrene and a vinyl compound. Preferred compatible polymers include

olefin polymers and styrene polymers. Particularly preferred compatible polymers

include polystyrene, poly(styn;ne-co-butadiene), polyethylene and polypropylene.

Of these, polystyrene is particularly preferred as the modifying polymer in the shape

memory polymer reaction mixture.

The constituents of the shape memory polymer reaction mixture are present

such mat the styrene monomei constituent represents between about 30% to about

95%, the vinyl monomer conslitutes between about 5% and about 60%, the

crosslinking agent constitutes between about 0.5% and about 5%, the initiator is

present in a concentration in the range of between about 0.1% and about 4% and the

modifying polymer, if present, represents between about 0.5% and about 60%, all of

the above recited percentages being by weight based on the total weight of the shape

memory polymer reaction mixure.

Preferably, the constituents of the: shape memory polymer reaction mixture

are present in the following concentration ranges, again reported as percentage by

weight, based on the total weight of the reaction mixture: styrene monomer, about

40% to about 85%; vinyl monomer, about 5% to about 20%; crosslinking agent,

about 0.6% to about 3%; initiaior, about 0.5% to about 3%; and modifying polymer,

if present about 5% to about 50%.

More preferably, the co istituents of the shape memory polymer reaction

mixture include between about 50% and about 80% styrene monomer; between

about 5% and about 14% vinyl monomer; between about 1% and about 2.5%

initiator; and, if present, between about 10% and about 40% modifying polymer. As

previously, these percentages are by weight, based on the total weight of the shape

memory polymer reaction mixture.

The shape memory polymer reaction mixture is polymerized by reacting the

mixture at a temperature in the range of between about 20°C and about 150°C and a

pressure in the range of between about 14.7 psi and about 50 psi over a time period

in the range of between about 1 seconds and 4 days to produce a crosslinked shape

memory polymer.

In a preferred embodiment, the polymerization reaction, to produce the

thermosetting shape memory p jlymer of the present invention, occurs at a

temperature in the range of between about 50°C and about 110°C and a pressure in

the range of between about 14.7 psi and about 25 psi over a period of between about

1 minute and 3 days.

More preferably, the pc lymerization reaction conditions, used to form the

shape memory polymer sheet t iat is formed from the shape memory polymer

reaction mixture, are as follow,.: a temperature in the range of between about 65°C

and about 75°C, a pressure of about 14.7 psi for a period of between about 4 hours

and about 1.25 days.

The mold of this invemion comprising SMP and SMA can have any shape

useful for forming an ophthalmic product.

One embodiment of amold of this invention is shown in Figure 1. Figure 1

shows a mold 110 comprising a first mold member 112 and a second mold member

114. The mold 110 is shown with the first and second mold members 112,114

assembled to form a cavity 11:5 into which a lens forming material is preferably

dosed prior to assembly of the mold members. After assembly of the mold members

to form the mold 110, the lens forming material is preferably cured or crosslinked to

form an ophthalmic product. 5 urface 116 of the first mold member 112 and surface

115 of the second mold member 114 are optically critical surfaces (also referred to

herein as the optical forming surfaces) of the mold, because they are the surfaces of

the mold that contact the lens farming material, and those surfaces 115,116 impart

the optical characteristics to the ophthalmic product formed within the mold 110.

By "optical characteristics" is neant one or more spherical, aspheric, toric,

cylindrical curvature, or other wavefront corrections, and the like and combinations

thereof.

The first and second meld members 112,114 are shown comprising optional

flanges 118, 117. As shown, the mold 110 is suitable for making a contact lens. For

the formation of contact lenses the first mold member 112 may be referred to as the

front curve lens mold or front c irve, and the second mold member 114 as the back

curve or back curve lens mold, md the mold 110 may be referred to as a lens

assembly. In the prior art the fnnt curves: and back curves are often made by

injection molding, as described in the "Background of the Invention."

This invention will be described with reference to the preferred embodiment

used in the formation of contact lenses; however, it is understood that the molds of

this invention can be used to make other ophthalmic products.

The fabrication of the molds comprising a shape memory polymer is

accomplished by methods that fcike advantage of the unique properties of these

polymers. In one preferred embodiment the shape memory polymer contact lens

mold is prepared in a hot forming method in which a sheet, preferably disc-shaped,

however various shapes can be used, of a shape memory polymer is formed into the

desired contact lens mold shap s, corresponding to the desired contact lens to be

formed using the mold, by means of a press. The term "press" is used to describe a

device used to shape the SMP. The press comprises at least one surface that

contacts the SMP.

One embodiment of the press used in the present invention is as shown in

Figures 2 and 3 constitutes a second mold member forming press or second press 1

and a first mold member forming press or first press 7. The second press 1 includes

a base curve element 2 and a cc re element 4. The first press 7 includes a front curve

element 6 and a core element 8C  The base curve element 2 and front curve element 6

may be formed by diamond point turning and/or polishing of an appropriate metal,

e.g. brass. Alternatively, the mJtal may be metal plated, e.g. nickel plated.

Preferably, the smoothness of the base curve element 2 and front curve element 6 is

such that the surface roughness of these elements is no more than a root mean square

roughness (RMS) of about 20 nanometers. It is emphasized that the base curve

element 2 and front curve element 6 of the press 1,7 define the surfaces 115,116 of

the second and first mold memt ers 114,112, respectively, that are the optically

critical surfaces of the mold because those surfaces of the mold contact the lens

forming material molded into tie lens. Although smooth surfaces 3 and 5 of the

base curve elements 2 and front curve element 6, respectively, are depicted as

spherical, they may be toric shaped, bifocal shaped, shaped to correct for wavefront

aberrations, or another shape rel leering other contact lens designs.

The core elements 4,8 of the second and first mold forming presses 1,7 are

depicted in the drawings as solids. The cere elements 4,8 are preferably made of

elastomers, or metals, or a combination of these materials. The core elements 4,8

may comprise the same metals tsed to make the front curve element 6 and base

curve element 2. The surface oi the core elements 4,8 typically are not subject to

any smoothness requirement.

In another embodiment, the core element is not a solid element, but is

provided by gas pressure or the like. In a preferred embodiment the gas is air, with

the proviso that the gas is inert insofar as it does not react with the SMP material.

Alternatively, a vacuum may be pulled OE. the base curve element 2 or front curve

element 6 sides of the presses tc pull the sihape memory polymer sheet against the

base curve element or front curve element The key is the pressure differential

across the sheet pushing or pullmg the sheet against the base curve element or front

curve element.

In operation, for example in reference to the second mold member forming

press 1, a shape memory polyner- or alloy sheet 12 is formed into a second mold

member while being held by a shape memory polymer or alloy holder 10, (shown in

Figures 4 and 5) between the core element 4 and the base curve element 2 having

smooth surface 3. The SMP sheet is preferably a flat sheet, and shown as round;

however other shapes may be used. The SMP sheet 12 is inserted into holder 10 as

shown in Figures 4 and 5. The iiolder 10 is accommodated in an alignment jig 15

shown in Figure 6. Holder 10 effectively holds the SMP sheet 12 at its edges 33 so

that the edges 33 of the SMP shset 12 form the flange 117 of the mold member 114.

The holder 10 maintains the edges 33 of tie SMP sheet in fixed position while the

center portion 34 of the sheet 12 is shaped in the form of a mold member 114. The

holder 10 holds SMP sheet 12 without restricting the deformation of the center

portion 34 of the sheet 12. Nex;, the base curve element 2 and core element 4 are

introduced into the alignment jig 15 discussed below. Prior to any contact with the

SMP sheet, the temperature of the SMP sheet is raised to or above the glass

transition temperature of the SMP. The SMP may be heated to a temperature above

its glass transition temperature by exposing the SMP sheet to radiation, such as IR

radiation, a hot gas, or by conduction (heating the holder). The SMP temperature

preferably should be heated to and maintained within a few degrees above the glass

transition temperature because further heating will likely not change the modulus

(stiffness) of the material and would only increase the heating time and energy

requirements. After heating ths SMP, the base curve element 2 is pressed into core

element 4 under appropriate pressure. After a short period of time, the temperature

of the press 1 is thereupon reduced to below the SMP glass transition temperature

for a sufficient time period for the SMP to drop to a temperature below its glass

transition temperature. The sample may be cooled by, for example, removing the

heating source only, removing the heating source and exposing the sample to a cool

gas stream, or by removing the heating ;source and running a cooling fluid through

the base curve element 2. The JIMP temperature should be reduced to a few degrees

below the glass transition temp erature. Further cooling will likely only increase the

cooling time. At this time, the holder 10 is removed from the jig 15, and the

deformed SMP sheet 12, in the form of a second mold member 114, is removed

from the holder 10.

A similar procedure takes place in. forming the first mold member 112. That

mold member is identically pre Dared except that the diamond point turned, polished

or nickel plated coated surface 5 of the front curve element 6 cooperates with a core

element 8 of the front curve forming press 7 to form a first mold member 112 having

an optically critical surface 116 as shown in Figure 1.

The above mold forming process ;.s best accomplished employing an

alignment jig 15. Alignment jig 5 15 includes a top element 22, and a bottom element

23 defining a groove opening 24 therebetween. Top and bottom elements 22 and 23

have an aligned opening 25. The holder 10 is accommodated in the groove opening

24. Holder 10 includes an opening 11 which is aligned in alignment jig 15 so that

openings 11 and 25 are in regisier. The press elements fit into opening 11 and 25 so

that the press elements are aligned with respect to each other and with respect to the

SMP holder 10. The second meld member is shown being formed in press 1 within

jig 15 in Figure 7. The first mo d member is shown being formed in press 7 within

jig 15 in Figure 8.

The elements of the presses and ihe elements of any of the other

embodiments described below for forming the mold of this invention, may be

brought into contact for purposes of forming the mold using any suitable contacting

means including, without limitation, stepper motors, screw drives, or the like, and

combinations thereof.

Another method of fabricating an ophthalmic mold comprising a shape

memory polymer is by use of an agile deformable mold, as described in the parent

application U.S. Serial No. 09/549,635. To avoid confusion between the mold that

is being claimed herein and the agile mold described in the parent application and

further described here, the agile mold will be referred to herein as an "agile tool".

The agile tool preferably is use i to make an ophthalmic mold or an ophthalmic mold

member, which is then used to make an ophthalmic product. The agile tool

comprises a molding surface th it is capable of being deformed. The molding

surface of the agile tool is defoimed by adjustment means.

One type of agile tool useful in making the molds of this invention comprises

a layer which may be composite of materials or layers of which the non-molding

side of the layer or non-molding surface of the agile tool is contacted with the

adjustment means and the molding side of the layer or molding surface of the agile

tool contacts the SMP that forms the ophthalmic mold. At least a portion of the

molding surface of the agile tool is capable of being deformed and has a first shape

that may be of any shape, but cc nveniently is of a concave or convex shape having a

first radius of curvature R1. This deformable portion of the molding surface of the

agile tool is capable of being de :brmed by action of the adjustment means preferably

against the non-molding surface of the agile tool so that the deformable portion

assumes a second shape that is desired to be imparted to at least a portion of a

surface of the ophthalmic mold 10 be produced in the agile tool. The second shape

of the molding surface of the agile tool imparts the desired optical characteristics to

the mold.

As stated earlier, "optical characteristics" is meant one or more of spherical,

aspheric, tone, or cylindric cmvature, or other wavefront aberrations and the like

and combinations thereof. Theoptical characteristic imparted will depend on the

aberrations of the lens wearer's eye desired to be corrected. The agile tool is

suitable for producing molds to produce ophthalmic products for correction of any

wavefront aberration of the eye, meaning any departure from a spherical wavefront.

These aberrations include, witiout limitation, astigmatism, defocus, coma, spherical

aberrations, distortion, and the like. These aberrations also may be defined using

Zemike polynomials.

The layer and/or at least the molding surface of the agile tool may be formed

by any material capable of being deformed, capable of withstanding the stresses

imposed by the SMP or SMA mold manufacturing process, and capable when

deformed of mamtaining a shape suitable for imparting the desired optical

characteristics to the mold to be formed using the agile tool. The surface of the agile

tool must be deformable and non-reactive with the SMP or SMA used to form the

mold member in the agile too.. Suitable agile tool layer or molding surface

materials include, without limitation, metals, polymers, metalized polymers and the

like and combinations thereof Exemplary of these materials are aluminum, gold,

brass, and nickel metals, poly Dlefin polymers including, without limitation,

polyethylene and polypropylene, polyethylene terphthalate, silicone polymers,

electro-active polymers such is polyarchies, polypyrroles, ion exchange polymer

metal matrix compositions and the like, shape-memory polymers such as segmented

polyurethanes, and any of the other SP's described earlier, ceramics such as silicon

carbide, shape-memory alloy:; such as nitinol, and the like and combinations thereof.

These materials are commercially available or methods for their production are

known.

The agile tool molding surface preferably has an optical quality surface

finish if it contacts the optically critical surface(s) of the SMP or SMA mold. The

non-molding surface of the ag Je tool need not have an optical quality finish.

However, the non-molding suilace of the agile tool must be sufficiently pliant,

flexible, and durable to enable its repeated contact, and action upon it by, the

adjustment means, and may be formed from an elastomer or the like.

Preferably, the molding surface of the agile tool, singly or in combination

with the non-molding surface of the agile tool, is in the form of a membrane, more

preferably a polymeric membrane. In a most preferred embodiment, the molding

surface is a membrane of a su,e and shape suitable for production of a soft contact

lens and is about 0.5 to about 5000, preferably 1 to about 1000 microns in thickness.

Adjustment means may contact the non-molding surface of the agile tool of

the invention under conditions suitable to deform the defonnable portion of the

molding surface of the agile tool to the desired shape. Adjustment means may be

any means capable of manipulating and deforming the deformable portion of the

molding surface of the agile tool to the degree necessary to obtain the desired

configuration of the molding surface of the agile tool. Examples of such adjustment

means include, without limitation, fluids, micro-actuators, such as piezo-electric,

micro-motorized, or hydrauli; micro-actuators, magneto-restrictive actuators,

electro-static actuators, electio-active polymers, and the like that move in response

to an input signal. For example, by vaiying the voltage applied to a series of piezo-

electric micro-actuators, the deformable portion of the molding surface may be

displaced so that it assumes i. desired shape. An array of pins or concentric tubes

wherein each pin or tube is c ipable of having its height individually adjusted,

relative to a datum and locked into place to thereby form the desired shape can be

used as the adjustment means.

In embodiments in which micro-actuators in the agile tools are used to form

the molds of this invention, spacmg of the actuators may be determined by the

resolution requirement of the surface of the mold to be formed by the agile tool and

ultimately the ophthalmic product to be formed by the mold. The resolution

requirements will be determined by the features desired to be imparted onto the

surface of the mold and/or lensC The adjustment means may be used in combination

with heat to alter the shape of tie molding surface of the agile tool. The use of heat

will be required if the molding surface of the agile tool also comprises an SMP or

SMA. The Tg of the SMP or SMA that is used as the deformable surface of the agile

tool should be higher than that of the SMA used to form the ophthalmic lens mold.

Figs. 9 and 10 show an exemplar/ agile tool 210 used to make a mold of the

invention comprising shape memory poly/mer or alloy. The agile tool has a layer

220 which may be a single material or may comprise several materials or layers

having a concave molding surf ace 213 and convex non-molding surface 214.

Enclosure 211 is shown suppoiting agile tool 210. An array of micro-actuators 218

is shown contacting non-molding surface 214, which acts as the adjustment means.

Molding surface 213 has a portion 215 that is deformable and of a first shape of a

radius of curvature R1, which radius will change upon actuation of the adjustment

means. Additionally, as shown, molding; surface 213 has areas 216 and 217 each of

a fixed radius of curvature. Area 216 is continuous with and extends around portion

215. Area 217 is continuous with and extends around area 216. The mold to be

formed by areas 216 and 217 are those that will form the portions of the lens outside

the optical zone of the lens. ID an alternative embodiment, areas 216 and 217 also

may have unfixed radii of curvature and be subject to the adjustment means. When

the plurality of actuators 218 are actuated and moves non-molding surface 214, this

causes the deformable portion 215 of molding surface 213 to be deformed to the

desired shape.

The agile tool 210 shov/n in Figs. 9 and 10 is preferably used to form a

second mold member or back c urve. Foi purposes of molding a mold member, a

core element 4 complementary to agile tool 210 may be used, as shown in Figure 9.

Another agile tool (not shown) can be used with a complementary core element (not

shown) to form the first mold member or front curve, similar to the use of the pair of

presses shown in Figures 1 and 2 to make the pair of mold members. However, a

single agile tool that can widely adjust its molding surface from convex to concave

could be used in combination with one or more core elements to form both mold

members, if desired.

After the actuated surface 213, whose shape is controlled by adjustment

means 218, is set to the desired shape, the SMP material 12, which may be flat or

preformed into spherical or toric shape, is introduced to the agile tool 210 in a

manner that may be analogouswith the method employed in the press process. That

is, an alignment jig 15, in which an SMP holder 10 is disposed, is utilized to dispose
