Repository: anandvc/allindianpatents

File: patents/230224-mould-for-the-continuous-casting-of-round-or-polygonal-billet-and-bloom-formats.html
Indian Patents. 230224:MOULD FOR THE CONTINUOUS CASTING OF ROUND OR POLYGONAL BILLET AND BLOOM FORMATS

Indian Patents

Recently Granted Patents

  Recently Published Patents

Title of Invention	MOULD FOR THE CONTINUOUS CASTING OF ROUND OR POLYGONAL BILLET AND BLOOM FORMATS

Abstract	This invention relates to a moulds are used for continuously casting round or polygonal billet and preblock formats, wherein the mould cavity thereof is made of a copper pipe (3) which is intensively cooled by means of a water circulation cooling system. According to the invention in order to increase both the cooling capacity and the dimensional stability of the mould cavity (4) and to increase the total service life of the copper pipe (3), the copper pipe (3) is provided with a protective casing (12) or protective plates which cover the entire periphery of the outer pipe casing (5). Cooling channels (6), which are used to guide the cooling water to the copper pipe (3) or to the protective casing (12) are provided in order to cool the copper pipe (3). The cooling channels (6) are distributed over the entire periphery on the outer pipe casing (5) and extend essentially over the entire length of the mould.	

Full Text	The invention relates to a tubular mould for the continuous casting of round and polygonal billet and bloom cross-sections according to the precharacterising clause of Claim 1 or 2.

In the continuous casting of steel in billet and small bloom cross-sections, tubular moulds are used. Such tubular moulds comprise a copper tube fitted into a water jacket. In order to achieve circulation cooling with a high flow rate of the cooling water, a tubular displacer is arranged outside the copper tube with a small gap relative to the copper tube. The cooling water is forced through between the displacer and the copper tube over the entire circumference of the copper tube at a high pressure and high flow rate of up to 10 m/s and above. To prevent any damaging deformations of the copper tube during casting operation due to the high temperature differences between the mould cavity side and the cooling water side, the copper tubes, which are essentially held only at the lower and upper tube end by flanges, must have a minimum wall thickness. This minimum wall thickness is dependent on the casting format and is between 8 and 15 mm.

Since the beginning of industrial continuous casting, efforts have been made by those skilled in the art to increase the casting speed in order to achieve higher outputs per strand. The increase of the casting capacity is closely related to the cooling capacity of the mould. The cooling capacity of a mould wall or of the entire mould cavity is influenced by many factors. Important factors are the thermal conductivity of the copper tube, the wall thickness of the mould wall, the dimensional stability of

the mould cavity in order to avoid distortion or air gaps between the strand skin and the mould wall, etc.

However, besides the cooling capacity, which may exert a direct influence on the output per strand for a given strand format, the service life of the mould also constitutes an important cost factor for the economic efficiency of the continuous casting plant. The service life of a mould expresses how many tonnes of steel can be cast into a mould before wear phenomena in the mould cavity, such as abrasive wear, material damage, in particular hot cracks, or damaging deformations of the mould cavity, necessitate a change of mould. Depending on the state of wear, the mould tube has to be scrapped or undergo refinishing so that it can be used again. In the case of standard conical moulds, moulds with somewhat greater copper tube wall thicknesses have higher dimensional stabilities.

The object of the invention is to provide a continuous casting mould for billet and bloom formats which affords, in particular, a higher cooling capacity and hence allows higher casting speeds, without reaching the limits of thermal loadability of the copper material. Furthermore, this mould is to have a higher dimensional stability during casting operation and hence produce less abrasive wear as the strand skin passes through the mould on the one hand and a more uniform cooling or better strand quality on the other hand.. In particular, formation of diamond-shaped strand cross-sections is to be avoided. In addition, the mould is to achieve an extended total service life and hence reduce the mould costs per tonne of steel.

This object is achieved according to the invention by the characterising features of Claim 1 or 2.

The following advantages can be obtained on continuous casting with the tubular mould according to the invention. The lower wall thickness of the copper tube compared with the prior art ensures a higher cooling capacity with a corresponding increase in the output of the continuous casting plant. The supporting plates arranged substantially over the entire circumference stabilise the geometry of the mould cavity against distortion of the thermally loaded copper walls of the mould tube, so that on the one hand the mould wear is reduced and on the other hand the strand quality is improved, as a result in particular of a more uniform cooling. An extended service life is obtained through reduced thermal loading of the copper material and lower abrasive wear between the strand skin and the mould walls. The total service life is however also extended through refinishing operations in the mould cavity, such as re-copperplating of worn spots with subsequent remachining etc., the copper tube remaining connected to the supporting shell or to the supporting plates during these operations. In the case of machining, this facilitates the clamping, and when milling or planing etc. vibrations of the copper tube are prevented by the supporting plates, thereby allowing higher machining speeds together with a high dimensional accuracy of the mould cavity. The fact that the supporting plates remain on the copper tube during the reconditioning of the copper tube also reduces, however, the work required to demount the water-circulation cooling arrangement of the mould, thereby reducing reconditioning costs.

The cooling ducts can be partially let into or milled into the supporting plates and into the outer lateral surface of the copper tube. To increase the contact area between the copper tube and cooling medium, it is advantageous for the cooling ducts to reduce the wall thickness of the copper tube in the region of the cooling ducts by about 30 - 50%.

If the cooling ducts at the tube lateral surface are milled into the copper tube, supporting and connecting ribs can be arranged between the cooling ducts without significantly reducing the cooling capacity. According to an exemplary embodiment, it is proposed that the cooling ducts take up 65% - 95%, preferably 70% - 80%, of the outer surface of the copper tube. Depending on the cross-section of the mould cavity, the residual wall thickness of the copper tube in the region of the cooling ducts is set at about 4 mm to 10 mm. By a suitable choice of the cooling-duct geometry and/or cooling-duct coating, the heat transmission to the cooling water can be set in accordance with the local requirements.

In the case of rectangular strand formats, four supporting plates are releasably or fixedly attached to the copper tube. In order to ensure that the supporting plates bear against the; copper tube in a manner free from play irrespective of the manufacturing tolerances, according to an exemplary embodiment the supporting plates can on the one hand butt at their end face against and on the other hand overlap their neighbouring plates. Neighbouring supporting plates are screwed together in the corner regions of the copper tube and thus form a supporting box arranged around the copper tube.

Depending on the design used for clamping the copper tube, the supporting plates can clamp the copper tube without play and rigidly, or in the case of polygonal formats small gaps for seals, preferably elastic seals, can be provided between the individual supporting plates at the overlaps. Such small gaps can take up thermal expansion of the copper tube walls and/or dimensional tolerances of the copper tube lateral surface.

Depending on the extent of the thermal and mechanical loading of the inner wall of the mould cavity by liquid steel or a thin strand skin, or by a predetermined strand skin deformation inside the mould cavity, supporting and connecting ribs which support the copper tube on the supporting plates or on the supporting shell and/or connect it thereto are to be arranged accordingly.

According to an exemplary embodiment, at the lateral surface of the copper tube, for each side of the strand, narrow supporting surfaces are arranged along the corner regions and depending on the format one or two connecting ribs are arranged in the middle region of the strand sides, the connecting ribs being provided with securing devices to prevent movements transversely to the strand axis. Such securing devices can comprise, for example, a dovetail profile, a T-profile for sliding blocks or generally a positive or non-positive securing device. As the supporting plates are advantageously not removed during a reconditioning of the mould cavity, soldered and adhesively-bonded joints can also be employed.

In the case of moulds with a curved mould cavity, the two supporting plates which support the curved side walls of

the mould are advantageously provided with plane outer sides, to enable the mould to be clamped without distortion onto a table of a finishing machine during the refinishing.

A suitable material for the supporting plates is, for example, commercial quality steel, provided that the mould is not equipped with an electromagnetic stirring device. The compact construction of the copper tube with its supporting plates and cooling ducts lying therebetween facilitates the use of electromagnetic stirring devices. Further advantages of electromagnetic stirring devices can be obtained through the choice of material of the supporting plates. According to an exemplary embodiment, the supporting plates or the supporting shell can be fabricated from a metallic material (austenitic steel etc.) or non-metallic material (plastic etc.) which can be easily penetrated by a magnetic field. Composite materials may also be included in the choice of materials.

According to a further exemplary embodiment, it is proposed to arrange electromagnetic coils outside the supporting plates or the supporting shell, or to fit movable permanent magnets into the supporting plates or the supporting shell.

If the supporting plates are produced from a metallic material, it is advantageous to prevent the electrolytic corrosion due the cooling water by a protective layer arranged between the supporting plates and the copper tube. Such a protective layer can be constructed, for example, by a copperplating of the supporting plate. It is however also possible to close off the cooling ducts let into the copper tube with a copper layer produced by electrodeposition.

The cooling ducts in the copper tube are connected to water supply and discharge lines at the supporting plates or at the supporting shell. According to an exemplary embodiment, it is advantageous for the water supply and discharge lines to be arranged alongside each other on the supporting plates at the upper end of the mould and to be connectable to the cooling-water system by means of a quick coupling.

Exemplary embodiments of the invention are explained below with reference to accompanying figures, in which:

Fig. 1 shows a longitudinal section through a mould

according to the invention for round

strands, Fig. 2 shows a horizontal section along the line

II - II in Fig. 1, Fig. 3 shows a longitudinal section through a

curved mould for a square billet cross-section, Fig. 4 shows a horizontal section along the line

IV - IV in Fig. 3, Fig. 5 shows a partial horizontal section through a

mould corner, Fig. 6 shows a vertical section through a further

example of a mould, and Fig. 7 shows a partial horizontal section through a

mould corner of a further exemplary

embodiment.

In Figs. 1 and 2, a continuous casting mould for round billet or bloom strands is depicted by 2. A copper tube 3 forms a mould cavity 4. Provided at the outer side of the copper tube: 3, which side forms the tube outer lateral

surface 5, is water-circulation cooling for the copper tube 3. This water-circulation cooling comprises cooling ducts 6 distributed over the entire circumference and substantially over the entire length of the copper tube 3. The individual cooling ducts 6 are delimited by supporting and connecting ribs 8 and 9, respectively, an additional task of which is to guide the cooling-water circulation into the cooling ducts 6 from a water supply line 10 to a water discharge line 11. 12 depicts a supporting shell which surrounds the copper tube 3 over the entire circumference and over the entire length and supports the copper tube 3 at the tube outer lateral surface 5 via the supporting ribs 8. The connecting ribs 9 connect the copper tube 3 to the supporting shell 12. The supporting shell 12 forms with its inner lateral surface the outer boundary of the cooling ducts 6.

The cooling ducts 6 are let into the outer lateral surface of the copper tube 3 and thereby reduce the wall thickness of the copper tube 3 by 20% - 70%, preferably by 30% - 50%, compared with the copper-tube thickness at the supporting ribs 8. The thinner the wall thickness of the copper tube 3 in the region of the cooling ducts 6 can be made, the greater the heat transmission from the strand to the cooling water becomes, while at the same time the operating temperature of the copper wall during the casting is also reduced. Lower operating temperatures in the copper wall not only reduce the distortion of the mould tube 3 but also the wear, such as for example cracks in the bath surface region or abrasive wear in the lower mould region.

14 in Fig. 1 schematically depicts a stirring coil for stirring the liquid crater during the continuous casting in

the mould. It is clearly evident that, through the compact construction of the mould and with its reduced copper wall thickness, the stirring coil 14 is very closely adjacent to the mould cavity 4 and hence magnetic field losses are reduced compared with conventional moulds. In magnetic field applications, supporting plates or the supporting shell 12 are produced from a metallic material which can be easily penetrated by magnetic fields, preferably from stainless austenitic steel. It is however also possible to produce the supporting shell 12 or supporting plates from non-metallic materials, for example from carbon laminate etc.

In Figs. 3 and 4, a mould for square or polygonal billet and bloom strands is depicted by 20. A curved copper tube 23 forms a curved mould cavity 24 for a circular arc-type continuous casting machine. Water-circulation cooling is provided between the copper tube 23 and supporting plates 32 - 32'". Supporting and connecting ribs 28 and 29, respectively, are provided in cooling ducts 26. The water-circulation cooling is essentially designed the same as that described in Figs. 1 and 2. Instead of the tubular supporting shell 12 in Figs. 1 and 2, the copper tube 23 in Figs. 3 and 4 is clamped between four supporting plates 32 - 32'" which form a supporting box. The supporting plates 32 - 32'" are connected to the copper tube 23 via the connecting ribs 29, and the outer lateral surface 25 of the copper tube 23 can be supported on the supporting plates 32 - 32'" at supporting ribs 28. The four supporting plates

32 - 32'" are screwed together, to form a rigid box around the copper tube 23, in such a way that each supporting plate 32 - 32'" butts at its end face against one

neighbouring plate and overlaps the other neighbouring plate. Symbols 34 indicate screws or other connecting elements. The supporting plates 32 - 32'" can be releasably connected to the copper tube 23 by, for example, dovetail or sliding-block guides, clamping screws, threaded bolts etc. It is however also possible to connect the copper tube 23 to the supporting plates 32 or the supporting shell 12 (Figs. 1 + 2) by soldered or adhesively bonded joints etc., since for refinishing of the copper tube 23, such as electrolytic re-copperplating and subsequent machining, the copper tube 23 remains connected to the supporting plates 32 or the supporting shell 12.

At four corner regions 35 with supporting ribs 28', the copper tube 23 is clamped or supported on the box of the supporting plates 32 - 32'". The copper tube 23 is generally produced by cold drawing and has in the corner regions and at the supporting ribs 28, 28' the wall thickness resulting from the production process. This wall thickness is essentially dependent on the strand format to be cast and is generally 11 mm for a strand format of 120 x 120 mm2 and 16 mm for 200 x 200 mm2. The cooling ducts 6, 26 are made, by milling,, in such a way that a predetermined water circulation between a cooling-water inlet opening and a cooling-water outlet opening is ensured. In the region of the cooling ducts, the copper tube 23 has a residual wall thickness of 4-10 mm. The cooling ducts 6, 26 take up an area of 65% - 95%, preferably 70% - 80%, of the outer surface (tube lateral surface 25) of the copper tube 23. The narrow supporting surfaces 28' on both sides of the four tube corners contribute considerably to maintaining the geometry of the mould cavity. They ensure that the four

angles of the copper tube 23 do not become distorted during the casting operation. The risk of producing diamond-shaped strands is thereby partially eliminated.

Between the corner regions there are provided connecting ribs 29 which connect the copper tube 23 to the supporting plates 32 - 32'" via securing devices. They ensure that bending of the copper tube walls towards the mould cavity 24 or lateral displacement transversely to the strand running direction can be avoided. Known positive and non-positive connections are possible as the securing devices, such as for example dovetail profiles or T-profiles for sliding blocks, welded-on bolts etc.

In the case of curved moulds, it is advantageous for the two supporting plates 32, 32" which support the curved side walls of the copper tube 23 to have plane boundary surfaces 36, 36" at their sides opposite the curved supporting surfaces.

In Fig. 5, a supporting plate 51 overlaps a supporting plate 52, which butts at its end face 53 against the supporting plate 51. Arranged between the two plates 51, 52 is an elastic seal 54 which, besides the sealing function to prevent cooling water from escaping, can take up small tolerances in the external dimensions of the copper tube, but also small expansions of the copper tube wall transversely to the strand withdrawal direction.

In order to eliminate electrolytic corrosion between the cooling ducts 55 of the copper mould 56 and the supporting plates 51, 52, the supporting plates 51, 52 can be covered

with a protective layer 57 of copper or an electrically non-conducting layer. As an alternative to a protective layer 57, the cooling ducts 55' for example can be closed off, after being milled into the copper wall, with an electrodeposited copper layer 58.

59 in Fig. 5 depicts a connecting rib which is fixedly connected to the supporting plate by soldering or adhesive bonding.

In Fig. 6, an example of water-circulation cooling in cooling ducts 61, 61' along an outer lateral surface 62 of a copper tube 63 is depicted. Cooling water is supplied to the cooling ducts 61 through a pipe system 64 outside supporting plates 65. In the lower part 66 of the mould, the cooling water is deflected by 180° and led to the cooling ducts 61'. The cooling water is discharged from the mould via a pipe system 68. 67 schematically depicts a coupling plate which couples or uncouples the pipe systems 64, 68 to or from a water supply when the mould is set down on a mould table (not depicted).

As examples of further measuring points 69, temperature sensors fitted in the outer lateral surface 62 of the copper tube 63 are indicated, these sensors measuring the temperatures at various locations on the copper tube 63 during the casting operation. Such measurements can be used to graphically represent a temperature profile of the entire copper tube 63 on a screen.

The cooling ducts 61', which are let into the copper wall

system 68, can also be run as closed return ducts in the supporting plates 65. In such an arrangement, the heating of the cooling water and the copper wall temperatures can be further reduced.

The cooling ducts in Figs. 1-6 can be let into the copper tube by various production processes. It is possible to mill the cooling ducts into the outer or inner lateral surface of the copper tube and subsequently close them off with an electrodeposited layer. To further increase the wear resistance in the mould cavity, hard chromium plating, which is known in the prior art, can be provided in the mould cavity.

In Fig. 7, cooling ducts 71 are arranged in supporting plates 72, 72'. A copper tube 70 is chosen which is very thin in terms of its wall thickness, for example 3 mm - 8 mm. Accordingly, such thin copper tubes 70 are frequently supported by supporting surfaces 74 formed on the supporting plates 72, 72'. Fastening surfaces 77 or connecting profiles 78 are generally provided on the copper tube 70. The copper tube 70 is releasably or fixedly connected to the supporting plates 72, 72' by fastening devices, such as for example a connecting bolt 75 or a dovetail-profile plate 76 with one or more tie rods 79.

WE CLAIM

1.	Mold for the continuous casting of round billet and bloom formats,

comprising a copper tube (3), which forms a mold cavity (4), and an

arrangement for cooling the copper tube by water-circulation cooling, 

characterized in that the copper tube (3) is provided over the entire

circumference and substantially over the entire length with a supporting

shell (12) which supports the copper tube (3) at the tube outer lateral

surface (5) at supporting surfaces (8), and in that cooling ducts (6) for

guiding the cooling water are distributed over the entire circumference

and arranged substantially over the entire mold length in the copper tube

(3) or in the supporting shell (12).

2.	Mold for the continuous casting of polygonal billet and bloom formats,

preferably having rectangular cross-sections, comprising a copper tube

(23), which forms a mold cavity (24), and an arrangement for cooling the

copper tube (23) by water-circulation cooling, characterized in that the

copper tube (23) is provided at the tube outer lateral surface (25),

substantially over the entire circumference and substantially over the

entire length, with supporting plates (32 - 32'") which are connected to

the copper tube (23) and which support the walls of the copper tube (23)

at supporting surfaces (28, 280, and in that cooling ducts (26) for guiding

the cooling water are distributed over the entire circumference and

arranged substantially over the entire mold length in the copper tube

(23)or in the supporting plates (72, 72').

3.	Mold as claimed in claim 1, wherein the cooling ducts (6,26) reduce the

wall thickness of the copper tube (3,23) where the cooling ducts (6,26) by

20% to 70%, preferably by 30% to 50%.

4.	Mold as claimed in claim 1, wherein the cooling ducts (6,26) take up 65%

to 95%, preferably 70% to 80%, of the outer surface of the copper tube

(3,23).

5.	Mold as claimed in claim 1, wherein the copper tube (3,23) has a residual

wall thickness of 4 mm to 10 mm in the region of the cooling ducts (6,26).

6.	Mold as claimed in claim 2, wherein in the case of rectangular billet and

bloom moulds four supporting plates (32 - 32'") are releasably attached

to the copper tube (23), each supporting plate (32 - 32'") butting at its

end face against one neighbouring plate.

7.	Mold as claimed in claim 2, wherein neighbouring supporting plates (32,

51, 52) are screwed together in the corner regions of the copper copper

tube (23) and form a supporting box arranged around the copper tube

(23).

8.	Mold as claimed in claim 2, wherein elastic seals (54) which allow

expansions of the copper tube walls arranged in overlap gaps between the

supporting plates (51, 52).

9.	Mold as claimed in claim 1 or 2, wherein the cooling ducts (6,26) are

delimited by supporting ribs (8, 28) and/or connecting ribs (9,29) which

support the copper tube (3, 23) on the supporting plates (32) or on the

supporting shell (12) and/or connect it thereto.

10.	Mold as claimed in claim 2, wherein, for each side of the strand, narrow

supporting surfaces (280 are arranged along the corner regions and

connecting ribs (9, 29, 59) are arranged in a middle region of the mold

sides, the connecting ribs (9, 29, 59) being provided with securing devices

to prevent movements transversely to the strand axis.

11.Mold as claimed in claim 1 or 2, wherein the securing device comprises a dovetail profile, a T-profile for sliding blocks or a clamping device etc.

12.Mold as claimed in claim 2, wherein the cooling tube (23) has a curved mould cavity (24) and the two supporting plates (32, 32") which support the curved side walls of the copper tube (23) have plane boundary surfaces at their sides (36, 36") opposite the curved supporting surfaces.

13.	Mold as claimed in claim 1 or 2, wherein cooling ducts (6, 26, 55) milled

into the copper tube (3,23) are closed off with a copper layer (58)

produced by electrodeposition.

14.	Mold as claimed in claim 1 or 2, wherein the supporting plates (32-32'") or

the supporting shell (12) consist or consists of a metallic material,

preferably austenitic steel, or non-metallic material which can be easily

penetrated by magnetic fields.

15.Mold as claimed in claim 1 or 2, wherein electromagnetic coils (14) are arranged outside the supporting (32-32'") or the supporting shell (12), or moving permanent magnets are fitted into the supporting plates (32-32'") or the supporting shell (12).

16.	Mold as claimed in claim 1 or 2, wherein a protective layer (57) to

prevent electrolytic corrosion is arranged between the supporting plates

(32 - 32'", 51, 52) or the supporting shell (12) and the copper tube (3,

23, 56).

17.Mold as claimed in claim 1 or 2, wherein the supporting plates (65) or the supporting shell (12) are or is provided with cooling - water supply lines (64) and discharge lines (68) which are arranged at the upper end of the mould and can be connected to the cooling-water network by means of a coupling plate (67).

This invention relates to a moulds are used for continuously casting round or polygonal billet and preblock formats, wherein the mould cavity thereof is made of a copper pipe (3) which is intensively cooled by means of a water circulation cooling system. According to the invention in order to increase both the cooling capacity and the dimensional stability of the mould cavity (4) and to increase the total service life of the copper pipe (3), the copper pipe (3) is provided with a protective casing (12) or protective plates which cover the entire periphery of the outer pipe casing (5). Cooling channels (6), which are used to guide the cooling water to the copper pipe (3) or to the protective casing (12) are provided in order to cool the copper pipe (3). The cooling channels (6) are distributed over the entire periphery on the outer pipe casing (5) and extend essentially over the entire length of the mould.	

Documents:

				1731-KOLNP-2005-CORRESPONDENCE.pdf

				1731-KOLNP-2005-FOR ALTERATION OF ENTRY.pdf

				1731-KOLNP-2005-FORM 27-1.1.pdf

				1731-KOLNP-2005-FORM 27.pdf

				1731-KOLNP-2005-FORM-27.pdf

				1731-kolnp-2005-granted-abstract.pdf

				1731-kolnp-2005-granted-claims.pdf

				1731-kolnp-2005-granted-correspondence.pdf

				1731-kolnp-2005-granted-description (complete).pdf

				1731-kolnp-2005-granted-drawings.pdf

				1731-kolnp-2005-granted-examination report.pdf

				1731-kolnp-2005-granted-form 1.pdf

				1731-kolnp-2005-granted-form 18.pdf

				1731-kolnp-2005-granted-form 2.pdf

				1731-kolnp-2005-granted-form 26.pdf

				1731-kolnp-2005-granted-form 3.pdf

				1731-kolnp-2005-granted-form 5.pdf

				1731-kolnp-2005-granted-priority document.pdf

				1731-kolnp-2005-granted-reply to examination report.pdf

				1731-kolnp-2005-granted-specification.pdf

				1731-kolnp-2005-granted-translated copy of priority document.pdf

« Previous Patent

Next Patent »

Patent Number	230224	

Indian Patent Application Number	1731/KOLNP/2005	

PG Journal Number	09/2009	

Publication Date	27-Feb-2009	

Grant Date	25-Feb-2009	

Date of Filing	31-Aug-2005	

Name of Patentee	CONCAST AG.	

Applicant Address	TOISTRASSE 9, CH-8027 ZURICH	

Inventors:

#	Inventor's Name	Inventor's Address	

1	ROEHRIG ADALBERT	ALPENSTRASSE 43, CH-8800 THALWIL	

2	KAWA, FRANZ	BERNHOFSTRASSE 40, CH-8134 ADLISWIL	

PCT International Classification Number	B22D 11/00	

PCT International Application Number	PCT/EP2004/003712	

PCT International Filing date	2004-04-07	

PCT Conventions:

#	PCT Application Number	Date of Convention	Priority Country	

1	03008681.3	2003-04-16	EUROPEAN UNION	

© All Indian Patents, 2013-2021.

  Patent data available in the public domain from Indian Patents Office, Department of Industrial Policy and Promotions, Ministry of Commerce and Industry, Government of India.

File: patents/230299-spray-gun-and-process-for-application-of-actinic-radiation-curable-coating.html
Indian Patents. 230299:SPRAY GUN AND PROCESS FOR APPLICATION OF ACTINIC RADIATION CURABLE COATING

Indian Patents

Recently Granted Patents

  Recently Published Patents

Title of Invention	SPRAY GUN AND PROCESS FOR APPLICATION OF ACTINIC RADIATION CURABLE COATING

Abstract	The invention relates to a spray gun for application of a coating having a spray nozzle and at least one actinic radiation outlet, characterized in that the at least one actinic radiation outlet is positioned externally and the radiation outlet and the spray nozzle are simultaneously directable to a substrate to be coated, and to a process of applying a coating composition which is at least partly curable by actinic radiation. The spray gun according to the invention is suitable for all types of actinic radiation-curable coating compositions, even if there is no induction period between the initiation by actinic radiation and the actual onset of the curing reaction. The balance of flow of the coating material just after application and the drying speed are particularly favourable.	

Full Text	 

Spray gun and process for application of actinic radiation-curable coating

The current invention relates to a spray gun for application of a coating having a spray nozzle and at least one actinic radiation outlet, and to a process of applying a coating composition which is at least partly curable by actinic radiation.

European Patent Application EP-A 1 002 587 discloses a UV light-assisted spray gun for paint application provided with one or more UV point sources located just next to the spray nozzle. The coating composition is irradiated immediately before or after leaving the spray gun. Cross-linking of a UV curable coating composition is initiated only right next to the spray nozzle. This requires an induction period between the initiation by UV light and the actual onset of the cross-linking reaction. This requirement undesirably limits the choice of radiation-curable coating compositions which can be applied with this spray gun. Because irradiation only occurs right next to the spray nozzle, the balance of flow of the coating material just after application and the drying speed will be affected negatively. This can detract from the appearance of top coats and from the adhesion of primers.

Additionally, on the surface of the radiation outlet inside the spray gun there may be deposited a layer of cross-linked coating material which increases in thickness during operation. Said deposition limits the dose of radiation which remains available for initiation of the curing reaction. Ultimately, the deposition of cross-linked coating material inside the spray gun can lead to blocking. Also, blocking of the spray nozzle can occur if cross-linked material is formed and left in the spray gun. When the spraying process is interrupted, already irradiated coating material remains in the spray nozzle.

Furthermore, insufficient or incomplete initiation of the curing reaction in the spray gun known from EP-A 1 002 587 can occur with coating

coating composition, deposition of cross-linked material on the radiation outlet and the problems associated therewith will not be encountered. Furthermore, because the irradiation period is not limited to the moment immediately before or after the coating material leaves the spray gun, also coating compositions requiring a relatively high dose of actinic radiation for initiation can be cured completely and without delay. If required, additional irradiation of the coated surface can be carried out with the spray gun according to the invention without spraying of coating material.

A further embodiment of the spray gun according to the invention is characterized in that the angle between the mean propagation direction of the actinic radiation and the mean flow direction of the coating in the nozzle is less than 90 degrees, preferably less than 45 degrees. In this geometry, an increased proportion of actinic radiation reaches the coated substrate during operation of the spray gun.

In a preferred embodiment of the spray gun the at least one actinic radiation outlet and the nozzle are mutually directable to allow overlap between actinic radiation and the spray nozzle spraying zone. By spray nozzle spraying zone is meant the space which is reached by the spray mist during operation of the spray gun. The geometry of this preferred embodiment ensures that during operation of the spray gun the spray mist and the freshly coated substrate are irradiated with actinic radiation.

By actinic radiation is meant electromagnetic radiation capable of initiating a chemical reaction. The wavelength of the actinic radiation used in the spray gun according to the invention can be varied over a wide range. The wavelength suitable for particular cases depends on the coating system which is to be sprayed and cured with the spray gun. Generally, visible light and ultraviolet (UV) radiation have suitable wavelengths. Particularly suitable wavelengths of the actinic radiation are below 600 nm, in

1,000 hours for conventional UV lamps. Further, UV-LEDs generally have a narrow wavelength distribution and offer the possibility to customize the peak Wavelength. UV-LEDs are characterized by an efficient conversion of electric energy to UV radiation. This causes low heat generation and allows the omission of cooling elements or the use of only small ones, which is beneficial for attachment to a spray gun. Another advantage of UV-LEDs is their relatively low working voltage, which is preferred in a paint spray booth environment compared to the higher voltages needed for normal UV lamps.

A source of actinic radiation such as mentioned above can be mounted on the exterior of the spray gun according to the invention so as to direct the actinic radiation towards the spray mist and the coated substrate. Alternatively, the at least one actinic radiation outlet is connected to an actinic radiation source by a light guide. In this case the source of actinic radiation can be positioned away from the spray gun. Light guides are made of transparent material to guide a flow of light by use of total reflection. It is preferred that the light guide is made of flexible material so as to allow movement of the spray gun relative to the source of actinic radiation. Examples of materials for light guides are plastic, fiber light guides consisting of a number of thin light guide fibers, and liquid light guides.

As mentioned above, the spray gun according to the invention has at least one actinic radiation outlet. However, it is also possible that the spray gun has a plurality of actinic radiation outlets, for example 2, 3, 4, or even more actinic radiation outlets. Individual UV-LEDs as mentioned above are often of a rather small size and emit a comparatively low level of actinic radiation. Consequently, if such UV-LEDs are used as a source of actinic radiation, it is preferred that a plurality of UV-LEDs is grouped together in a so-called UV-LED array. The number of individual UV-LEDs

the coating in the nozzle, and the variation of the number of actinic radiation outlets. It is also possible to introduce suitable lenses and/or reflectors into the actinic radiation beam in order to control the distribution and the propagation direction of actinic radiation. Apertures, which may optionally be adjustable, can also be used to control the amount and the distribution ratio of actinic radiation. Combinations and variations of these embodiments are of course possible.

There are no restrictions with respect to the type of spray gun which can be used according to the invention, as long the spray gun is suitable for spraying coating material. Preferred spray guns are spray guns for liquid coating compositions. Such spray guns are generally known to the skilled person and are described by Klaus Chor in Lehrbuch fQr Fahrzeuglackierer, Audin Verlag, Munich 1999, pp. 124 - 132. Examples of suitable spray guns include hand-held spray guns with gravity feed, suction feed, and pressure feed; high- and low-pressure air spray guns, and airless spray guns; multi-component spray guns, e.g. two-component spray guns; and spray guns for electrostatic spraying. Air spray guns are preferred.

in one particular embodiment, the spray gun according to the invention forms part of an automated coating system, such as a coating robot In one embodiment the spray gun has means to start and stop spraying and irradiation with actinic radiation simultaneously, for example by including a switch for the actinic radiation source in the trigger of the spray gun. However, it is also advantageous if the actinic radiation can be started up separately, so as to have the possibility of additional irradiation of the coated substrate after spraying in order to increase the cure speed and/or to ensure complete curing of the coating.

case, the thermal curing reaction may be the same as or different from the actinic radiation-induced curing reaction. Thus, the coating composition can also comprise groups which are not susceptible to actinic radiation-induced curing.

The spray gun according to the invention can be employed with particular advantage in an embodiment of the above-mentioned process wherein the coating composition comprises a photolatent base and a base-catalyzed polymerizable or curable material. The curing reaction will start with little or no delay after the photolatent base has been transformed to a non-latent base by the action of actinic radiation. The advantages of the spray gun according to the invention over the known spray guns can thus be fully exploited.

Examples of suitable photolatent bases are described in European Patent Application EP-A 0 882 072, in International Patent Application WO 94/28075, and in International Patent Application WO 01/92362. The photolatent base is preferably selected from a 4-(ortho-nitrophenyl) dihydropyridine, optionally substituted with alkyl ether and/or alkyl ester groups, a quaternary organo-boron photoinitiator, and an a-amino acetophenone. The preferred a-amino acetophenone is a compound according to the following formula (I):

Mixtures comprising Michael donors, such as polyfunctional acetoacetates or malonates, and polyfunctional Michael acceptors, such as acryloyl-functional compounds, are suitable as base-catalyzed curable material.

The invention will be elucidated further with reference to the drawing and to the following examples.

Fig. 1 shows an example of a spray gun (1) according to the invention. Two actinic radiation outlets (2) of two light guides (5) are positioned externally next to the spray nozzle (6). The actinic radiation outlets (2) and the spray nozzle (6) are directed to a substrate to be coated (4). The actinic radiation is directed towards the spray mist (3). The arrows (7) and (8) show the mean propagation direction of the actinic radiation and the mean flow direction of the coating in the nozzle, respectively. The spray gun (1) is a model GTI ex DeVilbiss. The light guides (5) are connected to a UV point source (not shown in Fig. 1).

Claims

1.	A spray gun for application of a coating having a spray nozzle and at least one actinic radiation outlet, characterized in that the at least one actinic radiation outlet is positioned externally and the radiation outlet and the spray nozzle are simultaneously directable to a substrate to be coated.

2.	A spray gun according to claim 1, characterized in that the angle between the mean propagation direction of the actinic radiation and the mean flow direction of the coating in the nozzle is less than 90 degrees.

3.	A spray gun according to claim 1 or 2, characterized in that the angle between the mean propagation direction of the actinic radiation and the mean flow direction of the coating in the nozzle is less than 45 degrees.

4.	A spray gun according to any one of the preceding claims, characterized in that the at least one actinic radiation outlet and the nozzle are mutually directable to allow overlap between the actinic radiation and the spray nozzle spraying zone.

5.	A spray gun according to any one of the preceding claims, characterized in that the spray gun is an air spray gun.

6.	A spray gun according to any one of the preceding claims, characterized in that the spray gun forms part of an automated coating system.

15.	A process according to claim 14, characterized in that the

photolatent base is selected from a 4-(ortho-nitrophenyl)

dihydropyridine, optionally substituted with alkyl ether and/or alkyl

ester groups, a quaternary organo-boron photoinitiator, and an a-

amino acetophenone.

16.	A process according to claim 15, characterized in that the a-amino

acetophenone is of the formula (i)

17.	A process according to any one of preceding claims 14 - 16,

characterized in that a base-catalyzed curable material comprising at

least one polyisocyanate and at least one compound comprising at

least one thiol group is used.

18.	A process according to any one of preceding claims 12 - 17,

characterized in that the coating composition which is at least partly

curable by actinic radiation is a clear coat or top coat composition.

19.	A process according to claim 18, characterized in that the clear coat

forms a layer in a multi-layer lacquer system.

20.	A process according to any one of preceding claims 12 - 19,

Documents:

				1796-chenp-2005 abstract duplicate.pdf

				1796-chenp-2005 claims duplicate.pdf

				1796-chenp-2005 description (complete) duplicate.pdf

				1796-chenp-2005 drawings duplicate.pdf

				1796-chenp-2005-abstract.pdf

				1796-chenp-2005-claims.pdf

				1796-chenp-2005-correspondnece-others.pdf

				1796-chenp-2005-description(complete).pdf

				1796-chenp-2005-drawings.pdf

				1796-chenp-2005-form 1.pdf

				1796-chenp-2005-form 18.pdf

				1796-chenp-2005-form 3.pdf

				1796-chenp-2005-form 5.pdf

				1796-chenp-2005-pct.pdf

« Previous Patent

Next Patent »

Patent Number	230299	

Indian Patent Application Number	1796/CHENP/2005	

PG Journal Number	13/2009	

Publication Date	27-Mar-2009	

Grant Date	25-Feb-2009	

Date of Filing	03-Aug-2005	

Name of Patentee	AKZO NOBEL COATINGS INTERNATIONAL B.V	

Applicant Address	VELPERWEG 76, NL-6824 BM ARNHEM,	

Inventors:

#	Inventor's Name	Inventor's Address	

1	KLINKENBERG HUIG	PARNASSIA 76, NL-2224 DD KATWIJK(ZH),	

2	MARINUS, EDWARD	KWIKSTAARTHOEK 9, NL-2317 WT LEIDEN,	

3	JONKER, JOSEF, PANCRATIUS, MARIA	ALBERT PLESMANLAAN 26, NL-2171 RESASSENHEIM,	

4	DE GRAAF, DANIEL	KREKELMEENT 105, NL-1218 EG HILVERSUM,	

PCT International Classification Number	B05D 1/02	

PCT International Application Number	PCT/EP04/01165	

PCT International Filing date	2004-02-04	

PCT Conventions:

#	PCT Application Number	Date of Convention	Priority Country	

1	60/454,493	2003-03-13	EUROPEAN UNION	

2	03075361.0	2003-02-06	EUROPEAN UNION	

© All Indian Patents, 2013-2021.

  Patent data available in the public domain from Indian Patents Office, Department of Industrial Policy and Promotions, Ministry of Commerce and Industry, Government of India.
