Repository: anandvc/allindianpatents

File: patents/230333-an-electrochemical-system-and-a-method-of-operating-an-electrochemical-system-containing-a-reversible-fuel-cell-system.html (part 1 of 2)
Indian Patents. 230333:AN ELECTROCHEMICAL SYSTEM AND A METHOD OF OPERATING AN ELECTROCHEMICAL SYSTEM CONTAINING A REVERSIBLE FUEL CELL SYSTEM

Indian Patents

Recently Granted Patents

  Recently Published Patents

Title of Invention	AN ELECTROCHEMICAL SYSTEM AND A METHOD OF OPERATING AN ELECTROCHEMICAL SYSTEM CONTAINING A REVERSIBLE FUEL CELL SYSTEM

Abstract	An electrochemical system comprises a reversible fuel cell system which generates electrical energy and reactant product from fuel and oxidizer in a fuel cell mode and which generates the fuel and oxidant from the reactant product and the electrical energy in an electrolysis mode. The system also comprises a reactant product delivery device which is adapted to supply the reactant product to the reversible fuel cell system operating in the electrolysis mode, in addition to or instead of the reactant product generated by the reversible fuel cell system in the fuel cell mode, and a fuel removal device which is adapted to remove the fuel generated by the reversible fuel cell system operating in the electrolysis mode from the electrochemical system. Fig. 2	

Full Text	AN ELECTROCHEMICAL SYSTEM AND A METHOD

OF OPERATING AN ELECTROCHEMICAL SYSTEM

CONTAINING A REVERSIBLE FUEL CELL SYSTEM

BACKGROUND OF THE INVENTION

The present invention relates to an electrochemical system and a method

of operating an electrochemical system containing a reversible fuel cell system,

and generally directed to fuel cells and more specifically to reversible fuel cells

and their operation.

Fuel cells are electrochemical devices which can convert energy stored in

fuels to electrical energy with high efficiencies. There are classes of fuel cells

that also allow reversed operation, such that oxidized fuel can be reduced back

to unoxidized fuel using electrical energy as an input. The ability to generate

electricity and regenerate fuel makes these fuel cells suitable for electrical

energy storage.

BRIEF SUMMARY OF THE INVENTION

One preferred aspect cf the present invention provides an electrochemical

system which includes a reversible fuel cell system which generates electrical

energy and reactant product from fuel and oxidizer in a fuel cell mode and which

generates the fuel and oxidant from the reactant product and the electrical

energy in an electrolysis mode. The system also includes a reactant product

delivery device which is adapted to supply the reactant product to the reversible

fuel cell system operating in the electrolysis mode, in addition to or instead of the

reactant product generated by the reversible fuel cell system in the fuel cell

mode, and a fuel removal device which is adapted to remove the fuel generated

by the reversible fuel cell system operating in the electrolysis mode from the

electrochemical system.

Another preferred aspect of the present invention provides an

electrochemical system, comprising a first means for cyclically operating in a fuel

cell mode to generate electrical energy and reactant product from fuel and

oxidizer and in an electrolysis mode to generate the fuel and oxidant from the

reactant product and the electrical energy. The system also comprises a second

means for providing excess reactant product to the first means operating in the

electrolysis mode from outside the electrochemical system, in addition to or

instead of the reactant product generated by the first means in the fuel cell

mode, such that fuel in excess of fuel required to operate the first means in the

fuel cell mode is generated in the electrolysis mode over a predetermined

number of operating cycles, and a third means for removing the excess fuel

generated by the first means operating in the electrolysis mode from the

electrochemical system.

Another preferred aspect of the present invention provides a method of

operating an electrochemical system containing a reversible fuel cell system,

comprising cyclically operating the reversible fuel cell system in a fuel cell mode

to generate electrical energy and reactant product from fuel and oxidizer and in

an electrolysis mode to generate the fuel and oxidant from the reactant product

and the electrical energy. The method also comprises providing excess reactant

product to the reversible fuel cull system operating in the electrolysis mode from

outside the reversible fuel cell system, in addition to or instead of the reactant

product generated by the reversible fuel cell system in the fuel cell mode, such

that fuel in excess of fuel required to operate the reversible fuel cell system in

the fuel cell mode is generated in the electrolysis mode over a predetermined

number of operating cycles, and removing the excess fuel generated by the

reversible fuel cell system operating in the electrolysis mode from the

electrochemical system.

BRIEF DESCRIPTION OF THE ACCOMPANYING DRAWINGS

Figure 1 is a schematic of an electrical energy storage system.

Figure 2 is a schematic of an electrical energy storage system with a

reversible fuel cell system.

Figure 3 is a schematc of an electrical energy storage system with a

reversible fuel cell system, which can also generate fuel for use outside the

electrical energy storage system.

Figure 4 is a schematic cross section of a single SORFC operating in the

electrolysis mode according to a preferred embodiment of the present invention.

Figure 5 is a schematic cross section of a single SORFC operating in the

fuel cell mode according to a preferred embodiment of the present invention.

Figure 6 is a schematic side of view of a Sabatier reactor according to a

preferred embodiment of the present invention.

Figure 7 is a system schematic of the major SORFC components

operating in the fuel cell mode, according to a preferred embodiment of the

present invention.

Figure 8 is a system schematic of the major SORFC components

operating in the electrolysis mode, according to a preferred embodiment of the

present invention.

DETAILED DESCRIPTION OF THE PREFERRED EMBODIMENT

The present inventor; have realized that regenerative or reversible

operation of fuel cells can be applied beyond mere energy storage to produce

fuel for uses outside the fuel cell system. A reversible fuel cell is used to

reversibly store electrical energy. When electrical energy is needed from the

storage system, the fuel cell Dperates in a fuel cell or discharge mode. In this

mode, fuel is oxidized in the fuel cell, electricity is generated, and part or all of

the reactant product is stored, if desired. The system is then recharged in an

electrolysis or charge mode. In this mode, the system is recharged by supplying

electrical power to the fuel cell, electrolyzing the stored and/or supplied reactant

product, thereby regenerating the fuel. The regenerated fuel and optionally the

regenerated oxidant are stored and available for energy generation in the fuel

cell mode. The system cyclically or alternatively switches operation between the

fuel cell and electrolysis mooes for any suitable number of cycles. If more

electrical energy and reactant product than needed to regenerate the fuel is

supplied to the reversible fuel cell over a predetermined number of operating

cycles, then excess or additional fuel can be generated during the electrolysis

mode during some or all of these cycles. In other words, more fuel is generated

when the system operates in the electrolysis mode than the fuel needed to

operate the system in the fuel cell mode. This excess fuel can be used outside

the energy storage system.

Figure 1 shows an energy source 100 connected via a conduit 110 to an

energy storage system 120. The energy storage system 120 is connected via

conduit 130 to the energy consumer 140. The energy storage system 120

supplies the required power to the energy consumer 140 at all times or at

predetermined times, if desired The energy supplied to the consumer comes

from the energy source 100, or from the energy storage system 120, or a

combination of the two. The system shown in Figure 1 decouples the amount of

power drawn by the energy consumer 140 from the amount of energy drawn

from the energy source 100.

Examples of the energy source 100 include, but are not limited to the

electrical grid, electrical generators and renewable energy sources. Preferred

renewable energy sources include photovoltaic sources, such as solar cell

arrays, wind power sources, such as wind turbines, tidal power sources in which

power is generated from forces of ocean, sea or lake tides, and geothermal

power sources in which power is generated from geothermal heat.

The energy storage system 120 is preferably a reversible or regenerative

fuel cell system, as will be described in more detail below with respect to Figure

2. Examples of the energy consumer 140 include, but are not limited to

residential households, commercial building, such as factories, hospitals and

office building, electrical subgrids, and remote transmitters.

The system 120 will draw more power from the energy source 100 than

what is supplied to the energy consumer 140 in the electrolysis mode and the

additional power is stored in the form of regenerated fuel. In the fuel cell mode

the system 120 provides electrical power or energy to the consumer 140 instead

of or in addition to the power provided to the consumer 140 from the energy

source 100. As used herein, the terms "electrical power" and "electrical energy"

refer to features of electricity provided by the energy source 100 and to features

of electricity provided to the consumer 140.

Figure 2 shows details cf the energy storage system 120. The system

120 is preferably an electrochemical system which contains a power

management system 160, a reversible fuel cell system 190, a fuel storage device

210 and an optional reactant product storage device 230. The system also

contains electrical connection conduits or wires 150, 170 and 180, as well as a

fuel conduit 200 and a reactant product conduit 220 which allow the fuel and

reactant product to pass between the reversible fuel cell system 190 and the fuel

storage 210 and product storage 230 devices, respectively.

The power management system 160 may be any suitable controller

device, such as a computer or microprocessor, and preferably contains logic

circuitry which decide how :o route the power streams. Energy from the

electrical energy source 10C can be directed fully to the electrical energy

consumer 140, fully to the reversible fuel cell system 190, or can be partitioned

between the electrical energy consumer 140 and the reversible fuel cell system

190. It is also possible to feed electrical energy back towards the electrical

energy source 100, which can be applied for example where the electrical

energy source 100 is the electrical grid. The power management system 160

also controls from where power is supplied to the electrical energy consumer

140. Power can be supplied from the electrical energy source 100, the

reversible fuel cell system 190, or a combination thereof.

The reversible fuel cell system 190 may comprise one or more reversible

fuel cells or one or more fuel cell/electrolyzer pairs. A reversible fuel cell is a

single electrochemical device which generates reactant product and electrical

energy or power in the fuel cell mode and which generates fuel from reactant

product and electrical energy in the electrolysis mode. A fuel cell/electrolyzer

pair includes two separate devices, where a non-reversible fuel cell device

generates energy, and the other electrolyzer device regenerates fuel.

Examples of the fuel cells, and electrolyzers include but are not limited to

high temperature fuel cells, such as solid oxide fuel cells (SOFC), and also

include proton exchange membrane fuel cells (PEM). Reversible or regenerative

SOFC's (SORFCs) are well suited to combine energy generation and fuel

regeneration in a single device. However, other fuel cells, such as molten

carbonate fuel cells, may also be used in the system 190. Preferably, the

system 190 contains at least one stack of reversible fuel cells or stacks of fuel

cell/electrolyzer pairs.

The fuel and reactant product storage devices 210 and 230 may comprise

any suitable gas, liquid or soiid storage devices. Preferably, these devices 210,

230 comprise gas or liquid tanks which are opened and closed with a valve.

The system 120 operates as follows. Power from the electrical energy

source 100 enters through conduit 110 and conduit 150 to the power

management system 160. When the reversible fuel cell system 190 operates in

the fuel cell mode and provides electrical energy, fuel is fed from the fuel storage

device 210 to the reversible fuel cell system 190 via the fuel conduit 200. In the

reversible fuel cell system 190, the chemical energy of the fuel is converted to

electrical energy, which is ther supplied to the power management system 160.

Optionally, all or part of the reactant product from the reversible fuel cell system

are transferred to the product storage device 230 via the reactant product

conduit 220. Products that are not stored are released.

When the reversible fuel cell system 190 operates in the electrolysis

mode, electrical energy from the power management system 160 is provided to

system 190 and the reactant pnduct from the product storage device 230 and/or

from outside the electrochemical energy storage system 120 is provided via the

reactant product conduit 220 to the system 190. The fuel is regenerated in the

reversible fuel cell system 190 and provided to the fuel storage 210 via the fuel

conduit 200.

Any suitable fuels, oxidizers and reactant product may be used. One

preferred example for the fuel is hydrogen which is reacted with oxygen from

ambient air to produce a water reactant product. However, other fuels and

oxidants can be used. For example, a hydrocarbon gas, such as methane, may

be used as a fuel to produce water and carbon dioxide reactant product. Other

hydrocarbon gases, such as natural gas propane, hexane, etc., may also be

used as fuel. Furthermore, these hydrocarbon materials may be reformed into a

carbon containing fuel, such as carbon monoxide, or previously supplied carbon

monoxide may also be used as fuel.

If surplus energy is available from the electrical energy source 100 and an

excess reactant product is supplied to the reversible fuel cell system 190, then

the system 190 can generate more fuel than what is needed by the system 190

in the fuel cell mode. This excess fuel may be removed from the system 120

and provided for any suitable end use outside the system 120.

Figure 3 illustrates the system 120 when the excess reactant product is

supplied to the system 120 and the excess fuel is removed from the system.

The system 120 is identical to the system 120 illustrated in Figure 2 with the

exception of the fuel remova device 240 and the reactant product delivery

device 250. Excess fuel is povided out of the system 120 through the fuel

removal device 240, while the excess reactant product is replenished through

reactant product delivery device 250. The devices 240 and 250 may comprise

any suitable devices which may deliver fuel and reactant product.

For example, the fuel removal device 240 may be a gas or liquid conduit

such as a pipe or hose which delivers fuel, such as hydrogen or methane, from

the reversible fuel cell system 190 and/or from the fuel storage device 210

outside the system 120. Alternatively, the device 240 may comprise a movable

gas or liquid storage container, such as a gas or liquid tank, which is physically

removed from the system 120 after the container is filled with fuel. If the device

240 comprises a container, then the device 240 may be used as both the fuel

storage device 210 while it remains in the system 120, and as a fuel removal

device 240, when it is removed from the system 120.

The reactant product delivery device 250 may be one or more gas or

liquid conduits which deliver reactant product, such as water and/or carbon

dioxide to the system 120. For example, the device may comprise a water pipe

or hose which delivers water to the product storage device 230 or directly to the

reversible fuel cell system 130. The device 250 may comprise two conduits

when the reactant product comprises two separate components, such as water

and carbon dioxide. Alternatively, the device 250 may comprise a movable gas

or liquid storage container, such as a gas or liquid tank, which is physically

delivered to the system 120 filled with reactant product. If the device 250

comprises a container, then the device 250 may be used as both the reactant

product storage device 230 whiIe it collects reactant product during the fuel cell

mode, and as a reactant product delivery device 250 when it provides reactant

products during the electrolysis mode.

The reactant product delivery device 250 is adapted to supply excess

reactant product to the reversible fuel cell system 190 operating in the

electrolysis mode, in addition tc or instead of the reactant product generated by

the reversible fuel cell system h the fuel cell mode. In other words, the device

250 supplies the reactant product 250 in excess of the amount generated by the

reversible fuel cell system 190 operating in the fuel cell mode. In one example, if

the reactant product is water, than the water generated by the system 190 in the

fuel cell mode is stored in the storage device 230 and the device 250 provides

additional water to the device 230. In another example, the water generated by

the system 190 in the fuel cell mode is discarded and the 250 provides water to

the device 230 and/or to the system 190 in excess of the amount produced by

the system 190 in the fuel cell mode.

In either example, the excess reactant product allows the system 190 to

generate an amount of fuel in the electrolysis mode in excess of the amount of

fuel required to operate the system 190 in the fuel cell mode over a

predetermined number of operating cycles. Thus, while anomalies, such as

breakdowns, early shut downs, etc., may occur during individual fuel cell mode

and electrolysis mode cycles, when the system 190 is operated cyclically over a

predetermined number of such cycles, such as over 10 cycles, for example over

100 to 1,000 cycles, the systen 190 produces the excess fuel.

The reversible fuel cell system 190 may generate more fuel in the

electrolysis mode than it consumes in the fuel cell mode over the predetermined

number of cycles under several conditions. In a first preferred embodiment of

the present invention, the reversible fuel cell system operates at a higher current

level in the electrolysis mode than in the fuel cell mode over the predetermined

number of cycles.

In a preferred aspect of the present invention, the reversible fuel cell

system 190 includes a SORFC stack. It is desirable for the energy storage

system 120 to operate at high round-trip efficiencies, which is the ratio of energy

provided to the electrical energy consumer 140 to the electrical energy from

source 100. In order to achieve high round-trip efficiencies, the SORFC is

preferably operated at comparably low current densities thereby minimizing

losses in the SORFC. Theoretically, the round-trip efficiency increases with

decreasing current density. However, the SORFC should be maintained at an

elevated operating temperature which typically ranges between 600°C and

1000X. The losses within the SORFC can be used to provide make-up heat to

keep the SORFC at the desirec temperature. If the current and thereby the

losses become too small, the desired operating temperature cannot be

maintained. Therefore, a practical low limit for the current density exists in the

electrolysis mode and in the fuel cell mode. This current density limit depends

on the thermal losses from the system and the heat generated at a specific

current.

Operation of a fuel cell at low current implies a fuel cell voltage close to

the open circuit voltage (OCV), which is the fuel cell voltage at zero current.

Operation below OCV implies power generation, while operation above OCV

implies fuel regeneration/electrolysis. When the fuel cell is operated in the

electrolysis mode, additional constraints on the minimum allowable current

density can exist. In the example of water electrolysis at high temperature,

operation of the fuel cell only slightly above OCV is an endothermic reaction.

There is a minimum voltage for electrolysis, termed the thermal neutral voltage at

which the electrolysis reaction is thermally neutral. In order to thermally sustain

the SORFC without the use of thermal storage during electrolysis, electrolysis

should be performed above the thermal neutral voltage. On the other hand,

power generation can be performed very close to OCV. As a result the desired

minimum current density for electrolysis is significantly larger than the desired

minimum current for power generation in the fuel cell mode. The difference

between the minimum currents depends on the thermal management system

and the choice of fuel and oxidizer. In a SORFC without additional fuel

generation, the current in power generation and electrolysis mode also should be

balanced with respect to the available time for power generation and

electrolysis. If, for example, energy is generated for 16 hours per day while fuel

is regenerated for 8 hours per day, the current during regeneration has to be

twice as large as the power generation current in order to balance fuel consumed

and regenerated.

The two constraints for current densities outlined above generally lead to

different values for the minimum current density in the fuel cell and electrolysis

modes. As a result of the higher current density in the electrolysis than in fuel

cell mode, the energy storage system 120 typically has additional/unused fuel

regeneration capacity. If additional or excess power or electrical energy and

reactant product is available during fuel regeneration in the electrolysis mode,

this excess fuel generation capacity can be utilized to generate additional fuel,

which can be used outside the electrical energy storage system.

Thus, the system 120 may be used as a regenerative power supply to

remote residences or comnercial operations or to residences or commercial

operations connected to the power grid. The electrical power generator has to

be sized to meet the peak load of the user. This sizing requirement allows a

surplus of fuel to be generated during charge times. Examples include, but are

not limited to systems sized to meet high electrical power peak demands which

occur during less than 100 percent of the system operation in the fuel cell mode

or systems with relatively low energy consumption (i.e., below the maximum

possible energy consumption) during the fuel cell mode.

Thus, in one preferred aspect of the first embodiment, the reversible fuel

system 190 is operated at a load lower than a peak load that the reversible fuel

cell system is capable of providing at least during a portion of a time that the

reversible fuel cell system operates in the fuel cell mode. Thus, the reversible

fuel system 190 is operated for at least a portion of its fuel cell mode at a current

density below its peak or maxirrum possible current density. In contrast, the

reversible fuel system 190 is operated at a higher current density, such as at a

peak current density, in the electrolysis mode to produce the excess fuel.

Since the systems 120, 190 are designed and sized for a desired energy

storage, the size of the fuel cell stack and the size of the balance of plant are

based on the desired energy storage. Thus, the size of the fuel cell stack is

based on the minimum number of fuel cells that operate in the fuel cell mode to

provide the desired peak power, rather than on the number of fuel cells or

electrolyzers that are required for the electrolysis mode. Thus, extra fuel cells or

stacks may be required ensure that the system 120 provides the desired peak

power in the fuel cell mode during a worst case scenario. However, the energy

generation capability of all of the fuel cells may not be used in the fuel cell mode

outside of the worst case scenario. In contrast, the fuel regeneration capability

of all fuel cells may be used during electrolysis mode to regenerate the fuel

needed for future fuel cell models) and to generate excess fuel for use outside

the system 120.

In another preferred aspect of the first embodiment, the reversible fuel

cell system 190 is electrically connected to an electrical energy source 100 which

comprises a photovoltaic energy generation system which provides electrical

energy to the reversible fuel cell system during daytime to generate and store

fuel. The photovoltaic energy generation system also provides electrical energy

to the consumer 140, as illustrated in Figure 1. The reversible fuel cell system

190 generates electrical energy during night time from the stored fuel and

provides this electrical energy to the consumer 140 during night time. Often, the

night time load on the reversible fuel cell system 190 is lower than a peak load

that the reversible fuel cell system is capable of providing, at least during a

portion of the night time period. Thus, the reversible fuel system 190 is operated

in the fuel cell mode during at least a portion of the night time period at a current

density below its peak current density. In contrast, the reversible fuel system

190 is operated at a higher current density, such as at a peak current density, in

the electrolysis mode during the day time period to produce the excess fuel.

In a second preferred embodiment, the reversible fuel cell system 190

operates for a longer duration in the electrolysis mode than in the fuel cell mode

over the predetermined number of cycles. This difference in operating time may

be used to produce the excess fuel. For example, the system 190 may operate

during one portion of the electrolysis mode to regenerate sufficient fuel for the

entire next fuel cell mode period, and then operate for the remainder of the

electrolysis mode period to produce the excess fuel.

Examples of the second embodiment include system 190 operation where

charging and discharging follows a day/night cycle. Such a system often

operates with a photovoltaic electrical energy source 100 described above. If the

night time discharge period is shorler than the day time charge period, a surplus

or excess fuel can be generated.

Another example is where the system 190 is used to provide emergency

backup power when the electrical energy source 100 is unable to provide

electrical energy to the consumer 140. For example, the system 190 may be

used as a backup power source for a time when an electrical grid energy source

100 stops providing electrical energy. In this example, the system 190 operates

at least 90 to 99 percent of the time in the electrolysis mode and occasionally

operates in the fuel cell mode when the source 100 does not provide electrical

energy. Thus, the system 190 is used as an electrolyzer which provides fuel for

non-system uses and as an emergency backup power generator. This mode of

operation reduces the cost of the emergency backup energy generation system.

If desired, the first and second embodiments may be combined, and the

system 190 may operate in the electrolysis mode for a longer time period and at

a higher current density than in the fuel cell mode.

In a third preferred embodiment, the reversible fuel cell system 190 is

electrically connected an electrical energy source 100 which comprises a

renewable energy source. Any suitable renewable energy source may be used.

An excess capacity of the renewable energy source is used to provide electrical

energy to the reversible fuel cell operating in the electrolysis mode to generate

the excess fuel. Different renewable energy sources have different types of

excess capacities.

In one example, the renewable energy source 100 may comprises a

photovoltaic system, such as a solar cell array. The photovoltaic system

contains extra capacity during a first portion, such as the first 95 to 99.9 percent,

of its designed lifespan. In other vords, the capacity of the photovoltaic system

decreases as the system ages during its life span. Thus, a photovoltaic system

is often designed to provide a desired amount of electrical energy based on the

remaining second portion of its expected lifespan, to prevent the photovoltaic

system from providing an insufficient amount of electrical energy in the second

portion of its expected life span, therefore, the photovoltaic system is designed

and sized to provide electrical enegy in excess of that required by the consumer

and that required by the reversible fuel cell system 190 to regenerate fuel for

operation in the fuel cell mode. The excess capacity of the photovoltaic system

during the first portion, such as the 95 to 99.9 percent, of its life span may be

used to provide electrical energy to the reversible fuel cell system 190 to

generate the excess fuel.

In another example, the photovoltaic system 100 is designed and sized to

provide a sufficient amount of electrical energy required by the consumer and

required by the reversible fuel cell system 190 to regenerate fuel for operation in

the fuel cell mode over a predetermined number of day and night cycles, even if

a large amount of days are cloudy. In other words, the photovoltaic system 100

is designed to provide a sufficient amount of electrical energy in a worst case

weather scenario, such as when a predetermined percent, X, of day time periods

are cloudy. However, the worst case weather scenario occurs occasionally.

Thus, when less than X percent of day time periods are cloudy, and the system

190 is fully recharged for operation in the next fuel cell mode period or periods,

the photovoltaic system 100 may be used to provide electrical energy to system

190 to generate excess fuel during the excess sunny portions of the day time

periods. For example, the photovoltaic system 100 is designed and sized to

provide a sufficient amount of electrical energy required by the consumer and

required by the reversible fuel cell system 190 in the winter, when the number of

sunny days is at a minimum and/or when the day length is shortest compared to

the night length. Thus, there is no sufficient sunlight during X percent of the time

during winter. The photovoltaic system 100 has excess capacity in the summer,

when there is no sufficient sunlight during only X-Y percent of the time. The

photovoltaic system 100 may be used to provide electrical energy to system 190

to generate excess fuel during Y percent of the time during the summer.

In another example, the renewable energy source 100 may comprise a

wind turbine system which is designed to provide a minimum amount of electrical

energy at a predetermined wind speed. Such systems often contain rotatable

blades coupled to a generator which generates electricity when the wind rotates

the blades. This system 100 contains extra capacity during periods when the

wind speed exceeds a predetermined wind speed.

The wind turbine system 100 is designed and sized to provide a sufficient

amount of electrical energy required by the consumer and required by the

reversible fuel cell system 190 to regenerate fuel for operation in the fuel cell

mode over a predetermined number of cycles, even if a there is no wind or the

wind speed is low during a large portion of a predetermined number of cycles. In

other words, the system 100 is designed to provide a sufficient amount of

electrical energy in a worst case weather scenario, such as when a

predetermined percent, X, of the lime there is no wind or the wind speed is lower

than desirable. However, the worst case weather scenario occurs occasionally.

Thus, when less than X percent of the time period has little or no wind and the

system 190 is fully recharged for operation in the next fuel cell mode period or

periods, the system 100 may be used to provide electrical energy to system 190

to generate excess fuel during the excess windy portions of the time period. For

example, if X-Y percent of the time period has no wind or insufficient wind, then

the system 100 may be used tc provide electrical energy to system 190 to

generate excess fuel during Y percent of time period.

In another example, the renewable energy source 100 may comprise a

tidal energy generation system which is designed to provide a minimum amount

of electrical energy at a predetermined tidal force. Such a system 100 contains

movable members, such as plates, located under a body of water, such as a

sea, ocean or lake. The movable members are connected to a generator. The

movable members are moved by the tides and the movement causes the

generator to generate electricity. This system contains extra capacity during

periods when the tidal force exceeds the predetermined tidal force.

The tidal energy generation system 100 is designed and sized to provide

a sufficient amount of electrical energy required by the consumer and required

by the reversible fuel cell system 190 to regenerate fuel for operation in the fuel

cell mode over a predetermined number of cycles, even if a there is no tide or

the tidal force is low during a large portion of a predetermined number of cycles.

In other words, the system 100 is designed to provide a sufficient amount of

electrical energy in a worst case tidal scenario, such as when a predetermined

percent, X, of the time the tidal force is lower than desirable. However, the worst

case tidal scenario occurs occasionally. Thus, when less than X percent of the

time period has insufficient tidal force and the system 190 is fully recharged for

operation in the next fuel cell mode period or periods, the system 100 may be

used to provide electrical energy to system 190 to generate excess fuel during

the excess high tidal force portions of the time period. For example, if X-Y

percent of the time period has insufficient tidal force, then the system 100 may

be used to provide electrical energy to system 190 to generate excess fuel

during Y percent of time period.

In another example, the enewable energy source 100 may comprise a

geothermal energy generation system which is designed to provide a minimum

amount of electrical energy at a predetermined geothermal energy. Such a

system 100 uses the heat and/of steam emitted from the earth and converts the

heat and/or steam into electrical energy. This system contains extra capacity

during periods when the geothermal energy exceeds a predetermined, worst

case thermal energy supply scenario. For example, ambient losses for the

geothermal energy differ between warm summer ambient temperatures and cold

winter ambient temperatures.

Thus, as described above, co-production of fuel in an energy storage

device using a fuel regenerating device can be realized in any situation where

the fuel consumed during discharge is less than the fuel regenerated during

charging periods, preferably over a predetermined number of charge and

discharge cycles. The system 90 generates fuel during the entire electrolysis

mode time period. From about to about 99 percent of the generated fuel, such

as about 10 to about 30 percent of the generated fuel is excess fuel which may

be used for non-system 120 uses, while the remaining fuel may be used to

operate the system 190 in the fuel cell mode.

It is preferred, but not recuired to use the system 120 with a renewable

energy source 100 in remote locations that are not connected to the power grid.

In this case, the reversible fuel cell system 190 of the electrical energy storage

system 120 may be used to generate fuel for air, land or water vehicles. A

vehicle fuel infrastructure is not required in this case and the system 120 may be

used to supply the necessary fuel to power the vehicles at the remote location.

For example, the vehicles may be powered by hydrogen, methane or other

hydrocarbon fuel. Furthermore, since the system 190 may be used to generate

electricity and an environmentally clean fuel, such as hydrogen, without emission

of greenhouse gases and carbon dioxide, the system 190 improves the

environment and reduces the emission of greenhouse gases for transportation

and other uses.

The excess generated fuel may be used for any suitable application

outside the system 120. For example, the excess fuel may be provided to power

an airborne vehicle, such as a rocket, airplane, helicopter or blimp, a water

based vehicle, such as a ship or submarine, a land based vehicle, such as a car,

truck, motorcycle, tank or train, a chemical reaction in a chemical manufacturing

process, such as a semiconductor manufacturing or chemical production

process, or a heating system of a building, such as a commercial building,

including office buildings, factories and hospitals and a residential building.

In another preferred embodiment of the present invention, the equilibrium

operating temperature of the reversible fuel cell system 190, such as a fuel cell

stack, in the electrolysis mode is selected independently from the equilibrium

operating temperature of the fuel cell stack in the fuel cell mode to optimize the

amount and/or cost of the fuel produced in the electrolysis mode. Thus, in this

embodiment, the equilibrium operating temperature of the fuel cell stack in the

electrolysis mode is preferably, but not necessarily different from the equilibrium

operating temperature of the fuel cell stack in the fuel cell mode.

In one preferred aspect, the equilibrium operating temperature of the fuel cell

stack in the electrolysis mode may be selected to optimize or maximize the

amount of fuel produced. In another preferred aspect, the equilibrium operating

temperature of the fuel cell stack in the electrolysis mode may be selected to

optimize or minimize the unit cost of the fuel produced. In this aspect, in certain

situations, depending on different fuel cell stack design and operating variables,

one or more minima may be observed on a curve of unit fuel cost versus amount

of fuel produced. The equilibrium operating temperature of the fuel cell stack in

the electrolysis mode may be optimized to operate at or near one of the minima

on this curve. In another preferred aspect, the equilibrium operating temperature

of the fuel cell stack in the electrolysis mode is selected to maximize the amount

of fuel produced during some time periods, such as during periods of high fuel

demand or price, and at other time periods it is selected to minimize the fuel unit

cost, such as during periods of low fuel price or demand. Thus, the equilibrium

operating temperature of the fuel cell stack in the electrolysis mode may be

higher or lower than that h the fuel cell mode depending on the desired

optimized condition, such as fuel amount or fuel unit cost.

Preferably, the equilibrium operating temperature of the fuel cell stack in

the electrolysis mode is obtained by adjusting the current density provided to the

fuel cell stack for a given reactant product flow rate. For example, the power

management system 160 may be used to control the current density provided to

the fuel cell stack (i.e., the reversible fuel cell system 190). As discussed above,

the system 160 may be any suitable control system, such as a computer or

microprocessor. Alternatively, the system 160 may comprise a manual current

density control system, such as a manually rotated knob, lever, dial or one or

more push buttons.
