Repository: anandvc/allindianpatents

File: patents/230423-method-for-treating-pulp-in-connection-with-the-bleaching-of-chemical-pulp.html
Indian Patents. 230423:METHOD FOR TREATING PULP IN CONNECTION WITH THE BLEACHING OF CHEMICAL PULP

Indian Patents

Recently Granted Patents

  Recently Published Patents

Title of Invention	METHOD FOR TREATING PULP IN CONNECTION WITH THE BLEACHING OF CHEMICAL PULP

Abstract	The present invention relates to a method of treating pulp in connection with the bleaching of chemical pulp, said method comprising treating of the pulp in at least an ozone, chlorine dioxide or alkali phase and thereafter washing of the pulp in a washing device having an E10 value of at least 3, whereby washing liquid is introduced into the washing device countercurrently in relation to the pulp and filtrate is discharged from the washing device. At first the pulp is washed in the washing device so that the washing liquid is filtrate ob tained from the washing device itself and the amount of thus circulated washing liquid is 1.5 - 3.5 t/adt pulp, whereafter the pulp is washed with liquid introduced from outside the washing de vice, the amount of said liquid being such that the dilution factor in the latter wash is less than 1 t/adt and that the total amount of washing liquid used in the washing device is such that the dilu tion factor is more than 0 t/adt.	

Full Text	 

METHOD FOR TREATING PULP IN CONNECTION WITH THE BLEACHING OF ,  CHEMICAL PULP

The present invention relates to a method of reducing the amount of fresh water re¬quired for washing pulp in the bleaching of chemical pulp. Sulfate pulp is most often bleached in a multistage bleaching plant, where the pulp is washed between the bleaching stages. Typically the washing is carried out by either pressing or by dis¬placement washing. The present invention relates to intensifying the washing in the bleaching of sulfate pulp between the bleaching stages, when the washing is carried out using a washing device applying displacement. The displacement may be effected by means of e.g. pressure drum washers, washing presses or diffusers.

European patent publication 856079 discloses a method of intensifying the displace¬ment washing of puip so that at least part of the filtrate from a suction, pressing or thickening stage following the actual washing is directed to an immediately preceding washing stage as washing liquid. Also part of the filtrate from an only or a last stage of washing may be returned to the beginning of said stage to be used as washing liquid. In this way, the amount of washing liquid used for washing pulp may be increased, whereby the washing results are improved compared to a situation, where the same amount of liquid is introduced to the washing without directing the filtrate to the wash¬ing.

Finnish patent 67894 describes a washing method in connection with the bleaching of pulp, where bleaching chemical is introduced into the pulp alternately so that it dis¬places from the pulp the chemical used in a previous stage and displacement chemical is directed into the pulp by means of a washer. The washing is completed in e.g. a two-stage drum washer, in which the liquid displaced in the latter Stage is led as displace¬ment liquid into the first stage. Together with the displacement liquid, e.g. alkali is intro¬duced to the first stage. This displacement-alkali treatment may be used to replace the conventional washing apparatus and alkali tower of a chlorination stage. The filtrate from the first stage may be led into a preceding washer.

^n object of the present invention is to reduce the amount of fresh water or other clean washing liquid required for the washing of pulp in connection with bleaching. Specifi¬cally, the object is to improve and intensify the washing between bleaching stages so

that essentially the same purity of the pulp is reached with reduced amount of fresh wa¬ter compared to prior art washing processes.

The present invention relates to a method of treating pulp in connection with the bleaching of chemical pulp, which method comprises treating the pulp in at least an ozone, chlorine dioxide or alkali stage and washing the pulp thereafter in a washing device having an E,0-va!ue of at least 3, preferably more than 4, whereby washing liq¬uid is introduced In the washing device countercurrently in relation to the pulp and fil¬trate is removed from the washing device. A characteristic feature of the invention Is that the pulp is washed in the washing device so that the first washing liquid is filtrate obtained from the washing device itself and the amount of said washing liquid is 1.5-3.5 t/adt, whereafter the pulp is washed with a washing liquid introduced into the washing device from outside the device, the amount of said washing liquid being such that the dilution factor in the latter washing is lower than 1 t/adt and the total amount of washing liquid used in the washing device is such that the resulting dilution factor is over 0 t/adt.

The filtrate obtained from the washing device is fractionated to at least two flows. One fraction is preferably obtained from the final part of the filtrate, which forms less than 50%, preferably iess than 30% of the filtrate. The fractionating is effected so that in the beginning the filtrates are led via one channel system off the washer and the remaining portion, being circulated inside the washer, is led via a separate channel system into the initial stage of the washing. This latter fraction is used as a filtrate received from the same washing device, with which filtrate the pulp is first washed in the washing device. After this, the pulp Is further washed with clean liquid or liquids introduced from outside the washing device, which filtrate preferably is a filtrate from a bleaching stage located in the pulp flow direction later in the process. Said final fraction, which preferably com¬prises less than 30% of the filtrate to be removed from the process, Is generated in the latter wash of the pulp and is thus cleaner than the filtrate received from the "prelimi¬nary" washing of the pulp. The amount of said fraction Is 1.5-3.5, preferably 1.5 -2.5 t/adt.

Thus, the washing stage according to the invention relates to a single-stage counter-current wash carried out between the bleaching stages, in which wash the dilution fac¬tor is less than 1 t/adt and part of the filtrate from that stage is taken to the beginning of

said stage to be used as washing liquid. This treating of pulp with an internally circu¬lated filtrate may be considered as a kind of preliminary washing.

Especially the invention relates to the washing of pulp after an ozone stage, chlorine dioxide stage and/or alkali stage. Alkali stages include e.g. E-, EO-, EP-, EQP-, P-, PO-or OP stages. Chlorine dioxide stages include e.g. (DC), C/D, D/C, D0, Di, D2 and D3 stages, with possible addition of chemicals, such as chlorine, EDTA or NaOH.

The method is preferably applicable in connection with the following washing devices: drum washers (preferably Drum Displacer® (DD)- drum washers [Andritz Oy]), diffuser washers, washing presses and suction filters having a washing efficiency of over 3, preferably over 4, typically 3-8, most typically 4-6, expressed as E10-vaiue. A suffi¬ciently efficient washing is inevitable in order to obtain from the latter wash a filtrate fraction, which is clean enough to be reused inside the same bleaching stage. The so-called E,0 value is used to determine the washing efficiency so that washers of different types may be compared with each other. E10 value is a figure determined for a washer or a combination of several washers, which expresses how many ideal mixings said washer or combination of washers reaches. An ideal mixing, in its turn, is understood as a situation where the washing liquid is mixed into the pulp being washed so effi¬ciently that the concentrations of both the liquid remaining in the pulp and the liquid re¬moved therefrom are Identical. Figure 10 in an E10 .value expresses the calculated consistency percentage at which the pulp exits the washer.

What is meant with dilution factor Is the difference between used washing liquid and liquid exiting the washing device together with the pulp per a ton of pulp (DF=V2-L2, wherein V2 is the amount of washing liquid t/adt pulp and L2 is the amount of liquid t/adt puip in the pulp leaving the washing device). The pulp is washed with washing liq¬uid fed in from outside the washing device, the amount of which liquid Is according to the invention such that the dilution factor in said final washing is less than 1, preferably less than 0 t/adt, most preferably less than -1 t/adt. The dilution factor of the washing device as a whole is over 0 ttedt, preferably over 1 t/adt.

The present invention is explained in more detail with reference to the accompanying Figures, of which

Fig. 1 is a schematic illustration of a preferred embodiment for accomplishing the pre¬sent invention,

Fig. 2 is a schematic illustration of a second preferred embodiment for accomplishing the present invention, and

Fig. 3 illustrates a displacement situation in the pulp pathway in the flow direction of the pulp.

Fig. 1 shows a washing device for displacement washing. Such washing devices in¬clude e.g. diffusers and some filters as well as some DD-washers. Pulp 41 is washed by displacement with washing liquid 44. In accordance with the invention, part of the washing liquid 44 is replaced with filtrate 47 from the very same stage, with which fil¬trate the pulp is first washed, and which originates from a later washing of the pulp in the washing device with washing liquid 44 introduced from outside the washing device. Internal circulation of filtrate significantly reduces the amount of washing liquid 44 com¬ing from outside the washing device.

The washed pulp 43 Is typically led to a subsequent bleaching stage, and washing fil¬trate generated in this stage may be used as washing liquid 44.

Rg. 2 illustrates a washing situation in a device, In which the incoming pulp 51 is first washed with washing liquid 54 by displacement 55 and the consistency of the dis¬placement-washed pulp 52 is then raised in a thickening or pressing part 56, When the consistency of the exiting pulp 53 is over 25%, the device is considered to be a wash¬ing press. Otherwise it is usually considered to be a filter with a thickening part 56. Examples of this kind of washing devices are e.g. washing presses and some filters as well as some DD-washers.

According to the present invention, part of the washing liquid 54 coming from outside the washing device is replaced with filtrate of the washing stage itself. The internal fil¬trate of the stage is formed in a displacement part (55) and/or pressing/thickening part (56). The pulp 51 introduced to the washing device is first washed with this filtrate. This significantly decreases the amount of washing liquid 54 introduced from outside.

In accordance with the invention, the pulp is first washed with the internal filtrate of the washing device and then with washing liquid introduced from outside ti\e washing de-

vice, the amount of which liquid is such that the dilution factor in the latter wash is less than 1, preferably less than 0, most preferably less than -1. The dilution factor, also known as washing water surplus, is the washing liquid flow (44, 54) minus the amount of liquid entrained in the exiting pulp flow (43, 53) where the unit is t/adt. Example: The incoming liquid flow (44) is 7 t/adt. The consistency of the exiting pulp flow is 10%, i.e. the exiting flow (43) is 1 bdt of pulp and 91 of liquid/bdt or 0.91 of adt pulp and 8.11 of liquid/adt, (bdt=bound dry ton pulp, i.e. 100 % pulp, adt = air dry ton pulp, i.e. 90 % pulp, i.e, 900 kg pulp). Thus, the dilution factor is 7 -8.1 =-1.1 when the unit is t/adt.

According to the invention, the combined washing liquid amount required for the wash¬ing device (in conduit 44 and 47 of Fig. 1; conduits 54, 57 and 58 of Fig. 2) is such that the dilution factor is more than 0 t/adt, preferably more than 1.0 t/adt, typically 0-6 t/adt, most typically 1-4 t/adt. In accordance with the Invention, the washer uses filtrate (47) from its own bleaching stage, e.g. 2.5 t/adt and thus we end up with a dilution factor for the whole washing operation (47, 44) of-11+2.5=1.4 t/adt. Normal dilution factors for bleaching are in the range of 1-3. That is, the method according to the invention achieves the same dilution factor level as is normal in a displacement operation, while the amount of liquid introduced from outside is much smaller than normally expressed as dilution factor (-1.1 t/adt). In bleaching technology, this provides for an excellent chance to decrease the use of fresh water by 1.5-3.5 ton/washer/ton of pulp. A bleach¬ing plant usually has 3-5 bleaching stages. When the method according to the inven¬tion is applied e.g. to two stages, the obtained saving in water is 3-7 tons per ton of pulp, which is very significant considering that typically the total water consumption in a bleaching plant is 10-20 t/adt.

Balance calculations have shown that reusing water according to the invention inside one and the same bleaching stage in practice leads to the same washing result as when using only externally-introduced washing liquid, as long as the total dilution factor is the same and the efficiency of the washing device is high enough to ensure an ade¬quate purity of the circulated filtrate fraction, This is a surprising result, as the art has always taught that without an adequate amount of water introduced from outside it is not possible to reach a satisfactory washing result between bleaching stages. This newly invented method of washing will, however, remarkably decrease the water con¬sumption of bleaching plants without significant additional investments.

By providing for one simple liquid circulation around a washing stage, the need for fresh water and the amount of effluent is decreased by tens of percent. At the same, also a saving in thermal energy is achieved as the circulating liquid has just the proper temperature.

Fig. 3 illustrates a displacement operation in the pulp web inside the washer in the flow direction of the pulp. The liquid of the incoming pulp has a chemical content CQ. The pulp is washed with a washing liquid having a chemical content C,. A first filtrate frac¬tion having a chemical content Cz is thus formed. At the end of the wash, a filtrate frac¬tion with a content C3 is formed.

This newly invented method presupposes that fraction C3, which forms less than 50%, preferably less than 30% of the final portion of the filtrate is pure enough or close to a content of C1p in order to be circulated and used in the initial washing of pulp in the washing device. This is achieved when the liquid volume of C3 is t.5-3.5 t/adt and the displacement is efficient enough, i.e. over 3, preferably over 4 expressed as value Em

A further requirement is that the total amount of liquid used in the displacement is ade¬quate, whereby a total dilution factor of more than 0, preferably more than 1 is required. Otherwise a sufficient penetration of the externally introduced clean liquid C, through the pulp web into fraction C3 is not possible.

The novel idea of the present invention is that in bleaching the use of water, especially fresh water, coming from outside a stage in question, may be decreased, i.e. in a way the washing is completed under a shortage of washing water. This would result in a poor washing result between bleaching stages, if the internal circulation Inside a wash¬ing stage would not be practiced.

Washing under a shortage of washing water is usually not possible. For example, in brown stock washing, where the desired washing results are over 99% and where the E10 -value of the whole washing plant may be over 20, the differences between wash¬ing water fractions are relatively small. Thus, an internal filtrate circulation does not provide for such an advantage that the pulp could be washed under a shortage of washing water. The dilution factor must further be in the range of 2-4 t/adt for fresh wa¬ter introduced from outside.

The method according to the invention is especially suitable for bleaching, where wash¬ing between two bleaching stages is accomplished by displacement washing and the pH-values and other conditions of the bleaching stages are different from each other, whereby vast differences between filtrate fractions in view of pH, temperature or some other property are obtained. That is, the filtrate to be circulated differs essentially from the rest of the filtrate in view of concentration, pH or temperature. We may say that the properties of the filtrate to be circulated must resemble the properties of externally in¬troduced washing water more than the properties of the filtrate being discharged from ihe washing device. This may also be described so that if a property of externally intro¬duced washing water is CO and the corresponding property entering with the pulp is C1, the difference in properties Is C1-C0. The property of the filtrate to be circulated Ccirculation=CO + kx(C1-C0), where k is less than 0.35, preferably 0.2. Here C may be a chemical content or a corresponding property.

The present invention may preferably be applied e.g. in connection with bleaching se¬quences A/Do - EOP - Dr D2 and A/DD - EOP - DrP. When the washing according to the invention is completed after sequences A/Do, EOP and Di, the effluent amount may be decreased by about 25% compared to a situation devoid of an internal circulation of filtrate according to the invention, In bleaching the purity of incoming and exiting pulp remains essentially the same Independent of whether the pulp is washed according to the invention or conventionally using remarkably more washing water from outside the washing device.

We claim-

1, A method for treating pulp in connection with the bleaching of chemical pulp, said method comprising at least treating the pulp in an ozone, chlorine dioxide or alkali stage and  washing the pulp thereafter in a washing device having an E10- value of at least 3, preferably  over 4, whereby washing liquid is introduced into the washing device contercurrently in relation to the pulp and filtrate is discharged from the washing device characterized in that the pulp is washed in the washing device using a first washing liquid comprising filtrate obtained from the washing device itself, wherein an amount of such circulated washing liquid is 1.5-3.5 t/adt pulp, whereafter the pulp is washed with a second washing liquid introduced from outside the washing device, an amount of said second washing liquid being such that the dilution factor in the latter wash is less than 1 t/adt and that the total amount of the first and second washing liquid used in the washing device is such that the dilution factor is 0-6 t/adt.

2.	The method as claimed in claim 1, wherein the amount of circulated washing filtrate

used in the first wash is 1.5-2.5 t/adt.

3.	The method as claimed in claim 1 or 2 wherein the filtrate obtained from the washing

device is fractionated to at least two flows, at least one of which in the range of 1.3-3.5

t/adt is formed of a final part of filtrate exiting the washing device, which final part

comprises [ess than 50%, preferably less than 30% of the total exiting filtrate amount and

which is used for the first wash of the pulp.

4.	The method as claimed in any of the preceding claims, wherein the dilution factor in

the latter wash is less than 0 t/adt, preferably less than -1 t/adt.

Documents:

				0373-chenp-2006 abstract-duplicate.pdf

				0373-chenp-2006 abstract.pdf

				0373-chenp-2006 claims-duplicate.pdf

				0373-chenp-2006 claims.pdf

				0373-chenp-2006 correspondence-others.pdf

				0373-chenp-2006 correspondence-po.pdf

				0373-chenp-2006 description (complete)-duplicate.pdf

				0373-chenp-2006 description (complete).pdf

				0373-chenp-2006 drawings-duplicate.pdf

				0373-chenp-2006 drawings.pdf

				0373-chenp-2006 form-1.pdf

				0373-chenp-2006 form-18.pdf

				0373-chenp-2006 form-26.pdf

				0373-chenp-2006 form-3.pdf

				0373-chenp-2006 form-5.pdf

				0373-chenp-2006 pct search report.pdf

« Previous Patent

Next Patent »

Patent Number	230423	

Indian Patent Application Number	373/CHENP/2006	

PG Journal Number	13/2009	

Publication Date	27-Mar-2009	

Grant Date	26-Feb-2009	

Date of Filing	30-Jan-2006	

Name of Patentee	ANDRITZ OY	

Applicant Address	Tammasaarenkatu 1, FI-00180 Helsinki,	

Inventors:

#	Inventor's Name	Inventor's Address	

1	HENRICSON, Kaj	Munkkiniemen puistotie 12 A 19, FI-00330 Helsinki,	

2	PIKKA, Olavi	Alhonkatu 15, FI-48600 Karhula,	

3	TERVOLA, Pekka	Piilopolku 3 D 23, FI-02130 Espoo,	

PCT International Classification Number	D21C9/02	

PCT International Application Number	PCT/FI2004/00373	

PCT International Filing date	2004-06-17	

PCT Conventions:

#	PCT Application Number	Date of Convention	Priority Country	

1	20030984	2003-06-30	Finland	

© All Indian Patents, 2013-2021.

  Patent data available in the public domain from Indian Patents Office, Department of Industrial Policy and Promotions, Ministry of Commerce and Industry, Government of India.

File: patents/230435-method-for-electrochemical-production-of-a-crystalline-porous-metal-organic-skeleton-material.html (part 1 of 3)
Indian Patents. 230435:METHOD FOR ELECTROCHEMICAL PRODUCTION OF A CRYSTALLINE POROUS METAL ORGANIC SKELETON MATERIAL

Indian Patents

Recently Granted Patents

  Recently Published Patents

Title of Invention	METHOD FOR ELECTROCHEMICAL PRODUCTION OF A CRYSTALLINE POROUS METAL ORGANIC SKELETON MATERIAL

Abstract	A method for electrochemical production of a crystalline porous metal organic skeleton material, containing at least one bidentate organic compound which is coordinately bound to at least one metal ion, in a reaction medium containing the at least one bidentate organic compound, characterized in that at least one metal ion is provided in the reaction medium by oxidating an anode containing the corresponding metal.	

Full Text	 

Method for electrochemical production of a crystalline porous metal organic skeleton material

The present invention relates to a method of electrochemically preparing a crystalline, porous, metal-organic framework material. In the scope of this method, the metal ion present in the framework material is provided at least in part via anodic oxidation. The present invention also relates to the inventively prepared framework material per se and to preferred uses, for example as a storage medium for liquids and gases.

Crystalline, porous, metal-organic framework materials, so-called "metal-organic frameworks" (MOF) having specific pores or pore distributions and large specific surface areas have been the subject, particularly most recently, of extensive research activities.

For example, US 5,648,508 describes microporous, metal-organic materials which are prepared under mild reaction conditions from a metal ion and a ligand in the presence of a template compound.

WO 02/088148 discloses the preparation of a series of compounds: having the same framework topology. These so-called IMOF (Isoreticular Metal-Organic Framework) structures represent monocrystalline and mesoporous framework materials having a very high storage capacity for gases.

Eddaoudi et al.,- Science, 295 (2002) p. 469-472, for example describes the preparation of a so-called MOF-5, the starting material being a zinc salt, i.e. zinc nitrate, the synthesis of the MOF involving dissolving this salt and 1,4-benzenedicarboxylic acid (BDC) in N,N'-diethylformamide (DEF).

*	■.•■■-■

Chen et al.,  Science, 291  (2001)  p. 1021-1023,  for example describes the

preparation of a so-called MOF-14, the starting material being a copper salt, i.e. copper nitrate, the synthesis of the MOF involving dissolving this salt and 4,4',4"-benzene-1,3,5-triyltribenzoic acid (H3BTC) in N,N'-dimethylformamide (DMF) and water.

Accordingly, in all the methods described in the prior art of preparing these porous, metal-organic framework materials, the metal ion to which the ligands are coordinatively bound is provided via a corresponding metal salt solution, in each case a solution which comprises the dissolved metal salt being brought into contact with a ligand in the presence of a suitable template compound.

This procedure does entail serious safety problems since, for example, the preparation of copper-containing metal-organic framework materials in many cases involves the presence in the solution, besides copper ions, of nitrate ^nions which are introduced into the reaction system via the copper salt. The synthesis then results in large-surface-area metal complexes in concentrated, nitrate-containing phases, the phases additionally comprising organic solvents. Such phases, when overheated,.can have a tendency to decompose spontaneously. If, on the other hand, as likewise described in the prior art in many cases, a solution on the basis of halides is used instead of a nitrate-containing metal salt solution, this will result, in industrial applications, in the rapid corrosion of apparatus components, thus requiring expensive corrosion-resistant materials.

One of the objects of the present invention therefore was to provide a method which does not have these drawbacks.

We have found that this object is achieved by a method based on an entirely different approach, in which the metal ion to which the ligand of the framework material -is coordinatively bound is provided not via a metal salt but via an electrochemical route. In the scope of the present invention, the introduction of the at least one metal ion in the metal-organic framework material into the reaction system is therefore effected, at least in part, via anodic oxidation.

Accordingly, the present invention relates to a method of electrochemically preparing a crystalline, porous, metal-organic framework material comprising at least one at least bidentate organic compound coordinately bound to at least one metal ion, in a reaction medium comprising the at least one bidentate organic compound, wherein at least one metal ion is provided in the reaction medium by the oxidation of at least one anode comprising the corresponding metal.

The term "electrochemical preparation" as employed within the scope of the present invention relates to a preparation method in which the formation of at least

one reaction product is attendant on the migration of electrical charges or the occurrence of electrical potentials.

The term "at least one metal ion" as used within the scope of the present invention relates to embodiments according to which at least one ion of a metal or at least one ion of a first metal and at least one ion of at least one second metal differing from the first metal are provided by anodic oxidation.

Accordingly, the present invention comprises embodiments in which at least one ion of at least one metal is provided via anodic oxidation and at least one ion of at least one metal is provided via a metal salt, where the at least one metal in the metal salt and the at least one metal provided via anodic oxidation as a metal ion can be identical or different from one another. The present invention therefore comprises, for example, an embodiment according to which the reaction medium comprises one or more different salts of a metal and the metal ion present in this salt or these salts is additionally provided via anodic oxidation of at least one anode comprising said metal. Likewise, the present invention comprises an embodiment according to which the reaction medium comprises one or more different salts of at least one metal and at least one metal different from these metals is provided via anodic oxidation as a metal ion in the reaction medium.

According to a preferred'embodiment of the present invention, the at least one metal ion is provided via anodic oxidation of at least one anode comprising said at least one metal, no further metal being provided via a metal salt.

Accordingly, the present invention comprises an embodiment, according to which the at least one anode comprises a single metal or two or more metals, in the case of the anode comprising a single metal, said metal being provided by anodic oxidation, and in the case of the anode comprising two or more metals, at least one of said metals being provided via anodic oxidation.

The present invention further comprises an embodiment according to which at least two anodes are used, these two being optionally identical or different. Each of the at least two anodes in this arrangement can comprise a single metal or two or more metals. In this context it is possible, for example, for two different anodes to comprise the same metals, but in different proportions. Equally it is possible, for example, in the case of different anodes for a first anode to comprise a first metal

and a second anode to comprise a second metal, the first anode not comprising the second-metal and/or the second anode not comprising the first metal.

The term "metal" as used within the scope of the present invention comprises all those elements of the Periodic Table of the Elements which can be provided in a reaction medium via anodic oxidation via an electrochemical route and are able to form at least one metal-organic, porous framework material with at least one at least bidentate organic compound.

Especially preferred in the scope of the present invention are elements of groups la, lla, Ilia, IVa to Villa and Ib and Vlb of the periodic table of the elements. These preferred elements include Mg, Ca, Sr, Ba, Sc, Y, Ti, Zr, Hf, V, Nb, Ta, Cr, Mo, W, Mn, Re, Fe, Ru, Os, Co, Rh, Ir, Ni, Pd, Pt, Cu, Ag, Au, Zn, Cd, Hg, Al, Ga, In, TI, Si, Ge, Sn, Pb, As, Sb and Bi. More preferred are Zn, Cu, Ni, Pd, Pt, Ru, Rh, Fe, Mn, Ag and Co. Greater preference within the scope of the present invention is given to Cu, Fe, Co, Zn, Mn and Ag. Especially preferred are Cu, Fe and Zn.

Among metal ions provided via anodic oxidation in the reaction medium, Mg2+,

Ca2+, Sr*+, Ba2+, Sc3+, Y3+, Ti4+, Zr4+, Hf4+, V4+, V3+, V2+, Nb3+, Ta3+, Cr3+, Mo3+, W3+,

Mn3+, Mn2+, Re3+, Re2+, Fe3+, Fe2+, Ru3+, Ru2+, Os3+, Os2+, Co3\ Co2+, Rh2+, Rh+,

Ir2*, lr+, Ni2+, Ni\ Pd2+, Pd\ Pt2+, Pt+, Cu2+, Cu+, Ag+, Au+, Zn2+, Cd2+, Hg2+, Al3+,

Ga3+, ln3+, Ti3+, Si4+, Si2+, Ge4+, Ge2+, Sn4+,'Sn2+, Pb4+, Pb2+, As5+, As3+, As+, Sb5+,

Sb3+, Sb+, Bi5+,-Bi3+ and Bi+ can be mentioned in particular. Particularly preferred

are Cu2+, Cu+, Fe2+, Fe3+, Zn2+, Co3+, Co2+, Ag+, Mg2+- and Mn2+. Especially

preferred are Cu2+, Cu+, Fe2+; Fe3+ and Zn2+.	.

Accordingly, the present invention also describes a method as described above, wherein the metal ion source used is a copper- and/or an iron- and/or a zinc-and/or a silver- and/or a manganese-comprising anode.

Likewise, the present invention also describes a method as described above, wherein the metal ion source used is a copper- and/or an iron- and/or a zinc-and/or a manganese-comprising anode.

According to a preferred embodiment, the present invention also relates to a method as described above, wherein the metal ion source used is a copper-and/or an iron- and/or a zinc-comprising anode.

The configuration of the anode employed in the method according to the invention can in principle be chosen at will, as long as the ability to provide the at least one metal ion in the reaction medium via anodic oxidation to form the porous, metal-organic framework material is ensured.

Preferred, inter alia are anodes in the form of a rod and/or an annulus and/or a disk such as, for example, an annular disk and/or a plate and/or a tube and/or a bed and/or a cylinder and/or a cone and/or a truncated cone.

According to a preferred embodiment, the method according to the invention is implemented employing at least one sacrificial anode. The term "sacrificial anode" as used within the scope of the present invention refers to an anode which in the course of the inventive method dissolves, at least in part. This also includes embodiments in which at least part of the dissolved anode material is replaced in the course of the process. This can be effected, for example, by at least one new anode being introduced into the reaction system or, according to a preferred embodiment, an anode being introduced into the reaction system and in the course of the inventive method being fed forward continuously or discontinuously into the reaction system.

The method according to the invention preferably makes use of anodes which consist of the at least one metal serving as the metal ion source or which comprise said at least one metal applied to at least one suitable support material.

The geometry of the at least one support material is essentially not subject to any restrictions. Possible options include, for example, the use of support materials in the form of a fabric and/or a sheet and/or a felt and/or a screen and/or rod and/or a cartridge and/or a cone and/or a truncated cone and/or an annulus and/or a disk and/or a plate and/or a tube and/or a bed and/or a cylinder.

Potentially suitable support materials according to the invention include, for example, metals such as e.g. at least one of the abovementioned* metals, alloys such as e.g. steels or bronzes or brass, graphite, felt or foams.

Most especially preferred are anodes which consist of the at least one metal serving as the metal ion source.

The configuration of the cathode employed in the method according to the invention can in principle be chosen at will, as long as the ability to provide the at least one metal ion in the reaction medium via anodic oxidation to form the porous, metal-organic framework material is ensured.

According to a preferred embodiment of the method according to the invention, the electroconductive electrode material of the at least one cathode is selected so as to ensure that no troublesome side reaction takes place in the reaction medium. Cathode materials preferred inter alia include, inter alia, graphite, copper, zinc, tin, manganese, silver, gold, platinum or alloys such as e.g. steels, bronzes or brass.

Examples of combinations preferred inter alia of the anode material serving as the metal ion source and of the electroconductive cathode material include:

The geometry of the at least one cathode is essentially subject to no restrictions. Possible options include, for example, the use of cathodes in the form of a rod and/or an annulus and/or a disk and/or a plate and/or a tube.

Within the scope of the present invention, essentially any cell type customarily used in electrochemistry can be employed. Most,especially preferred in the method according to the invention is an electrolytic cell suitable for the use of sacrificial electrodes.

In principle it is possible, inter alia, to employ split cells with, for example, a plan parallel electrode arrangement or cartridge-type electrodes. The separation medium used between the cell compartments can, for example, be ion exchange membranes, microporous membranes, diaphragms, filter fabrics from electron-

nonconducting materials, glass frits and/or porous ceramic materials. Preference is given to the use of ion exchange membranes, particularly cation exchange membranes, preference among these being given in turn to those membranes which comprise a copolymer of tetrafluoroethylene and a perfluorinated monomer comprising sulfonic acid groups.

Within the scope of a preferred embodiment of the method according to the invention, preference is given to the use of one or more undivided cells.

Accordingly, the present invention also relates to a method as described above which is implemented in an undivided electrolytic cell.

Most especially preferred are combinations of geometries of anode and cathode in which those sides of the anode and cathode which face one another jointly form a gap of homogeneous thickness.

In the at least one undivided cell, the electrodes are, for example, preferably arranged plan parallel, the electrode gap having a homogeneous thickness, for example, in the range of from 0.5 mm to 30 mm, preferably in the range of from 0.75 mm to 20 mm. and particularly preferably in the range of from 1 to 10 mm.

Within the scope of a preferred embodiment it is possible for example, for a cathode and an anode to be arranged plan parallel in such a way that in the resulting cell an electrode gap is formed having a homogeneous thickness in the range of from 0.5 to 30 mm, preferably in the range of from 1 to 20 mm, more preferably in the range of'from 5 to 15 mm and particularly preferably in the range of from 8 to 12 mm, for example in the range of about 10 mm. This type of cell is referred to, within the scope of the present invention, by the term "gap cell".

According to a preferred embodiment of the method according to the invention, the above-described cell is employed as a cell connected for bipolar operation.

In addition to the above-described cell, a likewise preferred embodiment within the scope of the method according to the invention employs the electrodes singly or a plurality of them stacked on top of one another. In the latter case, these are so-called stack electrodes which are preferably serially connected for bipolar operation in the accordingly so-called plate stack cell. Particularly when the

method according to the invention is implemented on an industrial scale, preferably at least one cup cell and particularly preferably plate stack cells connected in series are used, whose fundamental configuration is described in DE 195 33 773 A1 which is incorporated by reference.

Within the scope of the preferred embodiment of the plate stack cell, it is preferred, for example, for disks of suitable materials such as e.g. copper disks to be arranged in a plan parallel manner in such a way that, between the individual disks in each case, a gap is formed having a homogeneous thickness in the range of from 0.5 to 30 mm, preferably in the range of from 0.6 to 20 mm, more preferably in the range of from 0.7 to 10 mm, more preferably in the range of from 0.8 to 5 mm and particularly in the range of from 0.9 to 2 mm, for example in the range of about 1 mm. In this arrangement, the spacings between the individual disks can be identical or different, the spacings between the disks according to a particularly preferred embodiment being essentially equal. According to a further embodiment, the material of one disk of the plate stack cell can differ from the material of another disk of the plate stack cell. For example, one disk can be made of graphite, another disk made of copper, the copper disk preferably being connected as the anode and the graphite disk preferably being connected as the cathode.

It is also preferred, for example, within the scope of the present invention to use so-called "pencil sharpener"' cells as described, for example, in J. Chaussard et al., J. Appl. Electrochem. 19 (1989) 345-348, which is incorporated by reference. Particular preference is given in the method according to the invention to pencil sharpener electrodes having rod-shaped feed electrodes.

In particular, the present invention accordingly also relates to a method as described above which is implemented in a gap cell or plate stack cell.

.Cells in which the electrode gap is in the range of less than or equal to 1 mm are referred to as capillary gap cells.

According to likewise preferred-embodiments of the method according to the invention, electrolytic cells can be used which, for example, have porous electrodes comprising metal beds or, for example, have porous electrodes comprising metal meshes or, for example, have electrodes comprising both metal

beds and metal meshes.

According to a further preferred embodiment, the method according to the invention makes use of electrolytic cells which have at least one sacrificial anode of round, disk-shaped cross section and at least one cathode of annular cross section, the diameter of the preferably cylindrical anode particularly preferably being smaller than the internal diameter of the cathode, and the anode being disposed in such a way within the cathode that a gap of homogeneous thickness is formed between the outer face of the cylindrical shell of the anode and th^ inner face of the cathode which at least partially surrounds the anode.

Within the scope of the present invention it is also possible to reverse polarity and thus convert the original anode into the cathode and the original cathode into the anode. Within the scope of this variant of the method it is possible, for example, if electrodes comprising different metals are suitably selected, to provide first one metal via anodic oxidation as the metal cation to build up the metal-organic framework material and, in a second step after polarity reversal, to provide a second metal to build up the metal-organic framework material. It is also possible to effect polarity reversal by applying an AC current.

In principle it is possible for the method to be implemented in batch mode or continuously or in mixed-mode operation. Preferably, the method is implemented continuously in at least one flow cell.

The voltages employed in the method according to the invention can.be adapted to the at least one metal which is present in the at least one anode and serves as the metal ion source for the porous, metal-organic framework material and/or to the properties of the at least one bidentate organic compound and/or if appropriate to the properties of the below-described at least one solvent and/or if appropriate to the properties of the below-described at least one conducting salt and/or to the properties of the below-described at least one cathodic depolarization compound.

In general, the voltages per electrode pair are in the range of from 0.5 to 100 V, preferably in the range of from 2 to 40 V, particularly preferably in the range of from 4 to 20 V. Examples of preferred ranges are from 4 to 10 V or from 10 to 20 V or from 20 to 25 V or from 10 to 25 V or from 4 to 20 V or from 4 to 25 V. In

this context, the voltage can be constant during the inventive method or car change continuously or discontinuously in the course of the method.

In the case, for example, of copper being oxidized anodically, the voltages are generally in the range of from 3 to 20 V, preferably in the range of from 3.5 to 15 \ and particularly preferably in the range of from 4 to 15 V.

The current densities which occur within the scope of the inventive preparation of the porous, organic framework materials are generally in the range of from 0.01 to 1000mA/cm2, preferably in the range of from 0.1 to 1000 mA/cm2, more preferably in the range of from 0.2 to 200 mA/cm2, more preferably in the range of from 0.3 to 100 mA/cm2 and particularly preferably in the range of from 0.5 to 50 mA/cm2.

The quantities of electricity (Ah) employed in the method according to the invention are preferably in the range of from 30 to 200% of the quantity of electricity required to neutralize the amount of the preferably employed acid equivalence of the at least one at least bidentate compound.

The method according to the invention is generally implemented at a temperature in the range of from 0°C up to a boiling point, preferably in the range of from 20°C up to the boiling point of the reaction medium in question or of the at least one solvent employed, preferably at atmospheric pressure. Equally it is possible to implement the method under pressure, pressure and temperature preferably being chosen such that the reaction medium is preferably at least partially liquid.

In general, the method according to the invention is implemented at a pressure in the range of from 0.5 to 50 bar, preferably in the range of from 1 to 6 bar and particularly preferably at atmospheric pressure. .

Depending on type and state of aggregation of the components of the reaction medium, the electrochemical preparation according to the invention of the porous, metal-organic framework material can in principle also be carried out without an additional solvent. This is particularly the case, for example, if at least one of the at least bidentate compounds in the reaction medium acts as a solvent or solvent mixture.

Equally it is possible, in principle, without employing a solvent to implement the method according to the invention, for example, in the melt, at least one component of the reaction medium being present in the molten state.

According to a preferred embodiment of the present invention, the reaction medium comprises at least one suitable solvent in addition to the at least one at least bidentate organic compound and the optional at least one conducting salt and the optional at least one cathodic depolarization compound. In that case, the chemical nature and the amount of said at least one solvent can be adapted to the at least one at least bidentate organic compound and/or to the at least one conducting salt and/or to the at least one cathodic depolarization compound and/or to the at least one metal ion.

Accordingly, the present invention also describes a method as described above, wherein the reaction medium, in addition to the at least one at least bidentate organic compound, additionally comprises at least one solvent.

Conceivable in principle as the solvent are all solvents or all solvent mixtures in which the starting materials employed in the method can be at least partially dissolved or suspended under the reaction conditions chosen such as pressure and temperature. Examples of preferentially used solvents include inter alia

-	water; *

-	alcohols having 1, 2, 3 or 4 carbon atoms such as rriethanol, ethanol, n-

propanol, isopropanol, n-butanol, isobutanol, t-butanol;

-	carboxylic acids having 1, 2, 3 or 4 carbon atoms such as formic acid, acidic

acid, propionic acid or butanoic acid;

-	nitriles such as e.g. acetonitrile or cyanobenzene;

-	ketones such as e.g. acetone;

-	at least singly halogen-substituted low-molecular-weight alkanes such as e.g.

methylene chloride or 1,2-dichloroethanej  .

-	acid amides such as e.g. amides of low-molecular-weight carboxylic acids such

as e.g. carboxylic acids having 1, 2, 3 or 4 carbon atoms such as amides of

formic acid, acetic acid, propionic acid or butanoic acid such as e.g. formamide,

dimethylformamide  (DMF),  diethylformamide  (DEF),  t-butylformamide,

acetamide, dimethylacetamide, diethylacetamide or t-butylacetamide;

-	cyclic ethers such as e.g. tetrahydrofuran or dioxane;

-	N-formylamides  or  N-acetylamides  or  symmetric  or  asymmetric  urea

derivatives of primary, secondary or cyclic amines such as e.g. ethylamine, diethylamine, piperidine or morpholine;

-	amines such as e.g. ethanolamine, triethylamine or ethylenediamine;

-	dimethyl sulfoxide;

-	pyridine;

-	trialkyl phosphites and phosphates;

or mixtures of two or more of the abovementioned compounds.

The term "solvents" as used above includes both pure solvents and solvents comprising, in small amounts, at least one further compound, for example preferably water. In this case, the water contents of the abovementioned solvents are in the range of up to 1 wt%, preferably in the range of up to 0.5 wt%, ■ • particularly preferably in the range of from 0.01 to 0.5 wt% and especially preferably in the range of from 0.1 to 0.5 wt%. The term "methanol" or "ethanol" or "acetonitrile" or "DMF" or "DEF", for example, is to be understood, within the scope of the present invention, to include a solvent which in each case, particularly preferably, can comprise water in the range of from 0.1 to 0.5 wt%.

Preferred solvents used in the method according to the invention are methanol, ethanol, acetonitrile, DMF and DEF or mixtures of two or more of these compounds. Most especially preferred solvents are methanol, ethanol, DMF, DEF and mixtures of two or more of these compounds.

Within the scope of a preferred embodiment, the solvent used comprises at least one protic solvent. This is preferentially employed, inter alia, in those cases where, to avoid the below-described redeposition, on the cathode, of the at least one metal ion provided by anodic oxidation, the cathodic generation of hydrogen is to be effected.

If, for example, methanol is used as the solvent, the temperature in the method according to the invention at atmospheric pressure is generally in the range of from 0 to* 90°C; preferably in the range of from 0 to 65°C and particularly preferably in the range of from 25 to 65°C.

.*■

If, for example, ethanol is used as the solvent, the temperature in the method according to the invention at atmospheric pressure is generally in the range of from 0 to 100°C; preferably in the range of from 0 to 78°C and particularly

preferably in the range of from 25 to 78°C.

The pH of the reaction medium in the method according to the invention is adjusted so as to favor the synthesis or the stability or preferably the synthesis and the stability of the framework material. For example, the pH can be adjusted via the at least one conducting salt.

If the reaction is carried out as a batch reaction, the reaction duration is generally in the range of up to 30 h, preferably in the range of up to 20 h, more preferably in the range of from 1 to 10 h and particularly preferably in the range of from 1 to 5 h.

The term "at least bidentate organic compound" as used within the scope of the present invention refers to an organic compound comprising at least one functional group which is able to form at least two, preferably two coordinative bonds to a given metal ion and/or to form one coordinative bond each to two or more, preferably two metal atoms.

Examples of functional groups to be mentioned, via which the said coordinative bonds can be formed, include the following functional groups in particular: -CO2H, -CS2H, -NO2, -B(OH)2, -SO3H, -Si(OH)3, -Ge(OH)3, -Sn(OH)3, -Si(SH)4, -Ge(SH)4, -Sn(SH)3, -PO3H, -AsO3H, -AsO4H, -P(SH)3, -As(SH)3, -CH(RSH)2, -C(RSH)3, -CH(RNH2)2) -C(RNH2)3, -CH(ROH)2, -C(ROH)3, -CH(.RCN)2, -C(RCN)3, where R, for example, is preferably an alkylene group having 1, 2, 3, 4 or 5 carbon atoms * ' such as e.g. a methylene, ethylene, n-propylene, i-propylene, n-butylene, i-butylene, t-butylene or n-pentylene group or an aryl group containing one or two aromatic nuclei such as e.g. two C6 rings which may or may not be condensed and, independently of one another, can be substituted in a suitable manner by at least one substituent each, and/or which, independently of one another, can each contain at least one heteroatom such as e.g. N, O and/or S. in accordance with likewise preferred embodiments, functional groups should be mentioned in which the abovementioned radical R is not present. To be mentioned among these are, inter alia, -CH(SH)2, -C(SH)3, -CH(NH2)2, -C(NH2)3, -CH(OH)2, -C(OH)3, -CH(CN)2 or-C(CN)3.

The at least two functional groups can in principle be bound to any suitable organic compound, as long as there is the assurance that the organic compound having these functional groups is capable of forming the coordinative bond and of

producing the framework material.

The organic compounds comprising the at least two functional groups are preferably derived from a saturated or unsaturated aliphatic compound or an aromatic compound or a compound which is both aliphatic and aromatic.

The aliphatic compound or the aliphatic moiety of the both aliphatic and aromatic compound can be linear and/or branched and/or cyclic, a plurality of cycles per compound also being possible. More preferably, the aliphatic compound ^or the aliphatic moiety of the both aliphatic and aromatic compound comprises from 1 to 15, more preferably from 1 to 14, more preferably from 1 to 13, more preferably from 1 to 12, more preferably from 1 to 11 and particularly preferably from 1 to 10 C atoms such as e.g. 1, 2, 3, 4, 5, 6, 7, 8, 9 or 10 C atoms. Particularly preferred in this context are, inter alia, methane, adamantane, acetylene, ethylene or butadiene.

The aromatic compound or the aromatic moiety of the both aromatic and aliphatic compound can have one or alternatively more nuclei such as e.g. 2, 3, 4 or 5 nuclei, with the option of the nuclei being separate and/or at least two nuclei being present in condensed form. Particularly preferably, the aromatic compound or the aromatic moiety of the both aliphatic and aromatic compound has 1, 2 or 3 nuclei, one or two nuclei being especially preferred. Independently of one another, each nucleus of the abovementioned compound may further comprise at least one heteroatom such as e.g. N, O, S, B, P, Si, Al, preferably N, O and/or S. More preferably, the aromatic compound or, the aromatic moiety of the both aromatic and aliphatic compound comprises one or two C6 nuclei, the two nuclei being • either separate or being present in condensed form. Aromatic compounds to be mentioned in particular are benzene, naphthalene and/or biphenyl and/or bipyridyl and/or pyridine.

Examples to be mentioned, inter alia are trans-muconic acid or fumaric acid or phenylenebisacrylic acid.

Examples to be mentioned within the scope of the present invention of dicarboxylic acids are

1,4-butanedicarboxylic  acid,  4-oxopyran-2,6-dicarboxylic  acid,  1,6-

hexanedicarboxylic acid, decanedicarboxylic acid, 1,8-heptadecanedicarboxylic

-acid, 1,9-heptadecanedicarboxylic acid, heptadecanedicarboxylic acid,

acetylenedicarboxylic acid, 1,2-benzenedicarboxylic acid, 2,3-pyridinedicarboxylic

acid, pyridine-2,3-dicarboxylic acid, 1,3-butadiene-1,4-dicarboxylic acid, 1,4-

benzenedicarboxylic acid, p-benzenedicarboxylic acid, imidazole-2,4-dicarboxylic

acid, 2-methylquinoline-3,4-dicarboxylic acid, quinoline-2,4-dicarboxylic acid,

quinoxaline-2,3-dicarboxylic acid, 6-chloroquinoxaline-2,3-dicarboxylic acid, 4,4'-

diaminophenylmethane-3,3'-dicarboxylic acid, quinoline-3,4-dicarboxylic acid, 7-

chloro-4-hydroxyquinoline-2,8-dicarboxylic acid, diimidedicarboxylic acid, p^ridine-

2,6-dicarboxylic acid, 2-methylimidazole-4,5-dicarboxylic acid, thiophene-3,4-

dicarboxylic acid, 2-isopropylimidazole-4,5-dicarboxylic acid, tetrahydropyran-4,4-

dicarboxylic acid, perylene-3,9-dicarboxylic acid, perylenedicarboxylic acid, Pluriol

E 200-dicarboxylic acid, 3,6-dioxaoctanedicarboxylic acid, 3,5-cyclohexadiene-

1,2-dicarboxylic acid, octanedicarboxylic acid, pentane-3,3-carboxylic acid, 4,4'-

diamino-1,1'-diphenyl-3,3'-dicarboxylic acid, 4,4'-diaminodiphenyl-3,3l-dicarboxylic

acid, benzidine-3,3'-dicarboxylic acid, 1,4-bis-(phenylamino)benzene-2,5-

dicarboxylic acid, 1,1 '-dinaphthyl-8,8'-dicarboxylic acid, 7-chloro-8-

methylquinoline-2,3-dicarboxylic acid, 1-anilinoanthraquinone-2,4'-dicarboxy!ic

acid, polytetrahydrofuran-250-dicarboxylic acid, 1,4-bis(carboxymethyl)piperazine-

2,3-dicarboxylic acid, 7-chloroquinoline-3,8-dicarboxylic acid, 1-(4-carboxy)phenyl-

3-(4-chloro) phenylpyrazoline-4,5-dicarboxylic acid, 1,4,5,6,7,7rhexachloro-5-

norbornene-2,3-dicarboxylic acid, phenylindanedicarboxylic acid, 1,3-dibenzyl-2-

oxoimidazolidine-4,5-dicarboxylic acid, 1,4-cyclohexanedicarboxylic acid,

naphthalene-1,8-dicarboxylic acid, 2-benzoytbenzene-1,3-dicarboxylic acid, 1,3-

dibenzyl-2-oxoimidazolidine-4,5-cisdicarboxylic  acid, 2,2'-biquinoline-4,4l-

dicarboxylic acid, pyridine-3,4-dicarboxylic acid, 3,6,9-trioxaundecanedicarboxylic

acid, o-hydroxybenzophenonedicarboxylic acid, Pluriol E 300-dicarboxylic acid,

Pluriol E 400-dicarboxylic" acid, Pluriol E 600-dicarboxylic acid, pyrazole-3,4-

dicarboxylic acid, 2,3-pyrazinedicarboxylic acid, 5,6-dimethyl-2,3-

pyrazinedicarboxylic acid, 4,4'-diaminodiphenyletherdiimidedicarboxylic acid, 4,4'-

diaminodiphenylmethanediimidedicarboxylic	acid,	4,4'-

diaminodiphenylsulfonediimidedicarboxylic acid, 2,6-naphthalenedicarboxylic acid, 1,3-adamantanedicarboxylic acid, 1,8-naphthalenedicarboxylic acid, 2,3-naphthalenedicarboxylic acid, 8-methoxy-2,3-naphthalenedicarboxylic acid, 8-nitro-2,3-naphthalenedicarboxylic acid, 8-sulfo-2,3-naphthalenedicarboxylic acid, anthracene-2,3-dicarboxylic acid, 2'-3'-dipheny1-p-terphenyl-4,4"-dicarboxylic acid, diphenylether-4,4'-dicarboxylic  acid,  imidazole-4,5-dicarboxylic  acid,  4(1 H)-

oxothiochromene-2,8-dicarboxylic acid, 5-t-butyl-1,3-benzenedicarboxylic acid, 7,8-quinolinedicarboxylic acid, 4,5-imidazoledicarboxylic acid, 4-cyclohexene-1,2-dicarboxylic acid, hexatriacontanedicarboxylic acid, tetradecanedicarboxylic acid, 1,7-heptanedicarboxylic acid, 5-hydroxy-1,3-benzenedicarboxylic acid, pyrazine-2,3-dicarboxylic acid, furan-2,5-dicarboxylic acid, 1-nonene-6,9-dicarboxylic acid, eicosenedicarboxylic acid, 4,4'-dihydroxydiphenylmethane-3,3'-dicarboxylic acid, 1 -amino-4-methyl-9,10-dioxo-9,10-dihydroanthracene-2,3-dicarboxylic acid, 2,5-pyridinedicarboxylic acid, cyclohexene-2,3-dicarboxylic acid, 2,9-dichlorofluorubin-4,11 -dicarboxylic acid, 7-chloro-3-methylquinoline-6,8-dicarboxylic acid 2,4-dichlorobenzophenone-2',5'-dicarboxylic acid, 1,3-benzenedicarboxylic acid, 2,6-pyridinedicarboxylic acid, 1 -methylpyrrole-3,4-dicarboxyiic acid, 1 -benzyl-1 H-pyrrole-3,4-dicarboxylic acid, anthraquinone-1,5-dicarboxylic acid, 3,5-pyrazoledicarboxylic acid, 2-nrtrobenzene-1,4-dicarboxylic acid, heptane-1,7-dicarboxylic acid, cyclobutane-1,1-dicarboxylic acid, 1,14-tetradecanedicarboxylic acid, 5,6-dehydronorbomane-2,3-dicarboxylic acid or 5-ethyl-2,3-pyridinedicarboxylic acid,

of tricarboxylic acids are

2-hydroxy-1,2,3-propanetricarboxylic acid, 7-chloro-2,3,8-quinolinetricarboxylic acid, 1,2,4-benzenetricarboxylic acid, 1,2,4-butanetricarboxylic acid, 2-phosphono-1,2,4-butanetricarboxylic acid, 1,3,5-benzenetricarboxylic acid, 1 -hydroxy-1,2,3-propanetricarboxylic acid, 4,5-dihydro-4,5-dioxo-1 H-pyrrolo[2,3-F]quinoline-2,7,9-tricarboxylic acid, 5-acetyl-3-atnino-6-methylbenzene-1,2,4-tricarboxylic acid, 3-amino-5-benzoyl-6-methylbenzene-1,2,4-tricarboxylic acid, 1,2,3-propanetricarboxylic acid or aurinetricarboxylic acid,

*	.  ■

or of tetracarboxylic acids are

IJ-dioxide-perylo[1,12--BCD]thiophene-3,4,9,10-tetracarboxylic	acid,

perylenetetracarboxylic acids such as perylene-3,4,9,10-tetracarboxylic acid or

perylene-1,12-sulfone-3,4,9,10-tetracarboxylic acid, butanetetracarboxylic acids

such as 1,2,3,4-butanetetracarboxylic acid or meso-1,2,3,4-butanetetracarboxylic

acid,	decane-2,4,6,8-tetracarboxylic	acid,	1,4,7,10,13,16-

hexaoxacyclooctadecane-2,3,11,12-tetracarboxylic	acid,	1,2,4,5-

benzenetetracarboxylic acid, 1,2,11,12-dodecanetetracarboxylic acid, 1,2,5,6-hexanetetracarboxylic  acid,  1,2,7,8-octanetetracarboxylic  acid,  1,4,5,8-

naphthalenetetracarboxylic acid, 1,2,9,10-decanetetracarboxylic acid, benzophenonetetracarboxylic acid, 3,3',4,4'-benzophenonetetracarboxylic acid, tetrahydrofurantetracarboxylic acid or cyclopentanetetracarboxylic acids such as cyclopentane-1,2,3,4-tetracarboxylic acid.

Most especially preferred within the scope of the present invention is the use, where suitable, of at least monosubstituted mono-, di-, tri-, tetra- or polynuclear aromatic di, tri- or tetracarboxylic acids, each of the nuclei optionally comprising at least one heteroatom, where two or more nuclei may comprise identical or different heteroatoms. Preferred, for example, are mononuclear dicarboxylic acids, mononuclear tricarboxylic acids, mononuclear tetracarboxylic acids, dinuclear dicarboxylic acids, dinuclear tricarboxylic acids, dinuclear tetracarboxylic acids, trinuclear dicarboxylic acids, trinuclear tricarboxylic acids, trinuclear tetracarboxylic acids, tetranuclear dicarboxylic acids, tetranuclear tricarboxylic acids and/or tetranuclear tetracarboxylic acids. Examples of suitable heteroatoms are N, O, S, B, P, Si, Al, preferred heteroatoms in this context being N, S and/or O. Suitable substituents to be mentioned in this respect are, inter alia/-OH, a nitro group, an amino group or an alkyl or alkoxy group.

Accordingly, the present invention also relates to a method as described above, wherein the at least bidentate organic compound used is an aromatic di-, tri-and/or tetracarboxylic acid.

Particularly preferred at least bidentate organic compounds used in the method

according to the invention are . acetylenedicarboxylic acid (ADC),

benzenedicarboxylic acids, naphthalenedicarboxylic acids, biphenyldicarboxylic

acids such as e.g. 4,4'-biphenyldicarboxylic acid (BPDC), bipyridinedicarboxylic

acids such as e.g. 2,2'-bipyridinedicarboxylic acids such as e.g. 2,2'-bipyridine-

5,5'-dicarboxylic acid, benzenetricarboxylic acids such as e.g. 1,2,3-

benzenetricarboxylic acid or 1,3,5-benzenetricarboxylic acid (BTC),

-adamantanetetracarboxylic acid (ATC), adamantanedibenzoate' (ADB)

benzenetribenzoate	(BTB),	methanetetrabenzoate	(MTB),

adamantanetetrabenzoate or dihydroxyterephthalic *acids such as e.g. 2,5-dihydroxyterephthalic acid (DHBDC).

Most especially preferred within the scope of the present invention is the use of, inter  alia,  - terephthalic  acid,  2,5-dihydroxyterephthalic  acid,  1,2,3-

benzenetricarboxylic acid, 1,3,5-benzenetricarboxylic acid or 2,2'-bipyridine-5,51-dicarboxylic acid.
