Repository: anandvc/allindianpatents

File: patents/230443-austenitic-stainless-steel-manufacturing-method-for-the-same-and-structure-using-the-same.html
Indian Patents. 230443:AUSTENITIC STAINLESS STEEL, MANUFACTURING METHOD FOR THE SAME, AND STRUCTURE USING THE SAME

Indian Patents

Recently Granted Patents

  Recently Published Patents

Title of Invention	AUSTENITIC STAINLESS STEEL, MANUFACTURING METHOD FOR THE SAME, AND STRUCTURE USING THE SAME

Abstract	This invention relates to an austenitic stainless steel having high stress corrosion cracking resistance, characterized by containing, in percent by weight, non-zero % to 0.030 % C, non-zero % to 0.05 % Si, non-zero % to 2.0 % Mn, non-zero % to 0.03 % P, non-zero % to 0.002 % S, 11 to 26 % Ni, 17 to 30 % Cr, non-zero % to 3 % Mo, non-zero % to 0.005 % N, and the balance being Fe and unavoidable impurities.	

Full Text	 

DESCRIPTION

AUSTENITIC STAINLESS STEEL, MANUFACTURING METHOD FOR THE SAME, AND

STRUCTURE USING THE SAME

Technical Field [0001]

The present invention relates to an austenitic stainless steel having high stress corrosion crack resistance, a manufacturing method for the same, and a structure using the same.

Background Art [0002]

Mo-containing low-carbon austenitic stainless steel has been used frequently as a component material for pipes and in-furnace structures of nuclear reactors because it is difficult to sensitize and has higher stress corrosion crack resistance under high-temperature and pressure water than an austenitic stainless steel containing no Mo.

However, in recent years, it has been revealed that in Mo-containing low-carbon austenitic stainless steel, stress corrosion cracks develop from regions which have been hardened by grinding or welding heat distortion. These cracks can propagate as intergranular stress corrosion cracking even if the stainless steel is not sensitized. Such a phenomenon is a new phenomenon that has not been

studied conventionally. To take measures against this phenomenon, the development of a stainless steel having high stress corrosion crack resistance has become a pressing concern.

Disclosure of the Invention

Problems to be Solved by the Invention

[0003]

In view of the above problem, the inventors earnestly conducted studies to develop an austenitic stainless steel that is difficult to sensitize, is less liable to generate a stress corrosion crack from a region hardened by grinding or welding heat distortion, the generation of stress corrosion crack being a drawback of the Mo-containing low-carbon austenitic stainless steel, is configured so that even if a stress corrosion crack is generated, the stress corrosion crack is less liable to propagate, and can be used for a long period of time as a component material for pipes and in-furnace structures of nuclear reactors; and a manufacturing method for the austenitic stainless steel. [0004]

To attain the above object, the inventors undertook many experiments. As a result, the following was revealed. Conventionally, in Mo-containing low-carbon austenitic stainless steel, C content has been decreased from the viewpoint of prevention of sensitization. However, since the decrease in C content lowers the strength level such as yield strength and tensile strength, about 0.08 to 0.15% of N

has been added to keep a predetermined strength level. However, in the case where N forms a solid solution in the austenitic crystal matrix, the stacking fault energy of austenite is decreased, and work hardening occurs easily. Also, if heat is applied, Cr nitride deposits, and Cr content in the austenitic crystal matrix is decreased, which presumably decreases the corrosion resistance. Means for Solving the Problems [0005]

To enhance the stacking fault energy of austenite, the inventors produced, on a trial basis, various types of Mo-containing low-carbon austenitic stainless steels in which N content and, in addition, Si content were changed systematically, and carried out stress corrosion crack tests in high-temperature and pressure water to make a comparison. As a result, it was found that if N content is 0.01% or lower and Si content is 0.1% or lower, the austenite matrix is less liable to be work hardened, and thus the stress corrosion crack resistance of a cold-worked material was increased significantly. [0006]

Also, the inventors produced, on a trial basis, a Mo-containing low-carbon austenitic stainless steel in which Cr content was increased to increase the stress corrosion crack generation life and to prevent a shortage of strength such as yield strength and tensile strength caused by the decrease in N content and Si content, and Ni content was increased to prevent a shortage of stability of austenite caused by the decrease in C content and N content, and carried out

stress corrosion crack tests in high-temperature and pressure water to make a comparison. As a result, it was found that the stress corrosion crack resistance was increased significantly. [0007]

Further, it was found that in a Mo-containing low-carbon austenitic stainless steel in which Ca content and Mg content are kept at 0.001% or lower or any one of Zr, B and Hf is added, a Mo-containing low-carbon austenitic stainless steel in which (Cr equivalent) - (Ni equivalent) is controlled to -5 to +7%, and a Mo-containing low-carbon austenitic stainless steel in which Cr carbide depositing in harmonization with the austenite crystal matrix of M23C6 is deposited at the grain boundary, the intergranular stress corrosion crack propagation velocity under high-temperature and pressure water can be decreased significantly. Also, it was found that in a Mo-containing low-carbon austenitic stainless steel in which (Cr equivalent) - (Ni equivalent) is controlled to -5 to +7%, and/or the Cr equivalent / Ni equivalent is controlled to 0.7 to 1.4 as well, the intergranular stress corrosion crack propagation velocity under high-temperature and pressure water can be decreased significantly.

Furthermore, it was found that in a Mo-containing low-carbon austenitic stainless steel in which the stacking fault energy (SEE) calculated by the following equation (1) :

SEE (mJ/m2) = 25.7+6. 2xNi+410xC-0. 9xCr-77xN-13xSi-l. 2xMn

... (1)

is 100 (mJ/m2) or higher, or in which {Cr equivalent) - (Ni equivalent) is controlled to -5 to +7%, and/or the Cr equivalent / Ni equivalent is controlled to 0.7 to 1.4 while the above-described condition is met, the intergranular stress corrosion crack propagation velocity under high-temperature and pressure water can be decreased more significantly. [0008]

Therefore, the inventors obtained a knowledge that a Mo-containing low-carbon austenitic stainless steel can be obtained in which the generation of stress corrosion crack caused by hardening due to working distortion or welding heat distortion of the Mo-containing low-carbon austenitic stainless steel is prevented, and even if a stress corrosion crack is generated, the crack is less liable to propagate.

The present invention was completed from the above-described viewpoint. [0009]

That is to say, the present invention provides an austenitic stainless steel having high stress corrosion crack resistance, characterized by containing, in percent by weight, 0.030% or less C, 0.1% or less, preferably 0.02% or less, Si, 2.0% or less Mn, 0.03% or less P, 0.002% or less, preferably 0.001% or less, S, 11 to 26% Ni, 17 to 30% Cr, 3% or less Mb, and 0.01% or less N, the balance substantially being Fe and unavoidable impurities.

[0010]

Also, the present invention provides an austenitic stainless steel having high stress corrosion crack resistance, characterized by containing, in percent by weight, 0.030% or less C, 0.1% or less, preferably 0.02% or less, Si, 2.0% or less Mn, 0.03% or less P, 0.002% or less, preferably 0.001% or less, S, 11 to 26% Ni, 17 to 30% Cr, 3% or less Mo, 0.01% or less N, 0.001% or less Ca, 0.001% or less Mg, and 0.004% or less, preferably 0.001% or less, 0, the balance substantially being Fe and unavoidable impurities.

[0011]

Also, the present invention provides an austenitic stainless steel having high stress corrosion crack resistance, characterized by containing, in percent by weight, 0.030% or less C, 0.1% or less, preferably 0.02% or less, Si, 2.0% or less Mn, 0.03% or less P, 0.002% or less, preferably 0.001% or less, S, 11 to 26% Ni, 17 to 30% Cr, 3% or less Mo, 0.01% or less N, 0.001% or less Ca, 0.001% or less Mg, 0.004% or less, preferably 0.001% or less, 0, and 0.01% or less of any one of Zr, B and Hf, the balance substantially being Fe and unavoidable impurities.

[0012]

Further, the present invention provides the austenitic stainless steel having high stress corrosion crack resistance described in any one of the above items, characterized in that {Cr equivalent) - (Ni equivalent) is in the range of -5% to +7%. The value of (Cr equivalent) - (Ni equivalent) is preferably 0%.

Herein, the Cr equivalent is given, for example, by • Cr equivalent = [%Cr] + [%Mo]+1.5x[%Si}+0.5x[%Nb] (expressed in percent by weight) or

Cr equivalent = [%Cr]+1.37x[%Mb]+1.5x[%Si]+3x[%Ti]+2x[%Nb] (expressed in percent by weight) or the like.

Also, the Ni equivalent is given, for example, by Ni equivalent = [%Ni]+30x[%C]+30x[%N]+0.5x[%Mn] (expressed in percent by weight) or

Ni equivalent = [%Ni]+22x[%C]+14.2x[%N]+0.31x[&fo] + [%Cu] (expressed in percent by weight) or the like. [0014]

Still further, the present invention provides the austenitic stainless steel having high stress corrosion crack resistance described in any one of the above items, characterized in that Cr equivalent / Ni equivalent is 0.7 to 1.4. [0015]

Still further, the present invention provides the austenitic stainless steel having high stress corrosion crack resistance described in any one of the above items, characterized in that stacking fault energy (SEE) calculated by the following equation (1) :

SFSdnJ/m2) = 25.7+6.2xNi+410xC-0.9xCr-77xN-13xSi-1.2xMn

... (1) is 100 (mJ/m2) or higher. [0016]

In addition, the present invention provides a manufacturing method for a stainless steel, characterized in that a billet (steel plate, steel forging, or steel pipe) consisting of the austenitic I stainless steel described in any one of the above items is subjected

to solution heat treatment at a temperature of 1000 to 1150°C. Farther, the present invention provides a manufacturing method for a stainless steel, characterized in that a billet (steel plate, steel forging, or steel pipe) consisting of the austenitic stainless steel described in any one of the above items is subjected to solution heat

treatment at a temperature of 1000 to 1150°C, thereafter being subjected to cold working of 10 to 30%, and is then subjected to k  intergranular carbide precipitation heat treatment at a temperature

of 600 to 800°C for 1 to 50 hours. [0017]

All of the austenitic stainless steels described above can be used suitably, for example, especially as an austenitic stainless steel for a nuclear reactor member such as a pipe or an in-furnace structure for a nuclear reactor. Also, the stainless steel obtained by the above-described manufacturing method can also be used suitably as an austenitic stainless steel for a nuclear reactor member, namely,

as a component material, such as a pipe or an in-furnace structure, for a nuclear reactor. Advantages of the Invention [0018]

As described above, the Mo-containing low-carbon austenitic stainless steel in accordance with the present invention is less liable to sensitize, has high stress corrosion crack resistance, and is configured so that even if a stress corrosion crack is generated, the stress corrosion crack is less liable to propagate. By applying this austenitic stainless steel to a pipe or an in-furnace structure of a nuclear reactor, which is a part of reactor component members, the reactor component member can be used for a long period of time.

That is to say, for the Mo-containing low-carbon austenitic stainless steel in accordance with the present invention, by making the N content and Si content proper, hardening caused by working distortion or welding heat distortion, which is a cause for stress corrosion cracking, can be restrained. Also, by making the Cr content and Ni content proper and by making the Cr equivalent and Ni equivalent proper, the stress corrosion crack generation life is increased. Further, the Ca content, Mg content, etc. for weakening the grain boundary are made proper, and further Zr, B or Hf for strengthening the grain boundary is added, or Cr carbide is deposited at the grain boundary in harmonization with the crystal matrix, by which intergranular stress corrosion cracking is made less liable to propagate. In addition, in the manufacturing method in accordance

with the present invention, after subjecting to solution heat

treatment at a temperature of 1000 to 1150°C, cold working of 10 to 30% is performed. The resultant product then undergoes a

precipitation heat treatment at a temperature of 600 to 800°C for 1 to 50 hours, by which Cr carbide can be deposited at the grain boundary in harmonization with the crystal matrix.

Hereunder, the present invention is explained in detail with reference to an embodiment. The present invention is not subjected to any restriction by this embodiment.

Brief Description of the Drawings [0019]

FIG. 1 (a) is a view showing a rectangular test piece prepared in example, and FIG. 1(b) is a view showing a jig used for a stress corrosion crack test, to which the test piece, whose surface has been polished with emery paper, is installed;

FIG. 2 is a view showing a configuration of a system of a circulating autoclave for a stress corrosion crack test used in the example;

FIG. 3 is a diagram in which stress corrosion crack lengths are plotted as a function of Cr content, in which the maximum crack lengths are plotted;

FIG. 4 is a diagram in which stress corrosion crack lengths are plotted as a function of Si content, in which the maximum crack lengths are plotted;

FIG. 5 is a diagram in which stress corrosion crack lengths are plotted as a function of N content, in which the maximum crack lengths are plotted;

FIG. 6 is a diagram in which stress corrosion crack lengths are plotted as a function of (Cr equivalent) - (Ni equivalent), in which the maximum crack lengths are plotted;

FIG. 7 is a diagram in which stress corrosion crack lengths are plotted as a function of Cr equivalent / Ni equivalent, in which the maximum crack lengths are plotted;

FIG. 8 is a diagram in which stress corrosion crack lengths are plotted as a function of stacking fault energy, in which the maximum crack lengths are plotted;

FIG. 9 is a view showing a shape of a CT test piece for a stress corrosion crack propagation test used in the example;

FIG. 10 is a view showing a configuration of a system of a circulating autoclave for a stress corrosion crack propagation test used in the example;

FIG. 11 is a graph showing the influence of Zr addition, B addition, Hf addition, and intergranular carbide precipitation treatment exerted on a stress corrosion crack propagation velocity of a Mo-containing austenitic stainless steel;

FIG. 12(a) is an explanatory view of an essential portion of a boiling water reactor, and FIG. 12(b) is an explanatory view of an essential portion of a pressurized water reactor; and

FIG. 13 illustrates two longitudinal sectional views showing the

internal construction of the reactors shown in FIG. 12.

Best Mode for Carrying Out the Invention [0020]

An austenitic stainless steel in accordance with the present invention is one in which the contents of C, Si, Mn, P, S, Ni, Cr, Mo and N are specified in percent by weight, and the balance substantially consists of Fe and unavoidable impurities.

Now, the role of each element in the alloy is explained.

C is an element indispensable to obtain a predetermined strength and to stabilize austenite in an austenitic stainless steel. It is

well known that if C is heated at temperatures of 400 to 900°C or cooled slowly in this temperature range, Cr carbide deposits at the grain boundary, and a Cr depletion layer is produced around the deposit, and sensitization such that the grain boundary becomes sensitive to corrosion occurs. To restrain the sensitization, the C content is generally set at 0.03% or lower. [0021]

If the C content is 0.03% or lower, the strength is insufficient, and also the stability of austenite is insufficient. Conventionally, therefore, N, which is an important element for obtaining the strength of austenitic stainless steel and for stabilizing austenite like C, has been added to ensure strength and stabilize austenite. However, the inventors paid attention to the fact that if the N content increases, the steel is easily hardened when working

distortion or heat distortion is applied, and if the steel is affected by heat, Cr nitride deposits and the Cr content in the crystal matrix decreases, so that corrosion cracking is rather liable to occur. In the present invention, the N content was decreased by overturning the conventionally accepted practice. It was thought that it is desirable to decrease the N content to a level such that it can be decreased stably in industrial terms, and the N content was set at 0.01% or lower.

In the manufacturing process of austeniti'c stainless steel, Si plays an important role as a deoxidizer, and usually an austenitic stainless steel contains about 0.5% of Si. However, the inventors paid attention to the fact that the Si content of about 0.5% makes the steel easy to harden when working distortion or heat distortion is applied. In the present invention, it was thought that it is desirable to decrease the Si content as far as possible in the range such that it can be decreased stably in industrial terms, and the Si content was set at 0.1% or lower, preferably 0.02% or lower. [0022]

Cr and Mo are known as very important elements in keeping the corrosion resistance of austenitic stainless steel. However, Cr and Mo are ferrite generating elements, so that it is known that if the contents of Cr and Mo are increased too much, the stability of austenite deteriorates, and also the ductility thereof decreases, thereby deteriorating the workability. Conventionally, therefore, the contents of Cr and Mb have not been increased extremely. By contrast,

the inventors decreased the contents of C, N and Si as far as possible to improve the stress corrosion crack resistance. Thereby, at the same time, the ductility of austenitic stainless steel could be increased. To cope with the problem that the stability of austenite deteriorates as a consequence of the increase in the contents of Cr and Mo and the as-much-as-possible decrease in the contents of C and N, the contents of Ni and Mn were increased, by which the inventors succeeded in maintaining the stability of austenite.

Also, a problem in that a predetermined strength level becomes insufficient due to the as-much-as-possible decrease in the contents of C and N was solved by balancing the contents of C, N, Si, Ni, Cr, Mo and Mn. [0023]

In the steel making process of austenitic stainless steel, CaF, CaO, or metal Ca is generally used for desulfurization. Ca for this purpose remains in the steel. It is known that this Ca sometimes segregates at the grain boundary, and there is a fear of decreasing the intergranular corrosion resistance. In the present invention, therefore, it is preferable that carefully selected raw materials be used, and in the steel making process of austenitic stainless steel, CaF, CaO, or metal Ca be not used as far as possible for desulfurization to prevent Ca from segregating at the grain boundary.

Also, though very rarely, Mg is sometimes added to the austenitic stainless steel to improve hot workability. However, it is

known that this Mg also segregates at the grain boundary, and thus there is a fear of decreased intergranular corrosion resistance. In the present invention, therefore, it is preferable that carefully selected raw materials of Mg be used to prevent mixing of Mg as far as possible, thereby preventing the intergranular corrosion resistance from decreasing.

Zr, B and Hf are well known as elements segregating at the grain boundary, and have conventionally been said to be elements that should not be used for corrosion resistant austenitic stainless steel for nuclear power because intergranular corrosion becomes liable to occur due to the segregation of Zr, B and Hf, whereby nuclear transformation occurs and the neutron absorbing cross-sectional area is large when B and Hf receive neutron irradiation. In the present invention, however, because of the austenitic stainless steel in which the contents of C, N and Si are decreased as far as possible, even if a small amount of 0.01% or less of Zr, B and Hf is added, the stress corrosion crack propagation velocity in high-temperature and pressure water can be decreased significantly without decreasing the intergranular corrosion resistance of austenitic stainless steel. [0024]

An austenitic stainless steel is generally used in a state of being solution treated while avoiding sensitization. However, the inventors obtained knowledge that if Cr carbide depositing in harmonization with the crystal matrix is deposited at the grain boundary of austenitic stainless steel, the stress corrosion crack

propagation velocity in high-temperature and pressure water can be decreased significantly. Therefore, in the manufacturing method in accordance with the present invention, to positively deposit Cr carbide depositing in harmonization with the crystal matrix, it is

preferable that Cr carbide precipitation treatment at 600 to 800°C for 1 to 50 hours be performed after 10 to 30% cold working has been performed after solution heat treatment. [0025]

The above-described austenitic stainless steel can be used suitably, for example, especially as a pipe or an in-furnace structure for a nuclear reactor. Also, the stainless steel obtained by the above-described manufacturing method can also be used suitably as a component material for a pipe or an in-furnace structure for a nuclear reactor.

FIGS. 12{a) and 12(b) are explanatory views of essential portions of a boiling water reactor and a pressurized water reactor, respectively, and FIGS. 13(a) and 13(b) are longitudinal sectional views showing the internal constructions of the respective reactors shown in FIG. 12. [0026]

In FIG. 13, in a reactor pressure vessel 40, a fuel assembly (fuel rod) 41 for producing nuclear reaction is provided on the inside of a core shroud 42, and a control rod guide tube or a control rod driving mechanism 44 is provided below or above the fuel assembly 41. These pieces of equipment are fixed by a core support plate 45

and a fuel support member. Further, the uppermost part of the fuel

assembly 41 is fixed by an upper support plate 47.

[0027]

In the boiling water reactor shown in FIGS. 12(a) and 13(a), in order to take out only steam from a gas-liquid two-phase flow boiled and generated by the fuel assembly 41 to the upper part of the core, a steam separator 48 is provided, and further a steam dryer 49 is provided above the steam separator 48. Also, apart from a main steam-water system, an external recirculation circuit 52 in which a jet pump 50 and a recirculation pump 51 are combined is formed.

Also, in the pressurized water reactor shown in FIGS. 12(b) and 13(b), hot water heated by the fuel assembly 41 is supplied to a steam generator 54 through a high temperature-side pipe 53. The hot water is cooled by heat exchange using the steam generator 54, and is returned into the reactor pressure vessel 40 through a low temperature-side pipe 56 via a primary coolant pump 55. Also, the low temperature-side pipe 56 and the high temperature-side pipe 53 are connected to each other via a bypass pipe 59 having an on-of f valve 58. [0028]

By using the austenitic stainless steel in accordance with the present invention to manufacture the component members, such as various pipes and pumps, constituting the systems, circulation circuits, etc. or in-furnace structures such as the core shroud 42, the core support plate 45, the upper support plate 47, etc. of the

above-described reactors, a stress corrosion crack is less liable to develop even in a high-temperature and pressure water environment, so that the reactor component members can be used for a long period of time. Also, if the stress corrosion crack develops, the stress corrosion crack is less liable to propagate, so that a remarkable effect can be achieved in improving safety and reliability of the nuclear power plant.

Hereunder, the present invention will be explained in more detail by using an example. The present invention is not subjected to any restriction by this example. Example [0029]

Table 1 gives compositions of conventional SUS 316L (comparative material 1} and 316MG (comparative material 2) widely used as a nuclear power material, and test materials 1 to 28 having chemical components (the content is expressed in percent by weight) in accordance with the present invention.

Table 2 gives working and heat treatment conditions for the test materials given in Table 1. [0030]

[0031] [Table 2] Working and heat treatment conditions

For the test materials 1 to 28 given in Table 1, a rectangular test piece measuring 2 mm thick, 20 mm wide, and 50 rem long was prepared, a boiling test of continuous 16 hours was conducted in conformity with JIS G0575 "Method of Copper Sulfate-Sulfuric Acid Test for Stainless Steels", and a bending test with a bend radius of 1 mm was conducted to examine the presence of cracks. The results are given in Table 3. . [0033] [Table 3] Bending test results after copper sulfate-sulfuric acid

Q No crack

[0034]

A test piece having a shape shown in FIG. 1 was prepared from the test material given in Table 1. This test piece was subjected to a stress corrosion crack developing test of 3000 hours in an autoclave shown in FIG. 2 under the test conditions given in Table 4. In the circulating autoclave for stress corrosion crack test shown in FIG. 2, water quality is regulated by a makeup water tank 11, and water is degassed by N2 gas. Thereafter, high-temperature and pressure water is sent to the autoclave, which is a test vessel 19, through a preheater 15 by a high-pressure metering pump 12, and some of the high-temperature and pressure water is circulated. At the front stage of the preheater 15, a heat exchanger 14 to which a cooler 16 is connected is provided. The test vessel 1.9. is covered with an electric furnace 18.

FIGS. 3 to 8 show the outline of result by plotting maximum crack length as a function of the contents of component elements 
FIG. 3 shows the influence of Cr content exerted on the stress corrosion crack resistance of Mo-containing austenitic stainless steel. As the Cr content increased, the stress corrosion crack

resistance of Mo-containing austenitic stainless steel was improved. [0036]

FIG. 4 shows the influence of Si content exerted on the stress corrosion crack resistance of Mo-containing austenitic stainless steel. As the Si content decreased, the stress corrosion crack length became shorter, and thus the stress corrosion crack resistance of Mo-containing austenitic stainless steel was improved. [0037]

FIG. 5 shows the influence of N content exerted on the stress corrosion crack resistance of Mo-containing austenitic stainless steel. As the N content decreased, the stress corrosion crack length became shorter, and thus the stress corrosion crack resistance of Mo-containing austenitic stainless steel was improved. [0038]

FIG. 6 shows the influence of (Cr equivalent)-(Ni equivalent) exerted on the stress corrosion crack resistance of Mo-containing austenitic stainless steel. As the value of (Cr equivalent)-(Ni equivalent) increased, the stress corrosion crack length became shorter, and thus the stress corrosion crack resistance of Mo- . containing austenitic stainless steel was improved. However, the stress corrosion crack resistance peaked at a specific value, and if the value of (Cr equivalent)-(Ni equivalent) increased further, the stress corrosion crack resistance decreased. [0039]

FIG. 7 shows the influence of Cr equivalent / Ni equivalent exerted on the stress corrosion crack resistance of Mo-containing austenitic stainless steel. As the ratio of Cr equivalent / Ni equivalent decreased, the stress corrosion crack length became shorter, and thus the stress corrosion crack resistance of Mo-

containing austenitic stainless steel was improved. [0040]

FIG. 8 shows the influence of stacking fault energy (a value calculated by the following equation (1)) exerted on the stress corrosion crack resistance of Mb-containing austenitic stainless steel (maximum, crack length) .

SEE(mJ/m2) = 25.7+6.2xNi+410xC-0.9xCr-77xN-13xSi-1.2xMn

... (1)

As the stacking fault energy increased, the stress corrosion crack length became shorter, and thus the stress corrosion crack resistance of Mb-containing austenitic stainless steel was improved. In particular, it was found that when the stacking fault energy is 100 (mJ/m2) or higher, an especially excellent property is provided. [0041] [Table 4] Test conditions

[0042]

It was found that if the alloy contains 17% or more, preferably 20% or more, of Cr content, 0.01% or less of N content, and 0.1% or less, preferably 0.02% or less, of Si content in accordance with the present invention, stress corrosion crack generation shifts significantly to the long life side.

[0043]

Furthermore, a test piece having a shape shown in FIG. 9 was prepared from the test materials given in Table 1. This test piece was subjected to a stress corrosion crack propagation test in an autoclave shown in FIG. 10 under the test conditions given in Table 5. In the circulating autoclave for stress corrosion crack propagation test shown in FIG. 10, water quality is regulated by a makeup water tank 30, and water is degassed by N2 gas. Thereafter, high-temperature and pressure water is sent to the autoclave, which is a test vessel 35, through a preheater 34 by a high-pressure metering pump (makeup water pump) 31, and some of the high-temperature and pressure water is circulated. At the front stage of the preheater 34, a heat exchanger 32 to which a cooler 33 is connected is provided. In the vicinity of the test vessel 35, a heater 36 is provided.

FIG. 11 shows the results of the test materials 12, 15 and 19 and a carbide deposited material, together with the conventional material (316NG), to investigate the influence of Zr addition, B addition, Hf addition, and intergranular carbide precipitation treatment exerted on the stress corrosion crack propagation velocity of Mo-containing austenitic stainless steel. It was found that if the Zr addition, B addition, Hf addition, intergranular carbide precipitation treatment, etc. were carried out, the stress corrosion crack propagation velocity became low as compared with the conventional material, and thus the stress corrosion crack resistance of Mo-containing austenitic stainless steel was improved.

[0044]

Industrial Applicability [0045]

The austenitic stainless steel in accordance with the present invention is less liable to sensitize,  has high stress corrosion crack resistance, and is configured so that even if a stress corrosion crack is generated, the stress corrosion crack is less liable to propagate. Therefore, this austenitic stainless steel is especially suitable as a component material for various pipes and in-furnace structures of a nuclear reactor operated in a high-temperature and pressure water environment. From the viewpoint of safety and reliability of nuclear power plant, this austenitic stainless steel is very significant in industrial terms.

CLAIMS

1.	An austenitic stainless steel having high stress corrosion

crack resistance, characterized by containing, in percent by weight,

0.030% or less C, 0.1% or less Si, 2.0% or less Mn, 0.03% or less P, 0.002% or less S, 11 to 26% Ni, 17 to 30% Cr, 3% or less Mo, and 0.01% or less N, the balance substantially being Fe and unavoidable inpurities.

2.	An austenitic stainless steel having high stress corrosion

crack resistance, characterized by containing, in percent by weight,

0.030% or less C, 0.1% or less Si, 2.0% or less Mn,

0.03% or less P,	

0.002% or less S, 11 to 26% Ni, 17 to 30% Cr, 3% or less Mo, 0.01% or less N, 0.001% or less Ca, 0.001% or less Mg, and 0.004% or less 0, the balance substantially being Fe and unavoidable inpurities.

3.	An austenitic stainless steel having high stress corrosion

crack resistance, characterized by containing, in percent by weight,

0.030% or less C,

0.1% or less Si,

2.0% or less Mn,

0.03% or less P,

0.002% or less S,

11 to 26% Ni,

17 to 30% Cr,

3% or less Mo,

0.01% or less N,

0.001% or less Ca,

0.001% or less Mg,

0.004% or less 0, and

0.01% or less of any one of Zr, B and Hf, the balance substantially being Fe and unavoidable inpurities.

4.	The austenitic stainless steel having high stress corrosion

crack resistance according to any one of claims 1 to 3, characterized

in that

(Cr equivalent) - (Ni equivalent) is in the range of -5% to +7%.

5.	The austenitic stainless steel having high stress corrosion

crack resistance according to any one of claims 1 to 4, characterized

in that

Cr equivalent / Ni equivalent is 0.7 to 1.4.

6.	The austenitic stainless steel having high stress corrosion

crack resistance according to any one of claims 1 to 5, characterized

in that

stacking fault energy (SFE) calculated by the following equation

(1): SFEtroJ/m2) = 25.7+6.2xNi+410xC-0.9xCr-77xN-13xSi-1.2xMh

... (1)

is 100 (mJ/m2) or higher.

7.	A manufacturing method for a stainless steel, characterized

in that

a billet consisting of the austenitic stainless steel according to any one of claims 1 to 6 is subjected to solution heat treatment

at a temperature of 1000 to 1150°C.

8.	A manufacturing method for a stainless steel, characterized

in that

a billet consisting of the austenitic stainless steel according to any one of claims 1 to 6 is subjected to solution heat treatment at a temperature of 1000 to 1150°C, thereafter being subjected to cold working of 10 to 30%, and is then subjected to intergranular carbide precipitation treatment at a temperature of 600 to 800°C for 1 to 50 hours.

9.	A structure in a nuclear reactor, characterized by being

formed of the austenitic stainless steel according to any one of

claims 1 to 6.

10.	A pipe for a nuclear reactor, characterized by being formed

of the austenitic stainless steel according to any one of claims 1 to

6.

11.	A structure in a nuclear reactor, characterized by being

formed of the stainless steel obtained by the manufacturing method

according to claim 7 or 8.

12.	A pipe for a nuclear reactor, characterized by being formed

of the stainless steel obtained by the manufacturing method according

to claim. 7 or 8.

Documents:

				2550-chenp-2006  abstract duplicate.pdf

				2550-chenp-2006  claims duplicate.pdf

				2550-chenp-2006  descripition completed duplicate.pdf

				2550-chenp-2006  drawings duplicate.pdf

				2550-CHENP-2006 ASSIGNMENT.pdf

				2550-CHENP-2006 CORRESPONDENCE OTHERS.pdf

				2550-CHENP-2006 CORRESPONDENCE PO.pdf

				2550-CHENP-2006 FORM 1.pdf

				2550-CHENP-2006 FORM 3.pdf

				2550-CHENP-2006 FORM 6.pdf

				2550-CHENP-2006 PETITIONS.pdf

				2550-CHENP-2006 POWER OF ATTORNEY.pdf

				2550-chenp-2006-abstract.pdf

				2550-chenp-2006-claims.pdf

				2550-chenp-2006-correspondence others.pdf

				2550-chenp-2006-discription complete.pdf

				2550-chenp-2006-drawings.pdf

				2550-chenp-2006-form 1.pdf

				2550-chenp-2006-form 13.pdf

				2550-chenp-2006-form 18.pdf

				2550-chenp-2006-form 3.pdf

				2550-chenp-2006-form 5.pdf

				2550-chenp-2006-pct.pdf

« Previous Patent

Next Patent »

Patent Number	230443	

Indian Patent Application Number	2550/CHENP/2006	

PG Journal Number	13/2009	

Publication Date	27-Mar-2009	

Grant Date	26-Feb-2009	

Date of Filing	12-Jul-2006	

Name of Patentee	MITSUBISHI HEAVY INDUSTRIES, LTD	

Applicant Address	16-5, KONAN 2-CHOME, MINATO-KU, TOKYO 108-8215,	

Inventors:

#	Inventor's Name	Inventor's Address	

1	SAKAGUCHI, Yasuhiro	C/o Takasago Research & Development Center, Mitsubishi Heavy Industries, Ltd., 1-1, Arai-cho, Shinhama 2-chome, Takasago-shi, Hyogo 676-8686,	

2	IWAMURA, Toshihiko	C/o Takasago Research & Development Center, Mitsubishi Heavy Industries, Ltd., 1-1, Arai-cho, Shinhama 2-chome, Takasago-shi, Hyogo 676-8686,	

3	KANESAKI, Hiroshi	C/o Takasago Research & Development Center, Mitsubishi Heavy Industries, Ltd., 1-1, Arai-cho, Shinhama 2-chome, Takasago-shi, Hyogo 676-8686,	

4	MIMAKI, Eiji	C/o Kobe Shipyard & Machinery Works, Mitsubishi Heavy Industries, Ltd., 1-1, Wadasaki-cho 1-chome, Hyogo-ku, Kobe-shi, Hyogo 652-8585,	

5	TANEIKE, Masaki	C/o Takasago Research & Development Center, Mitsubishi Heavy Industries, Ltd., 1-1, Arai-cho, Shinhama 2-chome, Takasago-shi, Hyogo 676-8686,	

6	SUZUKI, Shunichi	C/o The Tokyo Electric Power Company, Inc., 1-3, Uchisaiwai-cho 1-chome, Chiyoda-ku, Tokyo 100-8560,	

7	TAKAMORI, Kenrou	C/o The Tokyo Electric Power Company, Inc., 1-3, Uchisaiwai-cho 1-chome, Chiyoda-ku, Tokyo 100-8560,	

8	OOKI, Suguru	C/o The Tokyo Electric Power Company, Inc., 1-3, Uchisaiwai-cho 1-chome, Chiyoda-ku, Tokyo 100-8560,	

9	ANAHARA, Naoki	C/o The Tokyo Electric Power Company, Inc., 1-3, Uchisaiwai-cho 1-chome, Chiyoda-ku, Tokyo 100-8560,	

10	HIRANUMA, Naoki	C/o The Tokyo Electric Power Company, Inc., 1-3, Uchisaiwai-cho 1-chome, Chiyoda-ku, Tokyo 100-8560,	

11	YONEZAWA, Toshio	C/o Koryo Engineering Co., Ltd., 8-19, Arai-cho, Shinhama 2-chome, Takasago-shi, Hyogo 676-0008,	

PCT International Classification Number	C22C38/00,	

PCT International Application Number	PCT/JP2005/000274	

PCT International Filing date	2005-01-13	

PCT Conventions:

#	PCT Application Number	Date of Convention	Priority Country	

1	2004-004928	2004-01-13	Japan	

© All Indian Patents, 2013-2021.

  Patent data available in the public domain from Indian Patents Office, Department of Industrial Policy and Promotions, Ministry of Commerce and Industry, Government of India.
