Repository: anandvc/allindianpatents

File: patents/230547-a-process-for-development-of-protective-coating.html
Indian Patents. 230547:"A PROCESS FOR DEVELOPMENT OF PROTECTIVE COATING"

Indian Patents

Recently Granted Patents

  Recently Published Patents

Title of Invention	"A PROCESS FOR DEVELOPMENT OF PROTECTIVE COATING"

Abstract	The application describes a process for preparing protective coating specifically antifungal coating from lac waste thereby reusing the waste material for value added product while simultaneously managing environmental pollution. The process comprising subjecting lac waste to sequential acidification initially at a temperature ranging from 10 to 25°C so as to achieve pH between 4 & 7, removing the solids generated, continuing acidification till pH is further reduced to 2 to 4.5, removing the solids generated, followed by cooling to a temperature in the range of 5 to 20°C and isolating the solids generated, heating the isolated solids to a temperature ranging from 75°C to 100°C recovering the solid mass by decantation, then washing with water till the mass is free from chloride or sulphate ions and suspending in lower aliphatic alcohol with 1 to 3 carbon atoms optionally along with low boiling ester or ketone, or mixture there of salting out the suspension so obtained followed by coagulating the salted mass and combining with conventional microbicidal agent to get protective coating.	

Full Text	FIELD OF INVENTION:

The present invention relates to a process for development of protective coating preferably anti-fungal coating from lac wastes and product thereof, particularly the present invention relates to a process for development of anti-fungal coating from seed lac, shellac, kirilac and other lac waste and product thereof, more particularly the present invention relates to a process for development of anti-fungal coating from seed lac, shellac, kirilac and other lac wastes obtained after recovery of aleuritic acid, for generating the leather gloss on leather, raxine, shoes, upholstery, sports goods, and thereof, even more particularly it relates to a process for development of anti-fungal coating from seed lac, shellac, kirilac and other lac wastes obtained after recovery of aleuritic acid from such lac, for generating the leather gloss on leather articles and product thereof.

Background of the Invention

Aleuritic acid (9,10,16- trihydroxypalmitic acid) is a very important raw material for the synthesis of intermediates for and the manufacture of industrially important musk fragrances. Many fragrance components for use in the perfume industry, such as trans delta(9) isoambrettolide and abmrete seed oil musk called abmrettolide can be prepared from aleuritic acid. Musk odour is perhaps the most universally appreciated fragrance, which has higher demand as compared to many other fragrances. The limitation of this fragrance, which has higher demand as compared to many other fragrances. The limitation of this fragrance is that, it has a low supply. Therefore, numerous attempts have been made to duplicate this musk fragrance by using synthetic reaction schemes.

One such scheme to duplicate the musk fragrance by synthetic process is by involving aleuritic acid as a starting raw material, which has led to its high demand and controlled supply. The foremost requirement of aleuritic for use in the manufacturer of perfumes is its high purity, which is the controlling factor in its acceptance in the market, being the controlling factor in the quality of the manufactured perfume.

Therefore, there had been great emphasis on production of aleuritic acid due to its great demand with special emphasis on its purity. Industrial methods have been made available for production of aleuritic acid.

One of the most commonly used method of production of aleuritic, which has replaced many known industrial methods, is by hydrolysis of lac, particularly of seed lac, shellac,kiri lac and other products, which in turn are excreted by insects Laccifera lacca Kerr (family Laccifera cockerel) on certain varieties of trees (called lac hosts) indigenous to India, Thailand and some parts of China.

Such a know method results in generation lac wastes, particularly in seed lac, shellac or kiri lac depending upon the original lac used as a raw material for production of aleuritic acid. Such lac wastes is discharged into the drain after recovery of aleuritic acid.

The development of coatings, polishes, toughening compounds, dressing agents, filters for boots, hardening and water proofing of leather and leather articles has been reported in a number of patents.

Some of these patents referred herein above, refer to the use of lac, particularly shellac as one of the raw materials either in its raw form or its purified form. None of the patents granted or applied for refers to utilize the lac wastes, which at the moment is discharged into the drain after recovery of aleuritic acid, referred herein above.

Therefore, it is obvious from the foregoing description, that there is no method which utilises the lac wastes, particularly seed lac wastes or shellac wastes for development of coatings, polishes, toughening compounds, dressing agents, filters for boots, hardening and water proofing of leather and leather articles, particularly for development of coating for generating the leather, raxine, shoes, upholstery, sports goods, more particularly of an anti-fungal coating for generating the leather gloss on leather articles.

The inventor of the presently disclosed invention has put considerable efforts in to research to develop coating, particularly anti-fungal coating for generating the leather gloss on leather, raxine, shoes, upholstery, sports goods, more particularly of an anti-fungal coating for generating the leather gloss on leather articles, from seed lac, shellac, kirilac and other lac wastes obtained after recovery of aleuritic acid.

NEED OF THE INVENTION:

Therefore, there is a need to have a process for development of anti-fungal coating from lac wastes and product thereof, particularly to have a process for development of anti-fungal coating from seed lac, shellac,kiriiac and other lac wastes and product thereof, even more particularly to have a process for the development of anti-fungal coating from seed lac, shellac, kirilac and other lac wastes obtained after recovery of aleuritic acid, for generating the leather gloss on leather, raxine, shoes, upholstery , sports goods, and product thereof, even more particularly to have a process for development of anti-fungal coating from seed lac,shellac, kirilac and other wastes obtained after recovery of aleuritic acid from such lac, for generating the leather gloss on leather articles and products thereof.

OBJECTS OF THE INVENTION:

This is the main object of the present invention to make a complete disclosure of a process for development of anti-fungal coating from lac wastes, particularly from seed lac, shellac, kirilac and other lac wastes, more particularly from seed lac wastes obtained after recovery of aleuritic acid, for generating the leather gloss on leather, raxine, shoes, upholstery, sports goods, even more particularly to have a process for development of anti-fungal coating from seed lac, wastes obtained after recovery of aleuritic acid from such lac, for generating the leather gloss on leather articles and products thereof.

Alternatively, the object of the present invention is to propose for a method for conversion of lac wastes to anti-fungal coating, more particularly for conversion of seed

lac wastes obtained after recovery of aleuritic acid to anti-fungal coating for generating the leather gloss on leather, raxine, shoes, upholstery, sports good, and products thereof.

Other objects of the present invention will become obvious from the following description.

DESCRIPTION OF THE INVENTION:

Accordingly the present invention makes a complete disclosure of a process for development of anti-fungal coating from lac wastes, particularly from seed lac, shellac, kirilac and other lac wastes, more particularly from seed lac seed lac wastes obtained after recovery of aleuritic acid, for generating the leather gloss on leather, raxine, shoes, upholstery, sports goods, even more particularly to have a process for development of anti-fungal coating from seed lac, wastes obtained after recovery of aleuritic acid from such lac, for generating the leather gloss on leather articles and products thereof, wherein the discharged liquor obtained after filtering the crude aleuritic acid from hydrolysis step is collected in a tank, which is subjected to the steps of presently disclosed method, as described herein below.

In accordance to the preferred embodiment of the presently disclosed process of the present invention, about one liter of the said discharged liquor is taken in a beaker of about 2 liters capacity and cooled to about 10 to 15°C temperature, preferably to about 5 to 10°C to this cooled liquor, an acidic solution preferably of hydrochloric acid (HCI), sulphuric acid (H 2SO4, nitric acid (HNO3) or phosphoric acid (H3PO4), more prefarably of hydrochloric acid (HCI) even more preferably of dilute hydrochloric acid (HCI), still more preferably of HC1:H2O in 1:1 ratio is added in first step.

In accordance to the preferred embodiments of this invention, in the second step of the presently disclosed process the acidified liquor is filtered to remove any solid separated at this stage of acidification. In accordance to one of the preferred embodiments of this invention the filtrate is treated with acid again, preferably with hydrochloric acid (HCI),

sulphuric acid (H2SO4), nitric acid (HNO3) or phosphoric acid (H3PO4), more prefarably of hydrochloric acid (HC1) even more preferably of dilute hydrochloric acid (HC1), still more preferably of HC1 : H2O in 1:1 ratio.

According to the preferred embodiment of this invention the acid in first stage of acidification is added till the pH of the cooled liquor is achieved at about 4 to 6 and at second stage acidification the acid is added till the pH of the filtered liquor is achieved at about 2.5 to 3.5.

In accordance to the process of the present invention, the acidified filtrate having pH of about 2.5 to 3.5 is further treated with common salt solution, preferably with saturated common salt solution and about 1 to 3% of agar-agar or alum or polyaluminium chloride (about 10-14% solution) to salt out the solid material and to coagulate any colloidal matter in the third step.

In accordance to one of the preferred embodiments of the presently disclosed invention the reacted mass from third step is heated, preferably at about 75 to 100°C, more preferably at about 80 to 90°C for a period of about 1 to 4 hrs, preferably for a period of about 2 to 2.5 hrs in the fourth step and maintained at this temperature for additional one hr. At this stage, the material is decanted hot to drain off as much water as possible. The semi-solid product obtained at this stage is first washed with hot water and then with cold water several times till it is free from chloride or sulphate ions, as the case may be, which can be tested by any known method.

According to the present invention, the semi-solid product, as refferd herein above when obtained after fourth step and after washings with hot and cold water, in accordance to the presently disclosed method, is suspended in an alcoholic medium, preferably in aqueous alcoholic medium, more preferably in aqueous method or ethanol or propanol along with about 2 to 5% of the total volume of amylacetate or chloroform or dichloromethane or any other low boiling ester or ketone to counter the smell of the lac

wastes that may persist, and heated to the boling point. The reaction mixture is kept boiling for a period of about one hr.

In accordance to one of the preferred embodiments of the presently disclosed invention the boiling reaction mixture is filtered while hot and the filtrate collected is cooled and treated through with pentachlorophenol and paranitrophenol in the final step of the presently disclosed invention, which results in the desired coating, which in turn can be applied directly or after dilution on to the leather article to give a leather gloss. In accordance to still another preferred embodiment of the present invention, the said filtrate is treated thoroughly with about 2% of pentachlorophenol and about 1% of paranitrophenol in the final step of the presently disclosed invention.

The presently disclosed invention has been described with a set of specific reaction for development of coating from lac wastes, particularly from seed lac wastes for generating leather on any leather article, which is not intended to limit the scope of the present invention. It is obvious that, a minor modification in the reaction conditions of the presently disclosed set of specific reaction is possible without deviating from the scope of the present invention.  

We CLAIM:

1.	A process for development of protective coating comprising the steps of:

(a)	subjecting lac waste to sequential acidification initially at a temperature

ranging from 10 to 25°C so as to achieve pli between 4 & 6, filtering to remove

the solids generated, continuing acidification till pH is further reduced to 2.5 to

3.5, removing the solids generated, followed by cooling to a temperature in the

range of 10 to 15°C and isolating the solids generated, heating the isolated solids

to a temperature ranging from 75°C to 100°C recovering the solid mass by

decantation, then washing with water till the mass is free from chloride or

sulphate ions and suspending in lower aliphatic alcohol with 1 to 3 carbon atoms

optionally along with low boiling ester or ketone, or mixture there of such as

herein described,

(b)	salting the suspension obtained in step (a) followed by coagulating the salted

mass and combining with conventional microbicidal agent to get protective

coating.

2.	A process as claimed in claim 1 wherein lac waste used is the hydrolyscd discharged

liquor obtained after recovery of aleuritic acid.

3.	A process as claimed in claim 1 wherein the sequential acidification in step (a) is

carried out employing acid selected from phosphoric acid nitric acid, sulphuric acid,

or hydrochloric acid preferably hydrochloric acid.

4.	A process as claimed in preceding claims wherein the acid used is dilute acid

preferably acid to water in 1:1 ratio.

5.	A process as claimed in preceding claims wherein heating in step (a) is effected at a

temperature ranging from 80°C to 90°C for a period of 1 to 4 hours preferably for 2

to 2.5 hours.

6.	A process as claimed in claim 1 wherein the alcohol used in step (a) is methanol,

ethanol, propanol preferably in aqueous form optionally with low boiling ester or

ketone such as amylacetate, or chloroform or dichloromethane in an amount of 2 to

5% of the total volume.

7.	A process as claimed in preceding claims wherein the salting in step (b) is

conducted by treating the suspension with common salt solution, preferably with

saturated  common  salt  solution  and  about  1-3%  of agar-agar  or  alum  or

polyaluminium chloride.

8.	A process as claimed in preceding claims wherein the conventional microbicidal

agents used are fungicides such as pentachlorophenol and paranitrophenol in an

amount of 2 and l%respectively.

9.	A process for development of protective coating substantially as herein described.

Dated this 1lm day of May 1999.

Documents:

				709-del-1999-abstract.pdf

				709-del-1999-claims.pdf

				709-del-1999-correspondence-others.pdf

				709-del-1999-correspondence-po.pdf

				709-del-1999-description (complete).pdf

				709-del-1999-form-1.pdf

				709-del-1999-form-13.pdf

				709-del-1999-form-19.pdf

				709-del-1999-form-2.pdf

				709-del-1999-form-3.pdf

				709-del-1999-form-5.pdf

				709-del-1999-gpa.pdf

« Previous Patent

Next Patent »

Patent Number	230547	

Indian Patent Application Number	709/DEL/1999	

PG Journal Number	11/2009	

Publication Date	13-Mar-2009	

Grant Date	27-Feb-2009	

Date of Filing	11-May-1999	

Name of Patentee	Dean, Industrial Research And Development (DIRD)	

Applicant Address	INDIAN INSTITUTE OF TECHNOLOGY, DELHI, HAUZ KHAS, NEW DELHI - 110016, INDIA.	

Inventors:

#	Inventor's Name	Inventor's Address	

1	DR. RAMESH KUMAR MEHTA	INDIAN INSTITUTE OF TECHNOLOGY, HAUS KHAS, NEW DELHI 110016, INDIA.	

PCT International Classification Number	A23B 7/022	

PCT International Application Number	N/A	

PCT International Filing date		

PCT Conventions:

#	PCT Application Number	Date of Convention	Priority Country	

1			NA	

© All Indian Patents, 2013-2021.

  Patent data available in the public domain from Indian Patents Office, Department of Industrial Policy and Promotions, Ministry of Commerce and Industry, Government of India.

File: patents/230548-process-for-preparing-an-aqueous-bitumen-aggregate-mix.html
Indian Patents. 230548:PROCESS FOR PREPARING AN AQUEOUS BITUMEN - AGGREGATE MIX

Indian Patents

Recently Granted Patents

  Recently Published Patents

Title of Invention	PROCESS FOR PREPARING AN AQUEOUS BITUMEN - AGGREGATE MIX

Abstract	The present invention relates to a method for manufacturing an aqueous bitumen- aggregate mix by mixing an oil-in-water bitumen emulsion containing an emulsifier, a mineral aggregate, additional water and a de-emulsifier at a temperature from 0 to 40°C, characterized in that the bitumen emulsion has a pH-value between 1-5 and that the emulsifier contains a salt between a polyvalent phosphoric acid and a diamine of the formula (I), where one or two of the groups R<SUB>1</SUB> , R<SUB>2</SUB> , R<SUB>4</SUB> and R<SUB>5</SUB> designate a hydrocarbon group of 6-22, preferably 8-20 carbon atoms, and the remaining R<SUB>1</SUB> , R<SUB>2</SUB> , R<SUB>4</SUB> and R<SUB>5</SUB> groups are an alkyl group with 1-4 carbon atoms, and/or a group -(A)sH, where A is an alkyleneoxy group with 2-3 carbon atoms, and s is a number from 1-4, R<SUB>3</SUB> is an alkylene group with 2-4 carbon atoms; and that the de-emulsifier contains a hydraulic cement.	

Full Text	 

PROCESS FOR THE MANUFACTURE OF A BITUMEN-AGGREGATE MIX SUITABLE FOR ROAD PAVEMENT

The present invention relates to an aqueous quick-setting bitumen-aggregate mix suitable for cold pavement of roads, parking places, sidewalks and the like. The bitumen-aggregate mix is manufactured by mixing a mineral aggregate, water, a de-emulsifier, containing hydraulic cement, and a cationic oil-in-water bitumen emulsion, containing, as an emulsifier, a salt of a tertiary diamine and a phosphoric acid.

It is well-known in the art to prepare cationic oil-in-water emulsions of bitumen and to mix these emulsions with inorganic mineral aggregates. When mineral aggregates and the cationic emulsion are mixed, the emulsion will "break" due to the attraction between the positively charged bitumen droplets and negatively charged aggregate surfaces. The cationic bitumen droplets will deposit on the aggregate surfaces and be bonded to aggregates by the electrostatic action at the interface between the bitumen droplets and the aggregates. As emulsifiers, several salts between acids and amine compounds have been suggested. Frequently, acidified amidoamines, imidazolines, fatty tetraamines and quaternary ammonium compounds and mixtures thereof are used. The acid used is normally hydrochloric acid, but also phosphoric acids and other acids containing one or more acid hydrogen atoms have been used.

When paving, it is today a general practice to use a mobile mixer, which, at the site of the work, continuously mixes the aggregate, water and the emulsion for obtaining an aqueous bitumen-aggregate mix and continuously spreads the aqueous bitumen-aggregate mix on the surface to be paved. It

is of essential importance that the mix has a suitable consistency for paving but also that there is a rapid buildup of cohesion between the bitumen on one side and the aggregates and the surface covered on the other.

Thus, the US Patent 3 518 101 describes an aqueous asphalt emulsion, which contains, as an emulsifier, a salt of a polybasic acid selected from the group consisting of oxalic acid, tartaric acid and citric acid, with a diamine containing an alkyl group from about 12 to about 22 carbon atoms. The amine groups could be primary, secondary and/or tertiary. However, the setting and the build-up of cohesion of the emulsion-aggregate mixes described in this patent are slow and vary also with the types of aggregates and the particle size of the aggregates. The US patent 5 073 297 discloses an aqueous bitumenous emulsion-aggregate obtained by emulsifying bitumen in water with a particular cationic emulsifier, which is a reaction product between modified polyamines with certain polycarboxylic acids and anhydrides. In the preparation of the bitumenous emulsion, an acid solution of the emulsifier is used. For instance, hydrochloric, sulphuric, and phosphoric acid or the like can be added until a pH-value below 7 is reached and a clear emulsifier solution is obtained. The set time of the slurry is long and in order to shorten the set time an addition of cement is disclosed.

From the above references, it is evident, that the break of the emulsion and the development of high cohesion between the bitumen and the aggregates substantially vary in rate depending on the temperature and also to a minor extent on the type and particle size of the aggregate present in the mix.' Furthermore, emulsions prepared from bitumen with a low acid content are comparatively slow-setting and develop only

slowly the cohesion between the bitumen and the aggregates and between the bitumen and the surface covered. A quick setting and a rapid build-up of cohesion are considerably advantageous, since the paved area can be opened to public use shortly after the work has been performed.

It has now been found that the above-mentioned disadvantages can be essentially reduced by using a specific emulsifier and de-emulsifier system. The system makes it possible to produce an excellent aqueous bitumen emulsion and to obtain an aqueous bitumen-aggregate mix suitable for cold paving. The mix has a quick-setting and develops a strong cohesion between the bitumen and the aggregates already after about 15 minutes after paving. .

According to the invention an aqueous bitumen-aggregate mix ready for cold paving is manufactured by mixing an oil-in-water acidic bitumen emulsion containing an emulsifier, a mineral aggregate, additional water and a de-emulsifier at a temperature from 0 to 40°C/ characterized in that the bitumen emulsion has a pH-value between 1 and 5, preferably between 1 and 4, and that the emulsifier contains a salt between a polyvalent phosphoric acid and a diamine of the formula

where one or two of the groups Rx, R2, &4 and R5 designate a hydrocarbon group of 6-22, preferably 8-20 carbon atoms, and the remaining Rx, R2, R4 and R5 groups are alkyl groups with 1-4, preferably 1-2 carbon atoms and/or groups of the formula -(A)SH, where A is an alkyleneoxy group with 2-3 carbon atoms, preferably ethyleneoxy, and s is a number from 1-4, preferably 1, R3 is an alkylene group with 2-4 carbon atoms, preferably 3 carbon atoms, and that the de-emulsifier contains hydraulic cement.

The emulsifiers of formula I have a good emulsifying ability and rapidly develop a strong cohesion between the aggregates and the bitumen when the aqueous bitumen emulsion is broken with a de-emulsifier containing the hydraulic cement. The rate of the breaking of the emulsion and the development of cohesion can easily be regulated and controlled by the amount added of the hydraulic cement. A quick-setting and strong cohesion are not only obtained when the acid content of the bitumen has a medium or high acid content, but also when the acid content is low, for example between 0.05 and 1 mg KOH/g of the bitumen. The emulsifier-de-emulsifier system is well suited to be used in mobile mixers, which, at the place of work, continuously mix aggregate, additional water, de-emulsifier and the bitumen emulsion to form an aqueous bitumen-aggregate mix and continuously spread the aqueous bitumen-aggregate mix on the surface to be paved. In addition, the emulsifier-de-emulsifier system can easily be adjusted according to the existing conditions, e.g. the temperature, to optimize the mixing time and the rate and strength of the cohesion of the aqueous bitumen-aggregate mix.

Suitable diamines of formula I are those, where at least one group is a methyl group and at least one group is hydroxyethyl, that is to say a group of the formula (A)SH, where A is an ethyleneoxy group and s is 1. The ratio between the average number of methyl groups to the average number of ethyleneoxy groups is preferably between 1:6 and 3:1. Other suitable diamines are compounds of formula I, where the remaining groups are all methyl groups, and compounds, where the remaining groups are all groups of the formula (A)SH, where A is  an alkyleneoxy group of 2-3 carbon atoms and s is a number of 1-4. Preferably A is an ethyleneoxy group and s

is 1. Also mixtures of compounds, where the remaining groups are only methyl groups, and compounds, where the remaining groups are only groups of the formula (A)SH, where A and s have the meanings mentioned above, can advantageously be used. In such mixtures the weight ratio between the compounds containing only methyl groups and the compounds containing only the (A)SH groups are usually between'1:10 and 10:1. By varying the ratio between the number of methyl groups and ethyleneoxy groups, it has also surprisingly been shown that it is possible to further control the cohesion and the mixing time. A high amount of methyl groups shortens the mixing time and speeds up the development of a high cohesion, while the presence of ethyleneoxy groups improves the workability of the bitumen and the bitumen-aggregate mix. These properties of the different diamines of formula I can advantageously be used in order to adapt the emulsifier to the acid content of the bitumen and to the temperature when paving.

According to the invention, the hydraulic cement can be ordinary Portland cement, low heat Portland cement, white Portland cement, rapid hardening Portland cement, or mixtures thereof. Suitably the hydraulic cement contains 75-100% by weight of ordinary Portland cement or white Portland cement. The hydraulic cement can also be combined with 0-25% by weight of aluminium sulphate, an alum compound, lime or gypsum or mixtures thereof. These additions prolong the mixing time which can be favourable when the paving is performed at high temperatures.

. The aggregate is an inorganic material, which normally contains a densely graded inorganic material, such as blast furnace slag and minerals,'e.g. granite, limestone and dolomite. The particle size distribution suitably includes both fines and coarser particles. A typical aggregate has a

particle size distribution, where the whole amount of the

aggregate passes through a sieve in the interval from a No. 4 mesh sieve to a No 10. mesh sieve, while a fraction of 15-20% by weight of the aggregate passes through a sieve in the interval from No. 40 to No. 200 mesh sieve as described in ASTM C 13 6.

Suitable kinds of bitumen for use in the present invention are those commonly used in road paving and in the techniques of cold emulsion mix, slurry seal, microsurfacing and the like and include but are not limited to those having an AC grade from AC-15 to AC-35 as well as those modified with polymers such as SBS and EVA.

An aqueous bitumen-aggregate mix according to the invention normally contains 100 parts by weight of an aggregate, 6-20, preferably 8-15 parts by weight of bitumen, 0.1-3, preferably 0.2-2.5 parts by weight of the salt between the polyvalent phosphoric acid and the diamine of formula I, and

0.1-2, preferably 0.2-1.5 parts by weight of hydraulic cement.

The aqueous bitumen-aggregate mix can be produced by mixing a blend, containing the mineral aggregate, 5-3 5% of water calculated on the weight of the aggregate and 0.1-2.0, preferably 0.2-1.5% by weight of hydraulic cement calculated on the weight of the aggregate, with 10-40% of the cationic, acidic oil-in-water emulsion of bitumen calculated on the weight of the aggregate. Said bitumen emulsion normally contains 50-70% by weight of bitumen, 0.4-20, preferably 2-14% by weight of a salt between a polyvalent phosphoric acid and a diamine of formula I, and 21-43%, preferably 25-40%, by weight of water. The total amount of water in the bitumen-

aggregate mix is normally between 12 and 2 5% by weight" of the aggregate.

Also other components may be present in the bitumen-aggregate mix and in the bitumen emulsion. Thus, the bitumen emulsion may contain other emulsifiers which are nonionic or cationic surfactants, containing at least one hydrocarbon group of 6-22 carbon atoms, preferably 8-22 carbon atoms, such as amide compounds, ethyleneoxy-containing amide compounds, acidified amidoamines, ethyleneoxy-containing amidoamines, imidazolines, tetraamines and quaternary ammonium compounds, and mixtures thereof. Specific examples of other emulsifiers are salts between acids, suitably polyvalent acids, such as a polyvalent phosphoric acid, and an imidazoline compound of the formula

where R is an alkyl group of 5-21, preferably 7-19 carbon atoms and n is a number from 0-3; or an amidoamine compound of the'formula

where one or two of the groups Rlf R2, R3 and R4 is an acyl group of 6-22,  preferably 8-20 carbon atoms and the remaining groups Ri, R2, R3 and R4 are lower alkyl groups of 1-4 carbon atoms, preferably methyl, hydroxyethyl, hydroxypropyl or hydrogen and n is a number from 1 to 4, with the proviso that at least one nitrogen atom is a part of an amine group. The bitumen aggregate-mix can also contain an additional organic binder, for example a latex, selected from the group

consisting of SBR, polychloroprene and natural latex and mixtures thereof. The latex may be incorporated in the bitumen emulsion or' directly into the mix. It may be necessary to use cationic or nonionic grades of latex compatible with the emulsion, as is well known in the art of emulsion formulation. The latex binder may impart desirable properties to the cured mixture including improved durability. The bitumen aggregate mix may also contain other components such as fibres and pigments.

Example

Several aqueous bitumen-aggregate mixes were prepared by mixing a) 15 parts by weight of an aqueous oil-in-water bitumen emulsion containing 9.75 parts by weight of bitumen, 0.53 parts by weight of a latex, if any, and an emulsifier in accordance with Table 1, b) 100 parts by weight of an aggregate of granite, proportioned in accordance with ASTM C 13 6, c) 9 parts by weight .of water, and d) ordinary Portland cement in accordance with Table 1. The emulsifiers used in the preparation were the following.

Emulsifier A  A salt between tallow trimethyl

propylenediamine and orthophosphoric acid

Emulsifier B  A salt between tri(hydroxyethyl)oleyl

propylenediamine and orthophosphoric acid

Emulsifier C  A salt between hydrochloric acid and the

reaction product between 50% by weight of tall oil fatty acid and 50% by weight of tetraethylenepentamine

Emulsifier. D  50% by weight of a salt between orthophosphoric acid and the reaction product between equal amounts of tall oil fatty acid and tetraethylenepentamine and 50% by weight of a salt between orthophosphoric acid and the reaction product between equal amounts of tall oil fatty acid and 3- (dimethylamino) propylamine

The pH of the emulsions containing the emulsifiers A, B and D was adjusted with orthophosphoric acids to the pH-values given in Table 1, while the pH-value of emulsions only containing emulsifier C was adjusted with hydrochloric acid.

During the preparation, the mixing time was recorded in accordance with the International Slurry Surfacing Association; Design Technical Bulletins, TB-113 Trial Mix Procedure for Slurry Seal Systems. Immediately after mixing, a surface was covered by the aqueous bitumen-aggregate mixes at different temperatures with a laboratory asphalting machine. The cohesion values, kg-c, for each cover were determined according to Design Technical Bulletins, TB-139, Test Method for Classify Emulsified Asphalt Aggregate Mixture System by modified Cohesion Tester Measurement of Set and

Cure Characteristics. The results obtained are shown in Table 2 .

LA = Low acid content (acid value of 0.4 mg KOH/g of bitumen) HA = High acid content (acid value of 4.0 mg KOH/g of bitumen)

The aqueous bitumen-aggregate mixes ought to have mixing times above 60 seconds, suitably above 90 seconds, and to quickly generate a high cohesion value suitably of 23 kg-c or higher. From the test it is evident that mixes 1-8 according to the invention fulfill these designs. The comparison mixes I and II need in general much longer times to develop a high cohesion than the mixes 1-8.

CLAIMS

1.  A method for manufacturing an aqueous bitumen-aggregate mix by mixing an oil-in-water bitumen emulsion containing an emulsifier, a mineral aggregate, additional water and a de-emulsifier at a temperature from 0 to 40°C, characterized in that the bitumen emulsion has a pH-value between 1-5 and that the emulsifier contains a salt between a polyvalent phosphoric acid and a diamine of the formula

where one or two of the groups Rx, R2 / ^4 and R5 designate a hydrocarbon group of 6-22, preferably 8-20 carbon atoms, and the remaining Rx, R2, R4 and R5 groups are an alkyl group with 1-4 carbon atoms, and/or a group -(A)SH, where A is an alkyleneoxy group with 2-3 carbon atoms, and s is a number from 1-4, R3 is an alkylene group with 2-4 carbon atoms and n is a number from 0-2; and that the de-emulsifier contains a hydraulic cement.

2 .  A method according to claim 1, characterized in that the diamine of formula I contains at least one methyl group and  >l ■ at least one group of the formula (A)SH, where A is ethyleneoxy and s is 1.

3.	A method according to claim 2, characterized in that the ratio of the average number of methyl groups to the average number of ethyleneoxy groups in the diamines of formula I is from 1:6 to 3:1.

4.	A method according to claim 1, characterized in that the diamine of formula I contains a compound, where the remaining groups are all methyl, or a compound, where the remaining groups are all groups of the formula (A) SH, where A and s

have the meaning mentioned above, or a mixture of these compounds.

5.	A method according to claim 4, characterized in that the

diamine of formula I contains a mixture of the two types of compounds in a weight ratio from 1:10 to 10:1.

6.	A method according to any one of the claims 1-5,

characterized in that the weight ratio between the diamine

salt of the emulsifier and the cement is from 0.15-1.5.

7.	A method according to any one of claims 1-6,

characterized in that the phosphoric acid is orthophosphoric

acid.

8.	A method according to any one of claims 1-7,

characterized in that the hydraulic cement is a Portland

cement.

9.	A method according to any one of claims 1-7,

characterized in that the bitumen has an acid content between

0.0 5 and 1 mg KOH/g of the bitumen.

10 .  An aqueous bitumen-aggregate mix,- characterized in that

it contains

100 parts by weight of an aggregate,

6-20 parts by. weight of bitumen,

0.1-3 parts by weight of the salt defined in any one of

claims 1-7, and

0.1-2 parts by weight of hydraulic cement.

11.	A diamine salt, characterized in that it is the salt defined in any one of claims 1-7.

12.	An acidic oil-in-water bitumen emulsion, characterized in that it has a pH-value between 1 and 5 and contains 0.4-2 0% by weight of the salt defined in any one of claims 1-7.

13.	Use of the salt defined in any one of claims 1-7 as an

oil-in-water emulsifier for bitumen.	/fp * l A

Documents:

				0461-chenp-2006 abstrcat duplicate.pdf

				0461-chenp-2006 claims duplicate.pdf

				0461-chenp-2006 description(complete) duplicate.pdf

				0461-chenp-2006-abstract.pdf

				0461-chenp-2006-claims.pdf

				0461-chenp-2006-correspondnece-others.pdf

				0461-chenp-2006-description(complete).pdf

				0461-chenp-2006-form 1.pdf

				0461-chenp-2006-form 26.pdf

				0461-chenp-2006-form 3.pdf

				0461-chenp-2006-form 5.pdf

				0461-chenp-2006-form18.pdf

				0461-chenp-2006-pct.pdf

				461-CHENP-2006 CORRESPONDENCE OTHERS.pdf

				461-CHENP-2006 CORRESPONDENCE PO.pdf

				461-CHENP-2006 FORM 3.pdf

« Previous Patent

Next Patent »

Patent Number	230548	

Indian Patent Application Number	461/CHENP/2006	

PG Journal Number	13/2009	

Publication Date	27-Mar-2009	

Grant Date	27-Feb-2009	

Date of Filing	03-Feb-2006	

Name of Patentee	AKZO NOBEL N.V	

Applicant Address	Velperweg 76, NL-6824 BM Arnhem ,	

Inventors:

#	Inventor's Name	Inventor's Address	

1	THORSTENSSON, Bengt-Arne	Bergstigen 1, S-138 33 Alta,	

2	SHAW, Keith	47 Pemberton Road, Bridgehill, Consett, Co Durham DH8 5JL,	

3	WALLIN, Thomas	Agronomvagen 26, S-187 53 Taby,	

4	STAHLGREN, Leif-Goran	Planterarvagen 75, S-120 48 Enskede Gard,	

PCT International Classification Number	C08K5/17	

PCT International Application Number	PCT/SE2004/001003	

PCT International Filing date	2004-06-23	

PCT Conventions:

#	PCT Application Number	Date of Convention	Priority Country	

1	0302161-5	2003-08-01	Sweden	

© All Indian Patents, 2013-2021.

  Patent data available in the public domain from Indian Patents Office, Department of Industrial Policy and Promotions, Ministry of Commerce and Industry, Government of India.
