Repository: anandvc/allindianpatents

File: patents/230561-a-process-for-the-synthesis-of-an-aryl-pyridine-base-using-a-zeolite-catalyst.html
Indian Patents. 230561:A PROCESS FOR THE SYNTHESIS OF AN ARYL PYRIDINE BASE USING A ZEOLITE CATALYST

Indian Patents

Recently Granted Patents

  Recently Published Patents

Title of Invention	A PROCESS FOR THE SYNTHESIS OF AN ARYL PYRIDINE BASE USING A ZEOLITE CATALYST

Abstract	The present invention provides an improved process for the synthesis of an aryl pyridine base using a zeolite catalyst. The process steps are: reacting an aromatic aldehyde or ketone of the formula as herein described with an acrolein or crotonaldehyde or an allylic alcohol of the formula as herein described in presence of ammonia in a gaseous phase, the mole ratio of the aromatic aldehyde or ketone to allylic alcohol being in the range of 1:1 to 1:5, the mole ratio of ammonia to aromatic aldehyde and/or ketone being in the range of 0.5 to 5.0, at a reaction temperature in the range of 350°C to 500°C, characterized in that in the presence of a catalyst consisting of modified or unmodified zeolite having an atomic ratio of Si to Al in the range of 2.5 to 140 ion exchanged with one metal ion of a metal selected from the group consisting of thallium, lead, lanthanum and cobalt to obtain said aryl pyridine base.	

Full Text	The present invention relates to a process for the synthesis of an aryl pyridine base using a zeolite catalyst. More particularly, the present invention relates to a method for synthesizing phenyl pyridines directly from acetophenone and allyl alcohol in an eco-friendly, zeolite catalyzed heterogeneous method with high yields and selectivity. This invention provides a non-corrosive, eco-friendly process, where the life time of the catalyst is longer, it can be recycled and reused for many times, no-wastage of compounds (i.e. high atom selectivity) and high selectivity of the products. Background of the invention

Phenyl pyridines have emerged as the integral backbone of several potent azapeptide HIV protease inhibitors with anti HIV activity such as BMS-232632a. Strategies for the synthesis of these phenyl pyridines by condensation and substitution reactions frequently afford low yields and cannot facilitate the synthesis of the 2-position selectively. A few homogeneous catalysts like Rh(l) have been reported for use in the selective aikylation of phenyl pyridine with olefms.

Zeolites of ZSM series are available from Conteka (Sweden). The methods for producing them are described in detail in U.S. Pat. Nos. 3,702,886 (ZSM-5), 3,709,979 (ZSM-11). HY is available from (PQ Corporation USA). HBEA is available from (Sud Chemie, India). HX is available from Aldrich. The synthesis of MCM-41 is disclosed in J.S. Beck et al, Nature 359 (1992) 710.

It is known that crystalline alumino silicate (zeolite) is used as a catalyst for producing pyridine bases from an aliphatic aldehyde and/or ketone and ammonia. ( US patent No. 4,220,783 and Japanese patent application kokai (Laid-open) No. 38,362/85).

However, there are no reports available for the production of phenyl pyridines over a solid acid catalyst, except Japanese patent JP 01261367A/98 which discloses the synthesis of 2-phenyl-6-methyl pyridine over Si: Al catalyst starting with acetophenone, formaldehyde and acetone. The selectivity towards the phenyl pyridines in this patent is low. Another disadvantage of the process disclosed in JP 012613 67A/98 is that it suffers from the selective synthesis of 2-phenyl pyridine without methyl group. Although a process for the synthesis phenyl pyridine using benzaldehyde and

acetaldehyde is described in Ullmann's encyclopaedia A22, the major yield was only 4-

phenyl pyridine.

Prior art processes suffer from the following disadvantages:

(a)	in all the cases mineral acids are used as catalysts that are highly corrosive,

(b)	(b) non-reusability of the catalyst,

(c)	in all the cases tedious work-up procedure is required, such as neutralization of

acid etc,

(d)	in some cases more than a single step is require to synthesize phenyl pyridines

selectively.

In creasing applications of these phenyl pyridines demands an eco-friendly, economical

and free handling process.  The present invention provides a eco-friendly process which

can overcome all the above drawbacks.

Objects of the invention

The main object of the present invention is to provide a process for the synthesis of

phenyl pyridine bases by using a specific zeolite catalyst, which is an eco-friendly

heterogeneous catalytic method.

Another object of the present invention is to improve selectivity of the product.

Summary of the invention

Accordingly the present invention relates to process for the synthesis of an aryl pyridine base using a zeolite catalyst, said process comprising, reacting an aromatic aldehyde or ketone of the formula as herein described with an acrolein or crotonaldehyde or an allylic alcohol of the formula as herein described in presence of ammonia in a gaseous phase, the mole ratio of the aromatic aldehyde or ketone to allylic alcohol being in the range of 1:1 to 1:5, the mole ratio of ammonia to aromatic aldehyde and/or ketone being in the range of 0.5 to 5.0, at a reaction temperature in the range of 350°C to 500 C, characterized in that in the presence of a catalyst consisting of modified or unmodified zeolite having an atomic ratio of Si to Al in the range of 2.5 to 140 ion exchanged with one metal ion of a metal selected from the group consisting of thallium, lead, lanthanum and cobalt to obtain said aryl pyridine base.

In one embodiment of the invention, the aromatic aldehyde or ketone is of the formula RiCOR2 wherein RI is phenyl or alkyl phenyl, R2 is alkyl with 1 to 2 carbon atoms.

In one embodiment of the invention, the aryl ketone used is selected from acetophenone and methyl acetophenone.

In one embodiment of the invention the acrolein or crotonaldehyde or an allylic alcohol used is of the formula R3CH=CHCH2OH wherein R3 is selected from the group consisting of hydrogen,methyl,ethyl and aryl.

In one embodiment of the invention, the aromatic aldehyde is phenyl acetaldehyde.

In one embodiment of the invention, the allylic alcohol is selected from allyl alcohol and crotyl alcohol.

In one embodiment of the invention, the aromatic ketone used comprises acetophenone and the allylic alcohol used comprises allyl alcohol to obtain 2-Phenyl pyridine.

In a further embodiment of the invention, the molar ratio of Acetophenone:allyl alcohol: ammonia is in the range of 1:1-3:0.5-5.

In one embodiment of the invention, the aromatic ketone used comprises acetophenone and is reacted with acrolein to obtain 2-phenyl pyridine.

In one embodiment of the invention, the aromatic aldehyde used comprises phenyl acetaldehyde and the allylic alcohol used comprises allyl alcohol to obtain 3-phenyl pyridine.

In one embodiment of the invention, the aromatic aldehyde used comprises phenyl acetaldehyde and is reacted with acrolein to obtain 3-phenyl pyridine.

In one embodiment of the invention, acetophenone is reacted with crotyl alcohol to yield 2-phenyl 4-methyl pyridine.

In one embodiment of the invention, acetophenone is reacted with crotonaldehyde to yield 2-phenyl 4-methyl pyridine.

In a further embodiment of the invention, methanol is added to the starting materials in an amount of up to 0.5 mole per mole of acetaldehyde.

In another embodiment of the invention, the zeolite used is in alkali ion form or ammonium ion form or proton form.

In a further embodiment of the invention, the alkali ion form of the zeolite is selected from sodium and potassium.

In a further embodiment of the invention, the zeolite catalyst is ion exchanged with a metal ion of a metal selected from the group consisting of lanthanum, thallium, lead and cobalt.

In yet another embodiment of the invention, the zeolite catalyst used is treated with at least one compound of a metal selected from the group consisting of lanthanum, lead and cobalt by impregnation, immersion, deposition or evaporation to dryness.

In yet another embodiment of the invention, the metal compound of lanthanum, lead and/or cobalt is at least one metal compound selected from the group consisting of oxides, halides, sulfates and phosphates.

In a further embodiment of the invention, the metal compound of lanthanum, lead and/or cobalt comprise oxides.

In yet another embodiment of the invention, the content of the metal compound of lanthanum, thallium, lead and/or cobalt is 0.1 to 5wt% equivalent per g of the zeolite.

In yet another embodiment of the invention, crotyl alcohol is used as the allylic alcohol to obtain aryl picoline.

In another embodiment of the invention, the proportion of Si to Al in the zeolite is in the range of 2.5 to 140.

In yet another embodiment of the invention, the zeolite is selected from the group consisting of ZSM-5, ZSM-11, HY - a crystal structure of faujasite, HBEA Al-MCM-41, MCM-41andHX.

In another embodiment of the invention, the catalyst comprises amorphous silica-alumina.

The present invention also relates to develop a process for the preparation of phenyl pyridines of the formula

(Formula Removed)

from acetophenone and allyl alcohol over a zeolite catalyst. Detailed description of the invention

Aryl pyridine bases are obtained according to the process of this invention by reacting an aryl aldehyde and/or ketone with allylic alcohols (alkenyl alcohol or aldehyde) in presence of ammonia in gaseous phase in the presence of a catalyst, which is selected from varied Si :A1 ratio in the range 2.5 to 140 or a catalyst with a particular Si/Al ratio modified with at least one metal compound selected from the group consisting of lanthanum compounds, lead compounds and cobalt compounds by impregnation or ion exchange methods. Among zeolites, those having an atomic ratio of Si to AJ 2.5 to 140 can be used as the starting materials for preparing the catalysts to be used in the present invention, which show a high catalytic performance.

The zeolites which can be used as the starting materials for preparing the catalysts to be used in the present invention are exemplified as several zeolites including aluminosilicate such as ZSM-type, HY, Al-MCM-41, H-BEA, HX. From these except MCM-41 other zeolites are easily commercially available, and also are prepared by methods known in the literature. For example, zeolites of ZSM series are available from Conteka (Sweden). The methods for producing them are described in detail in U.S. Pat. Nos. 3,702,886 (ZSM-5), 3,709,979 (ZSM-11), HY is obtained from (PQ corporation USA), HBEA was obtained from

(Sud chemie, India), HX was from Aldrich and MCM-41 was synthesized by known art according to (J.S. Beck et. al., Nature 359 (1992) 710).

Furthermore, the zeolite used in the present invention may be in any of the alkali ion form such as sodium, potassium or ammonium ion form and proton form. The alkali ion, however, is not preferably because it lowers the catalytic activity, and hence it is desirable to eliminate the alkali ion before, during or after modifying the zeolite with ion of and/or compound of metal selected from the group consisting of lanthanum, lead and/or cobalt. The zeolite to be subjected to impregnation is treatment with lanthanum, lead and/or cobalt ions may be in any one of alkali ion form, ammonium ion form or proton form, and the most preferable is ammonium form zeolite. Accordingly, it is desirable that a zeolite of an alkali ion form or proton form is previously ion exchanged into ammonium form by dipping it repeatedly for several times in an aqueous solution of an ammonium salt such as ammonium chloride, ammonium nitrate, ammonium acetate or in aqueous ammonia and then filtering it.

A zeolite alkali ion form, ammonium form or proton form, preferably of proton form is added to an aqueous solution of atleast one metal compound selected from the group consisting of lanthanum compounds, lead compounds and cobalt compounds with a concentration of 0.5 to 10 wt% per gram catalyst and soaked for several hours finally evaporated the water. After the procedure, the modified zeolite is usually dried at 100°C to 200°C and if desired, calcined at 350 to 450°C to obtain a catalyst.

Though the calcination is conducted usually in air or in a gas such as nitrogen or the like at 350°C to 500°C for several hours, the calcination is not always necessary because the catalyst is heated in a reactor.

The content of lanthanum, lead and/or cobalt in the zeolite which has been modified with the corresponding metallic ions and/or compounds is about 0.5 to 10 wt% equivalent/g, though the preferable region varies depending on the kind of the zeolite and of the metal ion and compound.

The zeolite which has been ion exchanged with lanthanum ion, lead ion and/or cobalt ion or the zeolite which has been treated with at least one metal compound selected from thallium compounds, lead compounds and/or cobalt compounds by a method of impregnation, deposition or evaporation to dryness is molded as it is or after pelletization to a tablet and made it to 18-30 mesh.

In either method, the molded product is calcined in the atmosphere or in a gas such as nitrogen or the like at 350°C to 600°C for several hours to impart strength to the molded

product and to eliminate volatile components which had been contained in the binder. However, because the catalyst is heated in a reactor, the calcination is not always necessary.

The aryl ketone used in the present invention includes acetophenone, methyl acetophenone and alkenyl alcohol or aldehydes and allyl alcohol, crotyl alcohol, acrolein or crotonaldehyde.

The combination of aromatic aldehydes and/or ketones as the starting materials with alkenyl alcohol determines the main phenyl pyridine bases produced. Typical examples are shown in the Table 1. TABLE 1

(Table Removed)

The reaction of the present invention is conducted in a mode of fixed bed.

The molar ratio of ammonia to the aromatic aldehyde and/or ketone is 0.5 to 5 mol/mol. The weitht hourly space velocity (WHSV) used is 0.25 to 1.00. The reaction temperature is preferably 300°C to 400°C. Although the pressure of the reaction gases can be used in the range of from below the atmospheric pressure to several atmospheric pressures, usually the pressure in the range of from the atmospheric pressure to about 2 atmospheric pressures is used conveniently.

In particular, preferable combination of an aromatic aldehyde or ketone with alkenyl alcohol or aldehyde for the production of phenyl pyridine or phenyl picolines the molar ratio of acetophenone : allylalcohol: ammonia is adjusted to 1:1-3: 0.5-5.

In particular, in this reaction one other side product observed is 3-picoline which is also an important drug intermediate.

Although deposition of carbon on the catalyst is detected during the reaction, the amount of the carbon deposited on the catalyst is smaller as a result of which higher yield of 2- phenyl pyridine is obtained.

The regeneration of the catalyst is easily effected by any conventional method such as burning out the carbon deposited on the catalyst by passing air through the catalyst layer at a temperature of 450°C to 550°C. The products were trapped by cooling at the bottom and analyzed by GC, confirmed by NMR and GC-MS.

By using the catalyst of the present invention, as shown, for example, in Example 1, the yield of 2 phenyl pyridine is 63% and 81%, respectively, the yields being shown as the value calculated based on the conversion of acetophenone..

2-phenyl pyridine can be obtained in a higher yield as compared with in conventional processes. Also, the amount of carbon deposited on the catalyst is small and the regeneration of the catalyst is easy.

The present invention is described below in more detail referring to Examples, to which the present invention is not limited. The results in examples are calculated based on the conversion of acetophenone. EXAMPLE 1

According to method [J.S. Beck et. al., Nature 359 (1992) 710], mesoporous molecular sieve Al-MCM-41 zeolite ZSM-5 was synthesized as follows.

Solution A was prepared by mixing 0.38g of NaOH, 20ml of water, 0.76 g of Aluminum isopropoxide and heated till a clear solution was obtained. After this 9.8 ml of Tetra ethyl ammonium hydroxide was added while cooling the mixture. Solution B was prepared by mixing 11.6 ml (9.6 g) of 50wt% ludox silica in 50 ml of distilled water the mixture was kept under vigorous stirring until a clear solution formed.

Solution A was added to Solution B under vigorous stirring and kept for stirring for one hour, after that 10.55 g of Hexadecyl trimethyl ammonium bromide (HDTMABr). The pH was adjusted to 10.5. A stainless steel autoclave having 0.6 liters of volume was charged with the above solution. The autoclave was sealed and heated to 100°C. Hydro thermal synthesis was effected under this condition while continuing stirring for 20 hours. In this period, the inner pressure of the autoclave was 5 to 6 kg/cm.sup.2.

After completion of the reaction, the reaction mixture was cooled to room temperature and the product was separated by filtration. After repetition of washing and filtration until the concentration of Br" ion in the filtrate became 1 ppm or below, the product was dried at

110°C for 16 hours and then calcined in air at 500°C for 12 hours to elute the surfactant. White crystals of Na form Al-MCM-41 were obtained. As a result of the measurement of X-ray diffraction, the crystals had a diffraction pattern coincident with that of MCM-41 reported in Nature 1992 by Breck et al. The catalyst was then pelletized and made to 18-30 size mesh. EXAMPLE 2

A glass reaction tube having an inner diameter of 20 mm was filled with 4 g of this crystalline Al-MCM-41 catalyst. A mixture of Imoles of acetophenone two mole of allyl alcohol fed on to the packed catalyst through preheating zone in gas form along with ammonia and the temperature maintained 360°C at the catalyst bed. The reaction products were collected at bottom through ice cold traps and analyzed by a FED gas chromatography.

Average yields of the products in a period of 4 hours from the start of the reaction were found 90% of 2-Phenyl pyridine, 10.0% of pyridine and other products. An other major product is 3-picoline which forms by the cyclization of only allyl alcohol in presence of ammonia. EXAMPLES 3

The reaction carried out in same manner as in example 2 with HY catalyst, the selectivity of 2-Phenyl pyridine is 84.9% at the conversion of acetophenone is 98.0 wt%. EXAMPLES 4

The reaction carried out in same manner as in example 2 with HZSM-5 (30) catalyst, the selectivity of 2-Phenyl pyridine is 57.5% at the conversion of acetophenone is 65.0 wt%. EXAMPLES 5

The reaction carried out in same manner as in example 2 with H-BEA catalyst, the selectivity of 2-Phenyl pyridine is 26.5% at the conversion of acetophenone is 65.2wt%. EXAMPLE 6

The reaction carried out in same manner as in example 2 with HX catalyst, the selectivity of 2-Phenyl pyridine is 67.6% at the conversion of acetophenone is 27.5 wt%. EXAMPLE 7

The reaction carried out in same manner as in example 2 with Silica-Alumina catalyst, the selectivity of 2-Phenyl pyridine is 41.6% at the conversion of acetophenone is 42.0 wt%.

EXAMPLE 8

Proton form of Y catalyst was soaked in the 5wt% aqueous of solution lead (lead nitrite is source of lead) for several hours then the solution was evaporated and catalyst was dried by calcination at 420°C for four hours.

The reaction was carried out in same manner of Example 2, the selectivity of 2-phenyl pyridine is 86.3 % at the conversion of acetophenone is 100 wt%. EXAMPLE 9

LaY (metal content: 5wt%) having a Si/Al atomic ratio of 5 was prepared by a method similar to that described in Example 8, the selectivity of 2- phenyl pyridine is 92.2% at the conversion of acetophenone is 100wt%. EXAMPLE 10

The result of the same reaction as in Example 8 except the reaction temperature is varied is shown in Table 1

TABLE 1

(Table Removed)

Feed: allyl alcohol + acetophenone + NHj, Catalyst: PbY; Whsv : 0.5 h"1 EXAMPLE 11

The reaction was carried in same manner as in Example 2 except crotyl alcohol was used instead of allyl alohol and the final product was 2-phenyl 4 methyl pyridine. EXAMPLE 12

The reaction was carried in same manner as in Example 2 except phenyl acetaldehyde was used instead of acetophenone and the final product was 3-phenyl pyridine.

EXAMPLE 13

The reaction was carried in same manner as in Example 2 except methyl acetophenone instead of acetophenone and the final product was 2-(methyl phenyl) pyridine.

Phenyl pyridines are integral backbone of several potent azapeptide HIV protease inhibitors with an and HIV activity such as BMS-232632a. Advantages of the invention

The present invention provides a process that comprises of environmentally clean and economical technology, easily recycled and reusability of the catalyst

•	The process provides an eco-friendly method with high selectivity towards the product.

•	This method provides a selective heterogeneous catalyst with longer life.

•	Further, this method provides a route, wherein the kind and composition of phenyl

pyridines can be varied by varying the substituents on the reactants.

•	It also provides an efficient and economical method for synthesizing phenyl pyridines

from acetophenone and allyl alcohol over zeolite catalyst in gas phase.

We Claim:

1.	A process for the synthesis of an aryl pyridine base using zeolite catalyst, said

process comprising reacting an aromatic aldehyde or ketone of the formula as

herein described  with an acrolein or crotonaldehyde or an allylic alcohol of the

formula as herein described in presence of ammonia in a gaseous phase, the mole

ratio of the aromatic aldehyde or ketone to allylic alcohol being in the range of

1:1 to 1:5, the mole ratio of ammonia to aromatic aldehyde and/or ketone being in

the range of 0.5 to 5.0, at a reaction temperature in the range of 350°C to 500°C,

characterized in that in the presence of a catalyst consisting of modified or

unmodified zeolite having an atomic ratio of Si to Al in the range of 2.5 to 140

ion exchanged with  one  metal ion  of a metal selected from  the group

consisting of thallium, lead, lanthanum and cobalt  to obtain said aryl pyridine

base.

2.	A process as claimed in claim 1 wherein the aromatic ketone used is selected from

acetophenone and methyl acetophenone.

3.	A process as claimed in claim 1  wherein the aromatic aldehyde is phenyl

acetaldehyde.

4.	A process as claimed in claim 1 wherein the allylic alcohol is selected from allyl

alcohol and crotyl alcohol.

5.	A process as claimed in claim 1 wherein the molar ratio of Acetophenone : allyl

alcohol: ammonia is in the range of 1:1-3:0.5-5.

6.	A process as claimed in any claim 1 wherein the zeolite used is in alkali ion form

or ammonium ion form or proton form.

7.	A process as claimed in claim 6 wherein  the alkali ion form of the zeolite is

selected from sodium and potassium.

8.	A process as claimed in claim 1 wherein the zeolite catalyst used is treated with at

least one compound of a metal selected from the group consisting of lanthanum,

lead and cobalt by impregnation, immersion, deposition or evaporation to dryness.

9.	A process as claimed in claim 1 wherein the metal compound of lanthanum, lead

and/or cobalt is at least one metal compound selected from the group consisting of

oxides, halides, sulfates and phosphates, preferably oxides.

10.	A process as claimed in claim 1 wherein the content of the metal compound of

lanthanum, thallium, lead and/or cobalt is 0.1 to 5wt% equivalent per gram of the

zeolite.

11.	A process as claimed in claim 1 wherein the proportion of Si to Al in the zeolite

used is in the range of 2.5 to 12.5.

12.	A process as claimed in any preceding claim wherein the zeolite used is selected

form the group consisting of ZSM-5, ZSM-11, HY - A crystal structure of

faujasite, HBEA, Al-MCM-41 and HX.

13.	A process as claimed in claim 1 to 20 wherein the catalyst used comprises

amorphous silica-alumina.

14.	A process for the synthesis of an aryl pyridine base  using a zeolite catalyst

substantially as described hereinbefore and with reference to the foregoing

examples.

Documents:

				415-del-2001-abstract.pdf

				415-del-2001-claims.pdf

				415-del-2001-correspondence-others.pdf

				415-del-2001-correspondence-po.pdf

				415-del-2001-description (complete).pdf

				415-del-2001-form-1.pdf

				415-del-2001-form-18.pdf

				415-del-2001-form-2.pdf

				415-del-2001-form-3.pdf

				415-del-2001-petition-137.pdf

				415-del-2001-petition-138.pdf

« Previous Patent

Next Patent »

Patent Number	230561	

Indian Patent Application Number	415/DEL/2001	

PG Journal Number	11/2009	

Publication Date	13-Mar-2009	

Grant Date	27-Feb-2009	

Date of Filing	29-Mar-2001	

Name of Patentee	COUNCIL OF SCIENTIFIC AND INDUSTRIAL RESEARCH	

Applicant Address	RAFI MARG, NEW DELHI-110001, INDIA.	

Inventors:

#	Inventor's Name	Inventor's Address	

1	SHIVANAND JANARDAN KULKARNI	CHEMICAL TECHNOLOGY, HYDERABAD - 500007, ANDHRA PRADESH, INDIA	

2	KONDAPURAM VIJAYA RAGHAVAN	CHEMICAL TECHNOLOGY, HYDERABAD - 500007, ANDHRA PRADESH, INDIA	

3	NAGABANDI SRINIVAS	CHEMICAL TECHNOLOGY, HYDERABAD - 500007, ANDHRA PRADESH, INDIA	

4	VIPPAGUNTA RADHA RANI	CHEMICAL TECHNOLOGY, HYDERABAD - 500007, ANDHRA PRADESH, INDIA	

PCT International Classification Number	C07D 211/70	

PCT International Application Number	N/A	

PCT International Filing date		

PCT Conventions:

#	PCT Application Number	Date of Convention	Priority Country	

1			NA	

© All Indian Patents, 2013-2021.

  Patent data available in the public domain from Indian Patents Office, Department of Industrial Policy and Promotions, Ministry of Commerce and Industry, Government of India.

File: patents/230569-an-improved-process-for-the-preparation-of-zirconia-mullite-composite.html
Indian Patents. 230569:AN IMPROVED PROCESS FOR THE PREPARATION OF ZIRCONIA-MULLITE COMPOSITE

Indian Patents

Recently Granted Patents

  Recently Published Patents

Title of Invention	AN IMPROVED PROCESS FOR THE PREPARATION OF ZIRCONIA-MULLITE COMPOSITE

Abstract	An improved process for the preparation of zireonia - mullite composite which comprises intimately mixing 30 to 50% wt alumina and 50 to 70% wt zircon in ethanol medium, drying the above said mixture by conventional methods followed by melting at temperature 1900°C- 3000°C for a period of 5 to 10 minutes followed by cooling to room temperature to obtain zircon-mullite composite.	

Full Text	This invention relates to an improved process for the preparation of zirconia mullite composite. More particularly this invention relates to preparation of zirconia mullite composite which finds application in fabrication of high temperature structural components, as refractories in metallurgical and glass industries.

Hitherto known process (Reference : Mechanical properties of sintered in-situ reacted mullite zirconia composites; N. Claussen and J. Jahn, J. Am. Ceram. Soc. 63 [3-4], 228-229 (1980)]) the preparation of zirconia toughened mullite composite follows the reaction sintering method wherein a mixture of zircon and alumina of predetermined weight and particle size is attrition milled in water/alcohol medium for 6-7 hours, spray dried and isostatically pressed to form the green body which is then sintered in two steps. The first step involves sintering at lower temperature (1250-1300°C) for densification of zircon and alumina while second step involves sintering at higher temperature (1500-1600°C) for reaction to occur between zircon and alumina to form zirconia toughened mullite composite. The hitherto known process has following drawbacks :

1)	In reaction-sintering process, the reaction occurs in solid-state, (Indian patent

No. 178844). Hence the kinetics of the process is slow. Also to get a completely

reacted mullite composite, it is required to sinter for longer period.

2)	The process also requires milling of raw materials for a longer period of time for

size reduction as well as for the intimate contact between the reactants to effect

reaction sintering as well as densification of mullite composite.

3)	The process also involves two step sintering which makes it cumbersome.

The main object of the present invention is to develop a process for preparation of zirconia toughened mullite composite from a mixture of zircon and alumina with improved reaction kinetics. It is also the object of the invention to eliminate the extensive milling time and make the process simpler and faster.

Yet another object of the invention is to reduce the energy consumption of the said process.

The present invention relates to the preparation of zirconia mullite composite having 25

to 50 wt% zirconia in mullite matrix wherein the presence of zirconia particles toughen

the matrix by dispersion-strengthening as well as by transformation-toughening. The new

principle relates to the preparation of zirconia toughed mullite composite by reacting

zircon and alumina in liquid state f ollowed by cooling, wherein the microstructure of the

resultant composite is controlled by the rate of cooling and the initial composition of the

melt. According to another new principle the mixture of zircon and alumina is melted by

thermal plasma where the high temperature and high heat content of latter allow the

melting to occur within a very short duration. Since the reaction occurs in liquid state,

kinetics improve considerably. Further, milling is eliminated for increasing the surface

area of the reactants since the reaction occurs in liquid state. The new result is the

preparation of zirconia toughened mullite composite by reacting zircon and alumina in

liquid state followed by the cooling of the melt, thereby, controlling the microstructure of

the composite by rate of cooling and by the  initial composition of the melt. Thermal

plasma is used to melt the mixture of zircon and alumina and, hence, reducing the

reaction time required between zircon and alumina to form zirconia toughened mulliteComposite. The invented process also has improved reaction kinetics since reaction is occurring in liquid - state. It is faster than the hitherto known process and also simpler since it involves two steps, namely mixing of raw material and melting in a thermal plasma reactor followed by cooling.

Accordingly the present invention provides an improved process for the preparation of zirconia - mullite composite which comprises intimately mixing 30 to 50 % wt

alumina and 50 to 70 % wt zircon in ethanol medium, drying the above said mixture

by conventional methods followed by melting at temperature above 1900 °C/for a

period of 5 to 10 minutes followed by cooling to room temperature to obtain zircon-mullite composite.

In an embodiment of the invention the percentage composition of alumina is 30 to 50

wt % while rest is zircon.

In another embodiment of the invention melting of mixture is done in thermal plasma

reactor.

In yet another embodiment of the invention melting of mixture is done at temperature above 1600°C.

In still yet another embodiment of the present invention zircon in the mixture can be replaced by plasma dissocaiated zircon, which is a physical mixture of zirconia and silica and is produced following a patented process (pending Indian patent : 189/del/91 dated 11.3.91) The invention is now described in detail.

Zircon above 1500°C react with alumina to form zircoma toughened mullite composite

according to the following equation.

(Equation Removed)

The  reaction occurs in solid state, however,  kinetics improves considerably in liquid

state.

The examples given below are to illustrate how the invention is carried out in actual

practice and should not be construed to limit the scope of the invention.

Example 1:

A typical experiment is carried out in 200 gm batch scale. Zircon of MK grade and

alumina of laboratory grade of particle size -150 µm + 75 µm  in ratios according to

equation (1) arc mixed in a ball mill in ethanol  medium for 15 min. The mixture is dried

at 100 °C and then melted in a 50 kW dc transferred arc thermal plasma reactor for 5

minutes. Product is then furnace cooled. Product is finally characterized by XRD which

shows presence of monoclinic zirconia and mullite phase. The process yields fully

reacted and dense zirconia toughened mullite composite.

Example 2:

Still yet another example, experiment is carried out 250 gm scale. Stoichiometric

requirements of zirconia and silica are calculated from the equation (1).  In this

experiment 10 % excess of Stoichiometric requirement of alumina is mixed with ground

zircon ( particle size: -150 + 75 (µm) in ethanol medium for 15 min. The mixture is then

dried at 110° C. The mixture thus formed is melted under plasma for 6 minutes. The

product is furnace cooled and characterized by XRD. This confirms formation of zirconia

mullite composites.

The main advantages of the invention are :

1)	The invented process has improved reaction kinetics, since the reaction occurs

between zircon and alumina in liquid state to form zirconia toughened mullite

composite.

2)	The process does not require milling of the reactants mixture.

3)	The said process is faster than the hitherto known process since thermal plasma is

used to melt the mixture and very high temperature (~ 10,000°C) and high heat

content of plasma allow the mixture to melt within a short duration.

4)	 The process is also simpler simce it nivolves selting the mixture in a thermal.

plasma reactor followed by cooling to yield fully reacted and dense zirconia toughened mullite composite.

5) The invented process also reduces energy consumption compared to hither to known process by i) eliminating attrition-milling of reactants ii) reducing reaction time considerably between the reactants by carrying out the reaction in liquid state.

We Claim:

1.	An improved process for the preparation of zireonia - mullite composite which comprises

intimately mixing 30 to 50% wt alumina and 50 to 70% wt zircon in ethanol medium,

drying the above said mixture by conventional methods followed by melting at temperature

1900°C- 3000°C for a period of 5 to 10 minutes followed by cooling to room temperature to

obtain zircon-mullite composite.

2.	An improved process as claimed in claim 1 wherein the weight % composition of alumina is

45.

3.	An improved process as claimed in claims 1 & 2 wherein the weight % composition of

zircon is 55.

4.	An improved process as claimed in claims 1 to 3 wherein the melting of the mixture is done

at temperature 1900°C.

5.	An improved process for the preparation of zireonia mullite composite as described herein

with reference to examples.

Documents:

				623-del-2001-abstract.pdf

				623-del-2001-claims.pdf

				623-del-2001-correspondence-others.pdf

				623-del-2001-correspondence-po.pdf

				623-del-2001-description (complete).pdf

				623-del-2001-form-1.pdf

				623-del-2001-form-18.pdf

				623-del-2001-form-2.pdf

				623-del-2001-form-3.pdf

« Previous Patent

Next Patent »

Patent Number	230569	

Indian Patent Application Number	623/DEL/2001	

PG Journal Number	11/2009	

Publication Date	13-Mar-2009	

Grant Date	27-Feb-2009	

Date of Filing	29-May-2001	

Name of Patentee	COUNCIL OF SCIENTIFIC AND INDUSTRIAL RESEARCH	

Applicant Address	RAFI MARG, NEW DELHI-110 001, INDIA.	

Inventors:

#	Inventor's Name	Inventor's Address	

1	SARAMA BHATTACHARJEE	REGIONAL RESEARCH LABORATORY, BHUBANESHAWAR-751013, ORISS, (INDIA)	

2	SAROJ KUMAR SINGH	REGIONAL RESEARCH LABORATORY, BHUBANESHAWAR-751013, ORISS, (INDIA)	

3	RAMCHANDRA KRISHNAROA GALGALI	REGIONAL RESEARCH LABORATORY, BHUBANESHAWAR-751013, ORISS, (INDIA)	

PCT International Classification Number	C04B 35/48	

PCT International Application Number	N/A	

PCT International Filing date		

PCT Conventions:

#	PCT Application Number	Date of Convention	Priority Country	

1			NA	

© All Indian Patents, 2013-2021.

  Patent data available in the public domain from Indian Patents Office, Department of Industrial Policy and Promotions, Ministry of Commerce and Industry, Government of India.

File: patents/230578-a-process-for-preparation-of-tetragonal-zirconia-polycrystalline-tzp.html
Indian Patents. 230578:"A PROCESS FOR PREPARATION OF TETRAGONAL ZIRCONIA POLYCRYSTALLINE (TZP)"

Indian Patents

Recently Granted Patents

  Recently Published Patents

Title of Invention	"A PROCESS FOR PREPARATION OF TETRAGONAL ZIRCONIA POLYCRYSTALLINE (TZP)"

Abstract	A Process for the preparation of Tetragonal zirconia polycrystalline (TZP) This invention relates to a Process for the preparation of Tetragonal zirconia polycrystalline (TZP) comprising the steps of Purifying zircornium oxchloride by recrystallization and precipitating hydroxide with dilute solution ammonia, Dissolving the precipitate obtained by step (a) into nitric acid, Dissolving yttrium oxide in nitric acid, Preparing the stoichiometric composite solution of zirconium nitrate and yttrium nitrate obtained by steps (a) and (b) respectively, Spray drying the composite solution, Subjecting the spray dried powder obtained by steps (e) to a step of heating at a temperature of 450° C, Calcining the spray dried powder at a temperature of 550°C.	

Full Text	The major problem of this process is that it is that it is difficult to attain the homogeneous distribution of yttria in zirconium oxide (Zro2) grains for preparation of dense TZP ceramics

Another disadvantage of the above process is that the powders prepared by the above process have higher particle size due to which the powder is inhomogeneous at sintering temperature.

Still another disdvantage of the above process is that TZP powder obtained by this process has inferior quality.

Still another disadvantage of the above process is that this process does not provide adequate control on phase composition and microstructure. Consequently the powder has poor reproducibility and so the properties of the finished ceramics are not reproducible.

Further disadvantage of the above process is that the Zirconium powder obtained by this process requires sintering at higher sintering temperatures at which it is nor possible to retain high amount of tetragonal phase which is necessary for imparting transformation toughening.

Still further disadvantage of the above process is that the powder prepared by this process is contaminated with undesirable impurities. Still further disadvantage of the above process is contaminated with undesirable impurities.

Still further disadvantage of the above process is that the zirconium oxide is required to be calcined at high temperature at 1100 to 1300°C which leads to increase in particle size and longer processing time.

Another process known in the art for preparation of TZP powders is sol-gel process. In this process sols of Zirconia are prepared and converted into gels. These gels are dried to get the powders of desired characteristics. The disadvantage of the above process is that handling of large volume of gelateneous precipitates and drying of gel is a cumbersome and time consuming process.

The primary object of this invention is to propos a process for preparation of Tetragonal Zirconium polyc ystalline (TZP) powder and ceramics.

Another object of the present invention is to propose a process for preparation of TZP powder and ceramics which provides high purity, ultrafine and homogeneous TZP powder and ceramics which provides high purity, ultrafine and homogeneous TXP powder.

Still another object of the present invention is to propose a propose for preparation of TZP powder which provides control on phase composition and micro-structure thereby enabling achievement of reproducibility of TZP powder and consequently reproducibility in the properties of the finished ceramics.

A Further object of the present invention is to propose a process for preparation of TZP powder and ceramics with relatively high mechanical properties like hardness, flexural strength and fracture toughness as compared to the TXP powder obtained by conventional process.

An even further object of the present invention is to propose a process for preparation of TZP powder which sinter at much lower temperature and retain high amount of tetragonal phase necessary for imparting transformation toughening in this material as compared to conventionally prepared TZP powder which sinter at high temperature at which it is not possible to retain high amount of tetragonal phase.

A still further object of the present invention is to propose a process for preparation of TZP powder which is energy efficient as it requires calcinations at lower temperatures of 550°C for 4 hours to form a solid solution of Yattria and Zirconia as compared to the conventional process which require calcinations at higher temperatures of 1100 to 1300°C.

Yet another object of the present invention is to propose a process for preparation of TZP powder, which provides Zirconia powders suitable for providing thermal barrier ceramic coating on metallic components.

Still further object of the present invention is to propose spray-drying process for preparation of TZP powder, which are suitable for the synthesis of artificial diamond and fabrication of gas sensors.

According to the present invention there is provided a Process for the preparation of tetragonal zirconium polycrystalline (TZP) comprising the steps of: -

(a)	Purifying  zirconium  oxchloride  by  recrystallisation  and

precipitating hydroxide with dilute solution ammonia;

(b)	Dissolving the precipitate obtained by step (a) into nitric acid;

(c)	Dissolving yttrium oxide in nitric acid;

(d)	Preparing the stoichiometric composite solution of zirconium

nitrate  and  yttrium  nitrate  obtained  by  steps  (a)  and  (b)

respectively;

(e)	Spray drying the composite solution;

(f)	Subjecting the spray dried powder obtained by steps (e) to a

step of heating at a temperature  of 450° C;

(g)	Calcining the spray dried powder at a temperature of 550°C,

Further in accordance with the present invention, zirconium oxichloride is purified by recrystallisation and is then precipitated as hydroxide with dilute solution of ammonia at controlled pH. The precipitable is washed till it is free from all traces. The precipitate is dissolved in dilute nitric acid to get zirconium nitrate.

Shows that powders contain considerable amount of transferable tetragonal phase and by suitable heat treatment powders of desired phase compositions can be prepared.

The Williamson Hall plot of the TZP powder obtained establishes the compositional homogeneity of the powder.

The Vickers hardness, flexural strength and fracture toughness of sintered ceramics prepared using these powders were measured by microintendation 3 point bend test and Single Edge Notch Beam (SENB) techniques respectively.

The range of the properties of TZP powders and ceramics prepared using different chemical compositions and processing parameters is given below: -

TZP Powders

0.1-0.2um 2 - 40um 90 - lOOm/g

0-75 15 - 100

0-50

0-30 5 - 20nm

Particle Size Agglomerate Size Sp. Surface Area Phase composition Monoclinic (%) Tetragonal (%) (Transformable) Tetragonal (Non Transformable) Cubic (%) Crystallite Size

Variation in the yttria concentration in the range of 3% troughout

Homogeneity

Zirconia grains TZP Ceramics

Grain Size	:	0.2 - O.Sum

Phase composition (%)

Monoclinic	:  0-70

Tetragonal	:  20-90

(Transformable)

Tetragonal	:  0-50

(Non-transformable)

CLAIM

1.  A  Process  for  the  preparation  of  Tetragonal  zirconia polycrystalline (TZP) comprising the steps of: -

(a)	Purifying  zircornium  oxchloride  by  recrystallization  and

precipitating hydroxide with dilute solution ammonia,

(b)	Dissolving the precipitate obtained by step (a) into nitric

acid;

(c)	Dissolving yttrium oxide in nitric acid;

(d)	Preparing the stoichiometric composite solution of zirconium

nitrate and yttrium nitrate obtained by steps (a) and (b)

respectively;

(e)	Spray drying the composite solution;

(f)	Subjecting the spray dried powder obtained by steps (e) to a

step of Xheating at a temperature  of 450° C;

(g)	Calcining the spray dried powder at a temperature of 550°C;

2. A process as claimed in claim 4 wherein said spray dried powder is subjected to heating a temperature of 450°C for 2 hours.

3.	A process as claimed in claim 5 wherein the step of calcinations

is carried out for 4 hours.

4.	A  process  for  the  preparation  of  Tetragonal  Zirconia

polycrystalline  (TZP)  substantially  as  herein  describaed  and

illustrated.

Documents:

				2873-del-1996-abstract.pdf

				2873-del-1996-claims.pdf

				2873-del-1996-correspondence-others.pdf

				2873-del-1996-correspondence-po.pdf

				2873-del-1996-description (complete).pdf

				2873-del-1996-form-1.pdf

				2873-del-1996-form-19.pdf

				2873-del-1996-form-2.pdf

				2873-del-1996-form-26.pdf

« Previous Patent

Next Patent »

Patent Number	230578	

Indian Patent Application Number	2873/DEL/1996	

PG Journal Number	11/2009	

Publication Date	13-Mar-2009	

Grant Date	27-Feb-2009	

Date of Filing	19-Dec-1996	

Name of Patentee	THE CHIEF CONTROLLER RESEARCH & DEVELOPMENT	

Applicant Address	MINISTRY OF DEFENCE, GOVERNMENT OF INDIA, NEW DELHI (INDIA)	

Inventors:

#	Inventor's Name	Inventor's Address	

1	MR.RAJIV DAYAL	TECHNICAL OFFICER 'A', NAVAL MATERIALS RESEARCH LABORATORY, RESEARCH & DEVELOPMENT ORGANISATION, MINISTRY OF DEFENCE, BOMBAY	

2	MR.NITIN MADHUSUDAN GOKHALE	SCIENTIST 'D'NAVAL MATERIALS RESEARCH LABORATORY, RESEARCH & DEVELOPMENT ORGANISATION, MINISTRY OF DEFENCE, BOMBAY.	

3	DR. SURESH CHANDRA SHARMA	SCIENTIST 'E'NAVAL MATERIALS RESEARCH LABORATORY, RESEARCH & DEVELOPMENT ORANISATION, MINISTRY OF DEFENCE, BOMBAY.	

4	DR.RAMJI LAL	SCIENTIST 'F', NAVAL MATERIALS RESEARCH LABORATORY, RESEARCH & DEVELOPMENT ORGANISATION, MINISTRY OF DEFENCE, BOMBAY.	

PCT International Classification Number	B32B 9/00	

PCT International Application Number	N/A	

PCT International Filing date		

PCT Conventions:

#	PCT Application Number	Date of Convention	Priority Country	

1			NA	

© All Indian Patents, 2013-2021.

  Patent data available in the public domain from Indian Patents Office, Department of Industrial Policy and Promotions, Ministry of Commerce and Industry, Government of India.
