Repository: anandvc/allindianpatents

File: patents/230601-two-part-polymerizable-compositions-and-method-of-polymerization-thereof.html
Indian Patents. 230601:TWO PART POLYMERIZABLE COMPOSITIONS AND METHOD OF POLYMERIZATION THEREOF

Indian Patents

Recently Granted Patents

  Recently Published Patents

Title of Invention	TWO PART POLYMERIZABLE COMPOSITIONS AND METHOD OF POLYMERIZATION THEREOF

Abstract	The invention is polymerizable compositions comprising in one part an organoboron compound capable of forming a free radical generating species and a stabilizing amount of one or more compounds comprising a dihydrocarbyl hydroxyl amine, an alicyclic hydroxyl amine, or a nitrile oxide of a dihydrocarbyl hydroxyl amine or an alicyclic hydroxyl amine, and in the second part one or more compounds capable of free radical polymerization.	

Full Text		

Documents:

				3316-CHENP-2005 ABSTRACT.pdf

				3316-CHENP-2005 CLAIMS.pdf

				3316-CHENP-2005 CORRESPONDENCE OTHERS.pdf

				3316-CHENP-2005 CORRESPONDENCE PO.pdf

				3316-CHENP-2005 DESCRIPTION (COMPLETE).pdf

				3316-CHENP-2005 DRAWINGS.pdf

				3316-CHENP-2005 FORM 1.pdf

				3316-CHENP-2005 FORM 18.pdf

				3316-CHENP-2005 FORM 3.pdf

				3316-CHENP-2005 FORM 5.pdf

« Previous Patent

Next Patent »

Patent Number	230601	

Indian Patent Application Number	3316/CHENP/2005	

PG Journal Number	13/2009	

Publication Date	27-Mar-2009	

Grant Date	27-Feb-2009	

Date of Filing	08-Dec-2005	

Name of Patentee	DOW GLOBAL TECHNOLOGIES, INC.	

Applicant Address	Washington Street, 1790 Building, Midland, Michigan 48674,	

Inventors:

#	Inventor's Name	Inventor's Address	

1	JIALANELLA, Gary, L	437 Thornehill Trail, Oxford, Michigan 48371,	

2	RISTOSKI, Toni	3120 John R, Rochester Hills, Michigan 48307,	

PCT International Classification Number	C08F 4/44	

PCT International Application Number	PCT/US2004/018320	

PCT International Filing date	2004-06-09	

PCT Conventions:

#	PCT Application Number	Date of Convention	Priority Country	

1	60/477,135	2003-06-09	U.S.A.	

© All Indian Patents, 2013-2021.

  Patent data available in the public domain from Indian Patents Office, Department of Industrial Policy and Promotions, Ministry of Commerce and Industry, Government of India.

File: patents/230632-a-ceramic-component-and-a-method-for-forming-the-same.html
Indian Patents. 230632:A CERAMIC COMPONENT AND A METHOD FOR FORMING THE SAME

Indian Patents

Recently Granted Patents

  Recently Published Patents

Title of Invention	A CERAMIC COMPONENT AND A METHOD FOR FORMING THE SAME

Abstract	No. 3260/CHENP/2005 ABSTRACT A CERAMIC COMPONENT AND A METHOD FOR FORMING THE SAME The present invention relates to a ceramic component, comprising: a sintered ceramic body formed from a composition comprising a first ceramic material; and a plurality of inclusions in the ceramic body, each inclusion comprising graphite and a second ceramic material, wherein the second ceramic material and the first ceramic material comprise SiC.	

Full Text	 

Field of the Invention

[lOOlj  The present invention relates to a ceramic component and a method for forming the same.

Description of the Related Art

[-1002]  While ceramic materials such as silicon carbide have found particular use in a variety of industrial applications due to properties such as corrosion resistance and wear resistance, such ceramics oftentimes do not have sufficient lubricity for some applications. Accordingly, particularly in the area of siUcon carbide ceramic . hodies^-graphite loading has.been incorporated in-aix-attempt to -improve the-frictiao—-properties, particularly lubricity at elevated temperatures. Such ceramic components have found practical use in a variety of applications, including use as seals in dry environments and wet environments such as automotive pump seals.

[1003]  Graphite-loaded silicon carbide bodies have been fabricated through various techniques. For example, such bodies have been formed by the so-called reaction bonded process, in which the precursor, tj^ically carbon, is reacted with molten silicon during a high-temperature operation to form silicon carbide. Such reaction-bonded bodies typically additionally contain carbon graphite as a secondary phase that remains in the ceramic body following reaction.

[1004]  Another technique utilizes a direct soHd-state sintering process, typically involving pressureless or pressure sintering of a shaped body formed through powder processing techniques.

[1005]  While the foregoing fabrication techniques and resulting graphite-loaded silicon carbide bodies represent improvements in ceramic components requiring a high degree of lubricity, a need continues to exist in the art for further improved ceramic components and processes for fabricating same.

y

[1006]  According to a first embodiment of the invention, a ceramic component is provided, including a sintered ceramic body having a plurality of inclusions therein. The ceramic body is formed from a composition comprising a first ceramic material. In addition, the inclusions include graphite and a second ceramic material.

[1007]  According to another embodunent of the present invention, a ceramic component is provided including a sintered ceramic body and a plurality of inclusions therein. The sintered ceramic body includes a first ceramic material, and each inclusion includes a first phase formed of a lubricious material, and a second phase formed of a second ceramic material.

[1008]  According to yet another embodiment, a method for forming a ceramic

component is provided. The method calls for providing a first ceramic material,

forming,gr.amJesi;_oi^^	seftond ceramic materiaj., forming a^,

shaped body containing a first ceramic material and the granules, and sintering the shaped body.

BRIEF DESCRIPTION OF THE DRAWINGS

[1009]  The present invention may be better understood, and its numerous objects, features, and advantages made apparent to those skilled in the art by referencing the accompanying drawings.

[1010]  FIG. 1 is a process flow representing a particular fabrication technique according to an embodiment of the present invention to provide a ceramic component.

[1011]  FIG. 2 depicts a structure of the ceramic component, illustrating an inclusion in a ceramic body.

[1012]  The use of the same reference symbols in different drawings indicates similar or identical items.

DETAILED DESCRIPTION

[1013]  According to embodiments of the present invention, various techniques for forming ceramic bodies, and in particular, lubricious and/or graphite-containing ceramic bodies are provided, as well as ceramic bodies formed thereby. In this regard, turning to FIG. 1, a process for forming a ceramic body according to an embodiment of the present invention is depicted. First, various materials are mixed together at mixing step 110. Typically, the materials are mixed together to form a slurry, and include silicon carbide 112, typically in powder form containing fine particles, and carbon graphite 114, also typically in powder form containing fine particles. As is understood in the art, the graphite form of carbon has a particxxlar platy or layered crystal structure in which carbon atoms in a graphitic plane are held together by strongly directional covalent bonds in a hexagonal array, and bonding between layers is provided by weak Van der Waals forces. This crystal structure largelycontributes to the lubricious nature of the graphite. The silicon carbide may be alpha, beta, or combination of alpha and beta silicon carbide.

[1014]  The particle size of the carbon material may vary widely, such as from a sub-micron particle size to about 30 microns, most typically about 1 to about 20 microns. Similarly, particle size of the silicon carbide may also vary, such as on the order of 0.1 microns to about 20 microns, tj^ically on the order of about 0.05 microns to about 5.0 microns. Particular embodiments utilize siUcon carbide powder having a particle size on the order of about 1 micron.

[1015]  Further, sintering and/or processing additives 116 may be added to the mixture, as well as any binders 118 and a fluid 120. Exemplary sintering aids include boron and carbon-based sintering aids. Particular examples include boron added as B4C, whereas a carbon sintering aid may be derived from any carbon containing polymer such as phenolic resin. Exemplary concenfrations include 0.5 weight percent boron and 3.0 weight percent carbon. The weight percentage of the carbon may be reduced such as on the order of 1.0 to 2.0 weight percent through reduction in phenolic resin. However, in such a case additional binders for green strength may have to be added. Typically, fluid 120 is water, forming an aqueous mixture also known as a slurry. The sihcon carbide 112 may be present within a range of about 5

weight percent to about 65 weight percent with respect to the total of sihcon carbide 112 and graphite 114, leaving graphite present within a range of about 35 weight percent to about 95 weight percent with respect to the total of sihcon carbide and graphite. Most typically, silicon carbide is present in an amount of about 10 weight percent to about 50 weight percent, the balance being substantially graphite.

[1016]  After formation of a stable slurry at mixing step 110, the slurry is granulated to form composite granules containing the major components silicon carbide 112 and graphite 114, as well as any processing/sintering additives 116 and binders 118. Granulation at step 122 may be carried out by various techniques, the most commonly used technique being spray-drying, well understood in the art. In addition to spray drying, the composite granules may be formed by casting, such as drip casting, also understood in the art.

[1017]  The granulating step is carried out such that the composite granules have an average granule size within a range of about 10 microns to about 400 microns, typically about 10 microns to about 200 microns, and even more typically, about 20 microns to about 150 microns. The composite granules are stable agglomerates that contain two main phases, that of the silicon carbide raw material and the graphite raw material.

[1018]  Following formation of the composite granules, the granules are mixed with additional components at mixing step 124. As with mixing step 110, sintering/processing additives, binders and a fluid (typically water) are mixed to form a slurry containing the composite granules from granulating step 122. In addition, silicon carbide is also added to the slurry. The silicon carbide 126 may be formed of essentially the same material as sihcon carbide 112. As such, the silicon carbide is generally in powder form, and may include alpha sihcon carbide, beta silicon carbide, or mixtures thereof. Relative weight percentage of composite granules in the .mixture is generally not greater than about 35 weight percent of the total of the silicon carbide 126 and the composite granules. Accordingly, the composite granules, forming inclusions, generally make up not greater than about 3 5 weight percent of the final form of the ceramic component according to embodiments of the present invention. Most typically, the composite granules are present in an amount not greater than about

25 weight percent, and generally within a range of about 5 weight percent to about 25 weight percent.

[1019]  After formation of a slurry by mixing step 124, the slurry is generally granulated according to step 128 to form secondary granules, in similar fashion to step 122. As with granulating step 122, granulating at step 128 is typically carried out by spray drying, although alternative forms of granulating may be carried out. The resulting secondary granules from granulating step 128 generally comprise the SiC/C composite granules, thickly coated with SiC from the SiC source 128.

[1020]  Alternatively, the mixing step 424 may be done entirely in the dry state, involving mixing of the silicon carbide material 126 with the composite granules from step 122 to form an intimate dry mixture, for subsequent shaping at shaping step 130. In this regard, the granulating step 128 is bypassed, and generally the silicon carbide 126 would also be in granulated form for imiform mixing with the composite granules from step 122. In this case, the granules forming silicon carbide 126 would generally contain desired sintering/processing additives and binders, in a similar fashion to the composite granules formed at step 122.

[1021]  At shaping step 130, either the dry mixture formed at step 124 or the granulated product formed at step 128 is shaped to form a green body for sintering at step 132. Various shaping techniques may be employed, most common of which include pressing, such as die pressing at room temperature, also known as cold pressing. Cold isostatic pressing (CIP), exfrusion, injection molding and gel casting are other techniques used to form green bodies prior to sintering. Following shaping, the shaped body is sintered at step 132 to density the shaped body. Sintering may be carried out by pressureless sintering, such as at a temperature within a range of about 1850°C to about 2350°C, such as 1950 °C to about 2200 °C. Suiterhig may also be carried out in an environment in which the shaped body is subjected to an elevated pressure, such as hot pressing and hot isostatic pressing. In these cases, the sintering temperature may be lowered due to the addition of pressure, whereby densification may be carried out at lower temperatures. Sintering may be carried out in an inert environment, such as a noble gas or nitrogen.

[1022]  The ceramic component formed as a result of the foregoing process flow generally contains a global continuous matrix phase forming a sintered ceramic body, the global matrix phase having a composition including the ceramic material incorporated at mixing step 124. In the embodiment described above, that material is silicon carbide 126. While the foregoing embodiment focused on formation of a ceramic body having a composition comprising silicon carbide, other base materials such as zirconia (Zr02), and alumina (AI2O3), and combinations thereof may also be utilized depending upon the end use of the ceramic component. Most typically, ceramic material added at the mixing step 110 along with graphite 114 is generally the same as ceramic material incorporated at mixing step 124. In accordance with the foregoing embodiment, that same material is silicon carbide, although materials such as zirconia and alumina may also be utilized, as noted above.

[1023]  Further, certain embodiments contemplate utilization of precursor material that is used to form the composite granules, which is a precursor to the desired final ceramic material. By way of example, silicon carbide 112 may be substituted with silica (SiOi), which converts to silicon carbide during the high temperature sintering operation.

[1024]  The ceramic component formed following sintering has a plurality of inclusions dispersed in the global matrix phase of the ceramic body, each inclusion including a graphite phase and a ceramic phase and defining a graphite-rich region. In the embodiment described above, the ceramic phase of the inclusions is silicon carbide. The inclusions are easily identifiable as such in the fmally formed ceramic component, such as by any one of various known characterization techniques including scanning electron microscopy. The inclusions typically have an average size within a range of about 10 to about 400 microns, such as within a range of about 20 to 200 microns. Particular embodiments have inclusions having an average size within a range of about 30 to 150 microns. Particular working embodiments have been found to have 75 to 100 micron inclusions.

[1025]  This ceramic component typically has a relatively high density, greater than about 85%, most typically greater than about 90% of theoretical density.

Particular exainples have demonstrated even higher densities, such as greater than 93% and even greater than. 95% of theoretical density.

[1026]  Typically, the overall content of the graphite in the ceramic component

falls within a range of about 2 weight percent to about 20 weight percent graphite,

such as within a range of about 5 weight percent to about 15 weight percent graphite.

According to a particular feature of the present invention, the inclusions have

essentially a multi-phase structure including a first phase formed of the ceramic

material such as silicon carbide 112, which forms an interconnected inclusion matrix

phase which has a skeletal structure, in which the graphite is embedded. This skeletal *

structure or continuous matrix phase of ceramic material of the uiclusions

advantageously functions to anchor the graphite (or other lubricious material) in each

inclusion, improving the mechanical stability of the graphite. In this regard, attention

is drawn to FIG. 2, depicting ceramic component 1 having sintered ceramic body

. having a global matrix phase 10, in which a plurality of inclusions 12 are embedded.

Each inclusion 12 includes continuous matrix phase 14, in which graphite 16 is

embedded. In the context of the embodiment described above, the global matrix

phase 10 and the continuous matrix phase in the inclusion 12 are both formed of

silicon carbide.

[1027]  In addition, according to another feature of the present invention, incorporation of a ceramic material to fornl ceramic/graphite granules which eventually form the inclusions 12, aids in sintering and densification of the ceramic component. Particularly, it was found that single phase graphite granules tend to act as pinning centers during the sintering process and prevent desired shrinkage and reduction in porosity of the ceramic component. Accordingly, single-phase graphite granules tend to prevent effective sintering. Use of composite granules containing a ceramic phase such as silicon carbide enables shrinkage of the inclusions, thus attenuating the pinning effects of otherwise single-phase graphite. Accordingly, the relatively high densities described above can be achieved, even with relatively high graphite loading as described herein. To clarify, the ceramic material of the ceramic/graphite granules is present in an unsintered form, such as in powder form as

described above, which advantageously shrinks ana oeniiinca densification of the global matrix phase.

[1028]  According to embodiments of the present invention, the resulting ceramic component may find particular use as a seal, such as a water pump seal that finds practical use in automotive applications. The seal may take on any one of various geometric configurations, annular ones being fairly common, having an outer contour matching the contour of the components to be sealed, and having an inner periphery for passage of fluid, including gases and liquids.

[1029]  Examples.

[1030]  Example 1.

[1031]  1 Kg batch was prepared, including 925g Hexoloy SA silicon carbide and 75g synthetic graphite (dso = 6)j.m), forming a 92.5% SiC and 7.5% graphite batch. The details are provided below,

[1032]  A quantity of Hexoloy S A slurry containing 75g of solids was combined with a synthetic graphite powder slurry containing 75g of soHds. Binders, surfactants and a polymeric carbon source are added to the combined slurries and mixed. This material is then spray dried.

[1033]  A second quantity Hexoloy SA slurry containing 850g of solids is mixed with a slurry containing 150g of solids from the previously made spray dried material described above. To this combined slurry, binders, surfactants and a polymeric carbon source are added and mixed together. This hybrid slurry is then spray dried to produce the final batch product..

[1034]  Following preparation of the batch material, a green body was formed, dried, and fired in accordance with the process techniques disclosed in US Patent 4,179,299. Namely, the green body was sintered in a static Ar atmosphere, at 2200 °C for 1 hr to form a sintered body. Additional process details are provided in the '299 patent.

[1035]  Table 1 compares density, friction and wear properties of Example 1 as described above, with respect to Comparative Example 1, which is a state of the art silicon carbide material from Saint-Gobain Ceramics and Plastics, known as Hexoloy

WE CLAIM :

1.	A ceramic component, comprising:

a sintered ceramic body formed from a composition comprising a first ceramic material; and

a plurality of inclusions in the ceramic body, each inclusion comprising graphite and a second ceramic material, wherein the second ceramic material and the first ceramic material comprise SiC.

2.	The ceramic component as claimed in claim 1, wherein the first and second

ceramic materials comprise alpha SiC.

3.	The ceramic component as claimed in claim 1, wherein the second ceramic

material comprises SiC, which is formed by conversion of Si02 into SiC during

sintering.

4.	The ceramic component as claimed in claim 1, wherein the inclusions have an average size within a range of 10 to 400 microns.

5.	The ceramic component as claimed in claim 4, wherein the inclusions have an average size within a range of 20 to 200 microns.

6.	The ceramic component as claimed in claim 5, wherein the inclusions have an average size within a range of 30 to 150 microns.

7.	The ceramic component as claimed in claim 1, wherein the component has a density not less than about 90% of theoretical density.

8.	The ceramic component as claimed in claim 1, wherein the inclusions are formed from granules containing the graphite and the second ceramic material.

9.	The ceramic component as claimed in claim 8, wherein the granules are present in an amount of not greater than 35 wt% of a total of the composition forming the ceramic body and the granules.

10.	The ceramic component as claimed in claim 8, wherein the granules are present in an amount of not greater than 25 wt% of a total of the composition forming the ceramic body and the granules.

11.	The ceramic component as claimed in claim 8, wherein the granules are

present in an amount of 5% to 25 wt% of a total of the composition forming the

ceramic body and the granules.

12.	The ceramic component as claimed in claim 8, wherein the granules contain 5 wt% to 65 wt% of the second ceramic material, the balance of the granules being substantially graphite.

13.	The ceramic component as claimed in claim 8, wherein the granules contain 10 wt% to 50 wt% of the second ceramic material, the balance of the granules being substantially graphite.

14.	The ceramic component as claimed in claim 1, wherein the ceramic component comprises 2 wt% to 20 wt% graphite.

15.	The ceramic component as claimed in claim 1, wherein the ceramic component comprises 5 wt% to 15 wt% graphite.

16.	The ceramic component as claimed in claim 1, wherein the second ceramic material forms a continuous matrix phase in the inclusions, in which continuous matrix phase the graphite is embedded.

17.	The ceramic component as claimed in claim 1 or 16, wherein the ceramic component is a seal.

18.	The ceramic component as claimed in claim 17, wherein the seal is annular.

19.	The ceramic component as claimed in claim 17, wherein the seal is a water pump seal.

20.	A method for forming a ceramic component, comprising: providing particles of a first ceramic material;

forming granules comprised of graphite and a second ceramic material,

wherein the first and second ceramic materials comprise SiC; forming a shaped body containing the particles of first ceramic material and the granules; and sintering the shaped body.

21.	The method as claimed in claim 20, wherein granules are formed by granulating fine particles of said second ceramic material with fine particles of graphite.

22.	The method as claimed in claim 21, wherein granulating is carried out by casting or by spray drying.

23.	The method as claimed in claim 21, wherein granulating is carried out by spray drying.

24.	The method as claimed in claim 20, further comprising mixing the granules and the second ceramic material to form a mixture.

25.	The method as claimed in claim 24, wherein the mixture is in the form of a

slurry, and further comprising a step of granulating the slurry to form a granulated

product for forming the shaped body.

26.	The method as claimed in claim 20, wherein the granules comprise about 5 to about 65 wt% of said second ceramic material.

27.	The method as claimed in claim 20, wherein the granules have an average size within a range of about 10 microns to about 400 microns.

28.	The method as claimed in claim 20, wherein the shaped body is formed by pressing.

29.	The method as claimed in claim 20, wherein sintering is carried out by a pressureless sintering.

30.	The method as claimed in claim 20, wherein the first ceramic material

comprises alpha SiC, beta SiC, or a combination of alpha SiC and beta SiC.

Documents:

				3260-chenp-2005 abstract-duplicate.pdf

				3260-chenp-2005 abstract.pdf

				3260-chenp-2005 claims-duplicate.pdf

				3260-chenp-2005 claims.pdf

				3260-chenp-2005 correspondence-others.pdf

				3260-chenp-2005 correspondence-po.pdf

				3260-chenp-2005 description (complete)-duplicate.pdf

				3260-chenp-2005 description (complete).pdf

				3260-chenp-2005 drawings-duplicate.pdf

				3260-chenp-2005 drwaings.pdf

				3260-chenp-2005 form-1.pdf

				3260-chenp-2005 form-18.pdf

				3260-chenp-2005 form-26.pdf

				3260-chenp-2005 form-3.pdf

				3260-chenp-2005 form-5.pdf

				3260-chenp-2005 pct.pdf

				3260-chenp-2005 petition.pdf

« Previous Patent

Next Patent »

Patent Number	230632	

Indian Patent Application Number	3260/CHENP/2005	

PG Journal Number	13/2009	

Publication Date	27-Mar-2009	

Grant Date	27-Feb-2009	

Date of Filing	05-Dec-2005	

Name of Patentee	SAINT-GOBAIN CERAMICS & PLASTICS, INC.	

Applicant Address	1 NEW BOND STREET, BOX NUMBER 15138, WORCESTER, MASSACHUSETTS 01615-0138,	

Inventors:

#	Inventor's Name	Inventor's Address	

1	KUTSCH JEFFREY J	2 Melvin Drive, Oxford, MA 01540,	

2	PUJARI, VIMAL, K	5 Spruce Hill Drive, Northboro, MA 01532,	

PCT International Classification Number	C04B35/00	

PCT International Application Number	PCT/US04/15036	

PCT International Filing date	2004-05-13	

PCT Conventions:

#	PCT Application Number	Date of Convention	Priority Country	

1	10/454,084	2003-06-04	U.S.A.	

© All Indian Patents, 2013-2021.

  Patent data available in the public domain from Indian Patents Office, Department of Industrial Policy and Promotions, Ministry of Commerce and Industry, Government of India.

File: patents/230637-silver-alloy-reflective-films-silver-alloy-sputtering-targets-therefor-and-optical-information-recording-media.html
Indian Patents. 230637:SILVER ALLOY REFLECTIVE FILMS, SILVER ALLOY SPUTTERING TARGETS THEREFOR, AND OPTICAL INFORMATION RECORDING MEDIA

Indian Patents

Recently Granted Patents

  Recently Published Patents

Title of Invention	SILVER ALLOY REFLECTIVE FILMS, SILVER ALLOY SPUTTERING TARGETS THEREFOR, AND OPTICAL INFORMATION RECORDING MEDIA

Abstract	A silver alloy reflective film is used in an optical information recording medium and contains silver as a main component, a total of 1 to 10 atomic percent of at least one rare-earth element, and a total of 1 to 15 atomic percent of at least one selected from In, Sn, Al, and Mg, in which the total content of the at least one rare-earth element and the at least one selected from In, Sn, Al, and Mg is 5 atomic percent or more. The silver alloy reflective film preferably further contains 0. 01 to 3 atomic percent of at least one of Bi and Sb. A silver alloy sputtering target has the same composition as the silver alloy reflective film.	

Full Text	SILVER ALLOY REFLECTIVE FILMS FOR OPTICAL INFORMATION RECORDING

MEDIA, SILVER ALLOY SPUTTERING TARGETS THEREFOR, AND

OPTICAL INFORMATION RECORDING MEDIA

BACKGROUND OF THE INVENTION

1.	Field of the Invention

The present invention relates to silver (Ag) alloy reflective films for optical information recording media, Ag alloy sputtering targets for the deposition thereof, and optical information recording media. More specifically, it relates to reflective films which have low thermal conductivities, low melting temperatures, high reflectivities, and high corrosion resistance and therefore enable marking of optical information recording media such as CDs, DVDs, Blu-ray Discs, and HD-DVDs typically using laser after the preparation of the media. The present invention also relates to sputtering targets for the deposition of the reflective films, and optical information recording media having the reflective films.

2.	Description of the Related Art

Optical information recording media (optical discs) include various types, and the three main types categorized by the writing/reading system are read-only, write-once, and rewritable optical discs.

Of these optical discs, read-only discs have recorded data formed by concave and convex pits on a transparent plastic substrate such as a polycarbonate substrate upon the manufacture of the

discs, and a reflective layer mainly containing, for example, Al, Ag, or Au is arranged on the recorded data, as illustrated in FIG. 1. The data are read out by detecting phase difference or reflection difference of laser beam applied to the discs. Certain optical discs include a substrate containing recording pits and a reflective layer arranged on the recording pits, and another substrate bearing recording pits and a semi-reflective layer arranged on the recording pits. The two substrates are laminated, and the data recorded on the two layers are read out. Data recorded on one side according to this recording/reading system are read-only data that cannot be additionally wrote and altered, and optical discs using this system include CD-ROMs, DVD-ROMs, and DVD-Videos. FIG. 1 is a schematic view of the sectional structure of a read-only optical disc. The optical disc in FIG. 1 includes polycarbonate substrates 1 and 5, a semi-reflective layer (Au, Ag alloy, and Si) 2, an adhesive layer 3, and a total-reflective layer (Ag alloy) 4.

These read-only optical discs are produced in quantities, and information is recorded upon product ion of the discs by pressing with stampers having patterns of the information. Thus, IDs cannot be significantly given to individual discs. However, read-only optical discs individually having IDs formed using a dedicated system such as a label gate system or a burst cutting area (BCA) system after the preparation of the discs are being standardized typically for preventing unauthorized copying, improving traceability in distribution of products, and increasing added

values of products. The ID marking (recording) is mainly carried out by a method of applying laser beam to discs after production to melt an Al alloy in the reflective film and to form holes therein.

Aluminum alloys, such as Al-Mg alloys according to Japanese Industrial Standards (JIS) 6061, are distributed in quantities as general construction materials, are inexpensive and are thereby widely used as reflective films of read-only optical discs. In contrast, Ag alloys having higher reflectivities are widely used in recordable (write-once and rewritable) optical discs.

These materials, however, have high thermal conductivities and require high laser power for marking, which results in damages on base materials including polycarbonate substrates and adhesive layers. Additionally, they have low corrosion resistance, and voids formed as a result of laser marking invite corrosion of the reflective film when held under conditions of high temperatures and high humidity after laser marking. Reflective films containing Ag alloys show decreased reflectivities at high temperatures due to cohesion of Ag reflective films caused by the low thermal stability of Ag. To carry out laser marking at a lower power, the reflective films must have lower thermal conductivities and, in addition, increased light absorptivities (laser-beam absorptivities) and ‘lower melting temperatures.

Japanese Laid-open (Unexamined) Patent Application Publication (JP-A) No. 1992-252440 (Hei 04-252440) discloses a method for reducing the thermal conductivity of an Ag alloy by incorporating Ge, Si, Sn, Pb, Ga, In, Tl, Sb, or Bi into Ag. JP-A

No. 1992-28032 (Hei 04-28032) discloses a method for reducing the thermal conductivity of an Ag alloy by incorporating Cr, Ti, S1, Ta, Nb, Pt, Ir, Fe, Re, Sb, Zr, Sn, orNiintoAg. The resulting reflective films obtained according to these techniques, however, are not intended to be melted and removed by laser irradiation, and some of them show increasing melting temperatures with decreasing thermal conductivities thereof. Silver alloys (Ag alloys) satisfying requirements as Ag alloys for laser marking have not yet been provided.

As is described above, Ag alloy thin films provided for laser marking must have low thermal conductivities, low melting temperatures, and high corrosion resistance.

Current reflective films for read-only optical discs use JIS 6061 series Al alloys, but these Al alloys do not satisfy the requirements for laser marking in thermal conductivity and corrosion resistance.

SUMMARY OF THE INVENTION

Under these circumstances, an object of the present invention is to provide an Ag alloy reflective film for optical information recording media which can be easily marked by laser beam when used in read-only optical discs. Another object of the present invention is to provide an optical information recording medium including the reflective film, and a sputtering target for the deposition of the reflective film.

After intensive investigations to achieve the above objects,

the present inventors have found that an Ag alloy thin film containing Ag and specific contents of specific alloying elements has a low thermal conductivity, a low melting temperature, and high corrosion resistance and serves as a reflective thin layer (thin metal layer) suitable as a reflective film for optical information recording media that can satisfactorily undergo laser marking. The present invention has been accomplished based on these findings and has achieved the above objects.

Accordingly, the present invention relates to Ag alloy reflective films for optical information recordingmedia, optical information recordingmedia, and Ag alloy sputtering targets for the deposition of the Ag alloy reflective films and provides Ag alloy reflective films for optical information recording media in a first aspect, optical information recordingmedia in a second aspect, and Ag alloy sputtering targets for the deposition of the Ag alloy reflective films in a third aspect.

Specifically, the present invention provides, in the first aspect, an Ag alloy reflective film for optical information recording media, containing Ag as a main component, a total of 1 to 10 atomic percent of at least one rare-earth element, and a total of 1 to 15 atomic percent of at least one selected from the group consisting of In, Sn, Al, and Mg, in which the total content of the at least one rare-earth element and the at least one selected from the group consisting of In, Sn, Al, and Mg is 5 atomic percent or more.

In the Ag alloy reflective film, the at least one rare-earth

element can be at least one selected from the group consisting of Nd, Gd, and Y.

The Ag alloy reflective film can further contain 0.01 to 3 atomic percent of at least one of Bi and Sb.

The present invention also provides, in the second aspect, an optical information recording medium containing the Ag alloy reflective film according to the first aspect.

In addition, the present invention provides, in the third aspect, an Ag alloy sputtering target for the deposition of Ag alloy reflective films for optical information recording media, containing Ag as a main component, a total of 1 to 10 atomic percent of at least one rare-earth element, and a total of 1 to 15 atomic percent of at least one selected from the group consisting of In, Sn, Al, and Mg, in which the total content of the at least one rare-earth element and the at least one selected from the group consisting of In, Sn, Al, and Mg is 5 atomic percent or more.

In the Ag alloy sputtering target, the at least one rare-earth element can be at least one selected from the group consisting of Nd, Gd, and Y.

The Ag alloy sputtering target can further contain 0.01 to 3 atomic percent of Sb.

The Ag alloy sputtering target can further contain 0.03 to 10 atomic percent of Bi, instead of or in addition to Sb.

The Ag alloy reflective films for optical information recording media according to the present invention can be easily

marked by laser beam when used in read-only optical discs. The optical information recording media according to the present invention include the Ag alloy reflective films and can be suitably marked by laser beam when used as read-only optical discs. By using the Ag alloy sputtering targets according to the present invention, the Ag alloy reflective films can be deposited.

Further objects, features and advantages of the present invention will become apparent from the following description of the preferred embodiments with reference to the attached drawing,

BRIEF DESCRIPTION OF THE DRAWINGS

FIG. 1 is a schematic view of the sectional structure of a read-only optical disc.

DESCRIPTION OF THE PREFERRED EMBODIMENTS

As is described above, Ag alloy thin films provided for laser marking must have low thermal conductivities, low melting temperatures, and high corrosion resistance.

The present inventors made Ag alloy sputtering targets containing Ag and a variety of elements, produced Ag alloy thin films having various compositions by sputtering using these targets, determined the compositions and properties of the thin films as reflective thin layers, and found the following findings (1) and (2).

(1) An Ag alloy thin film can have a reduced thermal

conductivity and an increased laser-beam absorptivity while maintaining its satisfactory reflectivity necessary for an optical recording medium by incorporating into Ag a total of 1 to 10 atomic percent of at least one rare-earth element and a total of 1 to 15 atomic percent ofatleast one selected from the group consisting of In, Sn, Al, and Mg, in which the total content of the at least one rare-earth element and the at least one selected from the group consisting of In, Sn, Al, and Mg is set at 5 atomic percent or more. If the total content of at least one rare-earth element is less than 1 atomic percent (“atomic percent” is hereinafter also referred to as “%”, unless otherwise specified), the thermal conductivity is not effectively reduced. If it exceeds 10%, the resulting thin film has an elevated melting temperature and decreased durability. If the total content of the at least one selected from the group consisting of In, Sn, Al, and Mg is less than 1%, the melting temperature is not effectively reduced. If it exceeds 15%, the reflective film has a decreased reflectivity with respect to laser beam for reading out information from the optical recording medium, resulting in reduced signal output. If the total content of the at least one rare-earth element and the at least one selected from the group consisting of In, Sn, Al, and Mg is less than 5%, the thermal conductivity and the melting temperature are not effectively reduced, and the resulting optical recording medium may not significantly be marked by laser beam at a low power.

(2) By further incorporating at least one of Bi and Sb, the

corrosion and cohesion under conditions of high temperatures and high humidity can further be prevented, to thereby further prevent the reflectivity from decreasing. The total content of these elements is preferably 3% or less to avoid decreased reflectivity as a result of alloying. If the total content of these elements is less than 0.01%, the reflectivity may not effectively be prevented from decreasing. The total content of these elements is more preferably 0.1% or more and 2% or less.

The present invention has been achieved based on these findings and provides Ag alloy reflective films for optical information recording media, optical information recording media using the Ag alloy reflective films, and sputtering targets for the deposition of the Ag alloy reflective films which have the above configurations.

The Ag alloy reflective films for optical information recording media according to the present invention are Ag alloy reflective films each comprising Ag as a main component, a total of 1 to 10 atomic percent of at least one rare-earth element, and a total of 1 to 15 atomic percent of at least one selected from the group consisting of In, Sn, Al, and Mg, in which the total content of the at least one rare-earth element and the at least one selected from the group consisting of In, Sn, Al, and Mg is 5 atomic percent or more.

As is obvious from the above finding (1), the Ag alloy reflective films for optical recording media having the configuration have sufficient reflectivities for optical

recording media, low melting temperatures, low thermal conductivities, and high laser-beam absorptivities, and can thereby be easily marked by laser beam. In addition, they have excellent corrosion resistance and good durability.

Accordingly, the Ag alloy reflective films according to the present invention can be satisfactorily marked by laser beam and are advantageously used as reflective films for optical information recording media. Specifically, they can be easily marked by laser beam, have sufficient reflectivities necessary for optical recording media and show excellent corrosion resistance and good durability. Namely, the reduction of reflectivities thereof due to corrosion or cohesion of Ag under conditions of high temperatures and high humidity can be inhibited.

The Ag alloy reflective films for optical information recording media according to the present invention preferably further comprise 0.01% to 3% of at least one of Bi and Sb. This configuration further prevents the reduction of reflectivities thereof due to corrosion or cohesion of Ag under conditions of high temperatures and high humidity, as is obvious from the finding (2) .

The at least one rare-earth element for use in the Ag alloy reflective films according to the present invention can be, for example, at least one selected from the group consisting of Nd, Gd, and Y.

The thickness of the Ag alloy reflective films is preferably 5 nm to 200 nm and more preferably 10 nm to 100 nm. The reasons

for specifying the range will be described below. Laser marking can be carried out more easily with a decreasing thickness of the reflective film. However, if the thickness is as small as less than 5 nm, the reflective film may transmit the laser beam excessively and thereby have a reduced reflectivity. Thus, the thickness is preferably 5 nm or more, and more preferably 10 nm or more. In contrast, if the Ag alloy reflective film has an excessively large thickness as large as exceeding 2 00 nm, the laser power to melt the reflective film must be increased, and marks become difficult to form. Thus, the thickness is preferably 200 nm or less, and more preferably 100 nm or less . Additionally, the surface smoothness of the film decreases and the laser beam may become susceptible to scattering with an increasing thickness, to fail to yield high signal output. Thus, the thickness is preferably 200 nm or less and more preferably 100 nm or less.

The optical information recording media according to the present invention comprise any of the Ag alloy reflective films according to the present invention. They can be satisfactorily marked by laser beam and avoid thermal damages of constitutional components of discs, such as polycarbonate substrates and adhesive layers, due to excessive laser power. They also have excellent corrosion resistance and are resistant to the reduction of reflectivity due to corrosion or cohesion under conditions of high temperatures and high humidity.

The optical information recording media according to the present invention have the above-mentioned excellent properties

and can be advantageously marked by laser beam.

The Ag alloy sputtering targets according to the third aspect of the present invention are Ag alloy sputtering targets for the deposition of Ag alloy reflective films for optical information recording media, each comprising Ag as a main component/ a total of 1 to 10 atomic percent of at least one rare-earth element, and a total of 1 to 15 atomic percent of at least one selected from the group consisting of In, Sn, Al, and Mg, in which the total content of the at least one rare-earth element and the at least one selected from the group consisting of In, Sn, Al, and Mg is 5 atomic percent or more. These Ag alloy sputtering targets can yield the Ag alloy reflective films for optical information recording media according to the present invention.

The Ag alloy sputtering targets according to the present invention can further comprise 0.01 to 3 atomic percent of Sb. In this case, the Ag alloy sputtering targets can yield, of the Ag alloy reflective films for optical information recording media according to the present invention, those comprising 0.01 to 3 atomic percent of Sb. Alternatively or in addition to Sb, the Ag alloy sputtering targets can further comprise 0 . 03 to 10 atomic percent of Bi . The resulting Ag alloy sputtering targets can yield, of the Ag alloy reflective films for optical information recording media according to the present invention, those further comprising 0.01 to 3 atomic percent of Bi . In this connection, the contents of In, Sn, Al, Mg, and Sb in the sputtering targets are reflected to the contents of the elements in the resulting reflective films,

but the Bi content of the reflective film decreases to several tens of percent of the Bi content of the sputtering targets. Therefore, the Ag alloy sputtering targets have the above-specified composition (contents of elements).

The Ag alloy sputtering targets according to the present invention can be at least one selected from the group consisting of Nd, Gel, and Y, as these elements are preferably rare-earth elements . By this conf iguration, the sputtering targets can yield the Ag alloy reflective films for optical recording media according to the present invention which comprise at least one selected from the group consisting of Nd, Gd, and Y as the at least one rare-earth element. Examples

The present invention will be illustrated in further detail with reference to several examples and comparative examples below. It is to be noted that the followings are only examples which by no means limit the scope of the present invention, and various changes and modifications are possible therein without departing from the teaching and scope of the present invention. Hereinafter an Ag alloy comprising elements M1 and M2 is indicated as Ag-M1-M2 alloy, and an Ag alloy comprising elements Mi, M2 andM3 is indicated as Ag-M1-M2-M3 alloy. Likewise, “Ag-xMi-yMo alloy” means an Ag alloy comprising “x” atomic percent of Mi and “y” atomic percent of M2, and “Ag-xM1-yM2-zM3 alloy” means an Ag alloy comprising “x” atomic percent of M1, “y” atomic percent of M2, and “z” atomic percent of M3.

Experimental Example 1

Ag alloy thin films having the compositions in Table 1, namely, Ag-Nd-In alloy thin films (Ag alloy thin films containing Nd and In) [Nos. 1 to 5], Ag-Gd-In alloy thin films [Nos. 6 to 10], and Ag-Y-In alloy thin films [Nos. 11 to 15] were deposited. On these thin films, the relations between the contents of Nd, Gd, and Y and themelting temperature, thermal conductivity, reflectivity, and laser power in marking according to burst cutting area (BCA) system (hereinafter referred to as “BCAmarking”) were determined.

The thin films were deposited in the following manner. On a polycarbonate substrate having a diameter of 12 0 mm and a thickness of 0 . 6 mm were deposited Ag-Nd-In alloy thin films, Ag-Gd-In alloy thin films, and Ag-Y-In alloy thin films, respectively, by DC magnetron sputtering. The deposition was carried out at a substrate temperature of 22°C, an Ar gas pressure of 3 mTorr, a deposition rate of 30 nm/sec, and a back pressure of 5x 10-6 Torr or less . The sputtering targets used he re in were composite targets each comprising a pure Ag target on which chips of alloying elements were placed.

The melting temperatures of the Ag alloy thin films were measured in the following manner. A sample Ag alloy thin film having a thickness of 1 µm was peeled off from the substrate, and about 5 mg of the peeled film was collected and analyzed using a differential thermal analyzer (DTA). In this procedure, the average of the temperature at which the film starts to melt and the temperature at which the film melting is terminated was defined

as the melting temperature. The thermal conductivity was converted from the electrical resistance of a sample Ag alloy thin film deposited to a thickness of 100 nm. The reflectivity of a sample Ag alloy thin film was measured at a wavelength of 405 nm, and this was defined as the reflectivity. The laser power in the BCA marking was determined in the following manner. The BCA laser marking was carried out using the POP-120-8R (Hitachi Computer Peripherals Co., Ltd.) at a beam speed of 8 meters per second to record a random BCA pattern. In this procedure, the laser power at which melting of a sample thin film began was determined while observing the thin film under an optical microscope.

The results are shown in Table 1. Regarding the compositions of the Ag alloy thin films, the In content was fixed at 5% in all the thin films, whereas the Nd, Gd, and Y contents were varied. Specifically, the Nd content was varied in the thin films Nos. 1 to 5; the Gd content was varied in the thin films Nos. 6 to 10; and the Y content was varied in the thin films Nos. 11 to 15. As the In content was fixed at 5%, these thin films satisfy, of the requirements in the Ag alloy thin films according to the present invention, the total content of at least one selected from the group consisting of In, Sn, Al, and Mg of 1% to 15%; and the total content of at least one rare-earth element and at least one selected from the group consisting of In, Sn, Al, and Mg of 5% or more. Some of them satisfy the requirement of the total content of at least one rare-earth element of 1% to 10%,

and the others do not.

Table 1 shows that the thermal conductivity and the melting temperature decrease with an increasing total content of Nd, Gd, and Y. Specifically, the thermal conductivity and the melting temperature decrease with an increasing Nd content [Nos. 1 to 5], an increasing Gd content [Nos. 6 to 10], and an increasing Y content [Nos. 11 to 15] . Specifically, higher laser powers are required for marking thin films by laser if the content of Nd, Gd, and Y is less than 1%. In contrast, if it exceeds 10%, sufficiently high reflectivities are not obtained.

These results demonstrate that Ag alloy thin films must satisfy the requirement of the total content of at least one rare-earth element of 1% to 10%, in addition to the requirements of the total content of at least one selected from the group consisting of In, Sn, Al, and Mg of 1% to 15%, and the total content of at least one rare-earth element and at least one selected from the group consisting of In, Sn, Al, and Mg of 5% or more. Specifically, they must satisfy the requirements according to the present invention.

Experimental Example 2

Ag alloy thin films having the compositions in Table 2, namely, Ag-Nd-In alloy thin films [Nos. la to 3a], Ag-Nd-Sn alloy thin films [Nos. 4a to 6a], Ag-Nd-Al alloy thin films [No. 7a], and Ag-Nd-Mg alloy thin films [No. 8a] were deposited, the melting temperatures, thermal conductivities and reflectivities of the resulting thin films were measured, and the laser powers in BCA

marking to the thin films were determined by the procedures of Experimental Example 1,

The results are shown in Table 2. For the compositions, the Nd content was fixed at 5% in all the thin films, and the contents of In and Sn were varied. Specifically, the In content was varied in the thin films Nos. la to 3a, and the Sn content was varied in the thin films Nos. 4a to 6a. As the Nd content was fixed at 5%, these Ag alloy thin films satisfy the requirements of the total content of at least one rare-earth element of 1% to 10%, the total content of at least one rare-earth element and the at least one selected from the group consisting of In, Sn, Al, and Mg of 5% or more. In addition, they also satisfy the requirement of the total content of at least one selected from the group consisting of In, Sn, Al, and Mg of 1% to 15%. Namely, they satisfy all the requirements according to the present invention.

Table 2 shows that the laser power required for marking significantly decrease by the addition of at least one of In, Sn, Al, and Mg, and it decreases with an increasing content of these elements. Specifically, the laser power required for marking decreases with an increasing In content [Nos. la to 3a] and an increasing Sn content [Nos . 4a to 6a] . The thin films having an Al content of 5% [No. 7a] or a Mg content of 5% [No. 8a] can be marked by laser beam at a low power. The reflectivity decreases with an increasing content of In or Sn. Specifically, the thin film No . 3a having an In content of 15% shows the lowest reflectivity among the thin films Nos. la to 3a; and the thin film No. 6a having

a Sn content of 15% shows the lowest reflectivity among the thin films Nos . 4a to 6a . If the total contents of these elements exceeds 15%, the reflectivity further decreases.

These results demonstrate that Ag alloy thin films must satisfy the requirement of the total content of at least one selected from the group consisting of In, Sn, Al, and Mg of 1% to 15%, in addition to the requirements of the total content of at least one rare-earth element of 1% to 10%, and the total content of at least one rare-earth element and at least one selected from the group consisting of In, Sn, Al, and Mg of 5% or more. Specifically, they must satisfy the requirements according to the present invention.

Experimental Example 3

Ag alloy thin films having the compositions in Table 3, namely, an Ag-Nd-In alloy thin film [No. lb] , Ag-Nd-In-Bi alloy thin films [Nos. 2b to 4b], and Ag-Nd-In-Sb alloy thin films [Nos. 5b to 7b] were deposited by the procedure of Experimental Example 1. All the thin films had a thickness of 100 nm. The reflectivities of the Ag alloy thin films were measured at a wavelength of 405 nm. The Ag alloy thin films were then subjected to tests under conditions of high temperatures and high humidity (environmental tests), and the reflectivities after the tests were determined. Thus, changes (decreases) in reflectivity of the thin films due to the environmental tests were determined. The environmental tests were conducted at a temperature of 80°C and humidity of 85% relative humidity (RH) for a holding time of 96 hours.

The results are shown in Table 3. Table 3 demonstrates that the reduction in reflectivity after the environmental test is prevented by the addition of Bi or Sb. This effect can be seen in a comparison of the thin film No. lb with the thin films Nos . 2b to 4b and a comparison of the thin film No. lb with the thin films Nos. 5b to 7b. More specifically, the thin films Nos. 2b to 4b show the effect of the addition of Bi in the comparison with the thin film No. lb, and the thin films Nos. 5b to 7b show the effect of the addition of Sb in the comparison with the thin film No. lb.

With an increasing content of Bi or Sb, the reduction in reflectivity as a result of the environmental test is reduced, but the reflectivity of the thin film before the environmental test decreases. The thin films having a total content of Bi and Sb of 0.1% to 3. 0% in Table 3 show sufficient reflectivities before the environmental tests. However, if the total content of Bi and Sb exceeds 3%, thin films before the environmental tests show further decreased reflectivities. In contrast, if the total content of Bi and Sb is less than 0.01%, the reflectivities of thin films may not be sufficiently effectively prevented from decreasing. From this viewpoint, the total content of Bi and Sb is preferably 0.01% or more.

recording media according to the present invention can be easily marked by laser beam when used in read-only optical discs and are useful and advantageous as reflective films for optical information recording media such as read-only optical discs.

Documents:

				1268-CHE-2006  CORRESPONDENCE OTHERS.pdf

				1268-CHE-2006  CORRESPONDENCE PO.pdf

				1268-che-2006-claims.pdf

				1268-che-2006-correspondence-others.pdf

				1268-che-2006-description-complete.pdf

				1268-che-2006-drawings..pdf

				1268-che-2006-form 1.pdf

				1268-che-2006-form 18.pdf

				1268-che-2006-form 26.pdf

				1268-che-2006-form 3.pdf

				1268-che-2006-form 5.pdf

				1268-che-2006-priority-document.pdf

				17-01268_abstract.pdf

« Previous Patent

Next Patent »

Patent Number	230637	

Indian Patent Application Number	1268/CHE/2006	

PG Journal Number	13/2009	

Publication Date	27-Mar-2009	

Grant Date	27-Feb-2009	

Date of Filing	21-Jul-2006	

Name of Patentee	KABUSHIKI KAISHA KOBE SEIKO SHO (KOBE STEEL, LTD.)	

Applicant Address	10-26, WAKINOHAMA-CHO 2-CHOME, CHUO-KU, KOBE-SHI, HYOGO 651-8585,	

Inventors:

#	Inventor's Name	Inventor's Address	

1	TAUCHI, YUKI	C/0 KOBE CORPORATE RESEARCH LABORATORIES IN, KOBE STEEL, LTD., 5-5, TAKATSUKADAI 1-CHOME, NISHI-KU, KOBE-SHI, HYOGO 651-2271,	

2	NAKAI, JUNICHI	C/0 KOBE CORPORATE RESEARCH LAORATORIES IN, KOBE STEEL, LTD., 5-5, TAKATSUKADAI 1-CHOME, NISHI-KU, KOBE-SHI, HYOGO 651-2271,	

3	FUJII, HIDEO	C/0 KOBE CORPORATE RESEARCH LAORATORIES IN, KOBE STEEL, LTD., 5-5, TAKATSUKADAI 1-CHOME, NISHI-KU, KOBE-SHI, HYOGO 651-2271,	

PCT International Classification Number	G11B7/00	

PCT International Application Number	N/A	

PCT International Filing date		

PCT Conventions:

#	PCT Application Number	Date of Convention	Priority Country	

1	2005-213202	2005-07-22	Japan	

© All Indian Patents, 2013-2021.

  Patent data available in the public domain from Indian Patents Office, Department of Industrial Policy and Promotions, Ministry of Commerce and Industry, Government of India.
