Repository: anandvc/allindianpatents

File: patents/230680-a-method-of-treating-a-field-emission-cathode.html (part 1 of 2)
Indian Patents. 230680:A METHOD OF TREATING A FIELD EMISSION CATHODE

Indian Patents

Recently Granted Patents

  Recently Published Patents

Title of Invention	A METHOD OF TREATING A FIELD EMISSION CATHODE

Abstract	The invention relates to a method of treating a field emission cathode comprising the step of: irradiating a cathode with laser radiation, said cathode comprising carbon nanotubes that are cylindrical having one or more graphitic layers concentric with their cylindrical axes, the nanotubes being ftee of pyrolytically deposited carbon overcoat, having a uniform diameter between 0.4 nm and 100 nm and having a length to diameter ratio greater than 5.	

Full Text	 

FIELD EMISSION DEVICES MADE WITH LASER AND/OR PLASMA TREATED CARBON NANOTUBE MATS, FILMS OR INKS

RELATED APPLICATIONS

[0001]	This application claims the benefit of U.S. Provisional Application No.

60/485,918, filed July 9, 2003. This application is also a continuation in part of PCT/USO3/19068 filed June 16, 2003, which claims benefit to the U.S. Provisional Application No. 60/388,616, filed June 14,2002.  This application is also a continuation in part of U.S.S.N. 10/171,760, filed June 14, 2002, which claims benefit to the U.S. Provisional Application No. 60/298,193, filed June 14, 2001. This application is also a continuation in part of U.S.S.N. 10/171,773, filed June 14, 2002, which claims benefit to U.S. Provisional Application No. 60/298,228, filed June 14, 2001.

TECHNICAL FIELD

[0002]	The present invention relates to field emission devices or field

emission cathodes made from or with carbon nanotube mats, films, or inks that have been laser or plasma treated.

BACKGROUND

Field Emission Devices

[0003]	Field emission devices are devices that capitalize on the movement of

electrons. A typical field emission device includes at least a cathode, emitter tips, and an anode spaced from the cathode. A voltage is applied between the cathode and the anode causing electrons to be emitted from the emitter tips. The electrons travel in the direction from the cathode to the anode. These devices can be used in a variety of applications including, but not limited to, microwave vacuum tube devices, power amplifiers, ion guns, high energy accelerators, free electron lasers, and electron microscopes, and in particular, flat panel displays. Flat panel displays can be used as replacements for conventional cathode ray tubes. Thus, they have applications in television and computer monitors.

[0004]	Conventional emitter tips are made of metal, such as molybdenum, or a

semiconductor such as silicon. The problem with metal emitter tips is that the control

voltage required for emission is relatively high, e.g., around 100 V. Moreover, these

emitter tips lack uniformity resulting in non-uniform current density between pixels.

[0005]	More recently, carbon materials, have been used as emitter tips.

Diamond has negative or low electron affinity on its hydrogen-terminated surfaces. Diamond tips, however, have a tendency for graphitization at increased emission currents, especially at currents about thirty mA/cm2. Carbon nanotubes, also known as carbon fibrils, have been the latest advancement in emitter tip technology. Although much work has been done in the area of carbon nanotubes as emitter tips in field emitting technologies, substantial improvement is still needed in at least three areas. These are reducing the working voltage (specific to the particular application), reducing the "turn-on" voltage, increasing emission current density, and increasing the number of emission sites. Reducing the "turn-on" voltage (and the working voltage) tends to increase the ease of electron emission and increase the longevity of the emitter tips. Increasing both the emission current and the number of emission sites increases the brightness. An increased number of emission sites will likely result in a more homogeneous emission across a given area or volume. Carbon Nanotubes

[0006]	Carbon nanotubes (CNTs) are vermicular carbon deposits having

diameters of less than about one micron. They exist in a variety of forms, and have been prepared through the catalytic decomposition of various carbon-containing gases at metal surfaces, by high temperature carbon arc processes, where solid carbon is used as the carbon feed stock, and by simultaneous laser vaporization of graphite rods and a transition metal. Tennent, U.S. Pat. No. 4,663,230, succeeded in growing small diameter nanotubes having cylindrical ordered graphite cores and an ordered "as grown" graphitic surface uncontaminated with pyrolytic carbon. Tennent, describes carbon nanotubes that are free of a continuous thermal carbon overcoat and have multiple graphitic outer layers that are substantially parallel to the fibril axis. As such they may be characterized as having their c-axes, the axes which are perpendicular to the tangents of the curved layers of graphite, substantially perpendicular to their cylindrical axes. They generally have diameters no greater than 0.1 micron and

length to diameter ratios of at least five. Such nanotubes having graphitic layers that

are substantially parallel to the fibril axis and diameters between 3.5 and 75

nanometers, are described in Tennent et al., U.S. Pat. No. 5,165,909 and Tennent et al,

U.S. Pat. No. 5,171,560, both of which are herein incorporated by reference.

[0007]	The graphitic planes may also be oriented at an angle to the fibril axis.

Such structures are often called "fishbone" fibrils or nanotubes because of the

appearance of the two dimensional projection of the planes. Such morphologies and

methods for their production are discussed in U.S. Pat. No. 4,855,091 to Geus, herein

incorporated by reference. Fishbone fibrils are typically 10 to 500 nm in diameter,

preferably from 50 to 200 nm and have aspect ratios between 10 and 1000.

[0008]	Macroscopic assemblages and composites consisting of multiwall

nanotubes have been described in Tennent et al, U.S. Pat. No. 5,691,054, herein incorporated by reference. Such assemblages and composites are composed of randomly oriented carbon fibrils having relatively uniform physical properties in at least two dimensions. Such macroscopic assemblages are differentiated from "as-made" aggregates by the ability to form them at any desired size. Preferably such aggregates have at least one dimension greater than 1 mm and preferably greater than 1 cm. Such assemblages may take the form of a two dimensionally isentropic mat or felt.

[0009]	The carbon nanotubes disclosed in U.S. Pat. Nos. 4,663,230,

5,165,909, and 5,171,560, may have diameters that range from about 3.5 nm to 70 nm

and lengths greater than 100 times the diameters, an outer region of multiple

essentially continuous layers of ordered carbon atoms and a distinct inner core region.

Furthermore, these multiwall nanotubes are substantially free of pyrolytically

deposited carbon. All of these references are herein incorporated by reference.

[0010]	As disclosed in U.S. Pat. No. 5,110,693 and references therein (all of

which are herein incorporated by reference), two or more individual carbon fibrils may form microscopic aggregates of entangled fibrils.  Simply for illustrative purposes, one type of microscopic aggregate ("cotton candy or CC") resembles a spindle or rod of entangled fibers with a diameter that may range from 5 nm to 20 nm with aiength that may range from 0. 1 jim to 1000 |im. Again for illustrative purposes, another type of microscopic aggregate of fibrils ("birds nest, or BN") can be

roughly spherical with a diameter that may range from 0. 1 |im to 1000 |im. Larger

aggregates of each type (CC and/or BN) or mixtures of each can be formed.

[0011]	Carbon nanotubes having a single wall comprising a single graphene

sheet have been produced. These single wall carbon nanotubes have been described in Bethune et al., U.S. Pat. No.5,424,054; Guo, et al., Chem. Physics Lett., 243:1-12 (1995); Thess, et al, Science, 273:483-487 (1996); Journet et al., Nature 388 (1997) 756; Vigolo, et al, Science 290 (2000) 1331. They are also described in U.S. patent application Ser. No. 08/687,665, entitled "Ropes of Single-Walled Carbon Nanotubes" herein incorporated by reference. Single wall nanotubes may be prepared by a variety of procedures. These may use a solid phase carbon source which is vaporized by an arc or by a laser. Alternatively, and preferably, single wall nanotubes are made catalytically from gas phase carbon precursors. There are two broad methods of such catalytic synthesis: so-called aerosol or floating catalyst processes using a gas phase catalyst precursor which is decomposed to catalytic species in the reaction zone and processes using a classical supported catalyst. Aerosol processes may advantageously employ elevated pressures of up to 100 atm. Supported catalyst processes operate at ambient pressures and may even be operated at vacuum. Preferred gas phase carbon sources are CO, CH4, ethanol and benzene. Preferred temperatures are between 500 and 1000°C.

[0012]	Additional methods of producing single wall nanotubes production

have been described in PCT Application No. PCT/US99/25702 and PCT Application No. PCT US98/16071 herein incorporated by reference. Single wall nanotubes are useful in a variety of applications. The tubular structure imparts superior strength, low-weight, stability, flexibility, thermal conductivity, large surface area and a host of electronic properties. They can be used as reinforcements in fiber reinforced composite structures or hybrid composite structures, i.e., composites containing reinforcements such as continuous fibers in addition to single wall nanotubes. The carbon nanotubes may be treated in their as-made form or may be deposited as a film on a suitable substrate and then treated. All of these references are herein incorporated by reference.

Nanotuhe Deposition Methodology - disclosed in Electrophoretic Deposition of

Nanotubes (from U.S. Patent App'n Pub. 2003/0090190, herein incorporated by

reference).

The Electrophoresis Bath

[0013]	The electrophoretic deposition of the carbon nanotubes may be

conducted in an electrophoresis bath. The bath consists of a chamber to contain the solution of carbon nanotubes and means for immersing two opposing electrodes separated by some distance with the carbon nanotubes between the opposing electrodes. A DC power supply, external to the bath, is used to apply a voltage between the two electrodes immersed in the bath. The cathode lead is connected to the patterned aluminum substrate and the anode lead is connected to the other electrode. Tantalum was used for the second metal. The voltage applied to the two electrodes can be adjusted to a suitable level or the voltage can be adjusted to obtain a suitable current between the two electrodes. The attachment of carbon nanotubes to the aluminum can be enhanced by a binder. The binders can be a mixture of Ag paste, carbon nanotubes and ethanol. Or the binders can be a conductive carbon paste, a conductive metal paste or a carbonizable polymer. Electrophoretic Deposition of Carbon Nanotubes on the Substrate

[0014]	A field eminer substrate is loaded into the electrophoresis bath. A

plurality of cathodes are arranged on a glass substrate, and a dielectric film is formed with holes over the cathodes. Metal gates with openings which are located over the holes of the dielectric film are formed to expose the surface of the cathodes. Then, the carbon nanotubes are uniformly deposited onto the obtained substrate, on the surface of the cathodes exposed through the holes by electrophoretic deposition at room temperature. Post Deposition Heat Treatment

[0015]	After the deposition of carbon nanotube particles by electrophoresis,

low-temperature heating is performed to sustain the deposition of the carbon nanotubes on the cathodes and ensure easy removal of impurities which are incorporated into the field emitter during the deposition.

Preparation of Nanotube Film on Aluminum Substrate (Example from U.S. Patent App'n Pub. 2003/0090190. herein incorporated by referenced

[0016]	With reference to FIG. 17, a solution is formed that contains 150 ml i-

propyl alcohol (IPA) and 0. 44 grams of acid washed carbon nanotubes. This solution is placed in an electrophoresis bath 5000.

[0017]	A patterned, aluminum coated glass substrate 5002 serves as one

electrode in electrophoresis bath 5000. The pattern forms the pixel size. The smallest feature size can be ca. 1 micron. The aluminum coated glass 5002 is about 55 mm. x 45 mm. x 1 mm in its dimensions. The aluminum pattern size is about 9 mm x 9 mm. The other electrode, tantalum (Ta) electrode 5004 is also inserted into the electrophoresis bath 5000. A spacer 5006 separates the aluminum coated glass 5002 from the tantalum electrode 5004. A DC voltage, for example between 40 to 120 volts, e.g., 100 volts is applied to the electrodes. A current between 1. 0 to 5 mA, e.g., 3.8 mA, is observed between the electrodes. The duration of the preparation time can be between about 30 to about 90 minutes, e.g., 60 minutes.

[0018]	FIG. 18 illustrates an alternative electrophoretic method of creating the

film according to the method disclosed in UK patent application 2,353,138 described

below'. First, a carbon nanotube suspension is created. The carbon nanotube particles

can have lengths from about 0.1 to about 1000 microns. The suspension can also

include a surfactant, e.g. an anionic, ionic, amphoteric or nonionic, or other surfactant

known in the art. Examples of suitable surfactants include octoxynol, bis(l-

ethylhexyl)sodium sulfosuccinate, and nitrates of Mg(OH)2, Al(OH)3 and La(OH)3.

[0019]  ■	The suspension is then subjected to an electric field to charge the

carbon nanotube particles. The intensity of the electric field and the time for which the electric field is applied define the thickness of the carbon nanotube layer. Greater intensity and longer time yield thicker layers.

[0020]	With reference to FIG. 18, the field emitter substrate.6030 is loaded

into the electrophoresis bath 6000 containing a carbon nanotube suspension 6010. An electrode plate 6020 is also installed in the electrophoresis bath 6000 spaced apart from the field emitter substrate 6030. The cathode of a DC power supply 6040, which is installed outside of the electrophoresis bath 6000, is connected to the other cathodes of the field emitter substrate 6030 and the anode of the DC power supply 6040 is

connected to the electrode plate 6020. Then, a bias voltage of about 1 to-about 1000 volts is applied from the DC power supply 6040 between the electrode plate 6020 and the cathodes of the field emitter substrate 6030.

[0021]	As a positive voltage of the DC power supply 6040 is applied to the

electrode plate 6020, carbon nanotube particles charged by positive ions in the carbon nanotube suspension 6010 migrate to and are attached to the exposed cathodes of the field emitter substrate 6030, which results in the formation of a carbon nanotube film in the pattern of the exposed cathodes.

[0022]	The height of the printed carbon nanotube film, also known as the ink,

coating, or paste, may be less than 10 microns and the space which isolates carbon nanotube cathodes from the indium tin oxide anode with indium tin oxide and phosphor is about 125 microns.

[0023]	The electrophoresis process can be applied to both diodes and triodes.

For applications to a diode, an electric field having opposite charges to those on the surfaces of the carbon nanotube panicles is applied to exposed electrode surface of a field emitter substrate for selective deposition of carbon nanotube particles thereon. For application to a triode having gates, a weak positive electric field is applied to the gates while a positive electric field is applied to the electrodes of the field emitter substrate, which avoids deposition of carbon nanotube particles on the gates. In particular, the electrode plate is connected to the anode of the DC power supply and the cathodes of the field emitter substrate are connected to the cathode of the DC power supply. As a positive potential is applied to the gates, the gates repel positive ions in the carbon nanotube suspension at the surface, while the exposed cathodes of the field emitter substrate, which are connected to the cathode of the DC power supply, pull positive ions of the suspension through the holes. As a result, the carbon nanotubes are deposited only on the entire exposed surface of the cathodes, not on the gates of the field emitter substrate. At this time, carbon nanotube particles are attracted to the field emitter substrate and are oriented substantially horizontal, or substantially parallel to the substrate, which allows the carbon-nanotube particles to smoothly migrate through the holes to the cathodes, and thus the carbon nanotubes can be deposited.

[0024]	The film can also be prepared similarly to the carbon ink disclosed in

European Patent Application EP 1 020 888 Al-Carbon ink, electron-emitting element, method for manufacturing and electron-emitting element and image display device.

SUMMARY OF THE INVENTION

[0025]	In accordance with an embodiment, a field emission device is

provided. The device has a cathode and an anode. The cathode comprises a carbon nanotube mat wherein the carbon nanotube mat is produced from a filter cake formed by filtering a plurality of nanotubes from a liquid suspension.  The mat may have a top surface and an opposing bottom surface. The bottom surface corresponds to a filter cake surface disposed adjacent to a filter during forming of the mat. The top surface may act as an emitting surface of the cathode.

[0026]	The plurality of nanotubes may have a diameter less than about one

micron.

[0027]	The plurality of nanotubes may have a morphology resembling a

fishbone. The plurality of nanotubes may be single wall or multiwall. The nanotubes may be oxidized; they may be crosslinked. The filter cake may have been formed in the presence of a binder. That binder may, in an embodiment, be a solvent soluble fluoropolymer. It may be PVDF.

[0028]	Field emission cathodes are provided which comprise a carbon

nanotube mat produced from a filter cake formed by filtering a plurality of nanotubes from a liquid suspension.

[0029]	A method of treating a field emission cathode comprising nanotubes to

improve turn-on voltage is also provided. The method includes irradiating the cathode with appropriate wavelength radiation for sufficient time and intensity. The radiation may be in the ultraviolet range. In irradiating, the cathode may be exposed to a continuous or pulsed laser. The radiation may have a wavelength of less than approximately 349 nm. The radiation may have an energy density greater than about 10.3 mJ/cm2. Irradiating may be performed in air or may be performed in a partial pressure of oxygen of at least one torr. The cathode may be comprised of a carbon nanotube mat. Field emission cathodes irradiated in this manner are also provided.

[0030]	Methods of treating a field emission cathode comprising nanotubes to

improve cathode emission current density are provided as further embodiments. Methods of treating a field emission cathode comprising nanotubes to increase the number of emission sites and the uniformity of emission across the cathode are also provided. These methods include UV irradiation and exposure to low temperature plasma.

[0031]	A method of orienting nanotubes within a structure comprising

irradiating the structure for a sufficient time and intensity is provided. A method of

orienting nanotubes within a structure comprising exposing the structure to a low

temperature plasma under appropriate conditions is provided.

[0032]	In another embodiment, the field emission device has a plurality of

nanotubes substantially cylindrical having one or more graphitic layers concentric with their cylindrical axes, the nanotubes being substantially free of pyrolytically deposited carbon overcoat, having a substantially uniform diameter between 0.4 nm and 100 nm and having a length to diameter ratio greater than 5 is provided.

BRIEF DESCRIPTION OF THE DRAWINGS

[0033]	FIG. 1 illustrates the electron emission behavior of electrophoretically

deposited carbon nanotubes, screen printed carbon nanotubes and carbon nanotube

mats in the form of plots of current density as a function of the electric field.

'[0034]	FIG. 2 is a series of photographs of electron emission patterns of

electrophoretically deposited carbon nanotubes, screen printed carbon nanotubes and carbon nanotube mats.

[0035]	FIG. 3 is a comparative plot of emission current density vs. electric

field (I-V characteristics) for screen printed carbon nanotube cathodes with and

without argon plasma treatment in accordance with an embodiment.

[0036]	FIG. 4 illustrates a comparison of emission patterns showing an

increase in both the number of emission sites and in emission current density achieved

through argon plasma treatment in accordance with an embodiment.

[0037]	FIG. 5 is a comparison between SEM micrographs of the morphology

of carbon nanotubes before and after plasma treatment indicated a change in orientation in accordance with a further embodiment.

[0038]	FIG. 6 is a comparative plot of emission current density vs. electric

Held (I-V characteristics) for top and bottom surfaces of CNT mat cathodes made

with various binders in accordance with an embodiment

[0039]	FIG. 7 is a comparative plot of emission current density vs. electric

field (I-V characteristics) for top and bottom surfaces of a CNT mat cathode made

with a binder before and after irradiation in accordance with another embodiment.

[0040]	FIG. 8 illustrates a comparison of emission patterns showing an

increase in both the number of emission sites and in emission current density achieved

in CNT mat cathodes after UV laser irradiation in accordance with a further

embodiment.

[0041]	FIG. 9 is a comparative plot of emission current density vs. electric

field (I-V characteristics) for screen printed CNT cathodes before and after being

exposed to different levels of irradiation in accordance with another embodiment.

[0042]	FIG. 10 illustrates a comparison of emission patterns showing an

increase in both the number of emission sites and in emission current density achieved

in CNT screen printed cathodes after UV laser irradiation in accordance with yet

another embodiment.

[0043]	FIG. 11 is a comparison between SEM micrographs of the morphology

of carbon nanotubes before and after laser irradiation treatment indicated a change in

orientation in accordance with a further embodiment.

[0044]	FIG. 12 is a comparison of emission current density obtained after

irradiation with different wavelengths in accordance with an embodiment.

[0045]	FIG. 13 is a comparison of emission current density obtained after

irradiation with different wavelengths in different irradiation atmospheres (air and

vacuum) in accordance with an embodiment.

[0046]	FIG. 14 shows a comparison of emission current density obtained with

screen print and top and bottom surfaces of mat CNT cathodes before and after

irradiation in accordance with yet another embodiment.

[0047]	FIG. 15 is a comparison between SEM micrographs of the morphology

of carbon nanotubes on the top and the bottom surfaces of a CNT mat after laser

irradiation treatment indicated a change in orientation in accordance with a further

embodiment.

[0048]	FIG. 16 illustrates a comparison of emission patterns showing an

increase in both the number of emission sites and in emission current density achieved

in CNT mat cathodes after UV laser irradiation in accordance with yet another

embodiment.

[0049]	FIG. 17 illustrates an electrophoresis bath used to fabricate a carbon

nanotube film (electrode).

[0050]	FIG. 18 illustrates another electrophoresis bath used to fabricate a

carbon nanotube film (electrode).

DETAILED DESCRIPTION OF SPECIFIC EMBODIMENTS

[0051]	All referenced patents, patent applications, and publications in the

specification, including the appended bibliography are herein incorporated by reference herein.

Definitions

[0052]	"Aggregate" refers to a microscopic particulate structures of nanotubes.

[0053]	"Assemblage" refers to nanotube structures having relatively or

substantially uniform physical properties along at least one dimensional axis and desirably having relatively or substantially uniform physical properties in one or more planes within the assemblage, i.e. having isotropic physical properties in that plane. The assemblage can comprise uniformly dispersed individual interconnected nanotubes or a mass of connected aggregates of nanotubes. In other embodiments, ■ the entire assemblage is relatively or substantially isotropic with respect to one or more of its physical properties.

[0054]	"Carbon fibril-based ink" refers to an electroconductive liquid

composite in which the electroconductive filler is carbon fibrils.

[0055]	"Grapheme11 carbon is a form of carbon whose carbon atoms are each

linked to three other carbon atoms in an essentially planar layer forming hexagonal

fused rings. The layers are platelets having only a few rings in their diameter or

ribbons having many rings in their length but only a few rings in their width.

[0056]	"Grapheme analogue" refers to a structure which is incorporated in a

graphenic surface.

{0057]	"Graphitic" carbon consists of layers which are essentially parallel to

one another and no more than 3. 6 angstroms apart. _

[0058]	" Low temperature plasma" refers to a gaseous system sufficiently

ionized to be electrically conducting but still electrically neutral, wherein the electrons

are at a higher temperature than the molecules. See Baddour, R.F. and Timmins, R.S,

eds, The Application of Plasmas to Chemical Processing, MIT Press, Cambridge MA

1967

[0059]	"Nanotube", "nanofiber" and "fibril" and "CNT" are used

interchangeably. Each refers to an elongated hollow carbon structure having a

diameter less than 1 micron. The term "nanotube" also includes "bucky tubes" and

graphitic nanoflbers in which the graphene planes are oriented in herringbone or

fishbone pattern.

[0060]	The terms "emitter tips" and "emitters" are interchangeable. The use

of the word "tip" is not meant to limit the emission of the electrons only to the tips of

the carbon nanotubes. The electrons can be emitted from any part of the carbon

nanotubes.

Manufacturing Methods

[0061]	In addition to electrophoresis (described in background art section

above), other processes such as screen printing can be used for creating the patterns

used to make field emission devices. A screen printing process was previously

disclosed in U.S. Pat. No. 6,229,547. In addition to screen printing, the carbon

nanotubes can be applied to a substrate by ink jet printing. Ink printing is

accomplished with carbon nanotube based liquid media or inks in which the fibrils are

nearly individualized. Inks typically contain a carrier liquid, carbon nanotubes, and

usually also a polymeric binder. Useful binders include VAGH, VAGF, cellulose

acetate butyrate, ethyl cellulose, crosslinkable polymers and acrylate polymers. These

may be present in the range of 1 to 7 wt% of the ink. The liquid vehicle may be a

polar organic solvent, preferably boiling between 150°C and 200°C.

[0062]	Inks may be dried (i.e., evaporate the carrier liquid) to create a

patterned coating. Inks are more fully described in PCT/US03/19068 incorporated herein by reference. Depending on the printing process contemplated, inks may have

a viscosity between 1 and 50,000 cps. Useful carbon nanotube loadings are from 0.5 to 2.5 wt%. CNT Mats

[0063]	The carbon nanotubes can also-be deposited in the form of a mat. Such

porous mats, having densities between 0.10 and 0.40 gm/cc and surface areas greater than 100 sq. m/gm, are conveniently formed by filtration of suspensions of nanotubes. Methodology is more fully disclosed in U.S. Pat. Nos. 6,099,965 and 6,031,711, both of which are herein incorporated by reference. If the nanotubes are supplied in the form of aggregates, it is not necessary to fully individualize the nanotubes before making a mat. As a simple example, a suspension of nanotubes was prepared containing about 0.5% nanotubes in water using a Waring blender. After subsequent dilution to 0.1%, the nanotubes were further dispersed with a probe type sonifier. The dispersion was then vacuum filtered to form a mat, and then oven dried. This results in a filter cake, having a top and bottom surface. Filter material which initially adheres to the bottom surface is peeled away when a mat is successfully made. Oxidized nanotubes are particularly easily dispersed in and then filtered from aqueous media.

[0064]	The mats may be subjected to a rigidization or cross linking step as

discussed in the aforecited patents. Oxidized fibril mats can be rigidized by heat

treatment in air at up to 300°C. Alternatively, the mats may be rigidized by .heat

treatment in an oxygen free atmosphere at up to 600°C. CNT mat cathodes have

uniform emission sites at relatively low applied field and may obtain a current density

of more than 10 mA/cm . A comparison of the electron emission behavior of

electrophoretically deposited carbon nanotubes, screen printed carbon nanotubes and

carbon nanofube mats in the form of plots of current density as a function of the

electric field is displayed in FIG. 1. A further comparison of the electron emission

patterns of electrophoretically deposited carbon nanotubes, screen printed carbon

nanotubes and carbon nanotube mats is displayed in FIG. 2.

[0065]	CNT mats cathodes may also be produced utilizing various types of

binders.  Useful binders include cellulose, carbohydrates, polyethylene, polystyrene, nylon, polyurethane, polyester, polyamides, phenolic resins and any other binder than on pyrolysis yields carbon. Pyrolysis temperature depends on the binder used, but can

be up to 300°C in air or up to 900°C in an oxygen free environment. It is not necessary, however, to pyrolyze the binder. Polymeric binders that can be dissolved in a solvent containing a fibril suspension and then precipitated by addition of a non-solvent for that polymer can be used to form mats by subsequent filtration, PVDF is an example of such a polymer. Plasma Treatment

[0066]	In a preferred embodiment, the carbon nanotube or the carbon

nanotube mats are subjected to plasma treatment. In yet another preferred

embodiment, the screen printed inks containing carbon nanotubes are subjected to

plasma treatment. Alternatively, the field emission cathode or field emission device

itself is subjected to plasma treatment. Plasma treatment results in improved field

emission performance for the carbon nanotube mat or ink, and consequently leads to a

better field emission cathode or field emission device.

[0067]	Plasma treatment is carried out in order to alter the surface

characteristics of the carbon fibrils, fibril structures and/or the matrix, which come in contact with the plasma during treatment; by this means the fibril composite treated can be functionalized or otherwise altered as desired. Once equipped with the teaching herein, one of ordinary skill in the art will be able to adapt and utilize well-known plasma treatment technology to the treatment of such composite materials. Thus, the treatment can be carried out in a suitable reaction vessel at suitable pressures and other conditions and for suitable duration, to generate the plasma, contact it with the composite material, and effect the desired kind and degree of modification. Plasmas such as those based on oxygen, hydrogen, ammonia, helium, or other chemically active or inert gases can be utilized.

[0068]	"  Examples of other gases used to generate plasmas include, argon,

water, nitrogen, ethylene, carbon tetrafluoride, sulfurhexafluoride, perfluoroethylene, fluoroform, difluoro-dicholoromethane, bromo-trifluoromethane, chlorotrifluoromethane, and the like. Plasmas may be generated from a single gas-or a mixture of two or more gases. It may be advantageous to expose a composite material to more than one type of plasma. It may also be advantageous to expose a composite material to a plasma multiple times in succession; the conditions used to generate the plasma, the duration of such successive treatments and the duration of

time between such successive treatments can also be varied to accomplish certain alterations in the material. It is also possible to treat the composite material, e.g., coat the material with a substance, wash the surface of the material, etc., between successive treatments.

[0069]	Plasma treatment of a composite material may effect several changes.

For example, a composite material comprising a polymer and a plurality of carbon

fibrils dispersed therein can be exposed to plasma. Exposure to plasma may etch the

polymer and expose carbon fibrils at the surface of the composite, thus increasing the

surface area of exposed carbon fibrils, e.g., so that the surface area of the exposed

fibrils is greater than the geometric surface area of the composite. Etching of the

polymer may also fr^e nanotube ends or segments that had been constrained by the

polymer allowing them to move or reorient. Exposure to plasma may introduce

chemical functional groups on the fibrils or the polymer. Treatment can be carried

out on individual fibrils as well as on fibril structures such as aggregates, mats, hard

porous fibril structures, and even previously functionalized fibrils or fibril structures.

Surface modification of fibrils can be accomplished by a wide variety of plasmas,

including those based on F2, 02, NH3, He, N2 and H2, other chemically active or inert '

gases, other combinations of one or more reactive and one or more inert gases or

gases capable of plasma-induced polymerization such as methane, ethane or

acetylene. Moreover, plasma treatment accomplishes this surface modification in a

"dry" process as compared to conventional "wet" chemical techniques involving

solutions, washing, evaporation, etc. For instance, it may be possible to conduct

plasma treatment on fibrils dispersed in a gaseous environment.

[0070]	Once equipped with the teachings herein, one of ordinary skill in the

art will be able to practice the invention utilizing well-known plasma technology. The type of plasma used and length of time plasma is contacted with fibrils will vary depending upon the result sought. For instance, if oxidation of the fibrils1 surface is sought, an O2 plasma would be used, whereas an ammonia plasma would be employed to introduce nitrogen-containing functional groups into fibril surfaces. Once in possession of the teachings herein, one skilled in the art would be able to select treatment times to effect the degree of alteration/functionalization desired.

[0071]	More specifically, fibrils or fibril structures are plasma treated by

placing the fibrils into a reaction vessel capable of containing plasmas. A plasma can, for instance, be generated by (1) lowering the pressure of the selected gas or gaseous mixture within the vessel to, for instance, 100-500 mTorr, and (2) exposing the low-pressure gas to a radio frequency which causes the plasma to form. Upon generation, the plasma is allowed to remain in contact with the fibrils or fibril structures for a predetermined period of time, typically in the range of approximately 10 minutes more or less depending on, for instance, sample size, reactor geometry, reactor power and/or plasma type, resulting in functionalized or otherwise surface-modified fibrils or fibril structures. Surface modifications can include preparation for subsequent functionalization.

[0072]	Treatment of a carbon fibril or carbon fibril structure as indicated

above results in a product having a modified surface and thus altered surface characteristics which are highly advantageous. Laser Treatment

[0073]	In a preferred embodiment, the carbon nanotube or the carbon

nanotube mats are subjected to laser treatment. In yet another preferred embodiment, the screen printed inks containing carbon nanotubes are subjected to laser treatment. Laser treatment results in improved field emission performance for the carbon nanotube mat or ink, and consequently leads to a better field emission cathode or field emission device.

[0074]	With laser treatment, the carbon nanotubes, carbon nanotube mats or

carbon nanotube inks are irradiate with laser (i.e., UV, IR etc) for a period of time. Alternatively, the field emission cathode or field emission device may also'be irradiated with laser.

EXAMPLES

[0075]	The following examples illustrate the various embodiments of the

invention.

Example 1 Mat with PVDF binder

[0076]	Good field emission characteristics were obtained with a CNT mat

with a PVDF binder.  To prepare the mat, 0.04 grams of PVDF (Kynar 741) was

dissolved in 150 milliliters of acetone.  CC type carbon nanotubes, 0.16 grams, were blended into the PVDF/acetone solution in a Waring blender. When the suspension appeared uniform, DI water was added, causing the PVDF to precipitate. The CC type carbon nanotubes were entrapped within the precipitated PVDF. The precipitate was washed with water, and filtered onto a Nylon membrane to form a thin mat. The mat was marked so that the top (air surface) and bottom (Nylon membrane surface) could be identified. The mat was dried in a low temperature oven (80°C) and labeled 296-29-3.

[0077]	Sections of the CNT mat 296-29-3 were cut and pasted onto the

surface of an aluminum film/glass substrate using silver paste. The I-V characteristics of the CNT mat (both top and bonom surfaces) were measured. Further, UV laser irradiation was carried out in air to improve emission characteristics (see discussion of UV laser irradiation treatment below). The UV laser emitted a wavelength of 266 nm, had a pulse-width of 5 ns, an irradiation energy density of 20.3 mJ/cm , and a repetition frequency of 10 Hz. The laser spot was moved with an overlap rate of 25% within the cathode area after each of irradiation time. The irradiation was performed for 60 seconds for each spot of the irradiated array on the surface of CNT mat.

Example 2

Mat with Surfactant Binder

[0078]	A stable dispersion of hydrophobic carbon nanotubes can be created

with the use of surface active agents like surfactants and dispersing aids. Mats can then be made using the dispersions. 0.55 grams of Surfynol CT324 (Air Products) was dissolved in 200 mis of DI water. 0.15 grams of CC-type carbon nanotubes were added and dispersed using a probe sonicator (Branson). The dispersed material was filtered onto a Nylon membrane (0.45 micron pore size) and air dried. When dry the mat could be separated from the Nylon membrane. The mat was marked so that the top (air side) and bottom (Nylon membrane side) could be identified. This mat was labeled 296-29-1.

[0079]	Alternatively, the mat could be washed to remove any loosely bound

Surfynol. 0.60 grams of Surfynol CT324 (Air Products) was dissolved in 200 mis of DI water. 0.15 grams of CC-type carbon nanotubes were added and dispersed using a probe sonicator (Branson). The dispersed material was filtered onto a Nylon

membrane (0.45 micron pore size) and washed with methanol by using the vacuum apparatus to pull the methanol through the mat. The washed mat was then air dried. When dry the mat could be separated from the Nylon membrane. The mat was marked so that the top (air side) and bottom (Nylon membrane side) could be identified. This mat was labeled 296-29-2.

[0080]	Field emission measurements for samples described in Examples 1 and
