Repository: anandvc/allindianpatents

File: patents/230796-an-aluminum-bearing-alloy-for-use-in-bearings-for-high-power-engines.html
Indian Patents. 230796:"AN ALUMINUM BEARING ALLOY FOR USE IN BEARINGS FOR HIGH POWER ENGINES"

Indian Patents

Recently Granted Patents

  Recently Published Patents

Title of Invention	"AN ALUMINUM BEARING ALLOY FOR USE IN BEARINGS FOR HIGH POWER ENGINES"

Abstract	A ceiling member (10) includes a ventilative and sound absorptive substrate (11), a ventilative covering material (13) applied to a surf ace (12) of the substrate (11), andanunventilated film (15) applied to a back surface (14) of the substrate (11). The ceiling member (10) has unventilated edges (17, 19). The unventilated edges (17, 19) are compressed hermetic portions (18, 21). The unventilated edges (17, 19) prevent air from passing therethrough.	

Full Text	The present invention relates to a ceiling member for an automobile interior.

Ceiling members for automobile interiors are known, in the art. One example of such ceiling members is known from Japanese Utility Model Post-Exam Publication No. HEI 3-46996 entitled "VEHICLE .INTERIOR MEMBER".

With respect to Fig. 7 and Fig. 8 hereof, there is illustrated a ceiling member 100 as disclosed in the publication. Theceiling member 100 includes a covering material 101 facing towards or exposed to a passenger compartment of an automobile, a ventilative cushioning material 102 laminated to the covering material 101, a ventilative foam 103 lying on the cushioning material 102, a resinous sheet 104 laid on the foam 103, and a lining material 105 applied to the sheet 104. The covering material.101 is made of a ventilative fabric. The cushioning material 102 is formed of polyurethane slab. The foam 103 is made from such a ventilative and sound absorptive materjial as glass wool. The sheet 104 is formed from an olefin-based material. The sheet 104 prevents sound and air from passing therethrough. The lining material 105 is made of nonwoven fabric which, when rubbed against the interior of an automobile body, produces no noise.

The ceiling member 100 is advantageous because air, which has flowed from within the passenger compartment through the covering material 101 and the cushioning material 102 into the

foam 103, is prevented from passing through the resinous sheet 104, as shown by an arrow  of- Fig. 7. In other words, air does not flow through the ceiling member 100. Therefore, no dust or the like clings to the covering 101.

Mounting an interior roof lamp 106 to the interior of the automobile body requires forming an aperture 107 in the ceiling

— member 100, as shown in Fig. 8. In such a case, however, harmful air could flow through the cushioning material 102 and an end

surface 108 of the ceiling member 100, as shown by an arrow

(1) of Fig. 8. This means that the harmful air undesirably passes through the ceiling member 100. The thus arranged ceiling member 100 fails to exhibit a ventilation characteristic.

An object of the present invention is to provide a sound absorptive ceiling member for an automobile interior, which prevents harmful air from flowing therethrough.

According to one aspect of the present invention, there is provided a ceiling member for an automobile interior, comprising: a ventilative and sound absorptive substrate; a ventilative covering material applied to a surface of the substrate; an unventilated film applied to a back surface of the substrate; and the substrate having edges unventilated.

The unventilated edges of the substrate prevent air from passing therethrough. There is no longer harmful flow of air through the ceiling member.

In a preferred form of the present invention, the edges are compressed hermetic portions.

In a further preferred form of the present invention, the edges are impregnated with-resins.

The unventilated edges are the hermetic portions compressed such that the sound absorption coefficient of the substrate is maintained constant. Thus, the ceiling member maintains the sound absorption coefficient constant.

The ceiling member is molded in such a manner that an edge of the substrate is compressed to provide the hermetic portion-

~

During the molding of the ceiling member, the edge of the substrate is compressed to thereby provide the hermetic portion, ' and therefore there is no need for a particular process for compressing the edge of the substrate to provide the hermetic portion. 'The production cost of the ceiling member is maintained constant..

The present invention relates to a ceiling member for lining the interior of

a passenger compartment of an automobile, comprising:

an air permeable sound absorption substrate,

an air permeable covering material applied to a front surface of said

sound absorption substrate which front surface is to be arranged facing

toward the passenger compartment; and

an  air  impermeable  film  arranged  on  a  back  side  of  said  sound

absorption substrate which backside is to be arranged facing away from

the passenger compartment,

characterized in that the air impermeable film is applied to a back

surface of said sound absorption substrate and in that said sound

absorption  substrate  has  air  impermeable  edges,  wherein  said  air

impermeable edge defines an opening for mounting an interior roof lamp

and an opening provided on the portion of said ceiling  member,  is

recessed  from  an  interior  side  thereof  facing  the  said  passenger

compartment.

BRIEF DESCRIPTION OF THE ACCOMPANYING DRAWINGS 

Certain preferred embodiments of the present invention will be described in greater detail with reference to the accompanying sheets of drawings, in which;

Fig. 1 is a cross-sectional view of a ceiling member for an automobile interior according to the present invention.

Fig. 2A and 2B are views illustrating how the ceiling member of Fig. 1 is made.

Fig. 3 is a perspective view of the ceiling member.

Fig. 4 is a graph showing the sound absorption coefficient of the ceiling member.

Fig. 5A shows a ventilation test apparatus for use in evaluating ventilation characteristics of samples while Fig-

5B and 5C illustrate the samples set within the apparatus of Fig. 5A for evaluation of the ventilation characteristics.

Fig- 6 is a cross-sectional view of an alternative to the ceiling member of Fig. 1.

Fig. 7 is a cross-sectional view of a conventional ceiling member.

Fig. 8 is a cross-sectional view of the ceiling member of Fig. 8 having formed therein an opening for attachment of an interior roof lamp.

The following description is merely exemplary in nature and is in no way intended to limit the invention, its application or uses.

Referring now to drawings in which similar elements are numbered identically throughout, a description of preferred embodiments is provided.

Referring to Fig. 1, a ceiling member 10A for an automobile

interior comprises a laminate 16 including a substrate 11, a

covering material 13 applied to a surface 12 of the substrate

11, and an unventilated film 15 applied to a back surface 14

of the substrate 11 positioned opposite from the surface 12.

In other words, the substrate 11, the covering material 13,

and the unventilated film 15 are laminated together to provide

the ceiling member 10A. Formed in the ceiling member 10A is

an opening 23 for an interior roof lamp (not shown). An edge

17 of the substrate 11 is rendered unventilated in a manner

as will be described later to thereby provide a compressed hermetic

portion 18. The substrate 11 also has an unventilated edge 19 defining the opening 23. The unventilated edge 19 is a compressed hermetic portion 21, as is the unventilated edge 17. Reference numeral 22 denotes a cover for the interior roof lamp.

The substrate 11 is both ventilative and sound absorptive. .The substrate 11 can be formed of, for example, a mixture of glass fibers and polypropylene resin.

The covering material 13 is ventilative. The covering material 13 can be made of, for example, tricot or nonwoven fabric.

The unventilated film 15 is a resinous film which prevents air from passing therethrough.

Discussion is made as to how the ceiling member 10A is molded using a mold assembly 25 as shown in Fig. 2A and Fig. 2B.

Initially, glass fibers and polypropylene resin are mixed together to prepare the substrate 11, after which theunventilated film 15 is applied onto the back surface 14 of the substrate 11. The substrate 11 having the film 15 applied thereto is then heated to expand the glass fibers. The substrate 11 is thus expanded. The substrate 11 thus arranged is subsequently cooled. Thereafter, adhesive 24 is applied to the covering material 13 . The substrate 11 having the film 15 applied thereto and the covering material 13 having the adhesive 24 applied thereto are set within the mold assembly 25, as shown in Fig. 2A.

The mold assembly 25 includes an upper mold 26 and a lower mold 27. The mold assembly 25 can perform trimming, punching, and machining operations on the substrate 11 and the covering material 13 set therewithin. The mold assembly 25 is operated to raise the lower mold 27, as shown by an arrow (D of Fig. 2A.

The upper and lower molds 26, 27 compress the covering material 13 and the substrate 11 together, such that the covering material 13 is applied to the substrate 11. At the same time, part 28 of the substrate 11 is compressed to provide a hermetic part. The hermetic part is then punched to define the opening 23 (see Fig. 3) . Accordingly, the unventilated edge 19 defining the opening 23 is formed. An edge (not shown) of the substrate

11	is also compressed using the mold assembly 25, thereby providing

the hermetic portion 18. Namely, the unventilated edge 17 (see

Fig. 1) is molded.

Referring to Fig. 3, the ceiling member 10A includes the substrate 11, the covering material 13 applied to the surface

12	of the substrate 11, and the unventilated film 15 applied

onto the back surface 14.  The unventilated edge 19 of the

substrate 11 is the hermetic portion 21, as stated above. More

specifically, the unventilated edge 19 of the substrate 11

contains glass fibers held or compressed together in such a

manner as to provide no spaces therebetween. Provision of the

hermetic portion 21 is advantageous because air 32, which has

passed from passenger compartment 31 through the covering

material 13 into the substrate 11, does not flow through the

hermetic portion 21- It is to be understood that the hermetic portion 18 prevents the flow of air therethrough as does the hermetic portion 21.

Since the covering material 13 is applied to the surface 12 of the substrate 11 while the unventilated film 15 is applied onto the back surface 14 of the substrate 11, sound produced within the passenger compartment 31 passes directly into the substrate 11. Little sound 35 passes out of the ceiling member 10A. This means that, with the sound absorption coefficient a maintained constant, the substrate 11 substantially absorbs the sound produced within the passenger compartment 31. As used herein, the sound absorption coefficient (X is expressed as follows:

a (%) = (Sa - Sb) / Sa * 100

where Sa is the loudness of the sound produced within the passenger compartment 31 and having sound waves 33 arriving at the substrate 11 at a given angle of incidence and Sb is the loudness of sound having sound waves 34 reflected by the substrate 11.

Fig. 4 graphically shows the sound absorption coefficient of the ceiling member 10A. The axis of ordinates indicates the sound absorption coefficient of the ceiling member while the axis of abscissas indicates the frequency of the sound wave. A ceiling member having any part that is not yet rendered unventilated also exhibits the sound absorption coefficient as shown in Fig. 4. In other words, the sound absorption

coefficient does not depend upon whether or not the ceiling member includes hermetic portions containing glass fibers held or compressed together in such a manner as to provide no spaces formed therebetween.

Ventilation characteristics of ceiling members 50, 60 shown in Figs. 5B and 5C, respectively, were evaluated using a ventilation test apparatus 40 as shown in Fig. 5A- The apparatus

40	includes a mounting portion 42 to which a sample 41 (i.e.,

either of the ceiling members 50, 60) to be evaluated is attached,

and a fan 44. The apparatus 40 is connected to a device 43

for drawing air out of the apparatus 40.

With the sample 41 mounted to the mounting portion 42, the device 43 is operated to draw air out of the apparatus 40 while the fan 44 is operated to raise dust 45, as shown in Fig. 5A. Under such a condition, a judge visually checks whether a surface 46 of the sample 41 is dirtied. More specifically, she checks to see if the dust 45 clings to the surface 46. If the dust 45 clings to the surface 45, she considers the sample

41	to have the ventilation characteristic.  In other words,

the sample 41 is considered to be ventilative.

In relation to Fig. 5B, the ceiling member 50 has an edge 51of thickness tl. The thickness tl is 5mm. A portion 52 other than the edge 51 also has a thickness t2 of 5mm. The edge 51 is ventilative.

To mold the ceiling member 50, a 100-µm-thick film 55 of polypropylene (PP) was initially applied to a back surface 54 of a substrate 53 containing 50 % by weight of glass fibers.

The substrate 53 thus arranged was then heated to a temperature

of 200 °C. The substrate 53 was held at 200 °C for 120 seconds to expand the glass fibers. The substrate 53 was thus expanded. The substrate 53 was subsequently cooled, after which adhesive was applied to a surf ace 56 of the substrate 53 positioned opposite from the back surf ace 54 . A covering material 57 and the substrate 53 were set within a mold. The mold is operated such that the covering material 57 adheres to the surface 56 to thereby provide the ceiling member 50, The ceiling member 50 is punched to provide the edge 51.

The ceiling member 50 was then set within the apparatus 40 for evaluation of the ventilation characteristic . As a result, the covering material 57 was found to be dirty. That is, the dust 45 clung to the covering material 57. The result indicates that the air passes through the covering material 57 into the substrate 53 and flows out of the edge 51, as shown by arrows

(D, © of Fig. 5B-

As shown in Fig. 5C, the ceiling member 60 provided in accordance with the present invention has an unventilated edge 61 of thickness t3. The thickness t3 is 2.5mm. A portion 62 other than the edge 61 has a thickness t4 of 5mm. The unventilated edge 61 is formed in the manner as described above. Except that the edge 61 is rendered unventilated, the ceiling member 60 is molded in the same manner as the ceiling member 50.

The ceiling member 60 was set within the apparatus 40 for evaluation of the ventilation characteristic. As a result, it was found that the covering material 57 was not dirtied.

Namely, the covering material 57 had no dust 45 clung thereto. The result shows that air, which has passed through the covering material 57, is prevented from flowing through the substrate 53, as shown by an arrow @ of Fig. 5C. This means that harmful flow of air through the substrate 53 is not produced.

Fig. 6 shows an alternative to the ceiling member 10A. A ceiling member 10B is comprised of the laminate 16 including the substrate 11, the covering material 13 applied to the surface 12, and the unventilated film 15 applied to the back surface 14. The substrate 11 includes unventilated edges 71, 72. More specifically, the edges 71, 72 are rendered unventilated because they are coated or otherwise impregnated with resins 73, 74. With this arrangement, air is not permitted to flow through the edges 71, 72.

Provision of the unventilated edges 71, 72 makes it possible to stop the harmful flow of air through the substrate 11 without requiring any major change to the design of the ceiling member-

The present invention has been described as being applied to the ceiling member having the opening 23 for the interior roof lamp, however, it may be altered such that the ceiling member has an opening for a sunroof.

The substrate 11, the covering material 13, and the unventilated film 15 may be formed of a variety of other materials to provide their respective characteristics as stated above.

WE CLAIM:

1.  A ceiling member (10A, 10B) for lining the interior of a passenger compartment of an automobile, comprising:

an air permeable sound absorption substrate (11), an air permeable covering material (13) applied to a front surface (12) of said sound absorption substrate (11) which front  surface  (12)  is  to  be  arranged  facing  toward  the passenger compartment; and

an air impermeable film (15) arranged on a back side of said sound absorption substrate (11) which backside is to be arranged facing away from the passenger compartment, characterized in that the air impermeable film (15) is applied to a back surface (14) of said sound absorption substrate (11) and in that said sound absorption substrate (11) has air impermeable edges (17, 19; 71, 72), wherein said air impermeable edge (19) defines an opening for mounting an interior roof lamp and an opening (23) provided on the portion of said ceiling member, is recessed from an interior side thereof facing the said passenger compartment.

2. A ceiling member for lining the interior of a passenger compartment of an automobile as claimed in claim 1, wherein said air impermeable edges (17, 19) are compressed to close tiny pores in the sound absorption substrate (11).

3.	A  ceiling  member  for  lining  the  interior  of  a  passenger

compartment of an automobile as claimed in claim 1, wherein said

air impermeable edges (71, 72) are impregnated with resin.

4.	A  ceiling  member  for  lining  the  interior  of  a  passenger

compartment  of an  automobile,  as  claimed  in  any one  of the

preceding claims 1-3, wherein said sound absorption substrate (11)

comprises an expanded substrate formed by heating a mixture of

glass fibers and polypropylene resin to expand the glass fibers.

5.	A  ceiling  member  for  lining  the  interior  of  a  passenger

compartment of an automobile substantially as herein described

with reference to the accompanying drawings.

Documents:

				754-del-2001-abstract.pdf

				754-del-2001-claims.pdf

				754-del-2001-correspondence-others.pdf

				754-del-2001-correspondence-po.pdf

				754-del-2001-description (complete).pdf

				754-del-2001-drawings.pdf

				754-del-2001-form-1.pdf

				754-del-2001-form-18.pdf

				754-del-2001-form-2.pdf

				754-del-2001-form-3.pdf

				754-del-2001-form-5.pdf

				754-del-2001-pa.pdf

				754-del-2001-petition-137.pdf

« Previous Patent

Next Patent »

Patent Number	230796	

Indian Patent Application Number	754/DEL/2001	

PG Journal Number	13/2009	

Publication Date	27-Mar-2009	

Grant Date	28-Feb-2009	

Date of Filing	09-Jul-2001	

Name of Patentee	DAIDO METAL CO. LTD.,	

Applicant Address	2 SANAGE-CHO,KITA-KU,NAGOYA,AICHI,JAPAN	

Inventors:

#	Inventor's Name	Inventor's Address	

1	FUJITA MASAHTO	C/O DAIDO METAL CO.LTD., OF 2 SANAGE-CHO,KITA-KU,NAGOYA,AICHI,JAPAN	

2	KAGOHARA YUKIHIKO	C/O DAIDO METAL CO.LTD., OF 2 SANAGE-CHO,KITA-KU,NAGOYA,AICHI,JAPAN	

3	YAMAMOTO KOICHI	C/O DAIDO METAL CO.LTD., OF 2 SANAGE-CHO,KITA-KU,NAGOYA,AICHI,JAPAN	

4	SHIBAYAMA KITA-KU	C/O DAIDO METAL CO.LTD., OF 2 SANAGE-CHO,KITA-KU,NAGOYA,AICHI,JAPAN	

PCT International Classification Number	C22C 21/02	

PCT International Application Number	N/A	

PCT International Filing date		

PCT Conventions:

#	PCT Application Number	Date of Convention	Priority Country	

1	2000-225548	2000-07-26	Japan	

© All Indian Patents, 2013-2021.

  Patent data available in the public domain from Indian Patents Office, Department of Industrial Policy and Promotions, Ministry of Commerce and Industry, Government of India.

File: patents/230804-preparation-of-onium-hydroxides-in-an-electrochemical-cell.html (part 1 of 2)
Indian Patents. 230804:"PREPARATION OF ONIUM HYDROXIDES IN AN ELECTROCHEMICAL CELL"

Indian Patents

Recently Granted Patents

  Recently Published Patents

Title of Invention	"PREPARATION OF ONIUM HYDROXIDES IN AN ELECTROCHEMICAL CELL"

Abstract	A process is described for preparing onium hydroxides from the respective onium salts and for purifying onium hydroxides in an electrochemical cell. In one example, the present invention relates to a process for preparing onium hydroxides from the corresponding onium salts which compries the steps of: (A) providing a cell comprising an anode, a cathode and one or more unit cells assembled for operational positioning between the anode and the cathode, each unit cell comprising: (A-1) four compartments defined by, in sequence beginning at the anode, a bipolar membrane, a first divider and a second divider, said bipolar membrane having an anion selective side facing the anode and a cation selective side facing the cathode.	

Full Text	This invention relates to a process for preparing an onium hydroxide from a onium slat in an electrochemical cell and to a method of purifying onium hydroxides. More particularly, the invention relates to the method of preparing and purifying onium hydroxides such as quaternary ammonium hydroxides, quaternary phosphonium hydroxides, and tertiary sulfonium hydroxides from the respective onium salts (or the hydroxide) in an electrochemical cell containing a bipolar membrane.

Background of the Invention

Quaternary ammonium hydroxides such as tetramethylarnmonium hydroxide (TMAH) and tetraethylammonium hydroxide (TEAH) are strong organic bases that have been known for many years. Such quaternary ammonium hydroxides have found a variety of uses including use as a titrant for acids in organic solvents and as a supporting electrolyte in polarography. Aqueous solutions of quaternary ammonium hydroxides, particularly TMAH solutions, have been used extensively as a developer for photoresists in printed circuit board and microelectronic chip fabrication. Use of quaternary ammonium hydroxides in the electronics area requires that there be no residue following the normal post-bake period. In electronic applications, it is desirable that the aqueous solutions of quaternary ammonium hydroxides should be essentially free from metal ions such as sodium and potassium, and halides such as chloride, bromide, iodide, etc.

Particularly in recent years, there has been an increasing demand for quaternary ammonium hydroxides having a high purity.

Quaternary ammonium hydroxides such as TMAH and TEAH have been produced by various techniques. Generally, the quaternary ammonium hydroxides are manufactured by electrolyzing a salt of a quaternary ammonium compound in an electrochemical cell containing one or more cation-exchange membranes. The quaternary ammonium salts used in such preparations include halide salts, carboxylate salts, carbonate salts and sulfate salts.

Electrochemical cells use electrical current as a means to cause the movement of ions in solution. Among the prior art patents which describe the preparation of quaternary ammonium hydroxides by electrolyz-ing a salt of a quaternary ammonium compound are U.S. Patents 4,578,161 (Buonomo et al); 4,394,226 (Wade et al); 3,523,068 (Eisenhauer et al); and 3,402,115 (Campbell et al). Electrodialysis processes are well known in the art and are typically carried out in a stack arrangement comprising a plurality of flat sheet membranes. A stack consists of electrodes (anode and cathode) at either end and a series of membranes and gaskets which are open in the middle to form a multiplicity of compartments separated by the membranes. Usually, a separate solution is supplied to the compartments containing the electrodes, and special membranes may be placed next to the electrode containing compartments in order to prevent mixing of the process streams with the electrode streams. The stack between the electrode compartments comprises an assembly of repeating series of units of different membranes with solution compartments between adjacent membranes. This repeating unit is called a unit cell. Each unit cell is arranged to provide a plurality of parallel flow paths or channels therebetween. Solution is typically supplied to the compartments by internal manifolds formed as a part of the gaskets or by a combination of internal and external manifolds.

The stacks can include more than one type of unit cell, and streams may be fed from one stack to another in order to optimize process efficiency.

Treatment of aqueous salt streams by electrodialysis to form acid and/or base from the salt is known. The aqueous salt stream is fed to an electrodialytic water-splitting apparatus which comprises an electrodialy¬sis stack and a means for electrodiatically splitting water. A useful means to split water to H+ and OH- is a bipolar membrane. Bipolar membranes are comprised of an anion-selective layer and a cation-selective layer of ion exchange material. In order for the membrane to function as a water splitter, the layers must be arranged so that the anion layer in each membrane is closer to the anode than the cation layer. A direct current passed through the membrane in this configuration will cause water splitting with hydroxyl ions being produced on the anode side and a corresponding number of protons being produced on the cathode side of the membrane. The disassociated salt cations pass through cation selective membranes and move toward the cathode, and the disassociated salt anions pass through the anion selective membrane and move toward the anode.

Electrodialytic water splitting in a two-compartment cell has been disclosed in, for example, U.S. Patent 4,391,680 relating to the generation of strongly acidified sodium chloride and aqueous sodium hydroxide from aqueous sodiumchloride. Three compartment electrodialytic water splitters are disclosed to be comprised of alternating bipolar, anion and cation exchange membranes in, for example, U.S. Patent 4,740,281.

U.S. Patent 5,397,445 describes various electrodialytic configurations employing bipolar, anionic and cationic membranes for producing an acid and/or an alkali metal hydroxide from a neutral salt. U.S. Patent 5,198,086 also describes various configurations or electrodialytically converting salt, the salt of a strong base and a weak acid to a base with improved purity.

Summary of the Invention

A process is described for preparing onium hydroxides from the respective onium salts and for purifying onium hydroxides in an electrochem¬ical cell. In one embodiment, the present invention relates to a process which comprises the steps of: (A) providing a cell comprising an anode, a cathode and one or more unit cells assembled for operational positioning between the anode and the cathode, each unit cell comprising: (A-1) four compartments defined by, in sequence beginning at the anode, a bipolar membrane, a first divider and a second divider, said bipolar membrane having an anion selective side facing the anode and a cation selective side facing the cathode; or (A-2) four compartments defined by, in sequence beginning at the anode, a first divider, a second divider, and a bipolar membrane having an anion selective side facing the anode and a cation selective side facing the cathode; or (A-3) five compartments defined by, in sequence beginning at the anode, a first bipolar membrane, a first divider, a second divider, and a second bipolar membrane, each of said bipolar membranes having an anion selective side facing the anode and a cation selective side facing the cathode; or (A-4) five compartments defined by, in sequence beginning at the anode, a bipolar membrane, a first divider, a second divider, and a third divider, said bipolar membrane having an anion selective side facing the anode and a cation selective side facing the cathode; or (A-5) six compartments defined by, in sequence beginning at the anode by a first bipolar membrane, a first divider, a second divider, a third divider, and a second bipolar membrane, each of said bipolar mem¬branes having an anion selective side facing the anode and a cation selective side facing the cathode; (B) charging a solution of an onium salt or the onium hydroxide to be purified to the compartment in each unit cell formed by the first and second dividers; (C) charging a liquid electrolyte to the other compartments of each unit cell; (D) passing a current through the cell to produce an onium hydroxide in the compartment in each unit cell formed by

one of the dividers on the anode side and a bipolar membrane on the cathode side, or the compartment formed by a divider and the cathode; and (E) recovering the onium hydroxide from said compartments.

Statement of the Invention

According to the present invention there is provided a process for preparing an onium hydroxide from a corresponding onium salt in an electrochemical cell which comprises the steps of:

(A) providing a cell comprising an anode, a cathode and one or more unit cells assembled for operational positioning between the anode and the cathode, each unit cell comprising:

(A-l) four compartments defined by, in sequence beginning at the anode, a bipolar membrane, a first divider and a second divider, said bipolar membrane having an anion selective side facing the anode and a cation selective side facing the cathode; or

(A-2) four compartments defined by, in sequence beginning at the anode, a first divider, a second divider, and a bipolar membrane having an anion selective side facing the anode and a cation selective side facing the cathode; or

(A-3) five compartments defined by, in sequence beginning at the anode, a first bipolar membrane, a first divider, a second divider, and a second bipolar membrane, each of said bipolar membranes having an anion selective side facing the anode and a cation selective side facing the cathode; or

(A-4) five compartments defined by, in sequence beginning at the anode, a bipolar membrane, a first divider, a second divider, and a third divider, said bipolar membrane having an anion selective side facing the anode and a cation selective side facing the cathode; or

(A-5) six compartments defined by, in sequence beginning at the anode by a first bipolar membrane, a first divider, a second divider, a third divider, and a second bipolar membrane, each of said bipolar membranes having an anion selective side facing the anode and a cation selective side facing the cathode;

(B)	charging a solution of the onium salt to the compartment in each unit cell

formed by the first and second dividers;

(C)	charging a liquid electrolyte to the other compartments of each unit cell;

(D)	passing a current through the cell to produce the onium hydroxide in the

compartment in each unit cell formed by one of the dividers on the anode side and a

bipolar membrane on the cathode side, or the compartment formed by a divider and

the cathode; and

(E)	(E)	recovering the onium hydroxide from said compartments, wherein the onium

salt is selected from the group consisting of halide, sulfate, hydrogen sulfate, nitrate,

carbonate, phosphate, hydrogen phosphate and dihydrogen phosphate.

Description of the Drawings

Fig. 1 is a schematic representation of a four-compartment electrolytic cell containing one unit cell useful for generating onium hydroxides in accordance with the invention;

Fig. 2 is a schematic representation of another electrolytic cell similar to Fig. 1;

Fig. 2A is a schematic representation of an electrolytic cell containing a stack of two units of the unit cell of Fig. 2 in a monopolar configuration;

Fig. 2B is a schematic representation of an electrolytic cell containing a stack of two units of the unit cell of Fig. 2 in a bipolar configuration;

Fig. 2C is a schematic representation of an electrodialytic cell containing a stack of two units of the unit cell of Fig. 2;

Fig. 3 is a schematic representation of another four-compart¬ment electrolytic cell containing one unit cell;

Fig. 3A is a schematic representation of an electrolytic cell containing a stack of two units of the unit cell of Fig. 3 in a monopolar configuration;

Fig. 3B is a schematic illustration of an electrodialytic cell containing a stack of two unit cells of Fig. 3;

Fig. 4 is a schematic illustration of a five-compartment electrolytic cell containing one unit cell;

Fig. 4A is a schematic illustration of an electrodialytic cell containing a stack of two of the unit cells of Fig. 4;

Fig. 5 is a schematic illustration of another example of a five-compartment electrolytic cell containing one unit cell;

Fig. 6 is a schematic representation of an electrolytic cell comprising six compartments and one unit cell.

Description of the Preferred Embodiments

The onium hydroxides which are prepared in accordance with the process of the present invention are derived from the corresponding onium salts. The onium salts may generally be characterized by the formula

(Formula Removed)

wherein A+ is an onium cation and X- is an anion of an acid such as a halide ion, a sulfate, hydrogen sulfate or alkylsulfate anion, a carboxylate anion, a nitrate anion, a carbonate or alkyl carbonate anion, a phosphate, hydrogen phosphate or dihydrogen phosphate anion, etc. Halide, sulfate, formate and carbonate anions are preferred, and halide anions are most preferred. The halide ions include chloride, bromide, fluoride and iodide ions. An example of an alkyl sulfate anion is methyl sulfate (CH3S04-), and examples of carboxylic acid anions include the formate and acetate anions.

In one preferred embodiment of the present invention, the onium salts are characterized by the above formula where A+ is a quaternary ammonium, quaternary phosphonium or a tertiary sulfonium cation.

The quaternary ammonium and quaternary phosphonium salts may be characterized by the formula

(Formula Removed)

wherein A is a nitrogen or phosphorus atom, X- is an anion of an acid as described above, y is a number equal to the valence of X, and R1, R2, R3 and R4 are each independently alkyl groups containing from 1 to about 20 carbon

atoms, hydroxyalkyl or alkoxyalkyl groups containing from 2 to about 20 carbon atoms, aryl groups, or hydroxyaryl groups, or R1 and R2 together with A may form a heterocyclic group provided that if the heterocyclic group contains a C = A group, R3 is the second bond.

The aikyl groups may be linear or branched, and specific examples of alkyl groups containing from 1 to 20 carbon atoms include methyl, ethyl, propyl, butyl, pentyl, hexyl, heptyl, octyl, isooctyl, nonyl, octyl, decyl, isodecyl, dodecyl, tridecyl, isotridecyl, hexadecyl and octadecyl groups. R1, R2, R3 and R4 also may be hydroxyalkyl groups such as hydroxyethyl and the various isomers of hydroxypropyl, hydroxybutyl, hydroxypentyl, etc. In one preferred embodiment, the R groups are independently alkyl groups containing one to ten carbon atoms and hydroxyalkyl groups containing from two to three carbon atoms. Specific examples of alkoxyalkyl groups include ethoxyethyl, butoxymethyl, butoxybutyl, etc. Examples of various aryl and hydroxyaryl groups include phenyl, benzyl, and equivalent groups wherein benzene rings have been substituted with one or more hydroxy groups.

Examples of quaternary ammonium halides representative of Formula I which can be treated in accordance with the process of the present invention to form quaternary ammonium hydroxides include tetramethylammonium chloride, tetramethylammonium bromide, tetraethyl¬ammonium chloride, tetraethylammonium bromide, tetrapropylammonium bromide, tetraethylammonium bromide, tetra-n-octylammonium bromide, trimethylhydroxyethylammonium chloride, trimethylmethoxyethytammonium chloride, dimethyldihydroxyethylammonium chloride, methyltrihydroxy-ethylammoniumchloride,phenyltrimethylammoniumchloride,phenyltriethyl-ammonium chloride, benzyltrimethylammonium chloride, benzyltriethylam-monium chloride, dimethylpyrolidinium bromide, dimethytpiperidinium bromide, diisopropylimidazolinium bromide, N-alkylpyridinium bromide, etc.

The corresponding quaternary ammonium sulfate, carbonate, phosphate and formate salts also can be used.

Examples of quaternary phosphonium halides representative of Formula I which can be used in the process of the present invention to form quaternary phosphonium hydroxides include tetramethylphosphonium bromide, tetraethylphosphonium bromide, tetrapropylphosphonium bromide, tetrabutylphosphonium bromide, trimethylhydroxyethylphosphonium bromide, dimethyldihydroxyethylphosphonium bromide, methyltrihydroxy-ethylphosphonium bromide, phenyltrimethylphosphonium bromide, phenyltri-ethylphosphonium bromide and benzyltrimethylphosphonium bromide. The corresponding chloride, sulfate, phosphate, carbonate and formate salts also can be converted to the corresponding hydroxides.

In another embodiment, the tertiary sulfonium salts which can be used in accordance with this invention to form tertiary sulfonium hydroxides may be represented by the formula

(Formula Removed)

wherein X- is an anion of an acid is described above, y is a number equal to the valence of X, and R1, R2 and R3 are each independently alkyl groups containing from 1 to about 20 carbon atoms, hydroxy alkyl or alkoxy alkyl groups containing from 2 to about 20 carbon atoms, aryl groups, or hydroxy aryl groups, or R1, and R2 together with S may form a heterocyclic group provided that if the heterocyclic group contains a C = S group, R3 is the second bond.

Examples of the halides represented by Formula II include trimethylsulfonium chloride, trimethylsulfonium bromide, triethylsulfonium bromide, tripropylsulfonium bromide, etc.

In one preferred embodiment, the quaternary ammonium salt is represented by the formula

(Formula Removed)

wherein R1, R2, R3 and R4 are each independently alkyl groups containing from 1 to 10 carbon atoms, hydroxyalkyl or alkoxyalkyl groups containing from 2 to about 10 carbon atoms, aryl groups or hydroxyaryl groups, X is an anion of an acid, and y is a number equal to the valence of X.

Specific examples of alkyl groups containing from 1 to 10 carbon atoms include methyl, ethyl, propyl, butyl, pentyl, hexyl, heptyl, octyl, nonyl, and decyl groups. R1, R2, R3 and R4 also may be hydroxyalkyl groups such as hydroxyethyl and the various isomers of hydroxypropyl, hydroxybutyl, hydroxypentyl, etc. Specific examples of alkoxyalkyl groups include ethoxyethyl, butoxymethyl, butoxybutyl, etc. Examples of various aryl and hydroxyaryl groups include phenyl, benzyl, and equivalent groups wherein benzene rings have been substituted with one or more hydroxy groups.

Specific examples of the anion X- include the halide anions such as fluoride, chloride, bromide and iodide, sulfate anions, formate anions, acetate anions, carbonate anions, etc. The process of the present invention is particularly useful when the salt is a halide.

In one preferred embodiment, the R groups are alkyl groups containing 1 to 4 carbon atoms and hydroxyalkyl groups containing from 2 to 4 carbon atoms. Most often, the quaternary ammonium salts treated in accordance with the process of the present invention will be tetramethylam-

monium chloride, tetraethylammonium chloride, tetra n-propylammonium chloride or tetra-n-butylammonium chloride.

In accordance with one embodiment the process of the present invention, the onium salts such as those described above are converted to onium hydroxides in an electrochemical cell. In another embodiment of the invention, onium hydroxides can be purified in an electrochemical cell. For example impure onium hydroxide containing, for example, metals, halides, etc. can be purified by the process of this invention.

The conversion process and the purification of onium hydrox¬ides in accordance with this invention may be by electrolysis in an electro¬lytic cell or by electrodialysis in an electrodialytic cell. The electrochemical cells generally comprise an anode, a cathode, and one or more unit cells assembled for operational positioning between the anode and the cathode. A number of electrolytic and electrodialytic cells containing various unit cells and multiple unit cells are described herein which are useful in the process of the present invention. The unit cells may comprise four or more compartments defined by the anode, cathode, one or more bipolar mem¬branes and one or more dividers or separators which may be (1) nonionic microporous diffusion barriers such as screens, filters, diaphragms, etc., of controlled pore size or pore size distribution allowing certain ions to pass through the divider or separator, or (2) ionic dividers or separators such as anion selective membranes and cation selective membranes which are preferred since their use generally results in the production of onium hydroxides of higher purity and in higher yield. The various dividers useful in the electrochemical cells used in the invention are described more fully below. Several electrolyte cells useful in the present invention are described below. In the following embodiments which generally describe the conversion of onium salts to onium hydroxide, the purification of onium hydroxides of the process of the invention can be illustrated by replacing the onium salt charged to the cell by an impure onium hydroxide. The onium

hydroxide which is recovered is of a higher purity than the hydroxide that was charged to the cell.

In one embodiment, a unit cell used in this invention comprises four compartments defined by, in sequence beginning at the anode, a bipolar membrane, a first divider and a second divider, said bipolar membrane having an anion selective side facing the anode and a cation selective side forming the cathode. This arrangement of a unit cell is referred to herein as the BDD arrangement.

An electrochemical cell utilizing the BDD unit cell arrangement is illustrated in Fig. 1 which is a schematic representation of an electrolysis cell 10 comprising an anode 11, a cathode 12 and a unit cell which comprises in sequence, beginning at the anode 11, a bipolar membrane 13, a first divider 14, and a second divider 15. The bipolar membrane 13 has an anion selective side (not shown) facing the anode, and a cation selective side (not shown) facing the cathode. The electrolysis cell 10 illustrated in Fig. 1 comprises four compartments: an anolyte compartment 16 containing the anode 11 and separated from the remainder of the unit cell by the bipolar membrane 13; a catholyte compartment 19 containing the cathode 12 and separated from the remainder of the unit cell by the second divider 15; an internal compartment 17 located between the bipolar membrane 13 and the first divider 14; the second internal compartment 18 between the first divider 14 and the second divider 15.

In operation of the electrochemical cell illustrated in Fig. 1, a solution of an onium salt such as tetra n-butyl ammonium chloride (or an impure onium hydroxide such as tetra n-butyl ammonium hydroxide) is charged to the compartment 18 formed by the first divider and the second divider, and a liquid electrolyte such as an organic salt, water or a mixture of an organic salt and water is charged to the other compartments. An electrical potential is established and maintained between the anode and the cathode to produce a flow of current across the cell whereupon the

quaternary ammonium cation is attracted to the cathode and passes through the second divider 15 into the catholyte compartment 19. The quaternary ammonium cation combines with the hydroxide ion formed at the cathode to produce the desired quaternary ammonium hydroxide. The anion of the quaternary ammonium salt is attracted to the anode and passes through the first divider 14 to compartment 17 where the anion combines with a hydrogen cation produced at the bipolar membrane. An acid is formed in compartment 17 which can be covered. When the quaternary ammonium salt is charged to compartment 18 in Fig. 1 is tetra n-butyl ammonium chloride, tetra n-butyl ammonium hydroxide is formed and recovered from the catholyte compartment 19, and hydrochloric acid is recovered from compartment 17.

In another embodiment, the unit cell is similar to the cell shown in Fig. 1 and comprises four compartments defined by, in sequence, beginning at the anode, a bipolar membrane, an anion selective membrane and a cation selected membrane, said bipolar membrane having an anion selective side facing the anode and a cation selective side facing the cathode. This arrangement is referred to herein as the BAC arrangement (bipolar/anion selective/ cation selective membranes).

An electrolytic cell utilizing the BAC unit cell is illustrated in Fig. 2 which is a schematic representation of an electrolytic cell 20 comprising an anode 21, a cathode 22 and a unit cell comprising in sequence, beginning at the anode 21, a bipolar membrane 23, an anion selective membrane 24, and a cation selective membrane 25. The bipolar membrane 23 has an anion selective side (not shown) facing the anode, and a cation selective side (not shown) facing the cathode. The electrolytic cell 20 illustrated in Fig. 2 comprises four compartments: an anolyte compartment 26 containing the anode 21 and separated from the remainder of the unit cell by the bipolar membrane 23; a catholyte compartment 29 containing the cathode 22 and separated from the remainder of the unit cell by the cation selective

membrane 25; an internal compartment 27 located between the bipolar membrane 23 and the anion selective membrane 24; and a second internal compartment 28 between the anion selective membrane 24 and the cation selective membrane 25.

In operation of the electrolytic cell illustrated in Fig. 2, a solution of an onium salt such as tetramethylammonium chloride (or an impure onium hydroxide) in an electrolyte, preferably water is charged to compartment 28 formed by the anion selective membrane and the cation selective membrane. A liquid electrolyte such as an organic solvent, water or a mixture of an organic solvent and water is charged to the other compartments. Generally, the liquid electrolytes will comprise oxidizable liquids which can react at the anode. Examples of such oxidizable liquids include water, alcohols such as methanol, ethanol, propanol, ethylene glycol and diethylene glycol, hydrocarbons such as hexane, heptane, benzene, toluene, xylene, etc. Mixtures of such liquids may be utilized. Water, alcohols or mixtures of water and alcohols are preferred, and water is the most preferred example of a liquid electrolyte useful in the present invention. The concentration of the quaternary ammonium salt in the solution charged to the compartment defined by the anion selective membrane and the cation selective membrane is generally in the range of from about 3% to about 55% by weight, more often in the range of 5% to about 40% by weight.

After the solution of the quaternary ammonium salt (or the impure onium hydroxide) and the liquid electrolyte have been charged to the indicated compartments of the unit cell, an electrical potential is established and maintained between the anode and the cathode to produce a flow of current across the cell whereupon the quaternary ammonium cation passes through the cation selective membrane and into the catholyte compartment 29. The quaternary ammonium cation combines the hydroxide ion formed at the cathode to produce the desired quaternary ammonium hydroxide. The anion of the quaternary ammonium salt passes through the anion selective

membrane 24 into compartment 27 where the anion combines with a proton produced at the bipolar membrane. An acid is formed in compartment 27 which can be recovered. When the quaternary ammonium salt charged to compartment 28 in Fig. 2 is tetramethylammonium chloride, tetramethylam-monium hydroxide is formed in and recovered from the catholyte compart-ment 29 and hydrochloric acid is recovered from compartment 27.

The electrochemical cells useful in this invention may comprise stacks of two or more unit cells arranged for electrolysis or electrodialysis. Fig. 2A illustrates an electrolytic cell containing a stack of two unit cells in a monopolar configuration, and Fig. 2B illustrates an electrolyte cell containing 2 unit cells in a bipolar configuration.

In particular, Fig. 2A illustrates an electrolysis cell comprising a stack of two BAC unit cells in a monopolar configuration. The electrolytic cell 40 comprises a pair of anodes 41 and 42, a two sided cathode 46, and eight compartments (41A-48A) which are defined by in sequence beginning at the anode 41, a first bipolar membrane 43, a first anion selective membrane 44, a first cation selective membrane 45, the cathode 46, a second cation selective membrane 47, a second anion selective membrane 48, and a second bipolar membrane 49. The two bipolar membranes 43 and 49 are arranged to have an anion selective side (not shown) facing the anode and a cation selective side (not shown) facing the cathode in each unit cell.

In the embodiment of the electrolytic cell illustrated in Fig. 2A, a solution (preferably aqueous) of the onium salt is charged to compartments 44A and 47A which are defined by the first anion selective membrane 44 and the first cation selective membrane 45, and the second cation selective membrane 47 and the second anion selective membrane 48, respectively. Liquid electrolytes (as described above) are charged to the remaining compartments. After a current has been passed through the cell, the desired

onium hydroxide is recovered from compartments 45A and 46A. Acid is recovered from compartments 43A and 48A,

Fig. 2B illustrates an electrolyte cell comprising a stack of two BAC unit cells in a bipolar configuration. The electrolytic cell 180 comprises a pair of anodes 181 and 187, a pair of cathodes 186 and 182, and eight compartments (188-195) which are defined by, in sequence beginning at the anode 181, a first bipolar membrane 183, a first onium selective membrane 184, a first cation selective membrane 185, a cathode 186 and an anode 187 which are joined together a second bipolar membrane 183(a), a second anion selective membrane 184(a), and a second cation selective membrane 185(a). Each of the two bipolar membranes is arranged to have an anion selective side facing the anode and a cation selective side facing the cathode in each unit cell. The electrolytic cell of Fig. 2B is operated in generally the same manner as the cell of Fig. 2A.

Fig. 2C illustrates an electrodialytic cell comprising a stack of two BAC unit cells. The electrodialytic cell comprises an anode 31, a cathode 32 and seven compartments 36-42 which are defined by, in sequence beginning at the anode 31, a first bipolar membrane 33, a first anion selective membrane 34, a first cation selective membrane 35, a second bipolar membrane 33a, a second anion selective membrane 34a, and a second cation selective membrane 35a. The two bipolar membranes 33 and 33a are arranged to have the anion selective side (not shown) facing the anode 31 and the cation selective side (not shown) facing the cathode 32.

In the embodiment of the electrodialytic cell illustrated in Fig. 2C, a solution of the onium salt (preferably aqueous) is charged to compart¬ments 38 and 41 which are defined by the first anion selective membrane and the first cation selective membrane, and the second anion selective membrane and the second cation selective membrane, respectively, and liquid electrolytes (as described above) are charged to the remaining compartments. After a current has been passed through the cell, the desired

onium hydroxide is recovered from compartment 39 defined by the first cation selective membrane and the second bipolar membrane, and catholyte compartment 42 (defined by the second cation selective membrane and the cathode). Acid is recovered from compartment 37 defined by the first bipolar membrane and the first anion selective membrane, and compartment 40 defined by the second bipolar membrane 33a and the second anion selective membrane 34a.

Other electrochemical cells useful in the process of the present invention are illustrated in Figs. 3, 3A and 3B. The cell shown in Fig. 3 comprises one unit cell and the cells illustrated in Figs. 3A and 3B illustrate two unit cells, wherein the unit cell comprises four compartments defined by, in sequence beginning at the anode, an anion selective membrane, a cation selective membrane and a bipolar membrane (ACB configuration). In particular, the electrolytic cell 50 illustrated in Fig. 3 comprises an anode 51, a cathode 52 and a unit cell assembled for operational positioning between the anode and the cathode. The electrolytic cell of Fig. 3 comprises four compartments (56-59) which are defined by, in sequence beginning at the anode 51, an anion selective membrane 53, a cation selective membrane 54 and a bipolar membrane 55. The bipolar membrane 55 has an anion selective side (not shown) facing the anode 51 and a cation selective (not shown) facing the cathode 52. Compartment 56 may be referred to as the anolyte compartment and compartment 59 may be referred to as the catholyte compartment. In the embodiment illustrated in Fig. 3, an aqueous solution of an onium salt is charged to compartment 57 which is defined by the anion selective membrane 53 and the cation selective membrane 54. After a current is passed through the cell, the desired onium hydroxide product is recovered from compartment 58 which is defined by the cation selective membrane 54 and the bipolar membrane 55. Acid (for example, hydrochloric acid) is recovered from the anolyte compartment 56.

Fig, 3A illustrates an electrolysis cell 60 comprising two unit cells of the ACB configuration illustrated in Fig. 3 in a monopolar configura¬tion. The electrolytic cell 60 of Fig. 3A comprises a first anode 61, a second anode 62, a cathode 66 and two unit cells resulting in the presence of eight compartments identified as 61A through 68A. The compartments are defined by, in sequence, beginning at the anode 61, a first anion selective membrane 63, a first cation selective membrane 64, a first bipolar membrane 65, a cathode 66, a second bipolar membrane 67, a second cationic selective membrane 68, and a second anion selective membrane 69. in this embodiment, a solution (preferably aqueous) of an onium salt is charged to compartments 63A and 68A, and a liquid electrolyte is charged to the remaining compartments. After a current is passed through the cell, the desired onium hydroxide is recovered from compartment 64A and compart¬ment 67A. Acid is recovered from the anolyte compartments 61A and 62A.

Fig. 3B illustrates an electrodialytic cell useful in the present invention which comprises a stack of two unit cells of the ACB configura¬tion. The electrodialytic cell 70 of Fig. 3B comprises an anode 71, a cathode 72 and two unit cells resulting in the presence of seven compart¬ments 76-82. The compartments are defined by, in sequence beginning at the anode 71, a first anion selective membrane 73, a first cation selective membrane 74, a first bipolar membrane 75, a second anion selective membrane 73a, a second cation selective membrane 74a and a second bipolar membrane 75a. In this embodiment, an aqueous solution of onium salt is charged to compartment 77 defined by the anion selective membrane 73 and the cation selective membrane 74 and to compartment 80 defined by the second anion selective membrane 73a and the second cation selective membrane 74a. A liquid electrolyte is charged to the remaining compartments, and after a current is passed through the cell, the desired onium hydroxide is recovered from compartment 78 defined by the first cation selective membrane and the first bipolar membrane and compartment

81 defined by the second cation selective membrane and the second bipolar membrane. Acid is recovered from compartments 76 and 79.

Other examples of useful electrochemical cells comprising a different unit cell arrangement are illustrated in Figs. 4 and 4A. In these embodiments, the membranes of the unit cells are arranged in the sequence bipolar membrane/anion selective membrane/cation selective mem¬brane/bipolar membrane. This unit cell arrangement is referred to herein as the BACB arrangement.

More particularly, Fig. 4 illustrates an electrolysis cell 90 comprising an anode 91 and a cathode 92 and a unit ceil comprising five compartments 97-101 which are defined by, in sequence beginning at the anode 91, a first bipolar membrane 93, an anion selective membrane 94, a cation selective membrane 95, and a second bipolar membrane 96. Fig. 4A illustrates an electrodialytic cell 150 comprising an anode 151 and a cathode 152 and two stacked unit cells of the BACB configuration resulting in nine compartments 167-175. The nine compartments are defined by, in sequence beginning at the anode 151, the first bipolar membrane 153, a first anion selective membrane 154, a first cation selective membrane 155, a second bipolar membrane 156, a third bipolar membrane 153a, a second anion selective membrane 154a, a second cation selective membrane 155a, and a fourth bipolar membrane 156a. As in the embodiments described above, the bipolar membranes are arranged to have an anion selective side (not shown) facing the anode 151 and a cation selective side (not shown) facing the cathode 152.

In the operation of the embodiment illustrated in Fig, 4A, a solution of an onium salt (preferably aqueous) is charged (a) to compartment 169 defined by the first anion selective membrane 154 and the first cation selective membrane 155, and (b) to compartment 173 defined by the second anion selective membrane 154a and the second cation selective membrane 155a. A liquid electrolyte is charged to the remaining compartments, and

after a current is passed through the cell, the desired onium hydroxide is recovered from compartments 170 and 174. Acid is recovered from compartments 168 and 172. Compartment 171 defined by the second bipolar membrane and the third bipolar membrane forms a buffer region which separates the acid compartments from the quaternary ammonium hydroxide product compartment 170 thereby reducing contamination of the desired quaternary ammonium hydroxide by the acid anions.

Another unit cell configuration is illustrated in the electro¬chemical cell represented in Fig. 5. The unit cell comprises, in sequence beginning at the cathode, a bipolar membrane, an anion selective membrane, a first cation selective membrane and a second cation selective membrane, and this sequence is identified as BACC. More particularly, with regard to the electrodialytic cell 110 illustrated in Fig. 5, the cell comprises an anode 111, a cathode 112 and five compartments 117-121 which are defined by, in sequence beginning at the anode 111, a bipolar membrane 113, an anion selective membrane 114, a first cation selective membrane 115, and a second cation selective membrane 116. The bipolar membrane 113 has an anion selective side (not shown) facing the anode 111 and a cation selective side (not shown) facing the cathode 112. In the embodiment illustrated in Fig. 5, an aqueous solution of an onium salt is charged to compartment 119 defined by the anion selective membrane 114 and the first cation selective membrane 115. A liquid electrolyte is charged to the other compartments, and after a current is passed through the cell, the desired onium hydroxide is recovered from compartment 121 defined by the second cation selective membrane 116 and the cathode 112 (the catholyte compartments). Acid is recovered from compartment 118.
