Repository: anandvc/allindianpatents

File: patents/230832-process-for-producing-agglomerated-bodies-made-of-zeolite-and-product-thereof.html
Indian Patents. 230832:"PROCESS FOR PRODUCING AGGLOMERATED BODIES MADE OF ZEOLITE AND PRODUCT THEREOF"

Indian Patents

Recently Granted Patents

  Recently Published Patents

Title of Invention	"PROCESS FOR PRODUCING AGGLOMERATED BODIES MADE OF ZEOLITE AND PRODUCT THEREOF"

Abstract	A description is given of agglomerates of faujasite X with an Si/Al ratio of 1, the inert binder of which, on the one hand, has been converted to active zeolite by conversion to zeolite in an alkaline liquor, and which have been subjected, on the other hand, to an exhaustive lithium exchange. These adsorbents develop a nitrogen adsorption capacity (1 bar/25°C) of at least 26 cm /g, which makes them excellent adsorbents for the non-cryogenic separation of gases from air and for the purification of hydrogen.	

Full Text	TECHNICAL FIELD

The present invention relates to a process for.

producing agglomerated bodies made of zeolite and

adsorbents for the non-cryogenic separation of

industrial gases and more particularly for the

separation of nitrogen by adsorption in gas flows,

such as air, and' the purification of hydrogen by

adsorption of CO and/or N2.	' .

The separation of nitrogen from gas mixtures is the basis for several non-cryogenic industrial processes, among which the production of oxygen from air by a PSA process (Pressure Swing Adsorption: adsorption under modulated pressure) is one of the most important. In this application, air is compressed and conveyed through an adsorbing column having a marked preference for the nitrogen molecule. Oxygen, at approximately 94-95%, and argon are thus produced during the adsorption cycle. After a certain period of time, the column is reduced in pressure and then maintained at the low pressure, during which period the nitrogen is desorbed. Recompression is subsequently provided by means of a portion of the oxygen produced and the cycle continues. The advantage of this process with respect to cryogenic processes is the greater simplicity of the plants and their greater ease of maintenance. The quality of adsorbent used is the key to an efficient and competitive process. The performance of the adsorbent is related to several factors, among which may be mentioned: the nitrogen

adsorption capacity, which will be determining in calculating the ideal column sizes, the selectivity between nitrogen and oxygen, which will condition the production yield (ratio between the oxygen produced and oxygen entered) , and the adsorption kinetics which will enable the cycle times to be optimized and the productivity of the plant to be improved. PRIOR ART

The use of molecular sieves as selective adsorbents for nitrogen is a well-known technology. The family of zeolites having a pore diameter of at least 0.4 nm (4 A) has been provided by McRobbie in US 3,140,931 for the separation of oxygen/nitrogen mixtures. The comparative performance of the various ionic forms of zeolites was examined by McKee in US 3,140,933, in particular that of the lithium form presented as the most efficient in terms of selectivity. The advantage of this zeolite has remained limited due to the difficulty in exchanging the faujasite structure into a lithium form. It is known from Chao (US 4,859,217) that the potentialities of such an absorbent are fully displayed at high degrees of exchange, typically greater than 838.

Exchange by means of the calcium ion being easier, efforts have been directed towards calcium-exchanged faujasite structures or towards faujasite structures exchanged by means of two divalent ions, calcium plus Strontium (See,for example,patents

US 4,554,378 from Coe and US '1, 455, 736 from Sircar). In the disclosure by Coe, it is indicated that the state of hydroxylation of the exchanged ions is particularly important with respect, to the performances and that this state can be obtained by a specific thermal activation,

The purification of hydrogen by adsorption is also an industrial process of great importance, It relates to the recovery of hydrogen from a mixture of several constituents originating from the catalytic reforming of natural- gas, planes for the production of ammonia or ethylene units. The principle of pressure swing adsorption (PSA) js applied in order to obtain hydrogen of high purity. The impurities contained in hydrogen are generally composed of C0?, NH.?, N2, CO, CH0 and C1-C4 hydrocarbons, at contents ranging from a few ppm to a few percent, In practice, use is made of a bed composed of alumina or of silica gel, for retaining water, of active charcoal, for retaining CO2and CH4 and of molecular sieve, for trapping CO and N8.

The first industrial plant, which dates from 1967, is disclosed by UCC in US 3,430,418 and, until now, the zeolitic adsorbent used is a molecular sieve of 5A type.

L'Air Liquide has disclosed, in WO 97/45363, a process for the separation of hydrogen contained in a gas mixture contaminated by CO and containing at least one other impority chosen from the consisting of  group "consisting" of

CO2 and saturated or unsaturated, linear, branched or cyclic, C1-C8 hydrocarbons, as well as nitrogen, which comprises bringing the gas mixture to be purified into contact with the bed of a first adsorbent selective for at least carbon dioxide and C1-C8 hydrocarbons, then with the bed of an adsorbent specific to nitrogen (capable of adsorbing most of the nitrogen present in the gas mixture), such as zeolite 5A, and, finally, the bed of a third adsorbent which is a zeolite of the faujasite type exchanged to at least 80% with lithium and in which the Si/Al ratio is less than 1.5, in order to remove the carbon monoxide.

In the light of the importance of non-cryogenic processes for the separation of industrial gases employing molecular sieves, the discovery of increasingly high performance adsorbents is an important objective, both for companies which produce gases and for companies which supply molecular sieves.

According to the present invention there is provided a process for producing agglomerated bodies made of zeolite composed of at least 95% of lithium-exchanged zeolite X having a Si/Al ratio equal to 1, which process comprises the following operations:

a)	bodies made of zeolite LSX are subjected to one or more successive

exchanges with a lithium chloride solution at a temperature of approximately 100°C

and optionally to exchange of the exchangeable cationic sites of the LSX with ions from Groups IA, I1A, IIIA and IIIB of the Periodic classification, trivalent ions from the series of lanthanides or rare earth metals, the zinc(II) ion, the cupric(II) ion, the chromic(III) ion, the ferric(III) ion, the ammonium ion and/or the hydronium ion, the preferred ions being the calcium, strontium, zinc and rare earth metal ions,

b)	with repeated washing of the bodies exchanged in a)

c) with drying and with thermal activation of the products washed in b), characterized in that the bodies made of zeolite LSX are the products resulting from the following operations:

i)  agglomerating a zeolite LSX powder with a binder containing at least

80% of a clay being converted to zeolite,

ii) shaping the mixture obtained in i),

iii) drying it and then calcining it at a temperature of 500 to 700°C., preferably

to 500 to 600°C,

iv) bringing the solid product resulting from iii) into contact with at least 0.5

molar caustic aqueous solution,

v) washing, drying and activating at a temperature of 300 to 600oC.,

preferably of 500 to 600°C.

SUMMARY OF THE INVENTION

The present invention deals with agglomerated adsorbents. Conventionally, agglomerated adsorbents are composed of a zeolite powder, which constitutes the active component, and of a binder intended to ensure the cohesion of the crystals in the form of grains. This binder has no adsorbing property, its function being to give the grain sufficient mechanical strength for it to withstand the vibrations and movements to which it is subjected during pressurization and

pressure-reduction operations of the column.

Various means have been provided for

overcoming this disadvantage of the binder being inert: with respect to adsorbing performances, including the conversion of the binder, in all or part, into zeolite. This operation is easily carried out when use ,1s made of clays from the kaolinite family, calcined beforehand at temperatures of between 500°C and 700°C. An alternative form consists in manufacturing pure kaolin grains and in converting them to zeolite: its principle is explained in "Zeolite Molecular Sieves" by D.W. Breck, John Wiley and Sons, New York. The technology in question has been applied with success to the synthesis of. grains of zeolite A or X, composed up to 95% by weight of the zeolite itself and of an unconverted,residual binder (see, to this end, IIowcll, US 3, 119, 660) ..Other binders belonging to the kaolinite

family, such as halloysite, have been converted into zeolite, the addition of a silica source being recommended when it is desired to obtain a zeolite X ("Zeolite Molecular Sieves", Breck, p. 37.0) . Kuznicki and coworkers have shown

(US 4,603,040) that it is possible to convert a kaolin agglomerate into zeolite X with an Si/Al ratio equal to I. The reaction, in order to be virtually complete, that is to say in order to result in the formation of a grain composed of approximately 35V, zeolite X, requires some 10 days at 50°C, however, which makes the

operation unfeasible industrially. It is carried out by combinjng a maturing period of 5 days at 40°C with a consecutive crystallization at a hjgher temperature.

JP-05163015 (Tosoh Corp.) teaches that grains of zeolite X with a low Si/Al ratio, of the order of 1.0, can be formed by mixing a zeolite- X powder, with an Si/Al ratio of 1, with kaolin, potassium hydroxide, sodium hydroxide and carboxymethyicellulose. Shaping is carried out by extrusion. The grains thus obtained are dried, calcined at 600°C for .? hours and then immersed in a sodium hydroxide and potassium hydroxide soJution at 40°C for 2 days.

By following the teachings of these two documents, it is possible to prepare mechanically strong solids mainly composed of zeolite X, the Si/Al ratio of which is substantially less than that of zeolites X conventionally manufactured by the gel route, the Si/Al ratio of which is between 1.1 and 1.5. These processes are inelegant and suffer either from an excessive reaction time or from the number of stages involved. Moreover, it is to be feared that the heat treatment as claimed in JP 05-163015, after the shaping stage, does not contribute to the araorphination of the grain and that the object of the caustic digestion which follows is to recrystallize it, which would explain the slowness of the process.

In the present application, the designation LSX '(Low Silica X)is reserved for eolites X with a 

low Si/Al ratio, namely zeolites X with an Si/Al ratio of 1, reasonable experimental deviations around this unit value being accepted, lower values very definitely corresponding to inaccuracies in the measurement and higher values corresponding to the presence of inevitable impurities with a higher silica content, and containing sodium ions and possibly potassium ions. It is shown here thai it js possible to prepare agglomerated zeolitic bodies composed of at. least 951 of zeolite LSX by using a much sampler and faster process and that, from these bodies and by lithium exchange, it is possible to prepare adsorbents which have a particularly outstanding performance not only in nitrogen/oxygon separation but alwo in nitrogen-carbon monoxide/hydrogen separation. PROCEDURES FOR IMPLEMENTING THE INVENTION

.  The process whereby agglomerated bodies made of lithium-exchanged zeolite LSX (hereinafter LiLSX) according to the invention are produced comprises the following operations:

- a) bodies made of zeolite LSX are subjected to one or more successive exchanges with a lithium chloride solution at a temperature of approximately 100°C,

and optionally to exchange of the

exchangeable cationic sites of the LSX w.i th ions from Groups I A, II A, 13. IIIA and 11 IB of the Periodic Classification, trivalent ions from the series of

lanthanJdes or rare earth metaJs, the zinc(II) ion, the cupric(ll) ion, the chromic(III) ion, uhe ferric(III) ion, the ammonium ion and/or the hydronium ion, the preferred ions being the calcium, strontium, zinc and rare earth metal ions,

-	b) the bodies exchanged in a) are

repeatedly washed until a low content of chlorides with respect to the solid is achieved (less than 0.028 by weight),

-	c) the products washed in b) are dried and

thermally activated according to a method which does

not produce hydrothermaJ degradation of the zcolitic

structure,

the bodies containing zeolite LSX being the products resulting from the following operations:

-	i) agglomerating a zeolite LSX powder with

a binder containing at least 80?, of a clay which can be

converted to zeolite,

-	id) shaping the mixture obtained in j),

-	iii.) drying it and then calcining it at a

temperature of 500 to 700°C, preferably of 500 to

600°C,

-	iv) bringing the solid product resulting

from iii) into contact with a caustic aqueous solution/

-	v) washing, drying and activating at: a

temperature of 300 to 600°C, preferably of 500 to

600oc.

Conversion of the binder to Zeolite takes.

place during the stage iv) by the action of the caustic solution, which-must be at least 0.5 molar and which can be a sodium hydroxide and potassium hydroxide solution in which the potassium hydroxide is present at a maximum content of 30 molar & (with respect, to the combined sodium hydroxide t potassium hydroxide) . It can be advantageous to use a sodium hydroxide solution.

When conversion to zeolite is carried out with sodium hydroxide, it is particularly advantageous to carry this out on a column, because it is thus possible to remove the potassium from the structure, the advantage being that, during the subsequent Jithium exchange, potassium will not be found in the Jlthium effluents, which accordingly places less of a burden on their selective recrystallization treatment.

In this case, conversion to zeolite is carried out at a temperature sufficient to obtain a reasonable rate of conversion to zeolite.

The clay which can be converted to zeolite belongs to the kaolinite, halloysite, nacrite or dickite family. Kaolin is very simply used.

The lithium exchange operation and any exchange operations for cationic sites detailed above are carried out under conditions well known to a person skilled in the art. They are advantageously carried out on a column, in order to minimize consumption of lithium and any other cations.

The activa of lal SXS in c)us recommended

according to the method which is particular]y respectful of the structure, which is activation by hot air in a column according to Patent EF 0,421,875. WAYS IN WHICH THE SUBJECT-MATTER IS CAPABLE OK INDUSTRIAL APPLICATION

The agglomerated zeolilic bodies according to the invention for which exchange with lithium and optionally exchange with one or more icns from Groups IA, IIA, IIIA and IIIB of the Periodic Classification, trivalent ions from the series of lanthanades or rare earth metals, the zinc (II) Jon, the cupricU'l) ion, the chromic (III) ion, the ferrj c (III) Jon, the arnmonJurn Jon and/or the hydronium ion has been carried out, the degree of exchange of which, corresponding to tho sum of the cationic sites exchanged in the stage a), is greater than or equal to the equivalent of 80% and preferably greater than or equal to 95% of all the cationic sites of the zeolites,

the lithium representing at least the equivalent of 50% of this total degree of exchange,

it being possible for the calcium to represent at most the equivalent of 40% of this total degree of exchange,

it being possible for the strontium to represent at most the equivalent of 40% of this total degree of exchange,

it being possible for the zinc to represent at most the equivalent of 40% of this total degree of 

exchange,

it being possible for the rare earth metals to represent at most the equivalent of 50% of this total degree of exchange,

are excellent adsorbents of nitrogen for the separation of gases from air and excellent adsorbents of nitrogen and/or of carbon monoxide for the purification of hydrogen; agglomerated 7.zeolitic bodies for'which the degree of exchange, corresponding to the sum of the cationic sites exchanged in the stage a), is greater than or equal to the equivalent of 95%of all the cationic sJtes of the zeolites exhibit a nitrogen capacity at 1 bar and at 25°C greater than or equal to 26 ciu'Vg and they are particularly preferred by the Applicant Company. The adsorption processes employed are generally of PSA or VSA type.

The following examples illustrate the invention.

EXAMPLE 1: Preparation of a faujasita LSX

according to the prior art in the presence of potassium

hydroxide	

A zeolite of faujasite type and with an Si/AI ratio of 1 is synthesized by mixing the following solutions.

Solutior. A;

136 grams of sodium hydroxide and 73 grams of potassium hydroxide (expressed on a pure basis) are dissolved in 200 grams of water. The solution is brought to boiling point between 100-115°C arid then 78 grams of alumina are dissoJ.ved. Once dissolution has been carried out, the solution is allowed to cool and is made up to 570 grams with water, in order to take into account the water evaporated.

Solution B;

300 grams of water and 235.3 grams of sodium silicate (25.5% as Si02, 7.75% as Na20) are mixed with gentle stirring. The silicate solution is added to the aluminate solution over approximately 2 minutes with vigorous stirring by means of a deflocculating turbine mixer of Rayneri type rotating at 2500 revolutions/ minute (peripheral speed = 3.7 m/s) and then the gel formed is left at 60°C for 24 hours without stirring. After this period of time/ significant separation by settling is observed/ characteristic of the crystallization process. The mixture is then filtered and the residue is washed with approximately 15 ml of

water per gram of solid. The latter is subsequently dried at 80°C in an oven. The composition of the synthetic gel is;

4Na20.1.3k2O.1Al2O3.2siO2.91H2O Chemical analysis of the solid resulting from the synthesis provides a composition;

0 . 7 7N2O• O.23K2O• 2SiO2 • 1 A12O3

Analysis by X-ray diffraction confirms that the powder formed is composed of virtually pure faujavSite, accompanied by traces of zeolite A, the content: of which is estimated at less than 2%. Toluene adsorption capacity is measured after calcination at 550oC for 2 hours under an inert atmosphere: a capacity of 22.5% at 25°C and under a partial pressure of 0.5 is found.

EXAMPLE 2: Preparation of an agglomerated LiLSX

Part of the powder is shaped by mixing 42.5 grams (expressed as calcined equivalent), 7.5 grams of a fibrous clay (expressed as calcined equivalent), 1 gram of carboxymethyl cellulose and enough water to be able to extrude in the form of extrudates with a diameter of 1.6 mm and a length of approximately 4 mm. The extrudates are dried at 80°C and are • subsequently calcinecl at 550°C for 2 hours under an inert atmosphere. Five successive exchanges are then carried out by means of 1M lithium chloride Solutions in the propertion of 20ml/g of solid each

exchange is continued for 4 hours at 100°C and intermediate washing operations are carried out which make it possible to remove the excess salt at each stage. In the final stage, 4 washing operations are carried out at room temperature, in the proportion of 20 ml/g, so as to reduce the leveJ of residual chlorides on the sieve to less than 0.05$. The resulting solid is characterized according to the following tests;

Toluene adsorption capacity

(25°C, P/Po - 0.5) .	21%

Degree of Li exchange (%)

(expressed by Li2O(Li2O + K2O + Na20)  98.4%

EXAMPLE 3; Preparation of an agglomerated LSX containing a binder which has been converted to zeolite according to the invention

The powdered zeolite LSX of Example 1 is used by agglomerating it with a mixture of a clay of montmoriJJonite type (15%), of a clay of kaolin type (85%), of a small amount of carboxymethylcellulose and of water. After extrusion, drying is carried out at 80°C and calcination is carried out at 600°C for 2 hours under an inert atmosphere which, is free of water vapour.

A solution containing 16.7 grams of sodium hydroxide pellets and 7.7 grams of potassium hydroxide (expressed on a pure basis) is prepared in 100 ml of water. 10 grams of freshing calcing grains of zeolite.

are immersed in 17 ml of this solution and the whole mixture is brought to 95°C without stirring.

Samples of solid are taken after 3, 6 and 24 hours/ in order to monitor the change in crystallinity as a function of time. Each of these samples is washed by immersion in water in the proportion of 20 711]/g; the agglomerated LSX is washed 4 times.

Toluene adsorption capacity measurements are carried out under the conditions described above and the following values are found: Agglomerated LSX

(NaOH H- KOH untreated)	18.2%

Agglomerated LSX

(NaOH + KOH treated, reaction for 3 h)  23.7% Agglomerated LSX

(NaOH + KOH treated, reaction for 6 h)  21.6% Agglomerated LSX (NaOH 4- KOH treated, reaction for 24 h) 21.6%

The X-ray diagrams show essentially the presence of faujasite, with some traces of zeolite A in an amount similar to that measured on the powder before agglomeration. Chemical analysis results in an overall Si/Al ratio of 1.04, corresponding to the desired objective. The Si/Al ratio, measured by silicon N.M.R., is 1.01 and corresponds to the ratio in the crystal lattice.

it is thus demonstrated that it is possible.

to obtain LSX grains with a content, of zeolite of fauj&site type of at least 95% on the basis oil the adsorption capacities. At the same time, it is demonstrated that the reaction can be fast (less than 3 hours), that it cloos not require a maturing period and that it does not require a large amount of a pore-forming agent, as claimed in US 4,603,040.

The solid resulting from the process is subjected to the same exchange procedure as that described in Example. 1 and on adsorbent is thus obtained which has the following characteristj.es:

Toluene adsorption capacity

(25°C-P/Po = 0.5)	23.9%

Degree of Li exchange (?;)

(expressed by Li2O/Li2O+Na2O+K2O)  90.1%

EXAMPLE 4; Preparation of an agglomerated LiLSX containing a binder converted to zeolite according to the invention

The powdered 2eolite LSX of Example 1 is used by agglomerating it with a mixture of a clay of montmorillonite type (15%), of a clay of kaolin type (85%), of a small amount of carboxymethylcellulose and of water. After extrusion, drying is carried out at 80°C and calcination is carried out at: 600°C for 2 hours under an inert atmosphere which is free of water vapour.

10 grams of these agglomerates are immersed in 17 ml of a 220 g/1 sodium hydroxide solution for

3 hours at 95°C. The agglomerates are subsequently washed four times by immersion in water.

Toluene adsorption capacity measurements'are

carried out under the conditions described above and

the following values are found:

Agglomerated LSX

(untreated)	18.2%

Agglomerated LSX

(NaOH treated)	22.4%

This agglomerated LSX has a better toluene capacity, which is a reflection of a better crystallinity, than that of the preceding examp.le. Moreover, it is confirmed by silicon N.M.R. that, the Si/Al ratio of the crystal lattice is 1.01.

The solid resulting from the process is

subjected to the same exchange procedure as that

described in Example 1 and an adsorbent is thus

obtained with the following characteristics:

Toluene adsorption capacity

(25°C-P/PO = 0,5)	24.3%

Degree of Li exchange (%) (expressed by IJijO/Li20+Na20+K20)  98% EXAMPLE 5;

The lithium-containing adsorbents of Examples 2, 3 and 4 are tested by measuring thejr nitrogen and oxygen adsorption isotherms at 25°C, after degassing at 300°C for 15 hours under a vacuum of 0,002 nun. Hg. The results are summaxized hereinbelow :

N2 Cap. (1 bar) (cm3/g)

C N2/C O2

Control adsorbent (Example 2)

Adsorbent (Example 3) Adsorbent (Example 4)

26.3 26

6.9 6.9

It: is concluded, therefrom that the adsorbents according to the invention are superior to the known adsorbents, mainly because of their better adsorption capacity, which is greater than 26 crnVg.

EXAMPLE 6; Preparation of an agglomerated LiLSX and of an agglomerated LiCaLSX containing a binder converted to zeolite according to the invention

The agglomerated LSX prepared in Example 3 Is exchanged by means of a 1M lithium chloride solution at 100°C and ah agglomerate is obtained for which the degree of lithium exchange is 91% (Li91LSX) ,

This agglomerate is subsequently treated by means of a 0.23M calcium chloride solution for one hour at 70oC. Once the operation has been carried out, the product is filtered and washed with 10 ml of water per gram of agglomerate. The agglomerate obtained has an overall degree of lithium + calcium exchange of 91's, divided into 69% of lithiumm and 22% of calcium

Claim:

1.  Process for producing agglomerated bodies made of zeolite composed of at least 95% of lithium-exchanged zeolite X having a Si/Al ratio equal to 1, which process comprises the following operations:

a)	bodies made of zeolite LSX are subjected to one or more successive

exchanges with a lithium chloride solution at a temperature of approximately 100°C

and optionally to exchange of the exchangeable cationic sites of the LSX with ions from Groups IA, IIA, II1A and IIIB of the Periodic classification, trivalent ions from the series of lanthanides or rare earth metals, the zinc(II) ion, the cupric(II) ion, the chromic(III) ion, the ferric(III) ion, the ammonium ion and/or the hydronium ion, the preferred ions being the calcium, strontium, zinc and rare earth metal ions,

b)	with repeated washing of the bodies exchanged in a)

c) with drying and with thermal activation of the products washed in b), characterized in that the bodies made of zeolite LSX are the products resulting from the following operations:

i)  agglomerating a zeolite LSX powder with a binder containing at least

80% of a clay being converted to zeolite,

ii) shaping the mixture obtained in i),

iii) drying it and then calcining it at a temperature of 500 to 700°C., preferably

to 500 to 600°C,

iv) bringing the solid product resulting from iii) into contact with at least 0.5

molar caustic aqueous solution,

v) washing, drying and activating at a temperature of 300 to 600t.,

preferably of 500 to 600°C.

2.	Process as claimed in claim 1, in which the caustic solution is a sodium

hydroxide and potassium hydroxide solution in which the potassium hydroxide is

present at a maximum content of 30 molar % with respect to the combined sodium

hydroxide+potassium hydroxide.

3.	Process as claimed in claim 1, in which the caustic solution is a sodium

hydroxide solution.

4.	Process as claimed in any of the preceding claims, wherein the said binder

belongs to the kaolinite, halloysite, nacrite or dickite family.

5.	Process as claimed in claim 4, wherein the said binder is kaolin.

6.	Agglomerated bodies made of zeolite prepared by the process as claimed in

claim 1 comprises at least 95% of lithium-exchanged zeolite X having a Si/Al ratio

equal to 1, which bodies are optionally exchanged with one or more ions from Groups

IA, IIA, IIIA and IIIB of the Periodic classification, trivalent ions from the series of

lanthanides or rare earth metals, the zinc(II) ion, the cupric(II) ion, the chromic(III)

ion, the ferric(III) ion, the ammonium ion and/or the hydronium ion.

7.	Agglomerated bodies made of zeolite as claimed in claim 6, which are

exchanged with lithium.

8.	Agglomerated bodies made of zeolite as claimed in claim 6 which are

exchanged with lithium and/or with calcium and/or with strontium and/or with one or

more rare earth metals.

9.	Agglomerated bodies made of zeolite as claimed in claims 6 to 8, having a

nitrogen capacity of 1 bar and at 25°C of greater than or equal to 26 cm3/g.

10.	The agglomerated bodies made of zeolite as claimed in claims 6 to 9, the

degree of exchange of which, corresponding to the sum of the cationic sites

exchanged in the stage a), is greater than or equal to the equivalent of 80% and

preferably greater than or equal to 95% of all the cationic sites of thezeolites,

the lithium representing at least the equivalent of 50% of the total degree of exchange,

the calcium representing at most the equivalent of 40% of the total degree of exchange,

the strontium representing at most the equivalent of 40% of the total degree of exchange,

the zinc representing at most the equivalent of 40% of the total degre of exchange,

the rare earth metals representing at most the equivalent of 50% of the toal degree of exchange,

as adsorbents in the non-cryogenic separation of industrial gases.

11.	Process for producing agglomerated bodies made of zeolite, substantially as

hereinbefore described in any one of the Examples.

12.	Agglomerated bodies made of zeolite, substantially as hereinbefore described

in any one of the Examples.

Documents:

				2058-del-1998-abstract.pdf

				2058-del-1998-claims.pdf

				2058-del-1998-correspondence-others.pdf

				2058-del-1998-correspondence-po.pdf

				2058-del-1998-description (complete).pdf

				2058-del-1998-form-1.pdf

				2058-del-1998-form-19.pdf

				2058-del-1998-form-2.pdf

				2058-del-1998-form-3.pdf

				2058-del-1998-form-4.pdf

				2058-del-1998-form-6.pdf

				2058-del-1998-gpa.pdf

« Previous Patent

Next Patent »

Patent Number	230832	

Indian Patent Application Number	2058/DEL/1998	

PG Journal Number	13/2009	

Publication Date	27-Mar-2009	

Grant Date	28-Feb-2009	

Date of Filing	17-Jul-1998	

Name of Patentee	CECA S.A.,	

Applicant Address	4/8, COURS MICHELET,92800,PUTEAUX FRANCE	

Inventors:

#	Inventor's Name	Inventor's Address	

1	PLEE DOMINIQUE	3,ALLEE DU MARTIN PECHEUR 64140 LONS,FRANCE	

PCT International Classification Number	B01D 53/02	

PCT International Application Number	N/A	

PCT International Filing date		

PCT Conventions:

#	PCT Application Number	Date of Convention	Priority Country	

1	97.09284	1997-07-22	France	

© All Indian Patents, 2013-2021.

  Patent data available in the public domain from Indian Patents Office, Department of Industrial Policy and Promotions, Ministry of Commerce and Industry, Government of India.
