Repository: anandvc/allindianpatents

File: patents/230987-a-process-for-preparation-of-strontium-modified-lead-zirconate-titanate-pzt-ceramics.html
Indian Patents. 230987:"A PROCESS FOR PREPARATION OF STRONTIUM-MODIFIED LEAD ZIRCONATE TITANATE (PZT) CERAMICS"

Indian Patents

Recently Granted Patents

  Recently Published Patents

Title of Invention	"A PROCESS FOR PREPARATION OF STRONTIUM-MODIFIED LEAD ZIRCONATE TITANATE (PZT) CERAMICS"

Abstract	This invention relates to a process for preparation of Strontium Modified lead zirconate titanate (PZT) ceramics comprising of the following steps preparing solutions of pure nitrates of Zirconium (Zr) and Titanium (Ti) and mixing them in stoichiometric proportions, conversion as herein described of nitrates of Zr and Ti into hydroxide coprecipitate (Zrx Ti1-x) (OH)4, decomposition of hydroxides coprecipitate (Zrx Ti1-x) (OHJ4 into oxide (Zrx Ti1-x)O2 is carried out by heating at 200-400°C, preparation of lead (Pb) and strontium (Sr) carbonate co-precipitate (Pbo.94 Sro.oe) CO3 by addition of (NH4)2 CO3 to the stoichiometric Pb(NO3) 2 and Sr(NO3) 2 .ball-milling as herein described and calcinations of the mixture of (Zrx Ti1-x)O2 and (Pbo.94 Sro.oe) CO3 to obtain Pbo.94 Sro.oe (Zrx Ti1-x)O3 is carried out at 500 to 800°C, cold compaction is carried at 150 to 250 Mpa and sintering to form sintered PZT ceramics is carried out at 1000 to 1200°C preferably for 2 to 4 hours, electroding and poling of sintered PZT ceramics is carried out at 30k V/cm to obtain strontium modified lead zirconate titanate (PZT).	

Full Text	FIELD OF INVENTION

This invention relates to a process for preparation of Strontium-modified Lead Zirconate Titanate(PZT) ceramics for underwater applications such as sonar projectors, hydrophones and ultrasonic imaging.

PRIOR ART

PZT ceramics are transducer materials which convert mechanical energy into electrical energy and vice-versa and are used in various applications. In Strontium(Sr)-modified PZT, a small amount of Lead(Pb) is substituted by Strontium(Sr). Sr-modified PZT as such or in the form of composites, are widely used as electro¬mechanical transducer material for fabrication of high power sonar projectors and for hydrophones. Such materials are required to possess high piezoelectric strain(d33) co-efficient, high electromechanical coupling coefficient(kp) and moderate value of dielectric constant( Er ) of the order of 1000. In addition, reproducibility in the properties of finished ceramics, is also essential. For PZT based piezo-composites required for hydrophone applications, it is also essential that the ceramics feed ponders must be of high purity, stoichiometric, chemically homogeneous, reactive and of submicron size. Any compromise in these requirements, interferes with the fabrication of piezocomposites and deteriorates the piezoelectric properties of the finished products.

The conventional method of producing PZT powders is by solid state thermochemical reaction.

The above method has the drawback that it does not provide adequate control on the homogeneity in the composition, powder characteristics and uniform distribution of dopants in bulk of materials and therefore leads to non-reproducibility in properties of

the finished product. Yet another disadvantage of the above method is that the process is time-consuming as it requires repeated calcining and grinding cycles to get the PZT powders. A further disadvantage of the above process is that due to excess handling, the undesirable impurities get introduced into the product thereby adversely affecting the

properties.  Another disadvantage of the above method is that

o the process requires high temperature of the order of 1000 C

for calcination.

According to another process described in US patent no. 5,112,433 modified and unmodified PZT are prepared

by mixing the hydroxides of Pb and Sr with the hydroxides of Zr and Ti. This is followed by hydrothermal treatment of the slurry at high temperature and pressure to form the PZT powder.

A drawback of the above process is that the PZT powder obtained is not chemically homogenous. This in turn requires high temperature of calcination for the formation of PZT solid solution. Another drawback of the above process is that hydrothermal treatment requires autoclaving with repeated cycles of temperature and pressure. Still another drawback of the above process is that the process is not feasible for bulk production, and does not lead to the reproducibility of the properties in the finished product. Yet further disadvantage of the above process is that the process is time consuming as it requires comparatively longer time for decomposition.

OBJECTS OF THE PRESENT INVENTION

The'primary object of the present invention is to propose a semi-wet process for preparation of Sr-modified PZT ceramics for underwater applications.

Another object of the present invention is to propose a process for preparation of Sr-modified PZT ceramics wherein (he process provides stoichiometric and chemically homogenous Sr-modifled PZT ceramics with reproducible properties.

Still another object of the present invention is to propose ii process for preparation of Sr-modified PZT ceramics which provides Sr-modified PZT ceramics of high purity of the order of 99.90 to 99.99%.

Further object of the present invention is to propose a process for preparation of Sr-modificd PZT ceramics which is energy-efficient as the synthesis temperature of the present invenlion is around 700°C and sintering temperature is around 1100'C as compared to over 900°C and around 1300°C respectively in the conventional solid state process.

Still further object of the present invention is to provide a process for preparation of Sr-modified PZT ceramics which provides PZT powder of submicron size of 0.2 to 0.5 microns which results in higher reactivity for making bulk ceramics and leads to better quality products for hydrophone applications.

Further object of the present invention is to propose a process for preparation of Sr-modificd PZT ceramics with uniform microstructure with average grain size of 3.5 microns which lends to better reproducibility.

Yet further object of the present invention is to propose a process for preparation of Sr-modified PZT-ceramics wherein (he composition width of the JVlarphotropic Phase Boundary(IYlPK) co-

existence region is around  1% as compared to 4 to 8% in the known solid state process.

Even further object of the present invention is to propose a process for preparation of Sr-modified PZT ceramics which leads to PZT ceramics Pbo.94 Sro.06 (Zrx Ti1-x)O3 (for x= 0.530) with a unique combination of piezoelectric properties comprising of low dielectric constant (Er) of the order of 1100, high electromechanical coupling coefficient (Kp) of the order of 0.59 and high piezoelectric strain coefficient (d33) of the order of 311. Such combination of piezoelectric properties in PZT ceramics is highly suited for hydrophone application.

STATEMENT OF INVENTION

According to this invention there is provided a process for preparation of Strontium Modified lead zirconate titanate (PZT) ceramics comprising of the following steps:

a)	preparing  solutions  of pure  nitrates  of Zirconium  (Zr)  and

Titanium (Ti) and mixing them in stoichiometric proportions,

b)	conversion as herein described of nitrates of Zr and Ti into

hydroxide coprecipitate (Zrx Ti1-x) (OH)4,

c)	decomposition by heating of hydroxides coprecipitate (Zrx Ti1-x)

(OH)4 into oxide (Zrx Ti1-x)O2 is carried out at 200-400°C,

d)	preparation  of lead  (Pb)  and  strontium  (Sr)  carbonate  co-

precipitate (Pbo.94 Sro.oe) CO3 by addition of (NH4)2 CO3  to the

stoichiometric Pb(NO3) 2 and SrfNO3) 2 ,

e)	ball-milling as herein described and calcinations of the mixture

of  (Zrx Ti1-x)O2 and (Pbo.94 Sro.oe) CO3 to obtain Pbo.94 Sro.oe (Zrx

Ti1-x)O3 calcination is carried out at 500 to 800°C,

f)	cold compaction is carried at 150 to 250 Mpa and sintering to

form sintered PZT ceramics is carried out at 1000 to 1200°C preferably for 2 to 4 hours.

g)	electroding and poling of sintered PZT ceramics is carried out at

30k V/cm to obtain strontium modified lead zirconate titahate (PZT).

The present invention provides a novel semi-wet process (as compared to solid state process of the known art) for preparation of strontium (Sr)-modified

PZT ceramics Pb0.94 Sr0.06 (ZrxTi1-x )03 with x preferably taking the value between 0.515 to 0.550, which are useful for underwater applications such as hydrophones and ultrasonic imaging. The invention relates to the preparation of PZT powder as well as preparation of sintered ceramics followed by electroding and poling. The process is time-efficient, energy-efficient and at the same time leads to ceramics which is highly pure, stoichiometric, chemically homogenous and reproducible. The homogeneity is particularly of critical importance in PZT powder as non-homogenous powder require relatively much higher temperature for calcination, does not provide reproducibility in properties and leads to products with inferior properties.

The novelty in the invention is involved both in preparation of PZT powder and also in compaction and sintering of the powder to form sintered ceramics. In

preparation of the PZT powder, the process of the

invention does not require hydro-thermal treatment which

necessitates expensive autoclaving under repeated cycles

of temperatures and is particularly unsuitable for bulk

production of PZT powders. The PZT ceramics obtained

by the known process 	

lacks reproducibility in essential characteristics desired for PZT ceramics. Further the , known process involves the mixing of hydroxides of Zr and Ti with hydroxide of Pb and Sr. The process of the present invention involves the preparation of (Zrx Ti1-x(()ll)4 from the pure, stoicliiometric solution of nitrates of Zr and Ti which is then decomposed to oxide (ZrxTi1-x)O2 and then mixed (o a coprecipitate of (Pb094Sr006)CO3 and subjected to ball milling and calcination to get chemically homogenous powder of (Pb0.94Sr0.06(Z-rxTi1-x)  O3solid solution. The pure solution of the nitrates of the Zr and Ti is prepared starting from their impure chlorides by first precipitating them with dilute ammonia solution, washing them to remove soluble impurities and then dissolving hydoxides in nitric acid to obtain pure nitrate solutions which are then mixed in stoicliiometric proportions.The coprccipitatc (Pb0.94Sr0.06)CO3 used in the above step is prepared by mixing (NH4)2.CO3 in the stoicliiometric solution of Pb(NO3)2 and Si(N()j)2

In preparation of finished ceramics, the cold compaction and sintering parameters of temperature, pressure and time, have been critically evaluated and the preferred range of pa minders have been suggested for optimisation of the desired characteristics of the PZT ceramics. The pressure of 150 to 250mpa, sintering temperature in the range of 1000 to 1200°C for 2 to 4 hours, have been found to produce PZT having unique combination of properties suitable for hydrophones. The process of the present invention enables calcination and sintering at significantly lower temperature in (he ranjg^e of 500 to 80Q!C and 1000 to 1200°C respectively as compared to over 900°C and around 1300°C respectively for known solid state process. The particle size of the PZT powder is in the range of 0.2 to

,0.5 microns as compared to over 1 micron obtained by the known process. The microstructure of the PZT powder is uniform with average grain size of about 3.5 microns. The composition width of the co-existence region is about Wo as compared to 4-8% for (he known process, The process provides Sr-modified PZT ceramics wi(h unique combination of properties comprising of low dielectric constant (d)

(for x-0.530) of the order of 1100 and high electromechanical coupling coefficient(kp) of the order of 0.59 and high piezoclectric

strain coefficient(d33) of the order of 311. Such a unique combination of propertied, is highly suited for hydrophone applications.

The important piezoelectric properties of Sr-modified PZT ceramics Pb0.94Sr0.06(ZrxTi1-x)O3for different values of x, obtained by the process of the present invention have been tabulated in Tahlc-l. The comparative piezoelectric properties of PZT ceramics prepared by the process of the present invention and by the coiivcMilional process, have been give in Table-11.

DESCRIPTION OF THE PROCESS

According to the present invention the Sr-modified PZT is prepared by the process comprising of the following steps :-

(a)  Preparation of pure, stoichiometric solution of Nitrates of Zr

andTi

The chlorides of Zr and Ti are separately dissolved in water and treated with dilute solution of ammonia which results in the precipitation of hydroxides of Zr and Ti. These individual precipitates of the hydroxides of Zr and Ti are then washed with water until free from all traces of soluble impurities. These precipitates are then treated with Nitric acid which dissolves the hydroxides of Zr and Ti while the contaminants are left undissolvcd which are removed by filtration. In this way pure nitrates of Zr and Ti are obtained. Alternately, the nitrates of Zr and Ti can also be taken as starting raw materials which can be purified to obtain the pure nitrates of Zr and Ti. The individual nitrates are then analysed precisely for metal content and mixed in the stoichiometric proportions to get the homogenous, stoichiometric and pure solution of nitrates of Zr and Ti.

(b)  Preparation of Hydroxides of Zr and Ti

The pure stoichionictric solution of nitrates of Zr mid Ti obtained by step(a) is sprayed into a precipitating bath of ummonia solution, at pH preferably from 7.5 to 7.8 and at temperature  from 60 to 80°C, to simultaneously precipitate the hydroxides of Zr and Ti so as to form co-precipitate of (ZrxTi1-x)(OH)4.

(c)	Decomposition of Hydroxides to Oxides

The coprecipitate of hydroxides of Zr and Ti as obtained by step (b) is decomposed to oxides by beating at temperature in the range of 200 to 400°C in order to get (ZrxTi1-x) O2.

(d)	Preparation of co-precipitate of Carbonates of Pb and Sr

Co-precipitate of carbonates of Pb and Sr namely (Pb0.94Sr0.06)CO3 is prepared by adding (NH4)2CO, in (he stoichiometric solution of Pb(NO3)2 and Sr(NO3)2.

(e)	Preparation of PZT powder

(Pb0.94Sr0.06)CO3 is mixed with (ZrxTi1-x) O2 by ball milling and calcined at temperature in the range of 500 to 800°Cto get finely divided, chemically homogenous solid solution of

(0 Preparation of PZT ceramics

Pb0.94Sr0.06(ZrxTi1-x)O3 powder obtained by the step (e) is consolidated into ceramics by cold compaction at pressure of 150 to 250 Mpa and sintering in air at temperature in the range of 1000 to 1200°C for 2 to 4 hours.

(g) Electroding and Poling

Sintered ceramics obtained by step(f) is then electroded and poled at around 30kV/cm to achieve the desired piezoelectric properties.

WORKING EXAMPLE

261.75g of the chloride of Zr and 134.8 g of the chloride of Ti were taken separately and dissolved in dilute solution of ammonia to convert the chloride into the precipitates of their respective hydroxides. These precipitates were individually washed to remove soluble impurities and were then dissolved into 200 g and 60g respectively, of nitric acid to convert hydroxide into nitrate. The impurities which were left undissolved, were removed by filtration. 55g of the nitrate of Zr and 42g of the nitrate of Ti were mixed to get a homogenous and pure solution. This solution was treated with dilute solution of ammonia to reconvert nitrates into hydroxides. This coprecipitate of the hydroxides of Zr and Ti was decomposed to oxide by heating at temperature of 400°C. 96g of nitrate of Lead and O.l5g of nitrate of Strontium(Sr) were taken to which 30g of ammonium carbonate was added to get a co-precipitate of the carbonate of Pb and Sr. To this co-precipitate, the oxide of Zr and Ti obtained earlier was mixed by ball milling and calcination at temperature of 700°C to get a homogenous PZT powder This powder was cold compacted at pressure of 200MPa and sintered in air 1150°C for 2 hours to obtain the sintered PZT ceramics. 'I'llis was electroded and poled at 30kV/cm to get the desired piezoelctric properties.

Properties of the Pb0.94Sr0.06 (Zrx Ti,1-x) 03 obtained by the process of the present invention was evaluated for its different piezo¬electric properties, for different values of x varying from 0.515 to 0.550. The piezo-electric properties of different compositions are tabulated in Table-I below.

Table - 1

P1EZO-ELECTRIC PROPERTIES OF Pb0.94Sr0.06  Zr, Ti1-x ) ()3

	(For Different Values of x)	

(Table Removed)

A comparison of the piezo-electric properties of Sr-modified PZT ceramics prepared by the process of the present invention as compared to the similar properties of PZT ceramics prepared by the conventional process is given in Table - II

i1

Table-II

COMPARISON OF P1EZO ELECTRIC PROPERTIES OF PZT CERAMICS Pb0.94Sr0.06(ZrxTi1-X)O3( For x=0.530) PREPARED BY THE PROCESS OF PRESENT INVENTION Vs CONVENTIONAL PROCESS

(Table Removed)

The comparison in Table-II shows the unique combination of the piezoelectric properties the Sr-modified PZT ceramics prepared by the process of the present invention wherein the value of the dielectric constant (Er) is lower and the values of piezo-electric strain co-eff1cient( d33 ) and electro mechanical coupling co-efficient (k,,) are higher as compared to the corresponding piezoelectric properties of PZT ceramics prepared by the conventional process. Such a combination of piezoelectric properties in PZT ceramics is highly suited for hydrophone applications.

It is to be understood that the process of the present invention is susceptible to modifications, adaptations, changes by those skilled in the art. Such modifications, changes, adaptations arc intended to be within the scope of the present invention which is set forth under the following claims.

WE CLAIM;

1. A process for preparation of Strontium Modified lead zirconate titanate (PZT) ceramics comprising of the following steps:

a)	preparing  solutions  of pure  nitrates  of Zirconium  (Zr)  and

Titanium (Ti) and mixing them in stoichiometric proportions,

b)	conversion as herein described of nitrates of Zr and Ti into

hydroxide coprecipitate (Zrx Ti1-x) (OHJ4,

c)	decomposition of hydroxides coprecipitate (Zrx Ti1-x) (OH)4 into

oxide (Zrx Ti1-x)O2 is carried out by heating at 200-400°C,

d)	preparation  of  lead  (Pb)  and  strontium  (Sr)  carbonate  co¬

precipitate (Pbo.94 Sro.o6) CO3 by addition of (NH4)2 CO3  to the

stoichiometric Pb(NO3) 2 and Sr(NO3) 2 ,

e)	ball-milling as herein described and calcinations of the mixture

of  (Zrx Ti1-x)O2 and (Pbo.94 Sro.o6) CO3 to obtain Pbo.94 Sro.oe (Zrx Ti1-x)O3 is carried out at 500 to 800°C,

f)	cold compaction is carried at 150 to 250 Mpa and sintering to

form sintered PZT ceramics is carried out at 1000 to  1200°C preferably for 2 to 4 hours.

g)	electroding and poling of sintered PZT ceramics is carried out at

30k V/cm to obtain strontium modified lead zirconate titanate (PZT).

2. A process for preparation of strontium modified PZT ceramics as claimed in claim 1 where pure solutions of Zr and Ti are prepared by precipitating their impure chloride solutions with dilute ammonia solution, washing and -dissolving hydroxide thus obtained into nitric acid.

3.	A process for preparation of strontium modified PZT ceramics

as claimed in claim  1 where said hydroxide coprecipitate (Zrx

Ti1-x)  (OH)4  of Zr and Ti  is prepared  by  spraying pure and

stoichiometric  solution  of nitrates  of Zr  and  Ti  into  dilute

ammonia solution with pH preferably in the range of 7.5 to 7.8

at the preferred temperature of 60 to 80°C.

4.	A process for preparation of strontium modified lead zirconate

titanate  (PZT)  ceramics  as  substantially  described  and

illustrated herein.

Documents:

				199-del-2000-abstract.pdf

				199-del-2000-claims.pdf

				199-del-2000-correspondence-others.pdf

				199-del-2000-correspondence-po.pdf

				199-del-2000-description (complete).pdf

				199-del-2000-form-1.pdf

				199-del-2000-form-19.pdf

				199-del-2000-form-2.pdf

				199-DEL-2000-Form-3.pdf

				199-del-2000-gpa.pdf

« Previous Patent

Next Patent »

Patent Number	230987	

Indian Patent Application Number	199/DEL/2000	

PG Journal Number	13/2009	

Publication Date	27-Mar-2009	

Grant Date	28-Feb-2009	

Date of Filing	07-Mar-2000	

Name of Patentee	CHIEF CONTROLLER REASERCH AND DEVELOPMENT	

Applicant Address	MINISTRY OF DEFENCE, GOVT OF INDIA, B-341, SENA BHAWAN, DHQ P.O. NEW DELHI-110 011, INDIA.	

Inventors:

#	Inventor's Name	Inventor's Address	

1	RAMJI LAL	NAVAL MATERALS RESEARCH LABORATORY ADDL. AMBARNATH, SHIL BADLAPUR ROAD P.O. ANAND NAGAR DISTT. THANE, MAHARASHTRA-421 506, INDIA.	

2	CHADALAPAKA DURGA PRASAD	NAVAL MATERALS RESEARCH LABORATORY ADDL. AMBARNATH, SHIL BADLAPUR ROAD P.O. ANAND NAGAR DISTT. THANE, MAHARASHTRA-421 506, INDIA.	

3	DHANANJAI PANDEY	SCHOOL OF MATERIALS SCIENCE & TECHNOLOGY INSTITUTE OF TECHNOLOGY BANARAS HINDU UNIVERSITY VARANASI-221 005, INDIA.	

4	SUNIL KUMAR MISHRA	SCHOOL OF MATERIALS SCIENCE & TECHNOLOGY INSTITUTE OF TECHNOLOGY BANARAS HINDU UNIVERSITY VARANASI-221 005, INDIA.	

PCT International Classification Number	C04B 35/47	

PCT International Application Number	N/A	

PCT International Filing date		

PCT Conventions:

#	PCT Application Number	Date of Convention	Priority Country	

1			NA	

© All Indian Patents, 2013-2021.

  Patent data available in the public domain from Indian Patents Office, Department of Industrial Policy and Promotions, Ministry of Commerce and Industry, Government of India.

File: patents/231010-a-process-for-the-electrocatalytic-oxidation-of-alkenes.html
Indian Patents. 231010:A PROCESS FOR THE ELECTROCATALYTIC OXIDATION OF ALKENES

Indian Patents

Recently Granted Patents

  Recently Published Patents

Title of Invention	A PROCESS FOR THE ELECTROCATALYTIC OXIDATION OF ALKENES

Abstract	This invention relates to a process for electro catalytic oxidation of alkenes. More particularly it relates to a process for electro catalytic oxidation of alkenes by using a novel conducting polymer coated modified electrode as an anode. The process steps comprises preparing a solution of an alkene in an organic solvent such as herein described, adding an external electrolyte salt or acid selected from perchlorate, fluoroborate and phosphate to the above said solution, applying a potential of 0.4 - 0.9 V Vs SCE to a modified electrode for a period ranging from 200 to 2000 seconds at a temperature of 20-3 5°C to obtain the mixture of corresponding ketone and carboxylic acid.	

Full Text	This invention relates to a process for electro catalytic oxidation of alkenes. More particularly it relates to a process for electro catalytic oxidation of alkenes by using a novel conducting polymer coated modified electrode as an anode.

The novel conducting polymer coated modified electrode is prepared by a procedure as described and claimed in our co-pending patent application no. 0152 del 2002.

Oxidation of alkenes to ketones, alcohols etc. using different types of catalysts such as palladium or ruthenium complexes has been known for several years (Synthesis. Vol. 7, 739, 1990). However, these types of reactions usually take place efficiently at high temperatures. Since high pressure builds up during the process, such reactions are carried out in closed high pressure reactors. This leads to hazardous condition due to possibilities of explosion. Hence, it is desirable to carry out such reactions at normal ambient conditions, which can be feasible by electrochemical methods. The electro-oxidation of alcohols using carbon or graphite electrodes has been reported before (Electrochim. Acta. Vol.44(15), 1999 p.2559-2569), but the current are not very high and the yield is poor when used for decene. In order to increase the electrode activity it is essential to modify the same and preferably make it electrocatalytic so that high yield and selectivity are obtained for alkenes. The preparation of the modified electrodes has been fully described and claimed in out co-pending application number 0152del2002. No process has yet been reported for electrocatalytic oxidation of alkene using a conducting polymer modified electrode. The inventors of the present invention are providing herewith a process using the modified electrode.

The object of the present invention is to provide a process for electro-catalytic oxidation of alkenes using a modified electrode.

Accordingly, the present invention provides a process for electro-catalytic oxidation of alkenes which comprises preparing a solution of an alkene in an organic solvent such as herein described, adding an external electrolyte salt or acid selected from perchlorate, fluoroborate and phosphate to the above said solution, applying a potential of 0.4 - 0.9 V Vs SCE to a modified electrode for a period ranging from 200 to 2000 seconds at a temperature of 20-35°C to obtain the mixture of corresponding ketone and carboxylic acid.

In an embodiment of the present invention the alkene used for oxidation is a alkene having C > 5 selected from hexene, octene and decene.

In an another embodiment the organic solvent used is selected from the group consisting of isopropanol, dimethyl formamide and solvent having solubility parameter higher than 10.

In yet another embodiment the external electrolyte used is a salt or acid selected from perchlorate, fluoroborate and phosphate.

In still another embodiment the potential applied across the electrodes is preferably 0.5 Volts (SCE).

The invention is described herein by the following examples which are illustrative only and should not be construed to limit the scope of the invention in any manner.

The modified electrode was prepared according the process described in the co-pending patent No. NF 381/01

EXAMPLE -1

In a three electrode electrochemical cell, 200 ml acetonitrile were taken to which 3.2 gm LiClO4 and. 3.8 ml decene were added in sequence. The clean microscopic glass plates were dip coated in a solution (1.0 wt%) of styrene-butadiene copolymer in toluene and dried at 50 ° C for 10 min. These were placed in a vacuum chamber, which was evacuated to 10 -6 torr and gold films deposited by thermal evaporation technique. These were then placed in the electrochemical cell with platinum counter electrode and SCE reference electrode . The electrolyte used consisted of 100 ml water (deionised), 100 ml n-methyl pyrrolidone, 8 ml hydrochloric acid (35%), 4 ml aniline and 0.08 gm copper phthalocyanine The conducting polymer deposition was carried out by applying a potential of 0.9V (SCE) for 180 s. The electrodes were removed, dried at room temperature and then used for electro-oxidation reaction as the anode

EXAMPLE - 2

. Microscopic glass plates were dip coated in a solution (1.0 wt%) of polyvinyl butyral in methanol , dried and heated to 60 ° C for few minutes to drive off the solvent. These were placed in a vacuum deposition chamber which was evacuated to 10-6 torr and gold films ( 0.1 to 0.2 um thick) were deposited using thermal evaporation technique. The substrates with metallic coating were placed in an electrochemical cell as working electrode, platinum foil as counter electrode and SCE reference electrode. The electrolyte was a mixture of deionised water ( 100 ml ) and n-methyl pyrrolidone (100 ml) with 8 ml hydrochloric acid (35%) with 4 ml aniline and 0.04 grn copper phthalocyanine . The conducting polymer deposition was carried out by

applying a potential of 0.9V (SCE) for 180 s. The electrodes were removed, dried at room temperature and then used for electro-oxidation reaction.

EXAMPLE - 3

. Clean microscopic grade glass slides were dip coated in a solution (1.0 wt%) of polyvinyl butyral in methanol, dried and heated to 60 ° C for few minutes to drive off the solvent. These were placed in a vacuum deposition chamber which was evacuated to 10-6 torr and gold films (0.1 to 0.2.um thick) were deposited using thermal evaporation technique. The substrates with metallic coating were placed in an electrochemical cell as working electrode, platinum foil as counter electrode and SCE reference electrode. The electrolyte used consisted of 100 ml water (deionised), 100 ml n-methyl pyrrolidone, 8 ml hydrochloric acid (35%), 4 ml aniline and 0.08 gm copper phthalocyanine. The conducting polymer deposition was carried out by applying a potential of 0.9V (SCE) for 180 s. The electrodes were removed, dried at room temperature.

EXAMPLE - 4

This example illustrates the process for electrocatalytic oxidation of decene using modified electrode

The modified electrode as prepared in example 1 was placed in an electrochemical cell containing 200 ml actonitrile, 3.8 ml decene, 3.2 g. LiClCO4 and 0.34 g CuCl2. A potential of 0.6 Volts vs SCE was applied to the anode for a duration of 200 s. The anodic currents obtained for this electrode are given in Table 1.

EXAMPLE - 5

This example illustrates the process for electrocatalytic oxidation of decene using modified electrode

The modified electrode as prepared in example 1 was placed in an electrochemical cell containing 200 ml acetonitrile, 3.2 gm LiC1O4 and 3.8 ml decene. The anodic currents obtained for decane at an oxidation potential of 0.6 V SCE are given in Table-1

  EXAMPLE - 6

This example illustrates the process for electrocatalytic oxidation of hexene using modified electrode

The modified electrode as prepared in example2 was placed in an electrochemical cell containing 200 ml acetonitrile, 2.88 ml HC1O4, 2.5 ml hexene . The anodic currents obtained for these at an oxidation potential of 0.6 V SCE are given in Table - 1. Table - 1 : Comparison of electro-catalytic efficiency of modified electrodes

(Table Removed)

It is seen from the above results in Table-l that this process using the modified electrode gave much higher oxidative currents for the electro-oxidation of hexene and decene. Thus, the process for electroxidation of alkene using the electrodes as

described in the present invention leads to much higher yield for the electro-oxidation of alkenes.

The main advantage of the present invention are

This process makes use of much cheaper material than metals / metallic complexes

based on palladium, ruthenium etc.

It also gives better results than the latter compounds ( see Table -1 comparing values

for Example 2 with Example 3).

We Claim:

1.	A process for electro-catalytic oxidation of alkenes which comprises preparing a

solution of an alkene in an organic solvent such as herein described, adding an

external electrolyte salt or acid selected from perchlorate, fluoroborate and phosphate to the above said solution, applying a potential of 0.4 - 0.9 V Vs SCE to a modified electrode for a period ranging from 200 to 2000 seconds at a temperature of 20-35°C to obtain the mixture of corresponding ketone and carboxylic acid.

2.	A process as claimed in claim 1 wherein the alkene used for oxidation is selected

from hexene, octene and decene.

3.	A process as claimed in claims 1& 2, wherein the organic solvent used is selected

from the group consisting of isopropoanol, dimethyl formamide and solvent

having solubility parameter higher than 10.

4.	A process as claimed in claims 1-3, wherein the potential applied across the

electrodes is preferably 0.5 Volts (SCE).

5.	A process for the electro-catalytic oxidation of alkenes substantially as herein

described with reference to the examples accompanying this specification.

Documents:

				181-del-2002-abstract.pdf

				181-del-2002-claims.pdf

				181-del-2002-correspondence-others.pdf

				181-del-2002-correspondence-po.pdf

				181-del-2002-description (complete).pdf

				181-del-2002-form-1.pdf

				181-del-2002-form-18.pdf

				181-del-2002-form-2.pdf

				181-del-2002-form-3.pdf

« Previous Patent

Next Patent »

Patent Number	231010	

Indian Patent Application Number	181/DEL/2002	

PG Journal Number	13/2009	

Publication Date	27-Mar-2009	

Grant Date	28-Feb-2009	

Date of Filing	28-Feb-2002	

Name of Patentee	COUNCIL OF SCIENTIFIC AND INDUSTRIAL RESEARCH,\	

Applicant Address	RAFI MARG, NEW DELHI-110001, INDIA.	

Inventors:

#	Inventor's Name	Inventor's Address	

1	ARINDAM ADHIKARI	NATIONAL CHEMICAL LABORATORY, PUNE-411008, MAHARASTRA, INDIA.	

2	SUBRMANIAM RADHAKRISHNAN	NATIONAL CHEMICAL LABORATORY, PUNE-411008, MAHARASTRA, INDIA.	

PCT International Classification Number	B01J 8/00	

PCT International Application Number	N/A	

PCT International Filing date		

PCT Conventions:

#	PCT Application Number	Date of Convention	Priority Country	

1			NA	

© All Indian Patents, 2013-2021.

  Patent data available in the public domain from Indian Patents Office, Department of Industrial Policy and Promotions, Ministry of Commerce and Industry, Government of India.

File: patents/231033-an-improved-process-for-preparation-of-superfine-white-aluminium-tri-hydroxide-from-bayer-process-liquor.html
Indian Patents. 231033:AN IMPROVED PROCESS FOR PREPARATION OF SUPERFINE WHITE ALUMINIUM TRI-HYDROXIDE FROM BAYER PROCESS LIQUOR

Indian Patents

Recently Granted Patents

  Recently Published Patents

Title of Invention	AN IMPROVED PROCESS FOR PREPARATION OF SUPERFINE WHITE ALUMINIUM TRI-HYDROXIDE FROM BAYER PROCESS LIQUOR

Abstract	An improved process for preparation of superfine white aluminium tri-hydroxide from Bayer plant liquor which comprises agitating the Buyer liquor in a reactor at constant temperature of about 50°C,characterised in that adding 5 to 20 g/l of modifier as A12(S04) 3.18 H2O and 7.5 to 15 g/l of seed having size and specific surface area in the range of 10 to 20 µm and 1 to 1.2 m2/cm3 respectively, to the above said agitated Bayer liquor and stirring the above reaction mixture for a period ranging from 5 to 10 hrs followed by filtration to obtain the desired product	

Full Text	The present invention relates to an improved process for the preparation of superfine white alumina trihydrate from Bayer process liquor. More particularly the present invention relates to a process for the preparation of superfine and white alumina trihydrate of 1 to 1.5  µm (d50) size by precipitation from Bayer process liquor to be used in non-metallurgical field such as paper coating, paint and other related industries.

The historical utilization of alumina hydrate though started with smelting of alumina, its application in non-metallurgical field realized much later stage. Alumina hydrate and its derivative, alumina used in these sectors are commonly known as specialty hydrates and alumina or chemical grade alumina, hydrate. In the present patent our focus is mainly preparation of superfine aluminium trihydroxide (A TH). In the recent years, the market for metallurgical grade A TH/alumina is very much competitive and there is frequent drop in international price. At this juncture many alumina producers sustain to a great extent through the production of special products as these have a stable and increasing market. In 1995 world's non-metallurgical A TH/alumina requirement was 25 million tons and the demand is increasing at a rate of 4% per year. The yearly domestic demand of above material is estimated to be around 75,000 tons and the demand is growing rapidly. A TH obtained by precipitation from Bayer liquor is generally yellowish in colour and coarser in size with significant amount of soda (Na20). But many non- metallurgical grade require white product with finer size particles of less than lum to 10-15 µm (d50) size depending upon its application. At present these, products are obtained by grinding the dried coarser material followed by size classification. But by grinding chemical characteristics.:, cannot be changed and product of 1 to 5  µm size particles are very difficult to produce simply by grinding. In the present case attempts were made for direct precipitation of above

products. In general production or finer size particles with higher purity are carried out from Bayer liquor or other aluminate liquor by precipitation with seed and size refining modifier.

The reference may be made to J.Csige, J. Matyari, M.T. Banerjee and G. Kaptay, Light Metals 1990 wherein the work had been done on the development of non-metallurgical grades alumina trihydrate by grinding. Soda is a major impurity in such type of products. Soda in A TH available in two forms, the teachable portion which can be removed by washing and non-leachable portion, which is difficult to remove by washing. The reference may also be made to J. Ohkawa, T. Tsuneizumi and T. Hirao, Light Metals, 1985, p345, K. Wcfcrs, Erzmctals, 18(19), 1965, p453, J.V.Sang, Light Metals, 1999, p 147 wherein workers studied this aspect and most often agreed, on the role of temperature and alumina concentration. But still uncertainties exist in the role of caustic concentration, seed, size of product and organic and inorganic impurities. Another reference may be made to G. Baksa, G. Szalay and P. Siklosi, Second International Alumina workshop, 1990, p 39 wherein the workers have produced A TH particles of (a) 5 -10  µm (dso) size in air jet mill by impact grinding and classification (b ) 1 -5 µm product by precipitation with additives such as aluminium sulphate. They found that lower precipitation temperature ( 40°C - 50°C), lower pregnant liquor concentration (Na20=110 gpl) and the additives of 1% A12(SO4)3 as AI203 are advantageous. Baksa et al. IIU 49, 543 (CI. COIF7/02) 30th Oct. 1989. App. 88/842, 23rd Feb, prepared a product of average size 2.7 µm (d50) containing 0.007% Fe203 from a solution containing 127.6 gpl of Na20 at Na20: AI2O3 ratio of 1.49 and 6 ppm Fe203. This solution was mixed with 24.72 g of AI2(SO4)3.14 H2O crystals for 72 hours while the temperature was decreased from 50°C to 40°C. The product was used as additive in cosmetics, toothpaste, etc. Martinswerk GmbH,

Germany started SGA (special grade alumina) production in 1970 and attained a leading position in the field. They are the suppliers of 1 ~ m precipitated A TH world over. These precipitates are used as an extender or alternative to titanium dioxide for the paper industry. Satapathy et al. Light Metals, 1991, p 145, produced alumina trihydroxide from Bayer liquor of around 4 pm size. Precipitation time was 45 hours. Comparing the above products the present invention was a modified and simpler method where precipitation time is much reduced and a higher pregnant liquor concentration was used. Purity of the product is also comparable to above products.

This patent relates to the preparation of I -1. 5 urn (dso) aluminium trihydrate (gibbsite) particles of brightness > 90% and bulk density 0.3 to 0.35 g/cm3 (apparent) by precipitation from plant Bayer liquor. This type of product finds use in paper coating and paints industries.

The main object of the present invention is to providea process for the preparation of 1-1.5  µm (d50) size aluminium hydroxide particles with brightness > 90% and bulk density 0.3 to 0.35 g/cm3 by precipitation from Bayer plant liquor having Al2O3/Na2O ratio 1.

Another object of the present invention is to establish optimum conditions to prepare A TH of above grade by chemical precipitation from Na-aluminate liquor.

Accordingly the present invention provides an improved process for preparation of superfine white aluminium tri-hydroxide from Bayer plant liquor which comprises agitating the Bayer liquor in a reactor at constant temperature of about 50°C,characterised in that adding 5 to 20 g/1 of Al2(S04) 3.18 H2O as modifier and 7.5 to 15 g/1 of seed such as herein described, having size and specific surface area in the range of 10 to 20 µm and 1 to 1.2 m2/cm3 respectively, to the above said agitated Bayer liquor and stirring the above reaction mixture for a period ranging from 5 to 10 hrs followed by filtration to obtain the desired product.

In an embodiment of the present invention the size and specific surface area of the seed (Aluminium trihydroxide A10H3) used is in the range of 10 to 20 µm and 1 to 1.2 m2/cm3 respectively.

In yet another embodiment the Bayer liquor used is comprising 150 -160 g/1 of Al2O3 and 150 -

155g/lNa2O.

In yet another embodiment the bulk density of the aluminium tri-hydroxide obtained is in the range of 0.30 to 0.35 g/cm3.

In yet another embodiment the size of the ATH particles obtained is in the range of 1 -1.5  µm,

The novelty of the findings is as follows

1.	Precipitation time has been reduced to 7.5 hours from 40 -50 obtained by other investigators.

2.	Higher pregnant liquor concentration (Al2O3 -153 gpl and Na2O - 152.85 gpl) was used for

preparation of the product.

3.	Precipitation of- 1  µm A TH particles from Bayer liquor using specialty prepared seed and

adding A12(S04) 3.18 H20 as size refining modifier.

4.	Brightness of the product obtained was > 90% 5. A TH yield achieved was 1 (10 g/1)

The following examples are given by the way of illustration and should not be construed to limit the scope of the invention.

Example 1

The Bayer liquor obtained from M/s National Aluminium Company Limited (NALCO), Bhubaneswar was used for precipitation studies. The precipitation reactor includes a 1000 ml capacity polycarbonate vessel having a fitting lid. The lid had provision for accommodating a stirrer and a thermometer. The stirrer was made up of a Perspex rod and an impeller. Agitation of the liquor was performed with a laboratory model Remi stirrer having variable speed control. For maintaining precipitation temperature, a constant temperature bath of Siskin Julabo make was used. The Bayer liquor received from M/s NALCO, Bhubaneswar was filtered for, removing precipitated iron hydroxide and stored for precipitation studies. The clear liquor was then analysed for alumina, soda and Fe203. Required quantity of liquor was poured into the reactor and the reactor was kept in the constant temperature bath with agitation (150 rpm). The measured quantity of seed and modifier was added to it. The precipitation reaction was then continued for the desired time (6 -7.5h). After the reaction was completed the precipitate was filtered using Whatman filter paper (No. 1 ). The precipitate after filtration was repulped using 200-250 ml of water and filtered again. The process was repeated till the pH of the filtrate reached around 7. Finally, the precipitate (A TH) was dried at 110°C for 24 hrs. Analysis of Al2O3in liquor was carried out by EDT A-Zn sulphate method and determination of RP=Al2O3/Na20 (AC) of sodium aluminate liquor by manual pH meter. Estimation of alkalis, silica, iron in the product A TH and brightness was measured by standard methods. The seed supplied by M/s NALCO was wet ground in a ceramic ball mill with ceramic balls to

avoid iron contamination. The material was ground for various intervals of time to get different size seed. A Malvern particle sizer model 3600-E was used to measure the particle size of seed and precipitated A TH. The Al2O3 concentration of the Bayer liquor taken for precipitation studies was from 146.5 gpl to 153 gpl and corresponding alumina/caustic (A/C) ratios were from 0.99 to 1.025. The caustic concentration was fixed according to AC ratios. The size and specific surface areas of seed used were around 12.5  µm, 17.4 µm and 0.99, 1.17 m2 /cm3 respectively. The amount of seed added was between 7.5 to 15 gpl and modifier Al2(SO4)3.l8 H2O (E. Merck. India, Ltd.) between 15 to 20 g.p.l. Various parameters such as temperature, seed size, seed quantity , precipitation time and amount of size refining modifier were studied and optimum conditions were noted. It has been observed from various experiments that temperature plays a vital role on precipitation process. At higher temperature, product purity was better than at lower temperature but productivity and size of precipitate showed poorer results. The higher the amount of seed better was the productivity and product size was also lower. The specific surface area of seed played a major role in productivity and the product size. The effect of caustic concentration in the liquor showed higher the concentration, better the productivity and size. The single most important parameter influenced the precipitation process in respect to productivity, particle size and particle purity was the effect of size refining modifier (aluminium sulphate).

Example 2

500 ml of filtered Bayer liquor was poured into the reactor and kept in the constant temperature bath at 50°C with agitation. The Bayer liquor composition taken in this case was AI2O3-153 g.p.l and A/C ratio was 1.001.8 g of A12(SO4)3.18 H2O dissolved

in 10 -15 ml of distilled water was added to it next when the solution reached required temperature of 50°C. Around 7.5 g of seed was added to it next. The seed size used was 17.4 µm and specific surface area of the seed was 1.17 m2/cm3. The experiment was continued for 7.5 hrs and after which slurry was taken out from the temperature bath and filtered. Filtration was performed under gravity in a funnel with Whatman filter paper (No.l ). After filtration precipitate was taken out and repulped with 250-300 ml demineralised water and filtered. The process was repeated several times till the pH of the filtrate became around 7. Finally the precipitated A TH was dried in an oven at 110°C for 24 h. The yield of A TH precipitation noted was 160 g.p.l. The size of the product was analysed in a Malvern particle size analyser and found to be 1.49  µm (d50).

Example 3

500 ml of filtered Bayer liquor was poured into the reactor and kept in the constant temperature bath at 50°C with agitation. The Bayer liquor composition taken was same as earlier as described in (a). 10 g of Al2SO4)3.18 H2O was dissolved in 10-15 ml of demineralised water and added to the reactor. Stirring continued till the experiment was over. The experiment was continued for 7.5 hrs. The filtration and washing of the product was performed as described in example 2. The precipitate was dried in an oven for 24 hours at 110°C. The yield of ATH precipitation was found to be 160 g.p.l. The size of the product analysed in a Malvern particle size analyser was 1.12 µm(d5o).

We Claim

1.	An improved process for preparation of superfine white aluminium tri-hydroxide from Bayer

plant liquor which comprises agitating the Bayer liquor in a reactor at constant temperature of

about 50°C,characterised in that adding 5 to 20 g/1 of A12(S04) 3.18 H2O as modifier and 7.5 to

15 g/1 of seed such as herein described, having size and specific surface area in the range of 10

to 20 µm. and 1 to 1.2 m2/cm3 respectively, to the above said agitated Bayer liquor and stirring

the above reaction mixture for a period ranging from 5 to 10 hrs followed by filtration to obtain

the desired product.

2.	A process as claimed in claims 1, wherein the Bayer liquor used is comprising 150 -160 g/1 of

Al203and l50-155g/l of Na2O.

3.	An improved process for preparation of superfine white aluminium tri-hydroxide from Bayer

plant liquor substantially as herein described with reference to the examples.

Documents:

				1299-del-2001-abstract.pdf

				1299-del-2001-claims.pdf

				1299-del-2001-correspondence-others.pdf

				1299-del-2001-correspondence-po.pdf

				1299-del-2001-description (complete).pdf

				1299-del-2001-form-1.pdf

				1299-del-2001-form-18.pdf

				1299-del-2001-form-2.pdf

				1299-del-2001-form-3.pdf

« Previous Patent

Next Patent »

Patent Number	231033	

Indian Patent Application Number	1299/DEL/2001	

PG Journal Number	13/2009	

Publication Date	27-Mar-2009	

Grant Date	28-Feb-2009	

Date of Filing	28-Dec-2001	

Name of Patentee	COUNCIL OF SCIENTIFIC AND INDUSTRIAL RESEARCH	

Applicant Address	RAFI MARG, NEW DELHI-110001, INDIA.	

Inventors:

#	Inventor's Name	Inventor's Address	

1	INDRA NARAYAN BHATTACHARYA	REGIONAL RESEARCH LABORATORY, BHUBANESHWAR, ORISSA (INDIA)	

2	JITENDRA KUMAR PRADHAN	REGIONAL RESEARCH LABORATORY, BHUBANESHWAR, ORISSA (INDIA)	

3	SARAT CHANDRA DAS	REGIONAL RESEARCH LABORATORY, BHUBANESHWAR, ORISSA (INDIA)	

PCT International Classification Number	C01F 7/00	

PCT International Application Number	N/A	

PCT International Filing date		

PCT Conventions:

#	PCT Application Number	Date of Convention	Priority Country	

1			NA	

© All Indian Patents, 2013-2021.

  Patent data available in the public domain from Indian Patents Office, Department of Industrial Policy and Promotions, Ministry of Commerce and Industry, Government of India.
