Repository: anandvc/allindianpatents

File: patents/231052-corrosion-inhibiting-compositions-for-hydrochloric-acid-sulfuric-acid-pickling-baths.html
Indian Patents. 231052:"CORROSION INHIBITING COMPOSITIONS FOR HYDROCHLORIC ACID / SULFURIC ACID PICKLING BATHS"

Indian Patents

Recently Granted Patents

  Recently Published Patents

Title of Invention	"CORROSION INHIBITING COMPOSITIONS FOR HYDROCHLORIC ACID / SULFURIC ACID PICKLING BATHS"

Abstract	A corrosion inhibiting composition is disclosed. The composition essentially comprises of alkarylated polyalkyl pyridinium salts of the general formula (1) (where R,R'.R" is a linear or branched Cl - C5 alkyl chain, R'" is benzyl group, X is an anion preferably halogen) containing at least one or more than one alkanol, a surfactant, a alkynol, said composition inhibits the overpickling of the ferrous metal and its alloys during the hydrochloric acid / sulfuric acid pickling. The steel pickled using present inhibitor is pickled at faster rate, consumes less raw acid and is of brighter aesthetics. Also, said composition reduces the hydrogen evolution during the process resulting to less pollution and less base metal dissolution.	

Full Text	FIELD OF INVENTION

This invention relates to a novel corrosion inhibiting compositions for hydrochloric acid / sulfuric acid pickling process for iron, steel and ferrous alloys.

BACKGROUND OF THE INVENTION

The present invention relates generally to additives for acid pickling baths and more particularly, to an improved additive for hydrochloric acid pickling and sulfuric acid pickling bath, utilized for batch and continues pickling of all types of steels that accelerates the pickling rate, reduces raw acid consumption, and increases the brightness of the pickled steel.

Hot mill surface scale on steel generally consists of outer layers of iron oxides having high oxygen contents, such as Fe2O3 and FesO^ an inner layer of oxygen oxides having low oxygen content, such as FeO and possibly intermediate layers of mixed iron oxides. In addition to iron oxide scale, the steel may also have surface dirt. Pickling is generally understood to be the chemical removal of the surface scale and dirt with mineral acids, such as sulfuric, hydrochloric and nitric-hydrofluoric acids.

When iron oxide dissolve in mineral acid pickling baths, the ferrous salt and water are formed.

Metallic iron reacts with mineral acid, the ferrous salt and hydrogen are formed. In hydrochloric

acid pickling baths, the reaction of acid with the metallic iron is

2HC1 + Fe  	^  FeCl2 + H2

Inhibitors are the agents that are added to mineral acid pickling baths to protect the exposed surface of the metallic iron. They do so by inhibiting or retarding the reaction of acid without affecting, to an appreciable degree, the pickling action which is removing of the iron oxide scale and dirt from the surface. If pickling acid baths were used for pickling without inhibitors, iron oxide scale would be removed, but the acid attack on metallic iron would be rapid and severe, depending upon the acid concentration and the pickling bath temperature. Pitting of the metal surface would occur, undesirable changes in the physical properties of the metal could take place, and the carbon " smudge " could be deposited on the surface. Undesirably, large quantity of hydrogen gas would also be generated and released into the surrounding atmosphere,

resulting to an increased corrosion of all the material in the vicinity of the pickling line. The amount of raw acid consumed would be large, and the volume of waste acid generated would increase. For these reasons, inhibitors are typically added to the mineral acid pickling baths. An effective inhibitor should disperse, throughout the pickling bath in lower concentrations, must suppress the hydrogen evolution, and must not leave a smudge or film on line surface of the metal. Inhibitor must also maintain constant effectiveness over a range of acid and iron concentrations and temperatures.

We know from prior art that nitrogen-containing compounds are known to be acting as extremely effective corrosion inhibitors. For example, most of the commercially available hydrochloric acid and sulfuric acid pickling inhibitors essentially have amines in their compositions. A number of patents also disclose corrosion inhibitors based on nitrogen bearing molecules, for example, U.S.Patent 3,445,441& U.S.Patent 3,450,646 & U.S.Patent 3,976,593 & U.S.Patent 4,673,436 etc discloses the use of thio-substituted quaternary ammonium salts as hydrochloric acid and sulfuric acid pickling inhibitors. Other patents which discloses another class of hydrochloric acid and sulfuric acid pickling inhibitors are U.S.Patent 3,634,270 & U.S.Patent 3,969,255 and U.S.Patent 4,536,302 etc indicates the usage of Azoles, FfEDPA, HDAA, Quinolines, Hexahydrotriazines, thiazoles, thiazolines, emaraldine base polyanalines etc. These references, however, do not disclose the inhibiting properties of the composition of the present invention.

It is also known from the prior art, that heterocyclic nitrogen compounds such as quaternary derivatives of polyalkyl pyridines are important compounds when quaternized to corrosion inhibiting compositions for pickling of ferrous metal applications. See for instance, U.S.Patent No's 3,06,097 & 3,033,784 and 4,071,746, R.O. 86,593. Quaternary compounds can be prepared by reacting the mixture of polyalkyl pyridines under quaternary forming conditions with mineral acids such as hydrochloric acid, phosphoric acid and glacial acetic acid etc. and alkyl halide, preferably alkyl chloride or the like .The resulting quaternary has high tendency to form protective films on the metal surface, which further provides extremely good corrosion inhibiting results. However, the combination becomes very viscous or sometimes semi-solid mass, not easy to use in the fields. This composition is made less viscous by addition of some solvents like water, alcohol, preferably alcohol, optimum methanol.

It is also known in the prior art and is disclosed in the above U.S.Patent 3,033,784 and U.S.Patent 4,071.746 that the quaternized polyalkyl pyridine should be used in combination with ethoxylated alcohol derivative of fatty acids. OBJECT OF PRESENT INVENTION

It is an object of the present invention to provide a novel hydrochloric acid pickling inhibitor based upon alkarylated polyalkyl pyridinium compounds, which increases the rate of descaling of metal by hydrochloric acid pickling bath to greater degree than did prior art hydrochloric acid pickling inhibitors.

It is another object of the present invention to provide a novel hydrochloric acid pickling inhibitor reduces the net consumption of raw hydrochloric acid to a greater degree than prior art hydrochloric acid pickling inhibitors, and increases the brightness of descaled steel surface to greater degree than did prior art hydrochloric acid pickling inhibitors.

It is yet another object of the present invention to provide a novel sulfuric acid pickling inhibitor based upon alkarylated polyalkyl pyridinium compounds, with increased the rate of descaling in sulfuric acid pickling bath to greater degree than did prior art sulfuric acid pickling inhibitors, reduces the consumption of raw hydrochloric acid to a greater degree than prior art sulfuric acid pickling inhibitors, and increases the .brightness of descaled steel surface to greater degree than did prior art sulfuric acid pickling inhibitors.

It is another object of the present invention to provide a novel hydrochloric acid pickling inhibitor of the present invention, which is absolutely non-interfering with hydrochloric acid regeneration process and non-detrimental to Titanium components of Acid Regeneration Plant (ARP).

It is another object of the present invention to provide a novel acid pickling inhibitor based upon alkarylated polyalkyl pyridinium compounds.

Another object of the present invention is to provide a novel acid pickling inhibitor, which is extremely effective,  cost effective, non-hazardous and easy to handle corrosion inhibitor composition. SUMMARY OF THE PRESENT INVENTION

The above and other objects of the present invention are achieved by corrosion inhibiting composition comprising of alkaryl halide derivatives of polyalkyl pyridinium compounds, alcohol, alkynol, and surfactants. The invention provides methods, which are economical and

effective in pickling operations. These composition increase the rate of descaling of metal, decrease the consumption of raw acid and increase the brightness of the metal pickled in hydrochloric acid and sulfuric acid pickling baths to a greater degree than did prior art hydrochloric acid and sulfuric acid pickling inhibitors utilized as inhibitors for pickling baths. Also the present invention provides a corrosion inhibiting composition free of any fluoride impurity and non-volatiles (totally organic) thereby being non-interfering in the acid regeneration process. DETAILED DESCRIPTION

Accordingly, the present invention provides a novel hydrochloric acid and sulfuric acid inhibiting composition comprising of 5% - 97% by weight of alkarylated polyalkyl pyridinium salt, 30% - 70% by weight of one or more than one alcohol, 10% - 30% by weight of a surfactant, and 0.1% - 2% by weight of alkynol. In a preferred embodiment, alkarylated polyalkyl pyridinium salts are of the general formula (1)

(where R,R'.R" is a linear or branched Cl - C5 alkyl chain, R'" is benzyl group, X is an anion preferably halogen)

In an embodiment of the present invention, wherein alkarylated polyalkyl pyridinium salt is the reaction product of polyalkyl pyridine with alkaryl halide.

In another embodiment of the present invention, wherein polyalkyl pyridine is selected from group consisting of various picolines, lutidines, collidines, methyl ethyl pyridines and propyl pyridines alongwith various other higher alkyl substituted pyridine molecules.

In another embodiment of the present invention, wherein the alkaryl halide used is Benzyl chloride.

In another embodiment of the present invention, wherein the alcohol used is selected from Ci -C5 alcohol, more preferably Ci-C2 or their mixtures thereof.

In another embodiment of the present invention, wherein the surfactant is selected from group consisting of alkoxylated nonyl phenol, castor oil, sulfonates, carboxylates and phosphonates or their mixture thereof.

Still another embodiment of the present invention, wherein alkynol used is selected from group comprising of acetylenic alcohol, preferably propargyl alcohol.

In yet another embodiment of the present invention, additional use of odor masker selected from group of lemon grass oil, menthol, and other fragrance thereof can reduce the odor of the composition.

The composition of the present invention is nether a simple admixture nor a product of a chemical reaction but a synergistic composition having improved and unexpected properties.

In the present invention, we have found a low cost quaternizing agent for the quaternization of polyalkyl pyridines (AG-RES & PB-RES). Benzyl halide is reacted with the polyalkyl pyridine under quaternary forming condition according to general chemistry. This type of reaction chemistry is quite conventional.

The crude polyalkyl pyridines employed were the following "PB-RES " and " AG-RES " from Jubilant Organosys Limited, INDIA. PB-RES and AG-RES contains medium to high boiling alkyl pyridines with an equivalent weight ranging between 100 to 300.

Surfactant employed should be soluble or dispersible in the hydrochloric acid / sulfuric acid pickling bath. In general, it is an ethoxylated material, which is water soluble or dispersible so that it enhances the corrosion inhibition. Any suitable surfactant can be employed. The surfactants that are usually employed in practice are oxyalkylated surfactants or, more specifically, polyalkylene ethers or polyoxyalkylene surfactants. Oxyalkylated surfactants as a class are well known surfactants. The possible sub-classes and specific species are legions. The method employed for the preparation of these oxyalkylated surfactants is also well established, hence does not require much elaboration.. Most of these surfactants contains, in atleast one place in the molecule and often in several places, an alkanol or a polyglycoether chain and these are most commonly derieved by, reacting a starting molecule, possessing one or more oxyalkylable

eactive groups, with an alkylene oxide such as ethylene oxide, propylene oxide, butylene oxide etc.. However, they may be obtained by other methods as shown in U.S.Patent 2,588,771 & U.S.Patent 2,596,091 or by esterification / emidification with an oxyalkylated material. Mixtures of oxides may be used as well as successive addition of the same or different oxide may be employed. Any oxyalkylable material may be employed as typical starting material may be mentioned such as phenols, phenolic resins, alcohols, glycol's, amines, organic acids, carbohydrates, mercaptans and partial esters of polybasic acids.

There are two methods to obtain the mixture of polyalkyl pyridines of this invention. " PB-RES " is obtained by reacting acetaldehyde, formalin and ammonia in presence of silica -alumina catalyst, at temperatures ranging from 400 °C to 500 °C, extracting the reaction product with solvent followed by fractional distillation of the extract. The residue left after the recovery of low boiling alkyl pyridines is the desired " PB-RES " used in the present invention. " AG-RES " is similarly obtained by reacting ammonia and aldehyde in vapor phase and by similar follow up. The residue left after the recovery of desired alkyl pyridine is the desired " AG-RES " used in the present invention

The description of polyalkyl pyridinium compound does not restrict the invention to other polyalkyl pyridinium compounds obtained through vapor phase / liquid phase reaction of different aldehydes and or ketones with ammonia over suitable catalyst over fixed / fluidized / movable bed reactors leading to formation of pyridine and its alkylated derivatives.

The invention is further explained with the help of following examples, which should not be constraint to limit the scope of the present invention. Example 1

A mixture of 171 gms of PB-RES, 206 gms of Benzyl chloride and 490 gms of methanol was stirred at reflux temperatures for a period of 10 hours. 130 gms of Nonyl phenol EO 9.5 was added with constant agitation. Example 2

A mixture of 162 gms of AG-RES, 167 gms of Benzyl chloride and 464 gms of methanol was stirred at reflux temperatures for a period of 5 hours. 206 gms of AlphoX-200 was added with constant agitation.

Example 3

A mixture of 171 gms of PB-RES, 211 gms of Benzyl chloride and 488 gms of methanol was stirred at reflux temperatures for a period of 10 hours. 129 gms of AlphoX-200 was added with constant agitation.

It was found that quaternary polyalkyl pyridinium salts thus obtained by reacting polyalkyl pyridines and benzyl chloride had much more of an inhibiting properties for hydrochloric acid / sulfuric acid pickling inhibition than other quaternary compounds of the same polyalkyl pyridines with acetic acid / hydrochloric acid / phosphoric acid / or the like, as can be seen from the following examples.

TABLE 1

Compositions derived out of salts obtained in examples 1 - 4. Composition: VAM/STEEL/GEN

Constituent	percentage by weight

1.	Quaternary polyalkyl pyridinium salt	45.0

From Example 1

2.	Methanol	18.5

3.	Nonyl Phenol EO 9.5 Moles	36.5

Composition: VAM/STEEL/AG-I

Constituent	percentage by weight

1.	Quaternary polyalkyl pyridinium salt	68.0

From Example 2

2.	Methanol	30.0

3.	Propargyl alcohol	02.0

Composition: VAM/STEEL/HC1 -1

Constituent	percentage by weight

1.  Quaternary polyalkyl pyridinium salt	68.0

From Example 3

2.	Methanol	31.0

3.	Propargyl alcohol	01.0

Composition: VAM/STEEL/HCI

Constituent	percentage by weight

1.	Quaternary polyalkyl pyridinium salt	68.0

From Example 3

2.	Methanol	30.0

3.	Propargyl alcohol	02.0

These compositions were tested towards their corrosion inhibition properties for hydrochloric acid and sulfuric acid pickling baths on different grades of steels, viz., HR steel, CR steel, Silicon steel, and Stainless steels. VAM/STEEL/AG-I and VAM/STEEL/HCI was specifically used to study the corrosion inhibition properties in hydrochloric acid pickling bath whereas VAM/STEEL/GEN was used in general for both hydrochloric acid pickling bath and sulfuric acid pickling bath.

Different test specimens of known metallurgy were arranged and cut into specimens of size having 30 mm x 30 mm x 4 mm dimension. Experiments were run at 90 + 5 °C of bath temperature. The acid concentration in the bath was maintained at 15 % (for hydrochloric acid) and 22% (for sulfuric acid). Inhibitor dosage was varied between 0.1 % to 0.5 % with respect to the bath volume. Also, the exposure period was varied between 30 seconds to 30 minutes. DATA TABLES

Inhibitor  : VAM/STEEL/GEN

Metal	: CR STEEL

PICKLING MEDIUM: 22% SULFURIC ACID

Concentration : 0.5 % with respect to total bath volume WEIGHT LOSS IN CMS

Exposure period  BLANK (no inhibitor)	INHIBITED  Inhibition % efficiency

5 Minutes	2.0143	0.0378	98.12

10 Minutes  3.8639  0.0457	98.81

15 Minutes  5.8250  0.0884	98.52

30 Minutes  10.5647  0.1541	98.54

Concentration : 0.4 % with respect to total bath volume WEIGHT LOSS IN CMS

Exposure period  BLANK (no inhibitor)	INHIBITED  Inhibition % efficiency

5 Minutes  1.3822  0.0783	94.33

10 Minutes  2.6872  0.0576	97.85

15 Minutes  6.8502  0.0955	98.60

30 Minutes  13.290  0.4993	96.24

Concentration : 0.3 % with respect to total bath volume

WEIGHT LOSS IN CMS

Exposure period  BLANK (no inhibitor)	INHIBITED  Inhibition % efficiency

5 Minutes  1.7794  0.1707	90.40

10 Minutes  3.6769  0.0879	97.60

15 Minutes  7.0261  0.1489	97.88

30 Minutes  13.453  02966	97.79

Concentration : 0.25 % with respect to total bath volume WEIGHT LOSS IN CMS

Exposure period  BLANK (no inhibitor)	INHIBITED  Inhibition % efficiency

5 Minutes  2.5676  0.0831	96.76

10 Minutes  5.3134  0.0834	98.43

15 Minutes  8.4652  0.0976	98.84

30 Minutes  13.760  1.0454	93.01

Inhibitor  : VAM/STEEL/GEN

Metal	: CR STEEL

PICKLING MEDIUM: 15% HYDROCHLORIC ACID

EXPOSURE PERIOD  15 MINUTES	30 MINUTES

INHIBITOR CONC.(wt.loss)	% efficiency	(wt.loss)	% efficiency

BLANK	7.6240	-	13.9860

1.00	0.3192	95.81	01.0754	92.31

0.50	0.9395	87.67	01.4802	89.41

0.25	1.1606	78.93	01.8572	86.72

0.12	0.8390	88.91	02.3139	83.46

Inhibitor  : VAM/STEEL/AG -1

Metal	: CR STEEL

PICKLING MEDIUM: 15% HYDROCHLORIC ACID

EXPOSURE PERIOD	15 MINUTES	30 MINUTES

INHIBITOR CONC.(wt.loss)	% efficiency  (wt.loss)	% efficiency

BLANK	4.4686	-	14.6971

95.99 	00.3404 	97.68 

89.41 	00.4349 	97.03 

85.29 	01.5976 	89.12 

47.04 	08.5811 	41.61 

1.00	0.1790

0.50	0.4732

0.25	0.6570

0.12	2.3663

Inhibitor  : VAM/STEEL/GEN

Metal	: SILICON STEEL - SIL -3

PICKLING MEDIUM: 15% HYDROCHLORIC ACID

Concentration : 0.3 % with respect to total bath volume WEIGHT LOSS IN GMS

Exposure period  BLANK (no inhibitor)	INHIBITED  Inhibition % efficiency

30 sees	0.3501	0.018894.63

60 sees	0.4643	0.029993.56

120 sees	0.8026	0.061092.39

Concentration : 0.4 % with respect to total bath volume WEIGHT LOSS IN GMS

Exposure period	BLANK (no inhibitor)	INHIBITED  Inhibition % efficiency

30 sees	0.3501	0.022393.63

60 sees	0.4643	0.0420 90.35

120 sees	0.8026	0.071991.04

Inhibitor  : VAM/STEEL/GEN

Metal	: CR STEEL GRADE: CRMA-6

PICKLING MEDIUM: 15% HYDROCHLORIC ACID

Concentration : 0.4 % with respect to total bath volume WEIGHT LOSS IN CMS

Exposure period	BLANK (no inhibitor)	INHIBITED  Inhibition % efficiency

30 sees	0.1712	0.030282.35

60 sees	0.1969	0.034282.63

120 sees	0.2051	0.035582.69

Concentration : 0.3 % with respect to total bath volume WEIGHT LOSS IN CMS

Exposure period  BLANK (no inhibitor)	INHIBITED  Inhibition % efficiency

30 sees	0.1712	0.068460.04

60 sees	0.1969	0.070364.29

120 sees	0.2051	0.070165.82

Inhibitor  : VAM/STEEL/GEN

Metal	: HR STEEL GRADE: D24A1

PICKLING MEDIUM: 15% HYDROCHLORIC ACID

Concentration : 0.4 % with respect to total bath volume WEIGHT LOSS IN CMS

Exposure period  BLANK (no inhibitor)	INHIBITED  Inhibition % efficiency

30 sees	0.1422	0.00979317

60 sees	0.1879	0.012893.18

120 sees	0.2613	0.048581.43

Concentration : 0.3 % with respect to total bath volume WEIGHT LOSS IN CMS

Exposure period  BLANK (no inhibitor)	INHIBITED  Inhibition % efficiency

30 sees	0.1422	0.011292.12

60 sees	0.1879	0.063566.20

120 sees	0.2613	0.0497 80.97

Inhibitor  : VAM/STEEL/HCI

Metal	: HR STEEL

PICKLING MEDIUM: 15% HYDROCHLORIC ACID

Concentration : 0.5 % with respect to total bath volume WEIGHT LOSS IN CMS

Exposure period  BLANK (no inhibitor)	INHIBITED  Inhibition % efficiency

30 sees	0.0198	0.0014	92.92

60 sees	0.0603	0.0013	96.93

120 sees	0.1153	0.0030	97.39

15 Minutes	1.2221	0.0150	98.77

30 Minutes	2.3278	0.0298	98.72

These examples clearly exhibit high performances in metal protection properties of the corrosion inhibitor composition derived out of polyalkyl pyridiniun compounds. It should be noted that these quaternaries can perform with surfactants and / or without surfactants and / or alcohol and / or alkynols, but their presence in the composition, enhances the corrosion inhibition properties of the composition.

While the specific examples have been set forth herein above, it is not intended to limit the invention solely thereto, but to include all variations and modifications with in the spirit of this invention. For example, surfactants other than oxyalkylateed can be employed, eg.

Sulfonates, carboxylates etc., Alcohol other than methyl alcohol can be employed such as Iso propyl alcohol, butanol etc. ADVANTAGES OF THE INVENTION

The above invention provides a corrosion inhibitor for hydrochloric acid and sulfuric acid pickling composition, which minimizes corrosion, overpickling and hydrogen embrittlement. Thus, the pickling inhibitor described herein not only prevents excessive dissolution of base metal, but effectively limit the amount of hydrogen absorption thereby during pickling. The pickled steel is far greater brighter and the pickling process consumes less amount of raw acid followed with accelerated rate of pickling.

We claim:

1.	A novel corrosion inhibiting composition for hydrochloric acid/sulfuric acid pickling baths,

comprising of from 5% - 97% by weight of an alkarylated polyalkyl pyridinium salt, from

30% - 70% by weight of one or more alcohol such as herein described, from 10% - 30% by

weight of a surfactant such as herein described and 0.% - 0.2% by weight of an alkynol such

as herein described.

2.	A composition as claimed in claim 1 wherein said alkarylated polyalkyl pyridinium salt is of

the general formula

(Formula Removed)

3.	where R,R'.R" is a linear or branched Cl - C5 alkyl chain, R'" is benzyl group, X is an anion preferably halogen

3.	The composition as claimed in any preceding claim, wherein the alcohol comprises an

alkanol.

4.	The composition as claimed in claim 3, wherein the alkanol is selected from Cl - C5 alcohol,

more preferably Cl - C3, with an optimum of Cl - C2 and / or mixture thereof.

5.	The composition as claimed in any preceding claim wherein the surfactant is selected from

group consisting of alkoxylated nonyl phenol ethylene oxide 9.5 moles, castor oil ethylene

oxide, sulfonates, carboxylates and phosphonates

6.	The composition as claimed in any preceding claim, wherein the alkynol is propargyl

alcohol.

7.	The composition as claimed in any preceding claim wherein the said composition is used as

pickling inhibitor for a continuous/ batch hydrochloric acid or a continuous / batch sulfuric

acid pickling process.

8.  A novel corrosion inhibiting composition substantially as herein described with reference to

the foregoing examples. Dated  this  the 

Documents:

				819-del-2002-abstract.pdf

				819-del-2002-claims.pdf

				819-del-2002-correspondence-others.pdf

				819-del-2002-correspondence-po.pdf

				819-del-2002-description (complete).pdf

				819-del-2002-form-1.pdf

				819-del-2002-form-19.pdf

				819-del-2002-form-2.pdf

				819-del-2002-form-3.pdf

				819-del-2002-gpa.pdf

				abstract.jpg

« Previous Patent

Next Patent »

Patent Number	231052	

Indian Patent Application Number	819/DEL/2002	

PG Journal Number	13/2009	

Publication Date	27-Mar-2009	

Grant Date	28-Feb-2009	

Date of Filing	05-Aug-2002	

Name of Patentee	JUBILANT ORGANOSYS LIMITED	

Applicant Address	PLOT NO.1-A, SECTOR 16-A, INSTITUTIONAL AREA, NOIDA 0 201031, UTTAR PRADESH, INDIA.	

Inventors:

#	Inventor's Name	Inventor's Address	

1	SRIVASTAVA RAJIV SINGH	PLOT NO.1-A,SECTOR 16-A INSTITUTIONAL AREA,NOIDA 0 201031,UTTAR PRADESH,INDIA	

2	SHALINDRA KUMAR	PLOT NO.1-A,SECTOR 16-A INSTITUTIONAL AREA,NOIDA 0 201031,UTTAR PRADESH,INDIA	

3	AGRWAL ASHUTOSH	PLOT NO.1-A,SECTOR 16-A INSTITUTIONAL AREA,NOIDA 0 201031,UTTAR PRADESH,INDIA	

PCT International Classification Number	C23F 011/14	

PCT International Application Number	N/A	

PCT International Filing date		

PCT Conventions:

#	PCT Application Number	Date of Convention	Priority Country	

1			NA	

© All Indian Patents, 2013-2021.

  Patent data available in the public domain from Indian Patents Office, Department of Industrial Policy and Promotions, Ministry of Commerce and Industry, Government of India.

File: patents/231055-a-process-of-manufacturing-hydrous-alumina-nanopowder.html
Indian Patents. 231055:A PROCESS OF MANUFACTURING HYDROUS ALUMINA NANOPOWDER

Indian Patents

Recently Granted Patents

  Recently Published Patents

Title of Invention	A PROCESS OF MANUFACTURING HYDROUS ALUMINA NANOPOWDER

Abstract	A process of manufacturing hydrous alumina nanopowder: The present invention provides a process of manufacturing hydrous alumina nanopowder from aqueous metal salt solutions following a novel technique of in-situ precipitation-crystallization through a dispersion-emulsion intermediate stage. The process comprises the steps of preparing an aqueous solution of aluminium salt , dispersing the said aqueous solution as droplets into a mixture of solution of a water-immiscible organic solvent and a non-ionic surfactant to obtain a water -in-oil (w/o) type emulsion 'A' , refluxing the emulsion 'A' at a temperature in the range of 80° - 95°C for a period of 5 - 15 minutes , preparing separately another water-in-type ( w/o ) emulsion 'B' by dispersing concentrated ammonia solution and a water soluble Lewis base, into the mixture of solution consisting of the same organic solvent and surfactant as that of emulsion 'A' , refluxing the emulsion 'B' at a temperature in the range of 80° - 95°C for a period in the range of 5 - 10 min , adding emulsion 'B' to the emulsion 'A' at a temperature in the range of 80°-95°C , refluxing the resulting emulsion at a temperature in the range of 80° -95°C for 10 -20 min followed by cooling to obtain hydrous alumina particles suspended in the emulsion, adding the emulsion to an organic solvent and drying the particles to get the desired alumina nano powder.	

Full Text	The present invention relates to a process of manufacturing hydrous alumina nano powder. This invention relates to a process for manufacturing hydrous alumina nanopowder from aqueous metal salt solutions.

The hydrous alumina nanopowder are mainly used in the preparation of catalysts, colloidal dispersion, coatings on various substrates, membranes, alumina and alumina derived materials of desired porosity and mechanical strength and abrasive materials.

The present day methods of preparing hydrous alumina nanopowders mainly consists of the solution phase reactions. Reference may be made to B. E. Yoldas in "J. Appl. Chem. Biotechnol. 23 (1973) p.p. 803-809" wherein aluminium secondary butoxide, AI(OC4H9n)3 and aluminium isopropoxide, A;(OC3H7n)3 were used as the starting materials. Hydrolysis was done by introducing the alkoxides in excess water under vigorous stirring. The water-alkoxide mole ratio was kept at around 200 moles water per mole of alkoxide to minimize the heat effect of the exothermic reaction. Cold water hydrolysis was carried out at 20°C and hot water hydrolysis was done at 80°C. The hydroxides were aged at room temperature in the mother liquor. Hot water hydrolysis produced boehmite powder of approximately 0.1µm long while the cold water hydrolysis produced large triangular and rectangular single crystals of bayerite.

The main drawbacks of the above process are : (i)  Uncontrolled nucleation and subsequent growth of the precipated particles in a bulk

aqueous medium generates large particles.

The use of alkoxides as the starting materials makes the process expensive.

The alkoxides are hygroscopic and special precautions are needed during their handling.

Reference may also be made to S. Music, D. Dragcevic and S. Popovic in "Mater. Letts. 41 (1999) 269 -274" wherein AI(NO3)3. 9H2O and 25% NH3 solution were used as the starting materials. To a 500 ml of 1M AI(NO3)3 solution, a proper amount of 25% NH3

aqueous solution was abruptly added and aluminium hydroxide was precipitated. The aqueous suspension of aluminium hydroxide of pH about 8.3-8.6 after strongly shaken by hand was transferred directly to a stainless autoclave, followed by heating at 150°C for 1-86 h. The washed precipitate was dried at 60°C for 24h. Tiny plate like cryatals of boehmite in the range of colloidal dimensions were obtained.

The method suffers from the following disadvantages : (i)  Crystallization temperature of boehmite is quite high, about 150°C. (ii)  Use of an autoclave makes the process expensive and restricts the yield of the product.

Reference may further be made to D. Mishra, S. Anand, R. K. Panda and R. P. Das in "Mater. Letts., 42 (2000) pp. 38-45 wherein boehmites were prepared hydrothermally from Al(NO3)3. 9H2O and urea. The required amounts of aluminium nitrate, urea and distilled water were transformed into a closed reactor under pressure. In all the experiments, the mole ratio of urea to alumina was kept at 2. The contents were then heated to different temperatures (160°, 180°, 200° or 220°C) and maintained at that temperature for the required period. The stirring rate was kept constant at 300 rpm. The products were cooled to room temperature, filter and washed with distilled water. Crystallization of boehmite occurred above 160°C.

The method has the following drawbacks :

(i)  Boehmite crystallized at a considerably high temperature, i.e. above 160°C and

under pressure, (ii)  Use of an autoclave makes the process expensive and restricts the yield of the

product.

Reference may also be made Y.-S. Byoun, C.-S. Oh and S.-C. Choi in Cerm. Trans, 51, (1995), edited by H. Hausner, G. L. Messing and S. Hirano (American Ceramic Society, Westerville, OH) pp. 21-25, wherein agglomerate-free nano-size a-A12O3 powder

was perpared following a w/o (water-in-oil) type microemulsion. Microemulsions were prepared with sodium di-octyl sulphosuccinate (AOT), n-heptane and water. The microemulsion and a solution of aluminium sec-butoxide were mixed. After hydrolysis, solvent was removed by centrifugation, and the product was dried at 100°C to synthesize alumina powder. The powders were prepared by the hydrolysis at a water/alkoxide molar ratios of ~2 and water/ surfactant molar ratios of-10 and 50. Calcination of the precursor powder from 400° to 1000°C produces a-Al2O3 at 1000°C. The a-A12O3 was formed via transition of boehmite. The powder dried at 100°C was nano-sized and agglomerate free. The powder calcined at 600°C was also ultrafine.

The method suffers from the following drawbacks :

(i)  The use of alkoxides makes the process expensive.

(ii)  The alkoxides are hygroscopic and special precautions are needed during their

handling, (iii)  The synthesized particles are contaminated with the cation impurities present in the

surfactant molecules.

The main object of the present invention is to provide a process of manufacturing hydrous alumina nanopowders which obviates the drawbacks of the hitherto known processes.

Another object of the present invention is to provide a process for the manufacture of the hydrous alumina nanopowders at a low temperature, thus making the process energy efficient.

Yet another object of the present invention is to provide a process for manufacturing nanopowders of varying particle size and size distribution.

Still another object of the present invention is to provide a process of manufacturing hydrous alumina nanopowders which is very simple and cost-effective.

Another object of the present invention is to provide a process which uses precursor chemicals which are easy to handle and safe.

Another object of the present invention is to provide a process which directly produces end product of minimum agglomeration and does not require any post-processing steps like high energy ball-milling screening, thus avoiding possibility of contamination and thus results in further cost saving.

The present invention relates to a process of manufacturing hydrous alumina nanopowder from aqueous metal salt solutions following a novel technique of in-situ precipitation-crystallization through a dispersion-emulsion intermediate stage.

The novelty of the present invention primarily resides in providing a process of obtaining hydrous alumina nanopowder which is economical, environment friendly, energy efficient, high yielding and time saving which makes the process suitable for industrial manufacture.

The hydrous alumina nanopowder are mainly used in the preparation of catalysts, colloidal dispersion, coatings on various substrates, membranes, alumina and alumina derived materials of desired porosity and mechanical strength and abrasive materials.

Accordingly, the present invention provides a process of manufacturing hydrous alumina nanopowder characterized in that (i) preparing an aqueous solution of aluminium salt selected from aluminium nitrate nonahydrate [AI(NO3)3. 9H2O], aluminium chloride hexahydrate (AICI3. 6H2O) wherein AI3+ concentration is in the range of 0.025-2M, filtering, (ii) dispersing under constant stirring the said aqueous solution of step (i) as droplets into a mixture of solution of a water-immiscible organic solvent and a non-ionic surfactant of hydrophilic-lipophilic balance (HLB) value in the range 4-15, wherein the proportion of water-immiscible organic solvent and a non-ionic surfactant is in the range of 1:2 - 1:5 (v/v) , (iii) obtaining a water -in-oil (w/o) type emulsion 'A' from step (ii), stirring the said emulsion 'A' for a period of 5 - 15 minutes, refluxing the emulsion 'A' at a temperature for 80° - 95°C for a period of 5 - 15 min under stirring, (iv) preparing separately another water-in-type ( w/o ) emulsion 'B' by dispersing concentrated ammonia solution (25%, GR) and a water soluble Lewis base, into an organic solution consisting of the same organic solvent and surfactant as that of emulsion 'A' wherein

the proportion of ammonia and Lewis base is in the range of 1 : 2 - 1: 5 (v/v), (v) refluxing the emulsion'B' at a temperature for 80° - 95°C for a period of 5 - 10 minutes under stirring, (vi) adding emulsion 'B' to the emulsion 'A' at a temperature for 80°-95°C under stirring , (vii) maintaining the pH of the resulting emulsion in the range of 6- 8.5 and refluxing the resulting emulsion at a temperature for 80° -95°C for 10 - 20 minutes followed by cooling to ambient temperature to obtain hydrous alumina particles suspended in the emulsion, (viii) adding the emulsion obtained from step vii to an organic solvent selected from acetone, ethyl alcohol and drying the particles at a temperature for 80° - 110°C to get the desired alumina nano powder.

In an embodiment of the present invention the HLB value may be maintained in the range of 4 - 15 by mixing water immiscible organic solvent such as cyclohexane, n-hexane, n-heptane, xylene, benzene with a non-ionic surfactant such as sorbitan monooleate, sorbitan monopalmitate, sorbitan monolaurate, polyethoxyethylene sorbitan monooleate, polyethoxyetylene sorbitan monoostearate with a concentration in the range of 1 - 5 vol% with respect to the volume of the water immiscible organic solvent under stirring. The process of the present invention comprises the following under stirring.

1.	An aluminium metal salt solution was prepared by dissolving aluminium nitrate

nonahydrate, AI(NO3)3.9H2O, aluminium chloride hexahydrate, AICI3.6H2O in water with AI3+

concentration in the range of 0.025 - 2 M, and the solution was filtered.

2.	The aqueous aluminium  salt solution was dispersed as droples into a solution

having hydrophilic - lipophilic balance (HLB) value in the range of 4 - 15, and prepared by

mixing water immiscible organic solvent such as cyclohexane, n-hexane, n-heptane, xylene,

benzene with a non-ionc surfactant such as sorbitan monooleate, sorbitan monopalmitate,

sorbitan  monolaurate,  polyethoxyetylene  sorbitan  monooleate,  polyethoxyetylene  sorbitan

monoostearate with a concentration in the range of 1 - 5 vol % with respect to the volume

of the water immiscible organic solvent under stirring to obtain a w/o type emulsion 'A'.

3.	The volume ratio of the aqueous aluminium salt solution to the organic solution of

surfactant was kept in a proportion in the range of 1:2 -1:5 (v/v).

4.	The emulsion 'A' was refluxed at a temperature in the range of 80° - 95°C for a

period in the range of 5 -15 min under stirring.

5.	Another w/o type emulsion 'B' was prepared separately by dispersing concentrated

ammonia solution (25wt%, G.R.) into an organic solution consisting of the same

organic solvent and surfactant as that of emulsion 'A' as in '2' above.

6.	The volume ratio of the concentrated ammonia solution to the organic solution of

surfactant was kept in a proportion in the range of 1:2 -1:5 (v/v).

7.	The emulsion 'B' was refluxed at a temperature in the range of 80° - 95°C for a

period in the range of 5 -10 min under stirring.

8.	The emulsion 'B' was added to the emulsion 'A' kept at a tmperature in the range of

80° - 95 °C under stirring.  The pH of the resulting emulsion was maintained in the

range of 6-8.5.

9.	The resulting emulsion was refluxed at a temperature in the range of 80 - 95 *C for

10-20 min. followed by cooling to ambient temperature to obtain precipitated

hydrous alumina nanopowders which remained suspended in the emulsion system.

10.	The resulting emulsion, with the particles in the suspension, was then added to an

organic solvent such as acetone, ethyl alcohol under stirring for a period in the range

of 5-20 mins when flocculation of the particles occurred.

11.	The volume ratio of the emulsion, containing the suspended particles, to the organic

solvent such as acetone, ethyl alcohol was kept in the range of 1:1 to 1:3.

12.	The flocculated particles were separated by centrifugation and washed with organic

solvents, such as acetone, ethyl alcohol.

13.	The washed particles were dried at a temperature in the range of 80°-110°C.

The novelty of the present invention primarily resides in providing a process of obtaining hydrous alumina nanopowders which is economicl, environment friendly, energy efficient, high yielding and time saving which makes the process suitable for industrial manufacture and the non-obvious inventive steps lies (i) in the dispersion of the

aqueous aluminium salt solution as microdroplets into a solution of non-aqueous, water-immiscible organic solvent and non-ionic surfactant of hydrophilic-lipophilic balance (HLB) value in the range 4 - 15 to obtain an water-in oil (w/o) type emulsion and (ii) carrying out the homogenous precipitation reaction inside the dispersed aqueous microdroplets, known as the microreactors, using a water soluble Lewis base in the form of dispersed aqueous microdroplets in another w/o type emulsion prepared as in (i) above, thus avoiding the formation of areas of high local concentration of A13+ ions typically developed during direct mixing of the two solutions thereby leading to uncontrolled nucleation and subsequent formation of agglomerated particles with a broad size distribution. The surfactant added to the system reduces the interfacial tension between the aqueous droplets and the water immiscible organic solvents and prevents the coalescence of the aqueous droplets by steric hindrance after absorbing on their surfaces. The stabilized aqueous microdroplets produce nanopowders with minimum of agglomeration and avoids grinding and milling operations, prevents dust hazards and possibility of contamination. By judicious selection of surfactants of different HLB values and process parameters, hydrous alumina nanopowders with desired size and size distribution are prepared.

The following examples are given by way of illustration and should  not be construed to limit the scope of the present invention. Example 1

18.76 gm of A1(NO3)3. 9H20 was dissolved in 100 mL of deionized water to make A1(NO3)3 solution of concentration of about 0.5M (water phase), In another container (conical flask), 78.4 mLof cyclohexane, a water immiscible organic solvent

was taken. To this solvent, 1.6 mL, of sorbitan monooleate (HLB value 4.3) was added and stirred magnetically with a speed of 150 rpm for 5 min to obtain an "oil phase". 25 mL of the aluminium nitrate solution (water phase) was added to the "oil phase" containing sorbitan monooleate and cyclohexane under stirring magnetically with a speed of 150 rpm when a w/o type emulsion "A" was formed. The volume ratio of the water phase : organic phase in the emulsion was 1:4. Stirring was continued for 10 min.

In another container (conical flask), 78.4 mL of cyclohexane was taken. To this solvent 1.6 ML of sorbitan monooleate (HLB value 4.3) was added and stirred magnetically with a speed of 150 rpm for 5 min to obtain another "oil phase". To this solution 20 mL of concentrated ammonia solution (25 wt%, GR) was added under stirring magnetically with a speed of 150 rpm when another w/o type emulsion 'B' was formed. The volume ratio of the water phase : organic phase in the emulsion 'B' was 1:4. Stirring was continued for 10 min. Both the emulsions 'A' and 'B' were refluxed seperately at 90°±1°C under stirring for 10 min. The emulsion 'B' was then added to the emulsion 'A' kept under stirring at 90°±1°C and the resulting emulsion of pH 8.2 was then refluxed at 90°+1°C for 15 min followed by cooling to the ambient temperature. The precipitated hydrous alumina nanopowders remained suspended in the emulsion. The entire emulsion was poured into acetone followed by stirring with a speed of 150 rpm for 15 min. Hydrous alumina nanopowders were flocculated. The volume ratio of the acetone : emulsion was 3:1. The flocculated particles were separated by centrifugation at 6000 rpm for 10 min and again dispersed in acetone under stirring. The process was repeated three times to remove the soluble impurities, i.e. electrolytes. The washed particles were then dried at 100°±1°C in an air oven for1h to obtain dried nanopowders. The powder exhibited mean particle size of 10.6 nm. The X-ray diffraction (XRD) indicated the formation of boehmite particles. Yield of the powder was 93%.

Example 2

18.76 gm of A1(NO3)3- 9H2O was dissolved in 100 mL of deionized water to make A1(NO3)3 solution of concentration of about 0.5M (water phase). In another container (conical flask), 78.4 mL of cyclohexane, a water immiscible organic solvent was taken. To this solvent, 1.6 mL of sorbitan monooleate (HLB value 4.3) was added and stirred magnetically with a speed of 150 rpm for 5 min to obtain an "oil phase". 25 mL of the aluminium nitrate solution (water phase) was added to the "oil phase" containing sorbitan monooleate and cyclohexane under stirring magnetically with a speed of 150 rpm when a w/o type emulsion "A" was formed. The volume ratio of the water phase : organic phase in the emulsion was 1:4. Stirring was continued for 10 min.

In another container (conical flask), 78.4 mL of cyclohexane was taken. To this solvent 1.6 mL of sorbitan monooleate (HLB value 4.3) was added and stirred magnetically with a speed of 150 rpm for 5 min to obtain another "oil phase". To this solution 20 rnL of concentrated ammonia solution (25 wt%, GR) was added under stirring magnetically with a speed of 150 rpm when another w/o type emulsion 'B' was formed. The volume ratio of the water phase : organic phase in the emulsion 'B' was 1:4. Stirring was continued for 10 min. Both the emulsions 'A' and 'B' were refluxed separately at 90°±1°C under stirring for 10 min. The emulsion 'B' was then added to the emulsion 'A' kept under stirring at 90°+1°C and the resulting emulsion of pH 6.0 was then refluxed at 90°±1°C for 15 min followed by cooling to the ambient temperature. The precipitated hydrous alumina nanopowders remained suspended in the emulsion. The entire emulsion was poured into acetone followed by stirring with a speed of 150 rpm for 15 min. Hydrous alumina nanopowders were flocculated. The volume ratio of the acetone : emulsion was 3:1. The flocculated particles were seperated by centrifugation at 6000 rpm for 10 min and again dispersed in acetone under stirring. The process was repeated three times to remove the soluble impurities, i.e. electrolytes. The washed particles were then dried at 100°±1°C in an air oven for 1h to obtain dried nanopowders. The powder exhibited mean particle size of 10.9 nm. The X-ray diffraction (XRD) indicated the formation of bayerite particles. Yield of the powder was 92%.

Example 3

1.876 gm of Al(NO3)s. 9H20 was dissolved in 100 mL of deionized water to make Al(NO3)s solution of concentration of about 0.05M (water phase). In another container (conical flask), 78.4 mL of cyclohexane, a water immiscible organic solvent was taken. To this solvent, 1.6 rnL of polyoxyethylene sorbitan monooleate (HLB value 15) was added and stirred magnetically with a speed of 150 rpm for 5 min to obtain an "oil phase". 25 mL of the aluminium nitrate solution (water phase) was added to the "oil phase" containing polyoxyethylene sorbitan monooleate and cyclohexane under stirring magnetically with a speed of 150 rpm when a w/o type emulsion "A" was formed. The

volume ratio of the water phase : organic phase in the emulsion was 1:4. Stirring was continued for 10 min.

In another container (conical flask), 78.4 mL of cyclohexane was taken. To this solvent 1.6 mL of polyoxyethylene sorbitan monooleate (HLB value 15) was added and stirred magnetically with a speed of 150 rpm for 5 min to obtain another "oil phase". To this solution 20 mL of concentrated ammonia solution (25 wt%, GR) was added under stirring magnetically with a speed of 150 rpm when another w/o type emulsion 'B' was formed. The volume ratio of the water phase : organic phase in the emulsion 'B' was 1:4. Stirring was continued for 10 min. Both the emulsions 'A' and 'B' were refluxed separately at 90°+1°C under stirring for 10 min. The emulsion 'B' was then added to the emulsion 'A' kept under stirring at 90°±1°C and the resulting emulsion of pH 8.3 was then refluxed at 90°±1°C for 15 min followed by cooling to the ambient temperature. The precipitated hydrous alumina nanopowders remained suspended in the emulsion. The entire emulsion was poured into acetone followed by stirring with a speed of 150 rpm for 15 min. Hydrous alumina nanopowders were flocculated. The volume ratio of the acetone: emulsion was 3:1. The flocculated particles were seperated by centrifugation at 6000 rpm for 10 min and again dispersed in acetone under stirring. The process was repeated three times to remove the soluble impurities, i.e. electrolytes. The washed particles were then dried at 100°±1°C in an air oven for Ih to obtain dried nanopowders. The powder exhibited mean particle size of 12.1 nm. The X-ray diffraction (XRD) indicated the formation of boehmite particles. Yield of the powder was 93%.

Example 4

1.876 gm of A1(NO3)3. 9H2O was dissolved in 100 mL of deionized water to make Al(NO3)s solution of concentration of about 0.05M (water phase). In another container (conical flask), 78.4 mL of cyclohexane, a water immiscible organic solvent was taken. To this solvent, 1.6 mL of sorbitan monooleate (HLB value 4.3) was added and stirred magnetically with a speed of 150 rpm for 5 min to obtain an "oil phase". 25 mL of the aluminium nitrate solution (water phase) was added to the "oil phase" containing sorbitan monooleate and cyclohexane under stirring magnetically with a speed

of 150 rpm when a w/o type emulsion "A" was formed. The volume ratio of the water phase : organic phase in the emulsion was 1:4. Stirring was continued for 10 min.

In another container (conical flask), 78.4 mL of cyclohexane was taken. To this solvent 1.6 mL of sorbitan monooleate (HLB value 4.3) was added and stirred magnetically with a speed of 150 rpm for 5 min to obtain another "oil phase". To this solution 20 mL of concentrated ammonia solution (25 wt%, GR) was added under stirring magnetically with a speed of 150 rpm when another w/o type emulsion 'B' was formed. The volume ratio of the water phase : organic phase in the emulsion 'B' was 1:4. Stirring was continued for 10 min. Both the emulsions 'A' and 'B' were refluxed separately at 80°±1°C under stirring for 10 min. The emulsion 'B' was then added to the emulsion 'A' kept under stirring at 80°±1°C and the resulting emulsion of pH 7.8 was then refluxed at 80°±1°C for 15 min followed by cooling to the ambient temperature. The precipitated hydrous alumina nanopowders remained suspended in the emulsion. The entire emulsion was poured into acetone followed by stirring with a speed of 150 rpm for 15 min. Hydrous alumina nanopowders were flocculated. The volume ratio of the acetone : emulsion was 3:1. The flocculated particles were seperated by centrifugation at 6000 rpm for 10 min and again dispersed in acetone under stirring. The process was repeated three times to remove the soluble impurities, i.e. electrolytes. The washed particles were then dried at 100°±1°C in an air oven for 1h to obtain dried nanopowders. The powder exhibited mean particle size of 14.6 nm. The X-ray diffraction (XRD) indicated the formation of bayerite particles. Yield of the powder was 91%.

The main advantages of the present invention are:

(i)  The process for the manufacture of hydrous alumina nanopowders does not require

any sophisticated instruments like spray dryer, spray pyrolyser. (ii)  The process requires low temperature (80°-90°C) of crystallization, thus the process

is energy efficient, (iii)  It is a tailor-made process, as the particle size and size distribution can be varied

according to the necessity by changing the process parameters, (iv)  The process is simple and cost-effective.

(v) It uses aqueous metal salt solution and water soluble Lewis base which are not health-hazard and does not create any atmospheric pollution during heat-treatment of nanopowders, thus the process is environment friendly.

(vi) The process uses raw materials which can be handled without any specific precautions.

(vii) The process of the present invention directly produces nanometre-sized crystalline powders with the desired size and size distribution as well as with minimum agglomeration and does not require any post-processing steps like high energy ball-milling, screening, thus avoiding possibility of contamination and eliminating dust hazards during handling.

We Claim:

1. A process of manufacturing hydrous alumina nanopowder characterized in that (i) preparing an aqueous solution of aluminium salt selected from aluminium nitrate nonahydrate [AI(NO3)3. 9H2O], aluminium chloride hexahydrate (AICI3. 6H2O ), wherein AI3+ concentration is in the range of 0.025-2M, filtering, (ii) dispersing under constant stirring the said aqueous solution of step (i) as droplets into a mixture of solution of a water-immiscible organic solvent and a non-ionic surfactant of hydrophilic-lipophilic balance (HLB) value in the range 4 -15, wherein the proportion of water-immiscible organic solvent and a non-ionic surfactant is in the range of 1:2 - 1:5 (v/v) , (iii) obtaining a water -in-oil (w/o) type emulsion 'A' from step (ii), stirring the said emulsion 'A' for a period of 5 -15 minutes , refluxing the emulsion 'A' at a temperature for 80° - 95°C for a period of 5 - 15 min under stirring, (iv) preparing separately another water-in-type (w/o ) emulsion 'B' by dispersing concentrated ammonia solution (25%, GR) and a water soluble Lewis base, into an organic solution consisting of the same organic solvent and surfactant as that of emulsion 'A' wherein the proportion of ammonia and Lewis base is in the range of 1 : 2 - 1: 5 (v/v), (v) refluxing the emulsion 'B' at a temperature for 80° - 95°C for a period for 5-10 minutes under stirring, (vi) adding emulsion 'B' to the emulsion 'A' at a temperature in the range of 80°-95°C under stirring , (vii) maintaining the pH of the resulting emulsion in the range of 6- 8.5 and refluxing the resulting emulsion at a temperature for 80° -95°C for 10 - 20 minutes followed by cooling to ambient temperature to obtain hydrous alumina particles suspended in the emulsion, (viii)

adding the emulsion obtained from step vii to an organic solvent selected from acetone, ethyl alcohol and drying the particles at a temperature for 80° -110°C to get the desired alumina nano powder.

2.	A process as claimed in claim 1 wherein the HLB value of the ionic surfactant is

maintained in the range of 4 - 15 by mixing water immiscible organic solvent

selected from  cyclohexane, n-hexane, n-heptane, xylene, benzene with a non-

ionic surfactant such as sorbitan monooleate, sorbitan monopalmitate, sorbitan

monolaurate, polyethoxyetylene sorbitan monooleate, polyethoxyetylene sorbitan

monoostearate with a concentration in the range of 1 - 5 vol. % with respect to

the volume of the water immiscible organic solvent under stirring.

3.	A process of manufacturing hydrous alumina nanopowder substantially as herein

described with reference to the examples.

Documents:

				64-del-2002-abstract.pdf

				64-del-2002-claims.pdf

				64-del-2002-correspondence-others.pdf

				64-del-2002-correspondence-po.pdf

				64-del-2002-description (complete).pdf

				64-del-2002-form-1.pdf

				64-del-2002-form-18.pdf

				64-del-2002-form-2.pdf

				64-del-2002-form-3.pdf

« Previous Patent

Next Patent »

Patent Number	231055	

Indian Patent Application Number	64/DEL/2002	

PG Journal Number	13/2009	

Publication Date	27-Mar-2009	

Grant Date	28-Feb-2009	

Date of Filing	30-Jan-2002	

Name of Patentee	COUNCIL OF SCIENTIFIC AND INDUSTRIAL RESEARCH	

Applicant Address	RAFI MARG, NEW DELHI-110001	

Inventors:

#	Inventor's Name	Inventor's Address	

1	MINATI CHATTERJEE	CENTRAL GLASS AND CERAMIC RESEARCH INSTITUTE, KOLKATTA, 700032, INDIA.	

2	ASHIS DEY	CENTRAL GLASS AND CERAMIC RESEARCH INSTITUTE, KOLKATTA, 700032, INDIA.	

3	MILAN KANTI NASKAR	CENTRAL GLASS AND CERAMIC RESEARCH INSTITUTE, KOLKATTA, 700032, INDIA.	

PCT International Classification Number	C01F 7/02	

PCT International Application Number	N/A	

PCT International Filing date		

PCT Conventions:

#	PCT Application Number	Date of Convention	Priority Country	

1			NA	

© All Indian Patents, 2013-2021.

  Patent data available in the public domain from Indian Patents Office, Department of Industrial Policy and Promotions, Ministry of Commerce and Industry, Government of India.
