Repository: anandvc/allindianpatents

File: patents/231067-an-apparatus-for-volume-magnetic-resonance-spectroscopy.html
Indian Patents. 231067:"AN APPARATUS FOR VOLUME MAGNETIC RESONANCE SPECTROSCOPY."

Indian Patents

Recently Granted Patents

  Recently Published Patents

Title of Invention	"AN APPARATUS FOR VOLUME MAGNETIC RESONANCE SPECTROSCOPY."

Abstract	Susceptibility artifacts in slice selective volume magnetic resonance spectroscopy are reduced by applying phase encoding at a nominal resolution equal to or larger than the slice selection dimensions. In a preferred embodiment of the method, phase encoding is applied along the axes of the first and last RF slice selections. The volume of interest is contained completely within a single pixel defined by the 2D phase encoding. Unsuppressed water reference signal from the volume of interest is relatively unaffected by these artifacts and is collected without phase encoding.	

Full Text	The present invention relates to an apparatus for volume magnetic resonance spectroscopy

BACKGROUND OF THE INVENTION

This invention relates generally to magnetic resonance spectroscopy, and more particularly, the invention relates to volume spectroscopy in which a localized spectrum from a volume may be obtained in a single scan.

Volume localized magnetic resonance

spectroscopy has become a useful and routine clinical tool especially for the detection of abnormalities which lead to diffused chemical changes in brain.  Several techniques are known for directly exciting spins in a volume of interest and achieving three-dimensional selection including use of stimulated echoes and the use of Carr-Purcell echoes.  These techniques obtain a localized spectrum in a single scan.  For example, point resolved spectroscopy (PRESS, see U.S. Patent 4,480,228) uses a three pulse sequence with each pulse being frequency selective.

One of the most difficult challenges that remain for these methods is the deleterious effect of large magnetic susceptibility gradients which naturally occur in many regions of the brain and which can occur in the region of interest for some focal pathologies.  These gradients lead to failure of automation or can lead to artifacts which render the data useless.  These artifacts occur in both PRESS and stimulated echo acquisitions.  In PRESS for example, a susceptibility gradient along the axis of the first slice selection (P1) or the third slice selection (P3) are more likely to result in artifacts than the same susceptibility gradient along the axis of

the second slice selection pulse (P2).  Thus, gradient order can be used to defeat a susceptibility gradient along a single axis.  Unfortunately, susceptibility gradients do not always limit themselves to a single axis, and a more general solution to the problem is needed.

SUMMARY OF THE INVENTION The present invention makes use of phase

encoding at or larger than the single voxel resolution to resolve and thus eliminate any susceptibility artifacts from these single voxel spectra.

The preferred embodiment of the invention uses phase encoding along the PI and P3 slice selection axes to achieve artifact reduction.  Briefly, the object to be imaged is placed in a static magnetic field, and then a sequence of three RF pulses are applied through the object in the presence of slice select gradients along each of three principal axes, each RF pulse exciting a plane perpendicular to the applied gradient axis.  The three RF pulses collectively stimulate an echo from a volume of interest, which is intersected by each of the excited planes.  Importantly, the phase encoding gradients are added to resolve and eliminate any susceptibility artifacts from outside the volume of interest.  Normally the P2 slice selection axis is free of artifacts and does not require phase encoding to yield a normal spectrum.  Additionally, a sequence of spoiling gradients is applied to dephase signals out of the volume of interest and to dephase water molecule spins throughout the excited volume.  A localized spectrum signal is then detected from the volume intersected by each excited plane.

Additionally, by choosing the resolution of the spectroscopy image to be the volume of interest, the

spectroscopy image grid can be automatically shifted to capture a prescribed single voxel totally within a single pixel.  This eliminates the problem of the spectral response function and its concomitant impact on localization, a well-known limiting feature of conventional spectroscopic imaging where resolution is smaller than the excited volume.  Alternatively, small grid shifts can be made to eliminate certain partial volume effects and chemical shift artifacts in postprocessing of the data.

The invention and objects and features thereof will be more readily apparent from the following detailed description and appended claims when taken with the drawings.

BRIEF DESCRIPTION OF THE ACCOMPANYING DRAWINGS

'i

Figs. 1A-1D illustrate the arrangement of conventional MRI apparatus and magnetic fields generated therein.

Fig. 2 is a functional block diagram of MRI and spectroscopy apparatus.

Fig. 3 illustrates RF pulses, gradients and echo signals in practicing volume spectroscopy in accordance with the invention.

Fig. 4 illustrates gradient slice selection order with a normal spectrum and artifacts.

Figs. 5 and 6 illustrate resolution of susceptibility artifacts in accordance with the invention.

DETAILED DESCRIPTION OF ILLUSTRATED EMBODIMENTS Referring now to the drawings, Fig. 1A is a perspective view partially in section illustrating coil apparatus in an MRI system, and Figs. IB-ID illustrate field gradients which can be produced in the apparatus of

Fig. 1A.  This apparatus is discussed in Hinshaw and Lent, "An Introduction to NMR Imaging:  From the Bloch Equation to the Imaging Equation," Proceedings of the IEEE. Vol. 71, No. 3, March 1983, pps. 338-350.  Briefly, the uniform static field B0 is generated by the magnet comprising the coil pair 10.  A gradient field G(x) is generated by a complex gradient coil set which can be wound on the cylinder 12.  An RF field Bl is generated by an RF coil 14.  A sample being studied would be positioned along the Z axis within the RF coil 14.

In Fig. IB, an X gradient field is shown which is perpendicular to the static magnetic field B0 and varies linearly with distance along the X axis but does not vary with distance along the Y or Z axes.  Figs. 1C and ID are similar representations of the Y gradient and Z gradient fields, respectively.

Fig. 2 is a functional block diagram of NMR apparatus.  A computer 20 is programmed controlled the operation of the MRI apparatus and process FID signals detected therefrom.  The gradient field is energized by a gradient amplifier 22, and the RF coils for generating Bl field at the Larmour frequency are controlled by the transmitter 24 and the RF coil 26.  After the selected nuclei have been excited, the RF coils 26 are employed to detect the FID signal which is passed to the receiver 28 and then through digitizer 30 for processing computer 20.

Fig. 3 is a generalized diagram of RF pulses, gradients, and echo signals using single shot volume selection.  The RF pulses PI, P2, P3 are frequency selective and are applied to the volume of interest with a delay rl between P1 and P2 and a delay r2 between P2 and P3.  The three RF pulses are applied concurrently with slice selection gradients.  Gradients (Gl, G2, G3, and G4) are calculated to spoil the free induction decay responses (Fl, F2, F3) from each of the RF pulses, spoil

the spin echoes generated by the intersection of two of the slice-selection planes (SE-L1,2; SE-L2,2; SE,L1,3) and finally spoil one of the volume echoes (STE-vol or SE-vol).  Conversely, the gradient integrals are calculated to completely rephase the volume echo of interest (e.g., SE-vol).

As noted above, volume localized magnetic resonance spectroscopy has become a useful and routine clinical tool especially for the detection of abnormalities which lead to diffuse chemical changes in brain.  PRESS and stimulated echo acquisitions are two known techniques for implementing volume localized MR spectroscopy with the apparatus of Figs. 1 and 2. However, spectral artifacts occur in both PRESS and stimulated echo acquisitions.  The desired signal in both methods is a "volume" echo generated at the confluence of all three orthogonal RF/selection planes.  Three RF pulses (Pi, P2 and P3) are used to generate these volume echoes.  Echoes are also generated in the sequences by three individual pairs of RF pulses (i.e., P1-P2, P2-P3, and P1-P3) and these are labelled SE-L1,2 SE-L2,3, and SE-L1,3.  Normally, the unwanted part of the signal in the resulting three orthogonal lines (or columns) of spins is spoiled using the sequence of large crusher gradients.  Unfortunately, the presence of strong susceptibility gradients (or even rapid homogeneity fall off outside the volume of interest) can generate unwanted artifact signals which are too large to eliminate by spoiling alone.

The worst case is when the water signal within one of the columns of spins is shifted outside of the water suppression stop band and into the desired chemical shift pass band.  This unwanted signal can be three orders of magnitude larger than the signals of interest and is therefore difficult to fully spoil.  Gradient

order can help, however, since it is well known that the SE-L1,3 is more efficiently spoiled then SE-L1,2 and yet again more efficiently spoiled that SE-L2,3.  Thus, if a strong susceptibility or homogeneity gradient is present along the Y axis, for example, it would be best to use a gradient order of X Y Z or Z Y X.  This slice selection gradient forces the column of spins along the troublesome Y axis (generated by the X and Z slice selections) to be a SE-L1,3 echo which can be most efficiently crushed. However, the susceptibility gradients do not always limit themselves to a single axis.

Figs. 4A-4F illustrate the presence of

artifacts in volume spectroscopy due to a susceptibility gradient along the Y axis in the volume being examined. A susceptibility gradient along the axis of the first slice selection (PI) or the third slice selection (P3) will result in artifacts as shown in Figs. 4C-4F.  The same susceptibility gradient along the axis of the second slice selection (P2), however, should be free of these artifacts and yield a normal spectrum as illustrated in Figs. 4A and 4B.  Thus, gradient order can be used to defeat a susceptibility gradient along the single axis, but not when the gradient is along two or more axes.

In accordance with the invention, the use of phase encoding at the single voxel resolution in the PI and P3 slice axes resolve and eliminate susceptibility artifacts from the single voxel spectrum.  This resolution is illustrated in Fig. 5 for one-dimensional phase-encoded acquisition of single voxel spectroscopy and in Fig. 6 for two-dimensional phase encoded single voxel spectroscopy. The normal single voxel acquisition in accordance with the prior art includes a residual artifact while the acquisition using phase encoding reduces or eliminates the residual artifacts.  Phase encoding as a primary method of spatial localization is

well-known in the art.  See for example, Diehl et al., NMR Basic -Principles and Progress. Springer-Verlag, 19921 and particularly the section by Decorps and Bourgeois on Phase Encoding Techniques.  In conventional imaging and spectroscopic methods, phase encoding is used to resolve a volume or further resolve a slice (or slab) of spins. In the present invention, slice selection is used to define the volume of interest.  Phase encoding is only used to eliminate out of volume susceptibility artifacts.

The invention is readily implemented in the PROBE (proton brain examination) technique described by Webb, et al. "Automated Single-Voxel Proton MRS: Technical Development and Multisite Verification", Magnetic Resonance in Medicine. 31:365-373 (1994), pps. 365-373.  Moreover, in using the automated PROBE technique, the SI grid can be automatically shifted to capture a prescribed single voxel.  The water reference data can be collected and applied as previously described by Webb et al., supra. The unsuppressed water signal is large relative to any out of volume susceptibility artifacts and hence it need not be collected with phase encoding.

The method of volume magnetic resonance spectroscopy in which phase encoding is selectively used with RF pulses in defining the volume of interest has proved successful in reducing susceptibility artifacts in the imaged data.  While the invention has been described with reference to specific embodiments, the description is illustrative of the invention and not be construed as limiting the invention. Various modifications and applications may occur to those skilled in the art without departing from the true spirit and scope of the invention as defined by the appended claims.

We Claim :

1.	An  apparatus  for  volume  magnetic  resonance  spectroscopy

comprising:

a)	computer programmed  controlled  the  operation  of the MRI

apparatus gradient amplifier for energizing gradient field and RF

coils for generating B, field said computer including controller

configured for peforming placing an object to be imaged in a

static magnetic field;

b)	applying a sequence of three RF pulses through said object in the

presence of slice select gradients along each of said three principal

axes,  each  RF  pulse  exciting a  plane  along an  axis  which

collectively stimulate an echo from a volume of interest, including

phase encoding at a resolution greater than or equal to voxel size

to resolve and eliminate any out of volume artifacts; and

c)	detecting a localized spectrum signal from a volume intersected by

each  of the  excited  columns  and  further resolved by phase

encoding along at least one axis.

2.	The apparatus as claimed in claim 1, comprising means of

d)	applying gradients to diphase signals outside of the volume and to

diphase water molecule spins within the volume.

3.	The apparatus as claimed in claim 2, wherein in step b), all three axes

are phase encoded at a resolution at least equal to voxel dimensions.

4.	The  apparatus  as  claimed  in  claim  2,  comprising a non-phase

encoded water reference scan collected and used to phase and eddy-

current correct the resulting spectrum.

Documents:

				2113-del-1997-abstract.pdf

				2113-del-1997-assignment.pdf

				2113-del-1997-claims.pdf

				2113-del-1997-correspondence-others.pdf

				2113-del-1997-correspondence-po.pdf

				2113-del-1997-description (complete).pdf

				2113-del-1997-drawings.pdf

				2113-del-1997-form-1.pdf

				2113-del-1997-form-19.pdf

				2113-del-1997-form-2.pdf

				2113-del-1997-form-3.pdf

				2113-del-1997-form-4.pdf

				2113-del-1997-form-6.pdf

				2113-del-1997-gpa.pdf

				2113-del-1997-petition-124.pdf

				2113-del-1997-petition-138.pdf

« Previous Patent

Next Patent »

Patent Number	231067	

Indian Patent Application Number	2113/DEL/1997	

PG Journal Number	13/2009	

Publication Date	27-Mar-2009	

Grant Date	28-Feb-2009	

Date of Filing	29-Jul-1997	

Name of Patentee	GENERAL ELECTRIC COMPANY	

Applicant Address	1 RIVER ROAD, SCHENECTADY, NEW YORK 12345, U.S.A.	

Inventors:

#	Inventor's Name	Inventor's Address	

1	RALPH EUGENE HURD	2110 URIDIAS RANCH ROAD, MILPITAS, CALIFORNIA 95035, USA	

PCT International Classification Number	G01R 33/20	

PCT International Application Number	N/A	

PCT International Filing date		

PCT Conventions:

#	PCT Application Number	Date of Convention	Priority Country	

1	08/711,496	1996-09-10	U.S.A.	

© All Indian Patents, 2013-2021.

  Patent data available in the public domain from Indian Patents Office, Department of Industrial Policy and Promotions, Ministry of Commerce and Industry, Government of India.

File: patents/231075-arbourless-casting-roll-for-casting-steel-strip-and-apparatus-for-continuously-casting-steel-strip-including-said-roll.html
Indian Patents. 231075:"ARBOURLESS CASTING ROLL FOR CASTING STEEL STRIP AND APPARATUS FOR CONTINUOUSLY CASTING STEEL STRIP INCLUDING SAID ROLL"

Indian Patents

Recently Granted Patents

  Recently Published Patents

Title of Invention	"ARBOURLESS CASTING ROLL FOR CASTING STEEL STRIP AND APPARATUS FOR CONTINUOUSLY CASTING STEEL STRIP INCLUDING SAID ROLL"

Abstract	An arbourless casting roll for casting steel strip includes a cylindrical tube (20) of copper of copper alloy having a wall thickness in the range of 30mm-200mm and a series of holes defining longitudinal water flow passages (26). A pair of steel stub shafts (21, 22) disposed one at each end of tube (20) have end formations (27, 28) which fit snugly into the ends of tube (20) and have circumferential flanges (29, 30) abutting the ends of the tube. Fasteners (71) extend through flanges (29, 30) into at least some of the holes (26) to fix the stub shafts to the tube (20) such that the tube is unsupported between the stub shafts (21, 22). Water flow ducts (35, 36( in the stub shaft end formations (27, 28) allow flow of water to and from the flow passages (26).	

Full Text	CASTING STEEL STRIP BACKGROUND OF THE INVENTION

This invention relates to the casting of thin steel strip and has particular application to the construction of casting rolls used in twin roll strip casters.

In a twin roll caster molten metal is introduced between a pair of contra-rotated horizontal casting rolls which are cooled so that metal shells solidify on the moving roll surfaces and are brought together at the nip between them to produce a solidified strip product delivered downwardly from the nip between the rolls.  The term "nip" is used herein to refer to the general region at which the rolls are closest together.  The molten metal may be poured from a ladle into a smaller vessel or series of vessels from which it flows through a metal delivery nozzle located above the nip so as to direct it into the nip between the rolls, so forming a casting pool of molten metal supported on the casting surfaces of the rolls immediately above the nip.  This casting pool may be confined between side plates or dams held in sliding engagement with the ends of the rolls.

The casting surfaces of the casting rolls are generally provided by outer circumferential walls provided with longitudinal cooling water passages to and from which water is delivered through generally radial passages in end walls of the rolls.

When casting ferrous metals the rolls must

support molten metal at very high temperatures of the order of 1640°C and their peripheral surfaces must be maintained at a closely uniform temperature throughout in order to achieve uniform solidification of the metal and to avoid localised overheating of the roll surface.  It has therefore been normal to form the outer circumferential wall of each casting roll as copper or copper alloy sleeve mounted on a central stainless steel arbour and provided with closely spaced longitudinal water flow passages

supplied with cooling water through water flow ducts formed in the supporting arbour.  Such a roll construction is disclosed in our co-pending Australian Patent Application PO8328.  In that roll construction the water flow passages are formed by circumferentially spaced holes drilled through a copper or copper alloy sleeve mounted on a central stainless steel arbour.  The ends of the holes are all plugged to seal the water flow passages and the water flow passages are interconnected in groups such that each group of circumf erentially spaced passages forms a single continuous water flow channel for flow of water back and forth between the two ends of the roll in passing from one end of the channel to the other.  This enables a very even temperature distribution to be achieved both circumf erentially and longitudinally of each casting roll.

Although the roll construction disclosed in

Application P08328 makes it possible to achieve a very even temperature distribution over the casting roll surface, it has been found that there are roll distortion and movement problems caused by the differential expansion of the copper sleeve and the supporting stainless steel arbour.  The wall of the copper sleeve expands to a slightly greater radius at the side where it is in contact with the casting pool as compared with its side remote from the casting pool so that the sleeve develops a non-circular, generally oval cross section.  This causes some parts of the sleeve to lose firm contact with the arbour during each revolution.  The extent to which this occurs can vary along the roll so that the points of firm contact can be at arbitrary and varying positions along the roll.  When the sleeve contracts on leaving contact with the casting pool during each revolution it will tend to contract towards the firm contact points and since these can be at arbitrary varying locations the sleeve can be caused to move longitudinally. Accordingly, the sleeve not only floats on the arbour in radial directions to produce gap control problems but it also suffers arbitrary longitudinal movements with

consequent side dam control problems.

The floating movements of the copper sleeves on the arbours also causes the centre line of the gap between the rolls to move laterally back and forth during casting. Generally one of the roll arbours is set to be moveable under a constant spring bias which determines the gap between the rolls during casting.  However, if the centre line of the gap moves due to movements of the sleeves relative to the arbours the spring loaded arbour will also move.  Accordingly, even though a constant spring bias may be maintained there will be constant movements of the spring loaded arbour and a shifting of the gap position leading to gauge variations in the cast strip ie. the thickness of the strip fluctuates continuously as it is formed.

The present invention enables the above problems to be overcome by providing a new casting roll construction in which there is no central supporting arbour, the casting surface being provided by a copper or copper alloy tube which is connected directly to a pair of stub shafts making use of fasteners fitted into cooling passage holes in the roll tube. SUMMARY OF THE INVENTION

According to the invention there is provided an arbourless casting roll for casting steel strip including:

a cylindrical tube of copper or copper alloy having a wall thickness in the range of 3Omm-200mm;

a series of longitudinal holes through the wall of the tube defining longitudinal water flow passages arranged at equal circumferential spacing around the tube;

a pair of steel stub shafts disposed one at each end of the tube and having end formations which fit snugly into the ends of the tube, each end formation including a circumferential flange abutting the respective end of the tube;

a plurality of fasteners extending through the circumferential flanges of the end formations of the stub

shafts into the ends of at least some of the said holes to fix the stub shafts to the tube such that the stub shafts and the tube are coaxial and the wall of the tube is unsupported between the stub shafts; and

water flow ducts formed in at least one of the stub shaft end formations for flow of water to and from the longitudinal water flow passages.

Preferably the water flow ducts extend radially within both of the stub shaft end formations and through the ends of the tube to connect with the water flow passages for flow of water to and from the longitudinal water flow passages.

Preferably too/ the longitudinal holes providing the water flow passages are circular holes which are closely spaced so as to be spaced apart by no more than the maximum diameter of the holes.

Preferably further the longitudinal water flow passages are interconnected groups such that each group of circumferentially spaced passages forms a single continuous water flow channel for flow of water back and forth between the two ends of the roll in passing from one end of the channel to the other.

More specifically the longitudinal passages may be interconnected in groups of three defining three-pass water flow channels.  In that case the water flow ducts may comprise a first set of radial ducts extending through one of the stub shaft end formations to communicate with first ends of the water flow channels and a second set of radial ducts extending through the other of the stub shaft end formations to communicate with the opposite ends of those channels.

The fasteners may extend into the water flow passage holes at the ends of said water flow channels.  The ends of the holes at the interconnections between water flow passages intermediate the ends of the water flow channels may be closed by end plugs.

Preferably further the ends of said tube are

provided with external circumferential end notches so as to form a relatively thick walled main part defining the roll casting surface between a pair of shoulders to engage casting pool confining walls in use of the roll. Preferably further, said shoulders are spaced inwardly from the stub shaft end formations.

The invention also extends to apparatus for continuously casting steel strip comprising an assembly of a pair of casting rolls forming a nip between them and each provided with water flow passages extending adjacent the outer peripheral surfaces of the rolls longitudinally of the rolls, a metal delivery nozzle for delivery of molten metal into the nip between the casting rolls to form a casting pool of molten steel supported on the casting roll surfaces above the nip, a pair of pool confining walls engaging opposite end parts of the rolls to confine the pool at the ends of the nip, roll drive means to drive the casting rolls in counter-rotational directions to produce a solidified strip of steel delivered downwardly from the nip and cooling water supply means for supply of cooling water to said longitudinal passages in the rolls, wherein each casting roll comprises a cylindrical tube of copper or copper alloy having a wall thickness in the range 30mm-200mm, a series of longitudinal water flow passages in the wall of the tube arranged at egual circumferential spacing around the tube, a pair of stub shafts disposed one at each end of the tube and having end formations which fit snugly into the ends of the tube, each end formation including a circumferential flange abutting the respective end of the tube, a plurality of fasteners extending through the circumferential flanges of the end formations of the stub shafts into the ends of at least some of the said holes to fix the stub shafts to the tube such that the stub shafts and the tube are coaxial and the wall of the tube is unsupported between the stub shafts; and

water flow ducts formed in at least one of the stub shaft end formations for flow of water to and from the

longitudinal water flow passages. BRIEF DESCRIPTION OF THE DRAWINGS

In order that the invention may be more fully explained one particular embodiment will be described in some detail with reference to the accompanying drawings in which:

Figure 1 is a vertical cross-section through a strip caster constructed in accordance with the invention;

Figures 2A and 2B join on the line A-A to form a cross-section through one of the casting rolls of the caster illustrated in Figure 1;

Figure 3 is a view on the line 3-3 in Figure 2;

Figure 4 is a cross-section on the line 4-4 in Figure 2;

Figure 5 is a cross-section on the line 5-5 in Figure 2;

Figure 6 is a scrap view generally on the line 6-

6	in Figure 2;

Figure 7 illustrates one manner in which a water supply may be connected to cooling water passages in the casting rolls in accordance with the present invention; and

Figure 8 illustrates an alternative manner of connecting the water supply to the cooling water passages in the casting rolls. DESCRIPTION OF THE PREFERRED EMBODIMENT

The illustrated strip caster comprises a pair of twin casting rolls 1 forming a nip 2 between them.  Molten metal is supplied during a casting operation from a ladle (not shown) via a tundish 3, distributor 4 and a delivery nozzle 5 into the nip between rolls 1 so as to produce a casting pool 6 of molten metal above the nip.  The ends of the casting pool are confined by a pair of refractory confining plates 10 which engage notched ends of the rolls as described below.  Tundish 3 is fitted with a stopper rod

7	actuable to allow the molten metal to flow from the

tundish through an outlet nozzle 8 and a refractory shroud

9 into distributor 4.

Casting rolls 1 are provided in a manner to be described in detail below with internal water cooling passages and they are contra-rotated by drive means (not shown) to produce a continuous strip product 11 which is delivered downwardly from, the nip between the casting rolls.

As thus far described the illustrated apparatus is as more fully described in granted United States Patent 5,184,668 and Australian Patent 664670.  Reference may be made to these patents for full constructional and operational details of the apparatus.

The two casting rolls 1 are of identical

construction and are formed in accordance with the present invention.  Each is formed by a solid tube 20 of copper or copper alloy which is mounted between a pair of stainless steel stub shafts 21, 22 such that the stub shafts and tube are fixed together in a coaxial relationship to form the casting roll.  Tube 20 is provided with a series of longitudinal water flow passages 26 formed by drilling long holes through copper tube from one end to the other, the ends of the hole subsequently being closed by end plugs and stub shaft fixing screws in a manner to be described below.

Tubular roll body 20 is provided with end notches 23 so as to have a main relatively thick walled portion defining the outer casting surface 25 of the roll between a pair of shoulders 24 to engage the refractory confining plates 10.

Stub shafts 21 and 22 have end formations 27, 28 which fits snugly within the ends of the tubular roll body 20 and include circumferential flanges 29, 30 which abut the outer ends of roll body tube 20.  The stub shafts are fixed to the ends of the body tube 20 by screw fasteners 71 extended through holes in the flanges 29, 30 and into screw tapped ends of some of the longitudinal holes defining the water passages 26, the remaining hole ends being closed by screw plugs 41 as described below.

Stub shaft 22 is much longer than stub shaft 21

and it is provided with two sets of water flow ports 33, 34 for connection with rotary water flow couplings 31, 32 by which water is delivered to and from the roll.  The cooling water passes to and from the longitudinal water flow passages 26 via radial passages 35, 36 extending through the stub shaft end formations 27, 28 and the ends of the roll tube 20 to connect with annular galleries 40 and 50 which are formed in the outer periphery of body 20 and which provide communication with the longitudinal passages around the circumference of the roll.  The stub shafts 21, 22 are fitted central spacer tubes 37, 38 to define separate internal water flow ducts within the roll for the inflowing and outflowing water.  In this way the ports 33 communicate through an annular duct 39 disposed outside the tube 38 with the radial flow passages 36 whereas the radial flow passages 35 communicate through a duct formed by the hollow interior of the roll and the interior of tube 38 with the water flow ports 34.  As discussed below the water flow ports 33, 34 may be connected to water supply and return line so that water may flow to and from the roll in either direction.

As already mentioned, water flow passages 26 are formed by drilling long holes through the tubular roll body 20 and plugging the ends of the holes by the stub shaft fixing screws 71 and the end plugs 41.  The number of stub shaft fixing screws 71 and end plugs 41 can be varied and may conveniently be chosen according to the desired grouping of passages to provide a multi-pass flow of cooling water across the roll.  In the illustrated construction, end connections are made between adjacent passages 26 at the two ends of the roll body tube to interconnect groups of three successive holes to form a continuous zigzag water flow channel to provide for back and forth flow of cooling water across the roll between the radial passages 35 and 36.

As most clearly seen in Figure 6 the first and second holes of each group of three holes is joined by

interconnecting side gallery 42 at one end of the roll and the second and third holes are joined by interconnecting side gallery 43 at the other end of the roll.  The ends of the zigzag channels connect via radial holes 60, 61 in the outer sleeve and the annular galleries 40, 50 with the radial passages 35, 36. In this way there is a multi-pass flow of cooling water between the ends of the rolls.  More specifically the water flows from one set of radial passages along the roll in one direction to the other end of the roll, then back to the original end of the roll before returning back to the other end of the roll to leave the roll via the radial passages at that other end of the roll.  With this arrangement every third longitudinal hole end can be used as a fixing point for the stub shaft fasteners 71 and the intermediate pairs of hole ends are sealed by end plugs 41.

Because of the multi-pass arrangement, cooling water which has absorbed heat in passing from one end of the roll to the other is returned to the original end of the roll at a higher temperature before passing to the exit end of the roll .  This causes the average temperature of the water at the original end of the roll to be raised and so reduces the temperature differential between the two ends of the roll.

The galleries 42, 43 interconnecting adjacent longitudinal passages 26 can be formed by inserting side cutting tools in the ends of the holes and moving those tools sideways to form the interconnecting galleries before the ends of the holes are plugged.

Even cooling of the ends of the casting surfaces 25 is particularly critical and difficult to achieve.  For this reason the shoulders 24 which engage with the pool confining or damming refractory side plates 10 are spaced inwardly from the stub shafts 21, 22.  With this arrangement the cooling water flows in essentially straight line unobstructed paths substantially throughout the effective length of the casting surfaces between the pool

confining side plates 10 so as to promote uniform cooling throughout the casting surfaces.  Moreover, the stub shafts are set well back from the main part of the roll body tube and accordingly are not substantially affected by the thermal effects in the body tube during casting.

Figure 7 illustrates one manner in which cooling water may be supplied to the rolls.  This figure illustrates a pump 51 which delivers water through supply line 52 to the ports 33 of one roll 1 and the ports 34 of the other roll so that water is delivered to the radial passages at one end of one roll and to the other end of the second roll.  Water flows from the other ports through discharge line 53 to a cooling tower 54 and back to the pump through a return line 55.  Since both of the rolls receive cooling water from the common supply pump 51, cooling water is delivered to both rolls at essentially the same temperature. Since temperature differences across each of the rolls are minimised by the multi-pass arrangement, very even temperature distribution across both rolls is achieved.  Moreover differential expansion effects due to a temperature difference across one roll tends to be off set against movements of the other roll due to the mutual reversal of the flow direction to the two rolls.  However this flow reversal is not essential to the present invention and the direction of water flow could be the same in both rolls by connecting the water supply in the manner indicated in Figure 8.  The components illustrated in Figure 8 are the same as those shown in Figure 7 but in this case the water supply line 52 is connected to the ports 33 of both rolls 1 and the discharge line 53 is connected to the ports 34 of both rolls.

In the illustrated roll construction, the roll body tube 20 is fixed between the stub shaft so that its circumferential wall is unsupported between the stub shafts.  The elimination of the central supporting arbour included in conventional structures enables the above described problems of gap movement, gap control and

arbitrary longitudinal movements of the casting rolls to be substantially eliminated.  The stub shafts are not subjected to distortion or lateral forces due to thermal effects.  One of the stub shafts may be fixed longitudinally and the other allowed to move in the longitudinal direction to accommodate longitudinal expansion of the roll body tube in an orderly way which can be accommodated by the pool confining plate at one end of the caster only.  By using longitudinal holes in the roll body tube both for the purpose of providing cooling water passages. and fixing points for the stub shafts it is possible to achieve a construction which provides a concentrated pattern of cooling passage and even temperature distribution but adequate mechanical strength. The hollow interior of the roll body tube is exposed to the flow of cooling water during operation which helps to support the roll and to maintain a very even temperature distribution.

The main parts of the casting roll tube may typically be of the order of 500mm diameter and have a wall thickness of the order of 130mm.  To allow for adequate heat flow and mechanical strength the wall thickness should be in the range 3 Omm- 200mm. The longitudinal flow passages may typically be of the order of 20mm diameter.  These may be formed by 45 equally spaced holes grouped into 15 zigzag or multi-pass channels.

WE CLAIM:

1. An arbourless casting roll (1) for casting steel strip including a cylindrical tube (20) of copper or copper alloy defining the circumferential wall of the roll (1) and provided with a series of longitudinal holes through the wall of the tube defining longitudinal water flow passages (26) arranged at equal circumferential spacing around the tube, shaft means to support the roll (1) for rotation, and water flow ducts for flow of water to and from the water flow passages (26), characterised in that the tube (20) has a wall thickness in the range 30mm to 200mm, the shaft means comprises a pair of steel stub shafts (21 , 22) disposed one at each end of the tube and having end formations (27, 28) which fit snugly into the ends of the tube (20), the end formations (27, 28) include circumferential flanges (29, 30) abutting the respective ends of the tube (20), a plurality of fasteners (71) extend through the circumferential flanges (29, 30) of the end formations (27, 28) of the stub shafts (21, 22) into the ends of at least some of the said holes to fix the stub shafts (21 , 22) to the tube (20) such that the stub shafts and the tube are coaxial and the wall of the tube is unsupported between the stub shafts (21, 22) and water flow ducts (35, 36) are formed in at least one of the stub shaft end formations for flow of water to and from the longitudinal water flow passages (26).

2.	An arbourless casting roll as claimed in claim 1, wherein the waterflow ducts

(35, 36) extend radially within both of the stub shaft end formations (27, 28) and

through the ends of the tube (20) to connect with the water flow passages (26) for

flow of water to and from the longitudinal water flow passages (26).

3.	An arbourless casting roll as claimed in claim 1 or claim 2, wherein said

longitudinal water flow passages (26) are circular holes which are closely spaced to

be spaced apart by no more than the maximum diameter of said holes.

4.	An arbourless casting roll as claimed in any one of claims 1 to 3, wherein

said longitudinal water flow passages (26) are interconnected in groups such that

each group of circumferentially spaced passages (26) forms a single continuous

water flow channel for flow of water back and forth between the two ends of the roll

(1) in passing from one end of the channel to the other.

5.	An arbourless casting roll as claimed in claim 4, wherein said longitudinal

passages (26) are interconnected in groups of three defining three-pass water flow

channels.

6.	An arbourless casting roll as claimed in claim 5, wherein said water flow

ducts comprise a first set of radial ducts (35) extending through one of the stub shaft

end formations (21) to communicate with first ends of the water flow channels and a

second set of radial ducts (36) extending through the other of the stub shaft end

formations (22) to communicate with the opposite ends of those channels.

7.	An arbourless casting roll as claimed in any one of claims 4 to 6, wherein said

fasteners (71) extend into the water flow passage holes (26) at the ends of said

water flow channels.

8.	An arbourless casting roll as claimed in any one of claims 4 to 7, wherein flow

passages (26) intermediate to the ends of the water flow channels are closed by end

plugs (41).

9.	An arbourless casting roll as claimed in any one of claims 1 to 8, wherein the

ends of said tube (20) are provided with external circumferential end notches (23) to

form a relatively thick walled main part defining the roll casting surface (25) between

a pair of shoulders (24) to engage casting pool confining walls (10).

10.	An arbourless casting roll as claimed in claim 9, wherein said shoulders (24)

are spaced inwardly from the stub shaft end formations (27, 28).

11.	Apparatus for continuously casting steel strip comprising a pair of casting rolls

forming a nip between them and each provided with water flow passages extending

adjacent the outer peripheral surfaces of the rolls longitudinally of the rolls, a metal

delivery nozzle for delivery of molten metal into the nip between the casting rolls to

form a casting pool of molten steel supported on the casting roll surfaces above the

nip, a pair of pool confining walls engaging opposite end parts of the rolls to confine

the pool at the ends of the nip, roll drive means to drive the casting rolls in counter-rotational directions to produce a solidified strip of steel delivered downwardly from the nip and cooling water supply means for supply of cooling water to said longitudinal passages in the rolls, wherein each casting roll is an arbourless casting roll constructed as claimed in any one of claims 1 to 10.

Documents:

				610-del-1999-abstract.pdf

				610-del-1999-assignment.pdf

				610-del-1999-claims.pdf

				610-del-1999-correspondence-others.pdf

				610-del-1999-correspondence-po.pdf

				610-del-1999-description (complete).pdf

				610-del-1999-drawings.pdf

				610-del-1999-form-1.pdf

				610-del-1999-form-19.pdf

				610-del-1999-form-2.pdf

				610-del-1999-form-3.pdf

				610-del-1999-form-4.pdf

				610-del-1999-form-6.pdf

				610-del-1999-gpa.pdf

				610-del-1999-petition-137.pdf

				610-del-1999-petition-138.pdf

« Previous Patent

Next Patent »

Patent Number	231075	

Indian Patent Application Number	610/DEL/1999	

PG Journal Number	13/2009	

Publication Date	27-Mar-2009	

Grant Date	28-Feb-2009	

Date of Filing	20-Apr-1999	

Name of Patentee	CASTRIP, LLC.	

Applicant Address	C/O NUCOR,2100 REXFORD ROAD,CHARLOTTE,NORTH CAROLINA 28211,U.S.A.	

Inventors:

#	Inventor's Name	Inventor's Address	

1	WAYNE RUSSELL	13/22 GIPPS STREET,WOLLONGONG,NEW SOUTH WALES,2500 AUSTRALIA	

2	HEIJI KATO	36-2 NOBI 2-CHOME,YOKOSUKA-SHI KANAGAWA-KEN,JAPAN	

PCT International Classification Number	B22D 11/06	

PCT International Application Number	N/A	

PCT International Filing date		

PCT Conventions:

#	PCT Application Number	Date of Convention	Priority Country	

1	PP 3316	1998-05-04	Australia	

© All Indian Patents, 2013-2021.

  Patent data available in the public domain from Indian Patents Office, Department of Industrial Policy and Promotions, Ministry of Commerce and Industry, Government of India.
