Repository: anandvc/allindianpatents

File: patents/231131-cylindrical-ultrasound-receivers-and-transceivers-formed-piezoelectric-film.html
Indian Patents. 231131:CYLINDRICAL ULTRASOUND RECEIVERS AND TRANSCEIVERS FORMED PIEZOELECTRIC FILM

Indian Patents

Recently Granted Patents

  Recently Published Patents

Title of Invention	CYLINDRICAL ULTRASOUND RECEIVERS AND TRANSCEIVERS FORMED PIEZOELECTRIC FILM

Abstract	An ultrasound receiver (20) includes a hollow cylinder (22) formed primarily from flexible piezoelectric film, the hollow cylinder (22) having an outer surface (24) an inner surface (26), a central axis (28) and a height measured parallel to the central axis (28). A sensing electrode is formed from conductive material applied to the surface, while a grounded electrode (32) is formed from conductive material applied to the outer: surface (24). The hollow cylinder (2) is supported by a support structure configured to allow propagation of vibration waves circumferentially around a major part of the hollow cylinder (22). The sensing electrode is formed as a strip extending in an extensional direction substantially parallel to the central axis (28) along a major I part of the height, the strip subtending at the central axis (28) at an angle of not more I than 90 degrees.	

Full Text	 

CYLINDRICAL ULTRASOUND RECEIVERS AND TRANSCEIVERS FORMED FROM PIEZOELECTRIC FILM

The present invention relates to ultrasound transducers and, in particular, it concerns cylindrical ultrasound receivers and transceivers formed from piezoelectric Films, and their applications in digitizer systems.

It is known to employ cylindrical ultrasound transducers for transmitting ultrasound signals in digitizer systems. I he cylindrical form provides all-around signal transmission and simplifies the geometry of iime-of-flight calculations by providing an effect similar to a point for more accurately, line) source. These advantages are detailed in U.S. Patent No. 
Structurally, a number of different types of cylindrical transducer have been proposed. 'Die De Bruyne patent proposes a "Sell transducer"' which is .-apaeitive device formed from a complicated arrangement of cylindrical layers nlended to produce a cylindrical air gap of about 20 pm. Such a structure is :ost]y to manufacture, and is likely to be unreliable.

A second type of transducer which has been proposed in the field of nedica) applications is based on piezoelectric elements. An example of a nedical transducer of this type may be found in U.S. Patent No. 4,706,681 to 3reyer et al. which discloses an ultrasonic marker. Here, a cylindrical >iezoeIec!ric collar is sandwiched between two electrodes. Application of an iltemafmg potential across the electrodes causes vibration of the collar, and icnce emits a radially propagating ultrasonic signal.

In principle, any ultrasonic transducer is capable of being operated both is a transmitter anil a receiver. In practice, however, many considerations result in many transmitter structures being ineffective as receivers. This is lartieularly true of cylindrical elements in which almost the entire cylinder ;ontribuk'S to wide angle transmission by actuation with a relatively hi»h po\ver while only a small portion of the cylinder is correctly orientated for receiving an incoming signal from a given direction. Furthermore, the inherent capacitance of the large inactive region of the transducer may absorb a !;irec proportion of the amplitude of a received signal, rendering the transducer insensitive as a receiver.

In the field of transducers in general, much woik has been invested in development of devices based on piezoelectric films, such as PVDF. Conductive electrodes are formed on opposite faces of the film, typically by selectively printing conductive ink on regions of the surfaces. These films are cheap to produce, and withstand a wide range of operating conditions including exposure to moisture.

Although a cylindrical ultrasound transducer is relatively simple to implement using piezoelectric film, implementation oi a receiver poses additional problems beyond the general complications of cylindrical receivers discussed above. Specifically, referring to Figures 1 and 2, there is shown a schematic plan view of a freely suspended cylinder 10 formed from piezoelectric film. Figure ! shows its relaxed state, while Figure 2 shows the response of cylinder 10 to an incoming ultrasound signal wave front 12. Since the piezoelectric film is flexible, the oscillations of signal 12 generate waves (exaggerated for clarity) traveling around cylinder 10, "fire direction and extent of flexing of the piezoelectric film varies along the wave form created around the cylinder, resulting in reversal of the sense of an electrical potential generated between the electrodes. As a result, much of the potential generated by the piezoelectric film may be dissipated in local eddy currents within the electrodes, greatly reducing the overall signal voltage as measured between the electrodes.

A further problem of implementing a cylindrical ultrasound transducer using piezoelectric film is the tendency for the electrode !o act as an antenna picking up unwanted electromagnetic radiation which may result in very low signal to noise ratios.

There is therefore a need lor a cylindrical ultrasound receiver structure employing piezoelectric film.

SUN IN 1A R Y_0£T I i F, 1N VI". NT ION

The present invention is a c)IiiKlrical ultrasound receiver structure employing piezoelectric film.

According to the teachings of the present invention there is provided, an ultrasound rectivtr comprising: (a) a hollow cylinder formed primarily from tlexible piezoelectric film, the hollow cylinder having an outer surface, an inner surface, a central axis and a height measured parallel to the central axis; (b)a sensing electrode formed from conductive material applied to the inner surface; (c) a grounded electrode formed from conductive material applied to the outer surface; and (d) a support structure for supporting the hollow cylinder, the support structure being configured to support the hollow cylinder in such a manner as to allow propagation of vibration waves circumferentially around a major part of the hollow cylinder, wherein the sensing electrode is formed as a strip extending in an extensional direction substantially parallel to the central axis along a major part of the height, the strip subtending at the central axis an angle of not more than 90°.

According to a further feature of the present invention, the strip subtends at the central axis an angle of not more than 30°.

According to a further feature of the present invention, the grounded electrode extends over a major part of the outer surface.

According to a further feature of the present invention, there is also provided at least one additional electrode formed from conductive material

applied to the inner surface in ;i pattern non-contiguous with the sensing electrode.

According to a further feature of the present invention, the at least one additional electrode extends over a major part of the inner surface-According to a further feature oi the present invention, the at least one additional electrode is grounded.

According to a further feature of the present invention, configured for use additionally as an ultrasound transmitter, thereby serving as an ultrasound transceiver, (he ultrasound transceiver further comprises a control module including: (a) receiver circuitry elecliically connected to the sensing electrode; (b) transmitter circuitry; and (c) a switching system associated with an actuating electrode selected from the grounded electrode and the additional electrode and configured to alternately electrically connect tlte actuating electrode to the transmitter circuitry and to ground.

According to a further feature of the present invention, the support structure includes a conductive core element deployed within the hollow cylinder in such a manner as to avoid electrical contact with the sensing electrode, the conductive core element being electrically grounded. According to one preferred implementation, the conductive core element is a metal core element. According to an alternative implementation, the conductive core element is formed from conductive foam.

According to a further feature of the present invention,' the flexible piezoelectric film is implemented as PVDF film.

According to a further feature of the present invention, the sensing electrode and the grounded electrode are implemented as substantially transparent electrodes.

There is also provided according to the teachings of the present invention, a method for operating an ultrasound transceiver for receiving and transmitting ultrasound signals, the method comprising the steps of: (a) providing an ultrasound transceiver structure including: (i)a hollow cylinder formed primarily from flexible piezoelectric fdm, the hollow cylinder

having an outer surface, an inner surface, a centra] axis and a height measured parallel to the central axis, the hollow cylinder being mounted so as to allow propagation of vibration waves circumferentially around a major part of the liollow cylinder, (ii) a sensing electrode formed Horn conductive material applied to Ihe inner surface, the sensing electrode being formed as a narrow strip extending in an extensiona! direction substantially parallel to the central axis along a major part of the height, ihe strip subtending at the central axis an angle of not more than W. (in) at least one additional inner electrode formed from conductive material applied so as to extend over a major part of the inner surface in a pattern non-contiguous with the sensing electrode, and (iv) at least one outer electrode formed from conductive material applied so as to extend over a major pan of the outer surface; (b) receiving ultrasound signals by: (i) connecting both the additional inner electrode and the outer electrode to ground, and (ii) electrically connecting the sensing electrode to receiver circuitry; and (c) transmitting ultrasound signals by applying a driving voltage to at least one of the additional inner electrode anil the outer electrode.

There is also provided according to the teachings of the present invention, a method for operating a system for determining the position of a movable clement, the systeni including a first group of movable ultrasound transducers including at least one ultrasound transducer associated with a movable clement and a second group of fixed ultrasound transducers including at least two ultrasound transducers maintained in fixed geometrical relation by attachment to a base unit, the method for operating including: (a) operating the system in a measurement mode in which: (i) one of the first and second groups of ultrasound transducers transmits at least one measurement signal which is received by ultrasound transducers in the other of the first and second groups, and (ii) a position of the movable element is derived from time-of-flight measurements for the at least one measurement signal; and (b) intermittently operating the system in a calibration mode in whieh: (i) at least one ultrasound transducer from the second group transmits a calibration signal and at least one other ultrasound transducer from the second group receives the calibration

signal, and (ii) calibration information is derived from time-of-llight measurements for the calibration signal.

According to a further feature of the present invention, at least one ultrasound transducer from the second group is implemented as (he aforementioned cylindrical ultrasound transducer structure.

There is also provided according to the teachings of the present invention, a method for providing mechanical protection for an ultrasound transducer used for a given frequency of ultrasound signals while minimizing interference with the ultrasound signals, the method comprising positioning a protective grating adjacent to the transducer, the grating having a plurality of openings spaced at a spatial frequency of less than about half, and preferably less than about a quarter, of the wavelength of the given frequency of ultrasound in air. For a cylindrical transducer, the grating is preferably configured as a cylindrical grating surrounding the transducer.

DRJEF DESCKJPT1QN Oi7 THIi DRAWINGS

The invention is herein described, by way of example only, with reference to the accompanying drawings, wherein: -

FIG. 1 is a schematic plan view of a freely suspended cylinder formed from piezoelectric film in its relaxed state;

FIG. 2 is a schematic view of (he cylinder of Figure I when exposed to an ultrasonic signal;

FIG. 3 is an isometric view of a cylindrical ultrasound transceiver, constructed and operative according to the teachings of the present invention;

FIGS. 4A and 4B are plan views of the outer and inner surfaces, respectively, of a piezoelectric film employed in the cylindrical ultrasound transceiver of Figure 1, showing the form of electrode patterns applied to each surface;

FIG. 4C is a schematic plan view of the film of Figures 4A and 4B in its cylindrical configuration;

1

FIG.  5  is  an  isometric  view  of a  metallic  core  clement  from  the »

cylindrical ultrasound transceiver of Figure I;

FIG- 6 is an isometric view of a conductive foam core clement which may be used as an alternative to the coic element of Figure 5;

lltiS. 7A and 711 are schematic isometric views illustrating a first technique for forming electrical contacts wilh the cylindrical ultrasound transceiver of Figure 1, employing conductive adhesive;

FIG. 8 is a schematic isometric view illustrating a second technique for forming electrical contacts wifh the cylindrical ultrasound transceiver of Figure 1, employing spring connections,

FIG. 9 is a schematic isometric view illustrating a third technique for fonning electrical contacts with ihe cylindrical ultrasound transceiver of Figure l\ employing pins;

FIG. IDA is a schematic plan view of a piezoelectric film for use in the cylindrical ultrasound transceiver of Figure 1, showing an alternative configuration of connection tabs;

FIG. 10IJ is a schematic isometric view showing the Film of Figure 10A rolled into its cylindrical form,

FIG. 11 is a block diagram illustrating the main components of a transceiver assembly including the cylindrical ultrasound transceiver of Figure

l;

FIG. 12A is a schematic representation of the operation of a system for determining the position of a movable element, constructed and operative according to the teachings of the present invention, operating in a primary mode of operation;

FIG. 12B is a schematic representation of the operation of the system of Figure 12A while performing a self-calibration operation;

FIG, I3A is a schematic representation of the operation of an alternative system for determining the position of a movable element, constructed and operative according to the teachings of the present invention, operating in a primary mode of operation;

FIG. 13B is ;i schcinnlic representation of the operation of the system of Figure 13A white performing a self-calibration operation; ami

FIG. 14 is a schematic isometric view of a protective grating, constructed and operative according to die teachings ol the present iinenlion. for use wilh ultrasound transducers.

DESCRIPTION OF THE PREFERRED EMBODIMENTS

The present invention is a cylindrical ultrasound receiver or transceiver formed from piezoelectric films. The invention also provides implications of such transceivers in digitizer systems.

The principles and operation of receivers and transceivers according to the present invention may he better understood with relercnce to the drawings and the accompanying description.

Referring now to the drawings, Figures 3-11 illustrate various aspects of an ultrasound receiver, generally designated 20, and its associated assembly, constructed and operative according to the teachings of the present invention.

Generally speaking, receiver 20 includes a hollow cylinder 22, formed primarily from llexible piezoelectric film, having an outer surface 24, an inner surface 26, a central axis 28 and a height h measured parallel to axis 28. Applied to inner surface 26 is a sensing electrode 30 formed from conductive material. A grounded electrode 32 is formed from conductive material applied to the outer surface 24. Cylinder 22 is supported by a support structure, represented here by a core element 34, configured to support the hollow cylinder in such a manner as to allow propagation of vibration waves circumfercntially around a major part of cylinder 22.

It is a particular feature of most preferred implementations of the present invention that sensing electrode 30 is formed as a strip extending in an extensional direction substantially parallel to central axis 28 along a major part of height h and subtending at central axis 28 an angle a of not more than 90° (see Figure 4C). The dimension of strip 30 is preferably chosen such that it

corresponds lo less than about 'A wavelength of the vibrations in cylinder 22 induced by ultrasound vibrations of the intended working frequency. In most cases, the dimensions are chosen such that cylinder 22 supports only about ! wavelength of the vibrations (rather than the about three wavelengths illustrated schematically in Figure 2) so as lo minimize interference effects and the like. As a result, phase canceling problems can largely be avoided so long as strip 30 subtends an angle u of less than about 90° at axis 28. Preferably, however, the width of strip 30 is typically chosen to subtend an angle u of between about 20 and about 30° at axis 28.

The principle of operation of receiver 20 may be appreciated by referring back to Figures I and 2. As described above, incident pressure waves lend to induce vibration waves which propagate around the periphery of the cylinder. As a result, an arbitrarily positioned localized sensor on the surface of the cylinder experiences substantially the same vibrations substantially independent of the direction from which the pressure waves are incident. At the same lime, since the circumferential extent of sensing electrode 30 is small relative to the wavelength of ihe vibrations propagating through the film, the aforementioned problems of phase canceling and large capacitance are avoided. The result is a highly effective, wide angle ultrasound receiver. These and other advantages of the configuration of the present invention will become clearer from the following more detailed description.

With regard io materials, it should be noted thai the present invention may be implemented using any piezoelectric film material and suitable conductive electrode material. A particularly preferred example for the film itself is PVDF. The direction of polarization should be oriented circumferentially around the cylinder. The use of such films provides particular advantages due lo its wide frequency-band response. Specifically, it has been found that conventional narrow frequency-band receivers based on piezo-ceramics tend to shift signal noise into the frequency range of measurement, drastically reducing the signal-to-noise ratio. In contrast, the

wide frequency-band receivers oi' the present invention, used in combination v-";!h ibsequcnt filtering to identity the signal of interest, have been found lo pf\>viue a greatly enhanced signal-to-noise ratio.

Suitable conductive materials for the electrodes include, but are not limited to, compositions containing carbon, stiver and gold. In applications in which a transparent structure is required, a transparent conductive material is used.

As mentioned earlier, one major problem associated with implementation of a cylindrical ultrasound transducer using piezoelectric film is the tendency of the electrodes to function as an antenna for electromagnetic (EM) radiation. To minimize or eliminate this problem, preferred implementations of the present invention include one or more features which help to shield sensing electrode 30 from EM radiation, as will now be detailed.

Firstly, grounded electrode 32 preferably extends over a major part of outer surface 24 of the film. This forms a conductive shell around sensing electrode 30, thereby tending to exclude EM fields from the contained volume. 1 his, incidentally, is the reason it is preferred to position sensing electrode 30 on die inner surface of the film rather than externally thereto.

Additional shielding is preferably offered by providing at least one additional grounded electrode 36 formed from conductive material applied to the 'nner surface in a pattern non-contiguous with the sensing electrode. Preferably, additional electrode 36 extends over a major pari of inner surface 26. Where two or more separate regions are required, they may advantageously be electrically connected by a bridge portion 38 of the conductive material, such as is shown in Figure AB.

A further or alternative contribution to EM shielding is preferably provided by employing an electrically grounded conductive core element 34 disposed within cylinder 22 in such a manner as lo avoid electrical contact with sensing electrode 30. Core element 34 is typically, although not necessarily, part of the support structure for cylinder 22.

Figure 5 shows one preferred implementation of core element 34 as a metal core element, which may be solid as shown or hollow. In order to ensure that the film of cylinder 22 is free to vibrate, core element 34 is here fonned with a reduced diameter portion 38 over a major part of its height, in certain cases, the non-contact regions delined by reduced diameter portion 34 may he sufficient to avoid electrical contact with sensing electrode 30. Alternatively, . an additional insulating layer may be interposed between core element 34 and sensing electrode 30.

Figure 6.shows an alternative implementation of core element 34 formed from conductive foam, in this case, contact between core element 34 and cylinder 22 typically does not significantly interfere with propagation of vibrations within cylinder 22. In this case, an additional insulating layer is generally required between core element 34 and sensing electrode 30.

In order lo make use of receiver 20, appropriate electrical connections must clearly be made between the various electrodes and the appropriate electrical components of the associated circuitry (to be addressed below). It is noted that a wide range of effective connection configurations are known in the art of piezoelectric device design. For completeness, however, brief reference will be made to a number of connection configurations which are believed to be particularly advantageous.

Firstly, with reference to Figures 3, 4A and -IB, it is noted that a preferred form of cylinder 22 is configured such that a tab 40, carrying all the electrical contacts, projects therefrom. Three techniques for connecting these contacts to corresponding contacts of a PCB are illustrated in Figures 7A-7B, Figure 8 and Figure 9, respectively.

According to the technique of Figures 7A and 7B, tab 40 is aligned with, and pressed against, the corresponding contacts 42 of the PCB which have been prepared by depositing a drop of a conductive glue 44 on each.

According to the technique of Figure 8, tab 40 is forced between the > PCB and one or more spring element 46. Electrical contacts are provided on one, or typically both, of the PCB and the spring.

According to the technique of Figure 9, a number of conductive pins 18 are inserted through the contact portions of tab 40 and engage corresponding contact sockets on the PCR.

Turning briclly to llgures I OA and 101!. there is shown an alternative configuration of the piezoelectric film in uhich contact tabs ■10» and -t0/» extend axially from cylinder 22 rather than tangenlialiy. In other respects, this configuration is fully analogous to that of Figures 3-4.

Although device 20 has been described thus far as an ultrasound receiver, the same structure is highly suited for use in a transceiver system, i.e.. for both receiving and transmitting signals, as will now be described. Referring back to Figure 413, it will be noted thai additional clcctrode(s) 36 preferably cover a large proportion of surface 26 opposite grounded electrode 32. Thus, a driving potential applied between these two electrodes is highly effective to generate an ultrasound signal, similar to the operation of a conventional cylindrical ultrasound transmitter.

As mentioned earlier, it is advantageous that both grounded electrode 32 and additional eleclrode(s) 36 are grounded for shielding purposes during reception of ultrasound signals. In order to maintain this advantage, a switching system may be \ised to selectively switch connection of one of the grounded electrodes to transmitter circuitry when transmission is required.

Thus, referring to Figure 11, there is shown a representation of a transceiver assembly employing device 20. The transceiver assembly further includes a control module 50 having receiver circuitry 52 electrically connected to sensing electrode 30, typically via an amplifier 54. Control module 50 also includes transmitter circuitry 56, and a switching system 58. Switching system 58 is associated with either grounded electrode 32 or additional electrode 36 which serves as an actuating electrode, alternately connecting it to the transmitter circuitry for transmission and to ground during reception. The entire assembly is typically operated under control of a processor 60, details of which are not essential to the present invention.

In operation, when the assembly is being used for reception, both :".'■!! !i; "-il electrode 36 and outer electrode 32 are connected to ground, thereby oilcii.ig the maximum available CM shielding. When transmission is required, a dri\ing voltage is applied to either grounded electrode 32 or additional electrode 36 lo generate the desired signal

It should be noted at this point that many variations and refinements may be made within the scope of the principles of the present invention. By way of example, it should be noted thai receiver 20 may employ more than one sensing electrode 30 spaced around cylinder 22. This may be useful for a number of reasons, firstly, by analyzing the delected signals separately and identifying phase differences between the signals, it is possible to derive approximate direction information from measurements at a single receiver. Alternatively, in an example in which the wavelength is short compared to the size of cylinder 22, it may be possible lo choose the spacing of a number of commonly connected sensing electrodes to achieve inherent tuning of the receiver to frequencies of interest. In other words, if the spacing corresponds to in-phase spacing around cylinder for a given frequency, the signals from each .-.cnsing electrode will have the same sign and will add up to an increased amplitude. At many other frequencies, some degree of cancellation will occur as was describeil in the context of Figure 2 above.

As mentioned earlier, cylinder 22 is preferably configured so that is supports only about a single wavelength of the vibration waves within the piezoelectric film induced by ultrasound signals at the working frequency. More specifically, half of the circumference (nD/2) is preferably equal to the wavelength of the vibration waves within the film. For this reason, the diameter of the cylinder is generally chosen to be inversely proportional to the intended working frequency. By way of example, for a working frequency of 90 kHz, a cylinder of diameter about 5 mm is generally preferred.

Turning now to Figures 12A-I3B, it should be noted that the transceiver functionality of the transducers of the present invention are particularly useful for implementing a self-calibration mode according to another aspect of the

present invention which offers increased precision and reliability in a system tor determining the position of a movable element.

By way of introduction, it should be noted that ultrasound time-of-flight based digitizer systems suffer from problems of accuracy due to significant variations in the speed of sound through air which result from changes in temperature, pressure or humidity. In order lo compensate for such variations, Ihe present aspect of lite present invention provides a self-calibration facility which will now be described-Turning first to Figure 12A. there is shown schematically a system for determining (he position of a movable clement, including a movable ultrasound transducer 70 associated with a movable element 72 and at least two ultrasound transducers 74, 76 maintained in fixed geometrical relation by attachment to a base unit 78. in ihe ease illustrated here, the normal measurement mode ot* the system includes transmitting at least one measurement signal from movable ultrasound transducer 70 which is received by fixed ultrasound transducers 74 and 76. A position of movable clement 72 is then derived using time-of-flight measurements for the ultrasound measurement signal.

According to the teachings of the present invention, the system is also iniermittenlly operated in a calibration mode in which transducer 7-4 switches from its normal receiving function to transmitting, sending out a calibration signal which is received by transducer 76. Since the distance between transducers 7-1 and 76 is a fixed value defined by ihe structure of base unit 78, time-of-flight measurements for the calibration signal can be used to derive calibration information indicative of variations in Ihe speed of sound in Ihe environment within which the system is currently operating. This calibration information is then used to correct the derivation of the position of movable element 72.

Referring briefly to Figures 13A and 13B, these illustrate an implementation of this aspect of the present invention for a system where movable transducer 70 functions as a receiver for receiving signals transmitted by  fixed  transducers  74 and  76.  In this  case,  the  calibration  mode  is

implemented by momentarily employing transducer 76 ns a receiver to receive a salibralion signal transmitted by transducer 74. In all other respects, the principles of the invention remain as before.

1 uriiing now to Figure I1'- theie is shown a protective grilling, generally designated 80, constructed and operative according to Ihc teachings of a further aspect of (he present invention, for use to piovide mechanical protection for an ultrasound transducer-Mechanical protection must otten be pro\ ided for transducers, particularly those using piezoelectric films which arc easily damaged. Many existing transducer structures suffer from significant signal distortion and/or "blind spots" (i.e., directions in which transmitted intensity or sensitivity of reception are significantly impaired) due to the presence of various protective structures in front of the transducer.

To minimize or eliminate such problems, the present invention provides a protective grating structure 80 in which a periodic pattern of openings has a spatial period S of no more than X/2, and preferably no more than AVI, where X is the wavelength of Ihc ultrasound working frequency in air. By using a grating with a grating step S significantly smaller than existing systems, little or no directional disruption is caused to the ultrasound signals. By way of a practical example, for a working frequency of 90 kHz, corresponding to a vasrlength in air of about 4 mm, a grating step of 1.9 mm has been found to offer minimal disruption to the transmission and reception of signals.

To minimize attenuation of the signal, the proportion of the grating which is open is preferably maximized, subject to the mechanical requirements for the structure. In the aforementioned example, the open area of the grating is preferably at least about 70% of the total area within each grating step.

Although shown here schematically in the form of a rectangular grating,

grating 80 may clearly be implemented in a range of different forms to suit

each particular application. Thus for a cylindrical transducer, such as those

  described above, grating 80 is preferably implemented as a cylindrical outer

sleeve having openings with periodic spacing.?.

Specifically lor transducers associated with the writing point of a writing implement, it should be noted that ail components of transducer 20 and grating 80 are preferably implemented ;is substantially transparent elements (using transparent condmlivc material for the electrodes and transparent plastics or (he like for grating 80) to the extent that the ultrasound transducer can be located very close to, and surround, the writing tip without obscuring the user's view of the tip.

It wil] be appreciated that the above descriptions are intended only to serve as examples, and that many other embodiments are possible within the spirit and the scope of the present invention.

We claim:

1.	An ultrasound receiver comprising:

(i) a hollow cylinder formed primarily from flexible piezoelectric film, said hollow cylinder having an outer surface, an inner surface, a central axis and a height measured parallel to said central axis;

(ii) a sensing electrode formed from conductive material applied to said inner surface;

(iii) a grounded electrode formed from conductive material applied to said outer surface; and

(iv) a support structure for supporting said hollow cylinder, said support structure being configured to support said hollow cylinder in such a manner as to allow propagation of vibration waves circumferentiatly around a major part

extensional direction substantially parallel to said central axis along a major part of said height, said strip subtending at said central axis an angle of not more than 90°.

2.	The ultrasound receiver as claimed in claim 1, wherein said strip subtends

at said central axis an angle of not more than 30°.

3.	The ultrasound receiver as claimed in claim 1, wherein said grounded electrode extends over a major part of said outer surface.

4.	The ultrasound receiver as claimed in claim 3, comprising at least one additional electrode formed from conductive material applied to said inner surface in a pattern non-contiguous with said sensing electrode.

5.	The ultrasound receiver as claimed in claim 4, wherein said at least one additional electrode extends over a major part of said inner surface.

6.	The ultrasound receiver as claimed in claim 5, wherein said at least one additional electrode is grounded.

7.	The ultrasound receiver as claimed in claim 5 configured for use additionally as an ultrasound transmitter, thereby serving as an ultrasound transceiver, the ultrasound transceiver comprising a control module comprising:

(i)  receiver circuitry electrically connected to said sensing electrode;

(ii)  transmitter circuitry; and

(iii) a switching system associated with an actuating electrode selected from said grounded electrode and said additional electrode and configured to alternately electrically connect said actuating electrode to said transmitter circuitry and to ground.

8.	The ultrasound receiver as claimed in claim 1, wherein said support structure comprises a conductive core element deployed within said hollow cylinder in such a manner as to avoid electrical contact with said sensing electrode, said conductive core element being electrically grounded.

9.	The ultrasound receiver as claimed in claim 8, wherein said conductive core element is a metal core element.

10.	The ultrasound receiver as claimed in claim 8, wherein said conductive core element is formed from conductive foam.

11.	The ultrasound receiver as claimed in claim 1, wherein said flexible piezoelectric film is implemented as PVDF film.

12.	The ultrasound receiver as claimed in claim 1, wherein said sensing electrode and said grounded electrode are implemented as substantially transparent electrodes.

13.	A method for operating an ultrasound transceiver for receiving and transmitting ultrasound signals, the method comprising the steps of:

(i)  providing an ultrasound transceiver structure comprising;

(a)	a hollow cylinder formed primarily from flexible piezoelectric film, said hollow cylinder having an outer surface, an inner surface, a central axis and a height measured parallel to said central axis, said hollow cylinder being mounted so as to allow propagation of vibration waves circumferentially around a major part of said hollow cylinder,

(b)	a sensing electrode formed from conductive material applied to said inner surface, said sensing electrode being formed as a narrow strip extending in an extensional direction substantially parallel to said central axis along a major part of said height, said strip subtending at said central axis an angle of not more than 90°,

(c)	at least one additional inner electrode formed from conductive material applied so as to extend over a major part of said inner surface in a pattern non-contiguous with said sensing electrode, and

(d)	at least one outer electrode formed from conductive material applied so as to extend over a major part of said outer surface;

(ii)  receiving ultrasound signals by:

(a)	connecting both said additional inner electrode and said outer electrode to ground, and

(b)	electrically connecting said sensing electrode to receiver circuitry; and

(iii) transmitting ultrasound signals by applying a driving voltage to at least one of said additional inner electrode and said outer electrode.

14. A method f&r operating a system for determining the position of a movable element, the system comprising a first group of movable ultrasound transducers comprising at least one ultrasound transducer associated with a movable element and a second group of fixed ultrasound transducers comprising at least two ultrasound transducers maintained in fixed geometrical relation by attachment to a base unit, the method for operating comprising:

(i)  operating the system in a measurement mode in which:

(a)	one of said first and second groups of ultrasound transducers transmits at least one measurement signal which is received by ultrasound transducers in the other of said first and second groups, and

(b)	a position of the movable element is derived from time-of-flight measurements  for  said  at  least  one measurement signal; and

(ii)  intermittently operating the system in a calibration mode in which:

(a) at least one ultrasound transducer from said second group transmits a calibration signal and at least one other ultrasound transducer from said second group receives said calibration signal, and

(b)  calibration  information  is  derived  from  time-of-flight measurements for said calibration signal.

15. The method as claimed in claim 14, wherein at least one ultrasound transducer from said second group is formed with a structure comprising:

(i) a hollow cylinder formed primarily from flexible piezoelectric film, said hollow cylinder having an outer surface, an inner surface, a central axis and a height measured parallel to said central axis, said hollow cylinder being mounted so as to allow propagation of vibration waves circumferentially around a major part of said hollow cylinder,

(ii) a sensing electrode formed from conductive material applied to said inner surface, said sensing electrode being formed as a narrow strip extending in an extensional direction substantially parallel to said central axis along a major part of said height, said strip subtending at said central axis an angle of not more than 90°;

(iii) at least one additional inner electrode formed from conductive material applied so as to extend over a major part of said inner surface in a pattern non-contiguous with said sensing electrode; and

(iv) at least one outer electrode formed from conductive material applied so as to extend over a major part of said outer surface.

16.	A method for providing mechanical protection for an ultrasound transducer

used for a given frequency of ultrasound signals while minimizing interference

with the ultrasound signals, the method comprising positioning a protective

grating adjacent to the transducer, the grating having a plurality of openings

spaced at a spatial frequency of less than about half of the wavelength of the given

frequency of ultrasound in air.

17.	The method as claimed in claim 16, wherein the grating has a plurality of

openings spaced at a spatial frequency of less man about a quarter of the

wavelength of the given frequency of ultrasound in air.

18.	The method as claimed in claim 16, wherein the transducer is a cylindrical

transducer, the grating being configured as a cylindrical grating surrounding the

transducer.

Documents:

				0477-chenp-2004 abstract.jpg

				0477-chenp-2004 abstract.pdf

				0477-chenp-2004 claims-duplicate.pdf

				0477-chenp-2004 claims.pdf

				0477-chenp-2004 correspondence-others.pdf

				0477-chenp-2004 correspondence-po.pdf

				0477-chenp-2004 description (complete)-duplicate.pdf

				0477-chenp-2004 description (complete).pdf

				0477-chenp-2004 drawings-duplicate.pdf

				0477-chenp-2004 drawings.pdf

				0477-chenp-2004 form-1.pdf

				0477-chenp-2004 form-18.pdf

				0477-chenp-2004 form-26.pdf

				0477-chenp-2004 form-3.pdf

				0477-chenp-2004 form-5.pdf

				0477-chenp-2004 pct.pdf

				0477-chenp-2004 petition.pdf

« Previous Patent

Next Patent »

Patent Number	231131	

Indian Patent Application Number	477/CHENP/2004	

PG Journal Number	13/2009	

Publication Date	27-Mar-2009	

Grant Date	03-Mar-2009	

Date of Filing	05-Mar-2004	

Name of Patentee	PEGASUS TECHNOLOGIES LTD.	

Applicant Address	HAMETZUDA 27, P O BOX 11343, AZOOR 58001,	

Inventors:

#	Inventor's Name	Inventor's Address	

1	SHENHOLTZ GIDEON	ROTHSCHILD BLVD. STREET 133, 65272 TEL AVIV,	

2	ZLOTER ITZHAK	HUGU ERNEST STREET 3, 5851 HOLON,	

PCT International Classification Number	A61B08/00	

PCT International Application Number	PCT/US01/27562	

PCT International Filing date	2001-09-06	

PCT Conventions:

#	PCT Application Number	Date of Convention	Priority Country	

1			NA	

© All Indian Patents, 2013-2021.

  Patent data available in the public domain from Indian Patents Office, Department of Industrial Policy and Promotions, Ministry of Commerce and Industry, Government of India.
