Repository: anandvc/allindianpatents

File: patents/231174-a-layered-heater-with-dielectric-layer-resistive-layer-and-protective-layer.html
Indian Patents. 231174:A LAYERED HEATER WITH DIELECTRIC LAYER, RESISTIVE LAYER AND PROTECTIVE LAYER

Indian Patents

Recently Granted Patents

  Recently Published Patents

Title of Invention	A LAYERED HEATER WITH DIELECTRIC LAYER, RESISTIVE LAYER AND PROTECTIVE LAYER

Abstract	A layered heater is provided that comprises a dielectric layer formed by a first layered process, a resistive layer formed on the dielectric layer, the resistive layer formed by a second layered process, and a protective layer formed on the resistive layer, wherein the protective layer is formed by one of the first or second layered processes or yet another layered process. The first layered process is different than the second layered process in order to take advantage of the unique processing benefits of each of the first and second layered processes for a synergistic result. The layered processes include, by way of example, thick film, thin film, thermal spraying, and sol-gel. Additional functional layers are also provided by the present invention, along with methods of forming each of the individual layers.	

Full Text	 

COMBINED MATERIAL LAYERING TECHNOLOGIES FOR ELECTRIC HEATERS

FIELD OF THE INVENTION

[0001]	The present invention relates generally to electrical heaters and

more particularly to methods of forming individual layers of a layered electrical heater.

BACKGROUND OF THE INVENTION

[0002]	Layered heaters are typically used in applications where space

is limited, when heat output needs vary across a surface, where rapid thermal response is desirous, or in ultra-clean applications where moisture or other contaminants can migrate into conventional heaters. A layered heater generally comprises layers of different materials, namely, a dielectric and a resistive material, which are applied to a substrate. The dielectric material is applied first to the substrate and provides electrical isolation between the substrate and the electrically-live resistive material and also minimizes current leakage to ground during operation. The resistive material is applied to the dielectric material in a predetermined pattern and provides a resistive heater circuit. The layered heater also includes leads that connect the resistive heater circuit to an electrical power source, which is typically cycled by a temperature controller and an over-mold material that protects the lead-to-resistive circuit interface. This lead-to-resistive circuit interface is also typically protected both mechanically and electrically from

extraneous contact by providing strain relief and electrical isolation through a protective layer. Accordingly, layered heaters are highly customizable for a variety of heating applications.

[0003]	Layered heaters may be "thick" film, "thin" film, or "thermally

sprayed," among others, wherein the primary difference between these types of layered heaters is the method in which the layers are formed. For example, the layers for thick film heaters are typically formed using processes such as screen printing, decal application, or film printing heads, among others. The layers for thin film heaters are typically formed using deposition processes such as ion plating, sputtering, chemical vapor deposition (CVD), and physical vapor deposition (PVD), among others. Yet another series of processes distinct from thin and thick film techniques are those known as thermal spraying processes, which may include by way of example flame spraying, plasma spraying, wire arc spraying, and HVOF (High Velocity Oxygen Fuel), among others.

[0004]	With thick film layered heaters, the type of material that may be

used as the substrate is limited due to the incompatibility of the thick film layered processes with certain substrate materials. For example, 304 stainless steel for high temperature applications is without a compatible thick film dielectric material due to the relatively high coefficient of thermal expansion of the stainless steel substrate. The thick film dielectric materials that will adhere to this stainless steel are most typically limited in temperature that the system can endure before (a) the dielectric becomes unacceptably "conductive" or (b) the dielectric delaminates or suffers some other sort of performance degradation.  Additionally, the processes for thick film

layered heaters involve multiple drying and high temperature firing steps for each coat within each of the dielectric, resistive element, and protective layers. As a result, processing of a thick film layered heater involves multiple processing sequences.

[0005]	Similar limitations exist for other layered heaters using the

processes of thin film and thermal spraying. For example, if a resistive layer is formed using a thermal spraying process, the pattern of the resistive element must be formed by a subsequent operation such as laser etching or water-jet carving, unless a process such as shadow masking is employed, which often results in imperfect resistor patterns. As a result, two separate process steps are required to form the resistive layer pattern. Therefore, each of the processes used for layered heaters has inherent drawbacks and inefficiencies compared with other processes.

SUMMARY OF THE INVENTION

[0006]	In one preferred form, the present invention provides a layered

heater comprising a dielectric layer formed by a first layered process, a resistive layer formed on the dielectric layer, the resistive layer formed by a second layered process, and a protective layer formed on the resistive layer, wherein the protective layer is formed by one of the first or second layered processes or yet another layered process. The first layered process is different than the second layered process in order to take advantage of the unique processing benefits of each of the first and second layered processes for a synergistic result. The layered processes include, by way of example, thick film, thin film, thermal spraying, and sol-gel.

[0007]	In another form, a layered heater is provided that comprises a

first layer formed by a layered process, a second layer formed on the first layer, wherein the second layer is formed by a layered process different than the layered process of the first layer. The layers are further selected from a group of functional layers consisting of a bond layer, a graded layer, a dielectric layer, a resistive layer, a protective layer, an overcoat layer, a sensor layer, a ground plane layer, an electrostatic layer, and an RF layer, among others.

[0008]	Additionally, a layered heater is provided that comprises a

substrate, a bond layer formed on the substrate, a dielectric layer formed on the bond layer, and a resistive layer formed on the dielectric layer. The dielectric layer is formed by a first layered process, and the resistive layer formed by a second layered process. Similarly, a layered heater is provided that comprises a substrate, a graded layer formed on the substrate, a dielectric layer formed on the graded layer, and a resistive layer formed on the dielectric layer. The dielectric layer is formed by a first layered process, and the resistive layer formed by a second layered process.

[0009]	In yet another form, a layered heater is provided that comprises

a substrate, a dielectric layer formed on the substrate, the dielectric layer formed by a first layered process, a resistive layer formed on the dielectric layer, the resistive layer formed by a second layered process, and a protective layer formed on the resistive layer, wherein the protective layer is formed by a layered process. In another form, an overcoat layer is formed on the protective layer, and the overcoat layer is also formed by a layered process. The first layered process is different than

the second layered process in order to take advantage of the unique processing benefits of each of the first and second layered processes for a synergistic result.

[0010]	According to a method of the present invention, a layered heater

is formed by the steps of forming a first layer by a first layered process and forming a second layer on the first layer by a second layered process. The first and second layers are preferably a dielectric layer and a resistive layer, respectively, and another protective layer is formed on the resistive layer according to another method of the present invention. The first layered process is different than the second layered process.

[0011]	Further areas of applicability of the  present  invention  will

become apparent from the detailed description provided hereinafter. It should be understood that the detailed description and specific examples, while indicating the preferred embodiment of the invention, are intended for purposes of illustration only and are not intended to limit the scope of the invention.

BRIEF DESCRIPTION OF THE DRAWINGS

[0012]	The present invention will become more fully understood from

the detailed description and the accompanying drawings, wherein:

[0013]	Figure  1  is a  side view of layered  heater constructed  in

accordance with the principles of the present invention;

[0014]	Figure 2 is an enlarged partial cross sectional view, taken along

line A-A of Figure 1, of a layered heater constructed in accordance with the

principles of the present invention;

[0015]	Figure 3a is an enlarged partial cross sectional view of a layered

heater having a bond layer constructed in accordance with the principles of the present invention;

[0016]	Figure 3b is an enlarged partial cross sectional view of a layered

heater having a graded layer constructed in accordance with the principles of the present invention;

[0017]	Figure 3c is an enlarged partial cross sectional view of a layered

heater having a bond layer and a graded layer constructed in accordance with the principles of the present invention;

[0018]	Figure 4 is a graph illustrating the transition of CTE from a

substrate to a dielectric layer in accordance with the principles of the present invention;

[0019]	Figure 5 is an enlarged partial cross sectional view of a layered

heater having an overcoat layer constructed in accordance with the principles of the present invention;

[0020]	Figure 6 is an enlarged partial cross sectional view of a layered

heater having a plurality of resistive layers constructed in accordance with the principles of the present invention;

[0021]	Figure 7a is an enlarged partial cross sectional view of a layered

heater having a sensor layer constructed in accordance with the principles of the present invention;

[0022]	Figure 7b is an enlarged partial cross sectional view of a layered

heater having a ground shield layer constructed in accordance with the principles of the present invention;

[0023]	Figure 7c is an enlarged partial cross sectional view of a layered

heater having an electrostatic shield constructed in accordance with the principles of the present invention;

[0024]	Figure 7d is an enlarged partial cross sectional view of a layered

heater having an RF shield constructed in accordance with the principles of the present invention; and

[0025]	Figure 8 is an enlarged cross sectional view of a layered heater

having an embedded discrete component constructed in accordance with the principles of the present invention.

[0026]	Corresponding reference numerals indicate corresponding parts

throughout the several views of the drawings.

DETAILED DESCRIPTION OF THE PREFERRED EMBODIMENTS

[0027]	The following description  of the  preferred  embodiments  is

merely exemplary in nature and is in no way intended to limit the invention, its application, or uses.

[0028]	Referring to Figures 1 and 2, a layered heater in accordance

with one form of the present invention is illustrated and generally indicated by reference numeral 10. The layered heater 10 comprises a number of layers disposed on a substrate 12, wherein the substrate 12 may be a separate element

disposed proximate the part or device to be heated, or the substrate 12 may be the part or device itself. As best shown in Figure 2, the layers preferably comprise a dielectric layer 14, a resistive layer 16, and a protective layer 18. The dielectric layer 14 provides electrical isolation between the substrate 12 and the resistive layer 16 and is formed on the substrate 12 in a thickness commensurate with the power output, applied voltage, intended application temperature, or combinations thereof, of the layered heater 10. The resistive layer 16 is formed on the dielectric layer 14 and provides a heater circuit for the layered heater 10, thereby providing the heat to the substrate 12. The protective layer 18 is formed on the resistive layer 16 and is preferably an insulator, however other materials such as an electrically or thermally conductive material may also be employed according to the requirements of a specific heating application while remaining within the scope of the present invention. Additionally, the layered heater 10 is shown in a generally cylindrical configuration with a spiral resistive circuit, however, other configurations and circuit patterns may also be employed while remaining within the scope of the present invention.

[0029]	As further shown, terminal pads 20 are preferably disposed on

the dielectric layer 14 and are in contact with the resistive layer 16. Accordingly, electrical leads 22 are in contact with the terminal pads 20 and connect the resistive layer 16 to a power source (not shown). (Only one terminal pad 20 arid one electrical lead 22 are shown for clarity, and it should be understood that two terminal pads 20 with one electrical lead 22 per terminal pad 20 is the preferred form of the present invention).  The terminal pads 20 are not required to be in contact with the

dielectric layer 14 and thus the illustration of the embodiment in Figure 1 is not intended to limit the scope of the present invention, so long as the terminal pads 20 are electrically connected to the resistive layer 16 in some form. As further shown, the protective layer 18 is disposed over the resistive layer 16 and is preferably a dielectric material for electrical isolation and protection of the resistive layer 16 from the operating environment. Additionally, the protective layer 18 may cover a portion of the terminal pads so long as there remains sufficient area to promote an electrical connection with the power source.

[0030]	Preferably, the individual layers of the layered heater 10 are

formed by different layered processes in order to take advantage of the benefits of each process for an overall synergistic result. In one form, the dielectric layer 14 is formed by a thermal spraying process and the resistive layer 16 is formed by a thick film process. By using a thermal spraying process for the dielectric layer 14, an increased number of materials can be used as the substrate 12 that would otherwise be incompatible with thick film application of the dielectric layer 14. For example, a 304 stainless steel for a high temperature application can be used as a substrate 12, which cannot be used with a thick film process due to the excessive coefficient of thermal expansion (CTE) mismatch between this alloy and the possible thick film dielectric glasses. It is generally known and understood that the CTE characteristics and insulation resistance property of thick film glasses is inversely proportional. Other compatibility issues may arise with substrates having a low temperature capability, e.g., plastics, and also with a substrate that comprises a heat treated surface or other property that could be adversely affected by the high temperature

firing process associated with thick films. Additional substrate 12 materials may include, but are not limited to, nickel-plated copper, aluminum, stainless steel, mild steels, tool steels, refractory alloys, aluminum oxide, and aluminum nitride. In using a thick film process, the resistive layer 16 is preferably formed on the dielectric layer 14 using a film printing head in one form of the present invention. Fabrication of the layers using this thick film process is shown and described in U.S. Patent No. 5,973,296, which is commonly assigned with the present application and the contents of which are incorporated herein by reference in their entirety. Additional thick film processes may include, by way of example, screen printing, spraying, rolling, and transfer printing, among others.

[0031]	The terminal pads 20 are also preferably formed using a thick

film process in one form of the present invention. Additionally, the protective layer 18 is formed using a thermal spraying process. Therefore, the preferred form of the present invention includes a thermal sprayed dielectric layer 14, a thick film resistive layer 16 and terminal pads 20, and a thermal sprayed protective layer 18. In addition to the increased number of compatible substrate materials, this form of the present invention has the added advantage of requiring only a single firing sequence to cure the resistive layer 16 and the terminal pads 20 rather than multiple firing sequences that would be required if all of the layers were formed using a thick film layered process. With only a single firing sequence, the selection of resistor materials is greatly expanded. A typical thick film resistor layer must be able to withstand the temperatures of the firing sequence of the protective layer, which will often dictate a higher firing temperature resistor.  By enabling the selection of a

lower firing temperature resistor material, the interface stresses between the high expansion substrate and the lower expansion dielectric layer will be reduced, thus promoting a more reliable system. As a result, the layered heater 10 has broader applicability and is manufactured more efficiently according to the teachings of the present invention.

[0032]	In addition to using a thermal spraying process for the dielectric

layer 14 and the protective layer 18 and a thick film process for the resistive layer 16 and the terminal pads 20, other combinations of layered processes may be employed for each of the individual layers while remaining within the scope of the present invention. For example, Table I below illustrates possible combinations of layered processes for each of the layers within the layered heater.

Table I

[0033]	Therefore, a number of combinations of layered processes may

be used for each individual layer according to specific heater requirements. The processes for each layer as shown in Table I should not be construed as limiting the scope of the present invention, and the teachings of the present invention are that of different layered processes for different functional layers within the layered heater

10. Thus, a first layered process is employed for a first layer (e.g., thermal spraying for the dielectric layer 14), and a second layered process is employed for a second layer (e.g., thick film for the resistive layer 16) in accordance with the principles of the present invention.

[0034]	The thermal  spraying  processes  may  include,  by way of

example, flame spraying, plasma spraying, wire arc spraying, and HVOF (High Velocity Oxygen Fuel), among others. In addition to the film printing head as described above, the thick film processes may also include, by way of example, screen printing, spraying, rolling, and transfer printing, among others. The thin film processes may include ion plating, sputtering, chemical vapor deposition (CVD), and physical vapor deposition (PVD), among others. Thin film processes such as those disclosed in U.S. Patent Nos. 6,305,923, 6,341,954, and 6,575,729, which are incorporated herein by reference in their entirety, may be employed with the heater system 10 as described herein while remaining within the scope of the present invention. With regard to the sol-gel process, the layers are formed using sol-gel materials. Generally, the sol-gel layers are formed using processes such as dipping, spinning, or painting, among others. Thus, as used herein, the term "layered heater" should be construed to include heaters that comprise functional layers (e.g., dielectric layer 14, resistive layer 16, and protective layer 18, among others as described in greater detail below), wherein each layer is formed through application or accumulation of a material to a substrate or another layer using processes associated with thick film, thin film, thermal spraying, or sol-gel, among others.

These processes are also referred to as "layered processes," "layering processes," or "layered heater processes."

[0035]	Referring  now to  Figure 3a,  an  additional functional  layer

between the substrate 12 and the dielectric layer 14 may be beneficial or even required when using thermal spraying processes for the dielectric layer 14. This layer is referred to as a bond layer 30 and functions to promote adhesion of the thermally sprayed dielectric layer 14 to the substrate 12. The bond layer 30 is preferably formed on the substrate 12 using a layered process such as wire arc spraying and is preferably a material such as a nickel-aluminum alloy.

[0036]	As shown in Figure 3b, yet another functional layer may be

employed between the substrate 12 and the dielectric layer 14. This layer is referred to as a graded layer 32 and is used to provide a CTE transition between the substrate 12 and the dielectric layer 14 when the difference in CTEs between these layers is relatively large. For example, when the substrate 12 is metal and the dielectric layer 14 is ceramic, the difference in CTEs is relatively large and the structural integrity of the layered heater 10 would be degraded due to this difference. Accordingly, the graded layer 32 provides a transition in CTE as illustrated in Figure 4, which may be linear/continuous or step-changed as shown by the solid and dashed traces, respectively, or another function as required by specific application requirements. The material for the graded layer 32 is preferably a cermet, a material consisting of a blend of ceramic and metal powders, however, other materials may also be employed while remaining within the scope of the present invention.

[0037]	Referring now to Figure 3c, both a bond layer 30 and a graded

layer 32 as previously described may be employed in another form of the present invention. As shown, the bond layer 30 is formed on the substrate 12, and the graded layer 32 is formed on the bond layer 30, wherein the bond layer 30 is used to promote an improved adhesion characteristic between the substrate 12 and the graded layer 32. Similarly, the dielectric layer 14 is formed on the graded layer 32 and thus the graded layer 32 provides a transition in CTE from the substrate 12 to the dielectric layer 14.

[0038]	As shown in Figure 5, the layered heater 10 may also employ

an additional functional layer that is formed on the protective layer 18, namely, an overcoat layer 40. The overcoat layer 40 is preferably formed using a layered process and may include by way of example a machinable metal layer, a non-stick coating layer, an emissivity modifier layer, a thermal insulator layer, a visible performance layer, (e.g., temperature sensitive material that indicates temperature via color), or a durability enhancer layer, among others. There may also be additional preparatory layers between the protective layer 18 and the overcoat layer 40 in order to enhance performance of the overcoat layer 40 while remaining within the scope of the present invention. Accordingly, the functional layers as shown and described herein should not be construed as limiting the scope of the present invention. Additional functional layers, further, in different locations throughout the buildup of layers, may be employed according to specific application requirements.

[0039]	These functional layers may also include additional resistive

layers as shown in Figure 6, wherein a plurality of resistive layers 42 are formed on

a corresponding plurality of dielectric layers 44. The plurality of resistive layers 42 may be required for additional heater output in the form of wattage or may also be used for redundancy of the layered heater 10, for example in the event that the resistive layer 16 fails. Moreover, the plurality of resistive layers 42 may also be employed to satisfy resistance requirements for applications where high or low resistance is required in a small effective heated area, or over a limited footprint. Additionally, multiple circuits, or resistive layer patterns, may be employed within the same resistive layer, or among several layers, while remaining within the scope of the present invention. For example, each of the resistive layers 42 may have different patterns or may be electrically tied to alternate power terminals. Accordingly, the configuration of the plurality of resistive layers 42 as illustrated should not be construed as limiting the scope of the present invention.

[0040]	Additional forms of functional layers are illustrated in Figures 7a-

7d, which are intended to be exemplary and not to limit the possible functional layers for the layered heater 10 according to the teachings of the present invention. As shown in Figure 7a, the additional functional layer is a sensor layer 50. The sensor layer 50 is preferably a Resistance Temperature Detector (RTD) temperature sensor and is formed on a dielectric layer 52 using a thin film process, although other processes may be employed according to the teachings of the present invention. Figure 7b illustrates a layered heater 10 having a functional layer of a ground shield 60, which is employed to isolate and drain any leakage current to and/or from the layered heater 10. As shown, the ground shield 60 is formed between dielectric layers 14 and 62 and is connected to an independent terminal for appropriate

connection to a designated leakage path 64. The ground shield 60 is preferably formed using a thick film layered process, however, other layered processes as disclosed herein may also be employed while remaining within the scope of the present invention.

[0041]	As shown in Figure 7c, the additional functional layer is an

electrostatic shield 70, which is used to dissipate electrostatic energy directed to and/or from the layered heater 10. Preferably, the electrostatic shield 70 is formed between a dielectric layer 72 and a protective layer 74 as shown. Figure 6d illustrates the additional functional layer of a radio frequency (RF) shield 80, which is used to shield certain frequencies to and/or from the layered heater 10. Similarly, the RF shield 80 is formed between a dielectric layer 82 and a protective layer 84 as shown. The electrostatic shield 70 and RF shield 80 layers are preferably formed using a thick film layered process, however, other layered processes may also be employed while remaining within the scope of the present invention. It should be understood that the additional functional layers as shown and described herein, namely, the sensor layer 50, the ground shield 60, the electrostatic shield 70, and the RF shield 80 may be positioned at various locations adjacent any of the layers of the layered heater 10 and connected to an appropriate power source other than those positions and connections illustrated in Figures 7a-7d while remaining within the scope of the present invention.

[0042]	In addition to employing functional layers as described herein,

the layered processes may also be employed to embed discrete components within the layered heater 10. For example, as shown in Figure 8, a discrete component 90

(e.g., temperature sensor) is embedded between the dielectric layer 14 and the protective layer 18. The discrete component 90 is preferably secured to the resistive layer 16 using the thermal spraying process, which would result in a local securing layer 92 as shown. However, other processes may be employed to secure discrete embedded components while remaining within the scope of the present invention. Additional discrete components may include, but are not limited to, thermocouples, RTDs, thermistors, strain gauges, thermal fuses, optical fibers, and microprocessors and controllers, among others.

[0043]	It should be understood that the position within the layers of the

additional functional layers and the discrete components is not intended to limit the scope of the present invention. The additional functional layers and the discrete components may be placed in various locations adjacent any of the layers, e.g., between the dielectric layer 14 and the resistive layer 14, between the resistive layer 14 and the protective layer 16, between the substrate 12 and the dielectric layer 14, or adjacent other layers, while remaining within the scope of the present invention.

[0044]	The description of the invention is merely exemplary in nature

and, thus, variations that do not depart from the gist of the invention are intended to be within the scope of the invention. For example, the layered heater 10 as described herein may be employed with a two-wire controller as shown and described in co-pending application Serial No. 10/719,327, titled "Two-Wire Layered Heater System," filed November 21, 2003, and co-pending application titled "Tailored Heat Transfer Layered Heater System," filed January 6, 2004, both of which are commonly assigned with the present application and the contents of which

are incorporated herein by reference in their entirety.  Such variations are not to be regarded as a departure from the spirit and scope of the invention.

CLAIMS What is claimed is:

1.	A layered heater comprising:

a plurality of resistive layers separated by a corresponding plurality of dielectric layers, wherein the plurality of resistive layers are formed on the corresponding plurality dielectric layers, and the plurality of resistive layers and dielectric layers are formed by at least one layered process.

2.	The layered heater according to Claim 1, wherein the layered process

is selected from a group consisting of thick film, thin film, thermal spray and sol-gel.

3.	The layered heater according to Claim 1, further comprising a

substrate, wherein one of the plurality of dielectric layers is formed on the substrate.

4.	The layered heater according to Claim 3, wherein the substrate is

selected from a group consisting of nickel-plated copper, aluminum, stainless steel,

mild steel, tool steel, refractory alloy, aluminum oxide, and aluminum nitride.

5.	The layered heater according to Claim 1, further comprising at least

one conductor pad in contact at least one of the resistive layers.

6.	The layered heater according to Claim 5, wherein the conductor pad is

formed by a layered process selected from a group consisting of thick film, thin film,

thermal spray, and sol-gel.

7.	The layered heater according to Claim 1 further comprising:

a two-wire controller in communication with the layered heater, wherein at least one of the resistive layers has sufficient temperature coefficient of resistance characteristics such that the resistive layer is a heater

element and a temperature sensor and the two-wire controller determines temperature of the layered heater using the resistance of the resistive layer and controls heater temperature accordingly.

8.	A layered heater comprising:

a dielectric layer;

a resistive layer formed over the dielectric layer; a protective layer formed over the resistive layer; and at least one functional layer formed within the layered heater adjacent at least one of the layers,

wherein each of the layers are formed by at least one layered process.

9.	The layered heater according to Claim 8, wherein the functional layer

is selected from a group consisting of a sensor layer, a ground layer, an electrostatic

layer, and an RF layer.

10.	The layered heater according to Claim 8, wherein the layered process

is selected from a group consisting of thick film, thin film, thermal spray, and sol-gel.

11.	The layered heater according to Claim 8 further comprising at least

one discrete component embedded within the layered heater.

12.	The layered heater according to Claim 11, wherein the discrete

component is selected from a group consisting of a thermocouple, an RTD, a

thermistor, a strain gauge, a thermal fuse, an optical fiber, a microprocessor, and a

controller.

13.	A layered heater comprising:

a dielectric layer formed by a thermal spray process; and a resistive layer disposed on the dielectric layer, the resistive layer formed by a thin film process.

14.	A layered heater comprising:

a substrate;

a bond layer formed on the substrate;

a dielectric layer formed on the bond layer, the dielectric layer formed by a first layered process; and

a resistive layer formed on the dielectric layer, the resistive layer formed by a second layered process,

wherein the first layered process is different than the second layered process.

15.	The layered heater according to Claim 14 further comprising:

a protective layer formed on the resistive layer, the protective layer formed by a layered process.

16.	A layered heater comprising:

a substrate;

a graded layer formed on the substrate;

a dielectric layer formed on the bond layer, the dielectric layer formed by a first layered process; and

a resistive layer formed on the dielectric layer, the resistive layer formed by a second layered process,

wherein the first layered process is different than the second layered process.

17.	The layered heater according to Claim 16 further comprising:

a protective layer formed on the resistive layer, the protective layer formed by a layered process.

18.	A layered heater comprising:

a dielectric layer formed by a first layered process;

a resistive layer formed on the dielectric layer, the resistive layer formed by a second layered process;

a protective layer formed on the resistive layer, the protective layer formed by a layered process; and

an overcoat layer formed on the protective layer, the overcoat layer formed by a layered process,

wherein the first layered process is different than the second layered process.

19.	The layered heater according to Claim 18, wherein the overcoat layer

is selected from a group consisting of a machinable metal layer, a non-stick coating

layer, an emissivity modifier layer, a thermal insulator layer, and a durability

enhancer layer.

20.	A layered heater comprising:

a dielectric layer formed by a sol-gel process;

a resistive layer formed on the dielectric layer, the resistive layer formed by a thick film process; and

a protective layer formed on the resistive layer, the protective layer formed by a sol-gel process.

21.	A layered heater comprising:

a dielectric layer formed by a thermal spray process;

a resistive layer formed on the dielectric layer, the resistive layer formed by a thick film process; and

a protective layer formed on the resistive layer, the protective layer formed by a sol-gel process.

22.	A layered heater comprising:

a dielectric layer formed by a sol-gel process;

a resistive layer formed on the dielectric layer, the resistive layer formed by a thermal spray process; and

a protective layer formed on the resistive layer, the protective layer formed by a sol-gel process.

Documents:

				2473-chenp-2006 abstract-duplicate.pdf

				2473-CHENP-2006 ABSTRACT.pdf

				2473-CHENP-2006 CLAIMS GRANTED.pdf

				2473-chenp-2006 claims-duplicate.pdf

				2473-CHENP-2006 CORRESPONDENCE OTHERS.pdf

				2473-CHENP-2006 CORRESPONDENCE PO.pdf

				2473-chenp-2006 description (complete)-duplicate.pdf

				2473-chenp-2006 drawings-duplicate.pdf

				2473-CHENP-2006 FORM 1.pdf

				2473-CHENP-2006 PETITIONS.pdf

				2473-CHENP-2006 POWER OF ATTORNEY.pdf

				2473-chenp-2006-abstract.pdf

				2473-chenp-2006-assignement.pdf

				2473-chenp-2006-claims.pdf

				2473-chenp-2006-correspondnece-others.pdf

				2473-chenp-2006-description(complete).pdf

				2473-chenp-2006-drawings.pdf

				2473-chenp-2006-form 1.pdf

				2473-chenp-2006-form 18.pdf

				2473-chenp-2006-form 3.pdf

				2473-chenp-2006-form 5.pdf

				2473-chenp-2006-pct.pdf

« Previous Patent

Next Patent »

Patent Number	231174	

Indian Patent Application Number	2473/CHENP/2006	

PG Journal Number	13/2009	

Publication Date	27-Mar-2009	

Grant Date	03-Mar-2009	

Date of Filing	05-Jul-2006	

Name of Patentee	WATLOW ELECTRIC MANUFACTURING COMPANY	

Applicant Address	12001 Lackland Road, St. Louis, MO 63146,	

Inventors:

#	Inventor's Name	Inventor's Address	

1	MCMILLIN, James	170 S. Oakleaf Road, Algonqui, IL 60102,	

2	STEINHAUSER, Louis, P	2448 Cripple Creek, St. Louis, MO 63129,	

3	PTASIENSKI, Kevin	9032 Harvest Run Court, O'Fallon, MO 63366,	

PCT International Classification Number	H05B 3/28	

PCT International Application Number	PCT/US2005/000341	

PCT International Filing date	2005-01-05	

PCT Conventions:

#	PCT Application Number	Date of Convention	Priority Country	

1	10/752,359	2004-01-06	U.S.A.	

© All Indian Patents, 2013-2021.

  Patent data available in the public domain from Indian Patents Office, Department of Industrial Policy and Promotions, Ministry of Commerce and Industry, Government of India.
