Repository: anandvc/allindianpatents

File: patents/231190-steel-for-mechanical-components.html
Indian Patents. 231190:STEEL FOR MECHANICAL COMPONENTS

Indian Patents

Recently Granted Patents

  Recently Published Patents

Title of Invention	STEEL FOR MECHANICAL COMPONENTS

Abstract	This invention relates to steel for mechanical components, wherein the composition thereof is, in percentages by weight: -0.19% ~ C ~ 0.25%; -1.1% ~ Mn ~ 1.5%; -0.8% ~ Si ~ 1.2%; -0.01% ~ S ~ 0.09%; -trace levels ~ P ~ 0.025%; -trace levels ~ Ni ~ 0.25%; -1% ~ Cr ~ 1.4%; -0.10% ~ Mo ~ 0.25%; -trace levels ~ Cu ~ 0.30%; -0.010% ~ Al ~ 0.045%; -0.010% ~ Nb ~ 0.045%; -0.0130% ~ N ~ 0.0300%; -optionally trace levels ~ Bi ~ 0.10% and/or trace levels ~ Pb ~ 0.12% and/or trace levels ~ Te ~ 0.015% and/or trace levels ~ Se ~ 0.030% and/or trace levels ~ Ca ~ 0.0050%; the balance being iron and impurities resulting from the production operation, the chemical composition being adjusted so that the mean values J3m, Jllm, J15m" and J25m for five Jominy tests are such that: cx = I Jllm -J3m X 14/22 -J25m X 8/22 I ~ 2.5 HRC; and.. B = J 3m -J 15m ~ 9 HRC. This invention also relates to method for producing a mechanical component using this steel and a mechanical component produced in this mannex Figure 1.	

Full Text	 

Steel for mechanical parts, method for producing mechanical parts from said steel and the thus obtainable mechanical

parts

The invention relates to the field of steel metallurgy and, more particularly, steels for mechanical components, such as pinions.

Steels for gear manufacturing must have a high level of resistance to contact fatigue. Most of the time, components produced from these steels are subjected to a carburising or carbonitriding treatment which is intended to provide them with sufficient surface hardness and mechanical strength whilst maintaining a high level of core strength owing, in particular, to a carbon content in the order of from only 0.10 to 0.30%. The carbon content of the carburised layer may be up to approximately 1%.

Various documents describe gear manufacturing steels which are intended to be carburised. These include US-A-5 518 685, in which the contents of Si and Mn are maintained within relatively low limits (from 0.45 to 1% and from 0,40 to 0.70%, respectively) in order to prevent intergranular oxidation during the carburising operation- JP-A-4-21757 describes steels for gear manufacturing which are intended to be carburised using plasma or at reduced pressure then shot blasted, and which can have contents of Si and Mn higher than the previous steels. They have a high level of resistance to the surface pressure acting on the pinion whose life span is thus increased.

WO-A-03 012 156 proposes a steel for mechanical components, such as pinions, the composition of which is: 0.12% ^ C ^

minimising the operational plastic deformations of the component as a whole owingf in particular, to a judicious balance of the contents of silicon and manganese. The carburising or the carbonitriding must preferably take place under non-oxidising conditions, for example, at reduced pressure, so that the relatively high contents of silicon and manganese do not lead to problems of intergranular oxidation.

Generally, the carburising or carbonitriding takes place at a temperature in the order of from 850 to 930°C. However, the current tendency is to attempt to carry out this operation at higher temperatures (high-temperature carburising or carbonitriding) in the order of from 950 to 1050°C. This increase in the processing temperature either allows the length of the processing time to be reduced with the same carburised depth or allows the carburised depth to be increased with the same length of processing time. The manufacturer thus has the choice of being able to increase the productivity of the installation or increase the effectiveness of the products obtained.

However, the application of a high-temperature carburising or cabronitriding operation to the known steels which have been described presents a number of problems. Firstly, the high temperature may lead to an increase in poorly controlled grains, which is detrimental to the mechanical properties of the component. Secondly, the carburising or carbonitriding is followed by quenching during which the component is subjected to deformations. These may require the component to be remachined or, in the most extreme cases, cause it to be

rejected. These problems are accentuated when the quenching is carried out on a component which has just been subjected to a carburising or carbonitriding operation at high temperature and not at a more normal temperature.

The object of the invention is to provide, for metallurgists carrying out high-temperature carburising or carbonitriding of mechanical components, in particular pinions, a steel which overcomes the problems mentioned above whilst maintaining the required mechanical properties, and which is also compatible with the carburising and carbonitriding operations carried out at more normal temperatures.

To this end, the subject-matter of the invention is a steel for mechanical components, characterised in that the composition thereof is, in percentages by weight:

the balance being iron and impurities resulting from the production operation, the chemical composition being adjusted so that the mean values J3m, Jnm, Ji5m and J25m for five Jominy tests are such that:

production operation.

Optimally, the composition thereof is:

the balance being iron and impurities resulting from the production operation.

The subject-matter of the invention is also a method for producing a mechanical component from carburised or carbonitrided steel, characterised in that a steel of the above-mentioned type is used for this purpose, on which a machining operation, carburising operation or carbonitriding operation is carried out, then a quenching operation.

The carburising or carbonitriding is preferably carried out at a temperature of from 950 to 1050°C.

The subject-matter of the invention is also a steel mechanical component, such as a gear component, characterised in that it is produced using the above method.

As will be appreciated, the invention is based on a precise adjustment of the content ranges of the main alloy elements, as well as the simultaneous presence, in well-defined contents, of aluminium, niobium and nitrogen.

The desired effects are substantially of two types.

Firstly, the selection of the contents of the main alloy elements is intended to achieve a Jominy curve with no significantly marked inflection point. This condition allows minimal deformations to be achieved during the quenching operation. In this respect, the carburising or the carbonitriding which is carried out at high temperature is, as has been mentioned, particularly demanding.

It should be noted that the Jominy curve of a steel which is produced using a conventional standardised test characterises the quenchability of the steel. It is produced by measuring the hardness of a cylindrical test piece which has been quenched using a jet of water which sprays one of the ends thereof, along the length of one of the generating lines thereof. The hardness is measured at several distances x (in mm) from the sprayed end, and the corresponding value is designated Jx. Jxm refers to the mean value obtained during five tests for measuring the hardness at distance x.

As disclosed in document EP-A-0 890 653, to which the reader may refer for further details, the applicant demonstrated that a composition of the steel which produces a Jominy curve with no inflection point was advantageous for producing greatly reduced deformations during the quenching operation following a carburising or carbonitriding operation. This Jominy curve with no inflection point is produced when the values Jiim, J3nu J25m and Ji5m satisfy the following relationships:

The composition of the steel according to the present invention is therefore adjusted so that this relationship is also produced in this instance.

The composition is also adjusted, in particular owing to the combined presence of aluminium, niobium and nitrogen in defined contents, so that the size of the grains remains controlled, even when the carburising or the carbonitriding is carried out at high temperature.

Finally, the composition of the steel must of course provide the desired mechanical properties for the use of the component. The criteria to be monitored more particularly include the carburised depth (conventionally defined as the depth at which the measured hardness is 550HV), the deviation of hardness between the surface and the core of the carburised component, which must be as low as possible in order to minimise the deformations during quenching, and the core hardness which must be high so that the component responds effectively to stresses during operation, and therefore has a high level of strength in terms of endurance and fatigue.

The invention will be better understood from a reading of the following description, given with reference to the appended drawing which shows the Jominy curves of four reference steels and three steels according to the invention.

The steel according to the invention is intended primarily for producing mechanical components which are subjected to high levels of stress, such as gear elements, and which are intended to be carburised or carbonitrided (preferably at low pressure or in a non-oxidising atmosphere to prevent

oxidation of the most oxidisable elements), both at normal temperatures of approximately from 850 to 930°C and at high temperatures in the order of from 950 to 1050°C. These components must have a high level of fatigue endurance, high strength, and must be only slightly deformed during thermal treatments, such as the quenching operation following the carburising or carbonitriding operation. It has the following composition (all the percentages are percentages by weight).

The carbon content thereof is between 0.19 and 0.25%. These contents are normal for gear manufacturing steels. Furthermore, this range allows the contents of the other elements to be adjusted, which allows the desired shape to be produced for the Jominy curve. The minimum content of 0.19% is further justified by the core hardness which can be achieved thereby after quenching. At more than 0.25%, there is a risk that the hardness will be too high to preserve the desirable machinability for the steel. The preferred range is from 0.20 to 0.25%.

The manganese content thereof is between 1.1 and 1.5%. The minimum value is justified by the production of the desired Jominy curve in conjunction with the contents of the other elements. At more than 1.5%, there is the risk of the appearance of segregations and also banding during the annealing operations. Furthermore, such a high content would bring about excessive corrosion of the heat-resistant coating of the steel ladle during the production operation. It would not be desirable to further restrict this range of contents since producing the precise grade desired in the steelworks could be excessively difficult. The preferred range is from 1.2 to 1.5%, preferably from 1.21 to 1.45%.

The silicon content thereof is between 0.8 and 1.2%. In this range, the desired shape of the Jominy curve can be produced in conjunction with the contents of the other elements. The minimum value of 0.8% is justified by the production of the desired core hardness, as well as by the limitation of the deviation of hardness between the surface and the core after carburising or carbonitriding. At more than 1.2%, there is a risk that excessive segregations will appear since silicon, though it segregates itself only slightly, tends to accentuate the segregation of other elements. There would also be an increased risk of oxidation during carburising or carbonitriding. The preferred range is from 0.85 to 1.20%, preferably from 0.85 to 1.10%.

The sulphur content thereof is between 0.01 and 0.09%, the minimum value is justified by the production of correct machinability. At more than 0.09%, there is a risk of an excessively substantial reduction in the hot forgeability. The preferred range is from 0.01 to 0.08%.

The phosphorus content is between trace levels and 0.025%. Generally, the standards in force tend to require a maximum phosphorus content of this order. Furthermore, beyond this value, there is a risk of interaction with niobium which renders the steel brittle during the hot moulding and/or the continuous casting of the steel in the form of blooms or billets. The phosphorus content is preferably 0.020% at the most.

The nickel content thereof is between trace levels and 0.25%. This element, which is introduced intentionally at higher contents, would increase the cost of the metal unnecessarily. In practice, the nickel content which results naturally from

the fusion of the raw materials of the casting could be sufficient, with no deliberate addition. The preferred range is from 0.08 to 0.20%.

The chromium content thereof is between 1.00 and 1.40%. In this range, in conjunction with the contents of the other elements, the desired shape of the Jominy curve can be produced. Furthermore, the minimum content of 1.00% allows a high level of core hardness to be produced. At more than 1.40%, the cost of the production operation would be increased unnecessarily. The preferred range is from 1.10 to 1.40%.

The molybdenum content thereof is between 0.10 and 0.25%. In this range, in conjunction with the contents of the other elements, the desired Jominy curve shape and core hardness are produced. The preferred range is from 0.11 to 0.25%.

The copper content thereof is between trace levels and 0.30%. Again in this instance, as for nickel, the content produced after fusion of the raw materials is generally maintained purely and simply. At more than 0.30%, the ductility and the core strength of the component would be impaired. The preferred range is from 0.06 to 0.30%, preferably from 0.08 to 0.30% so as to optimise the shape of the Jominy curve and the hardness after quenching.

The aluminium, niobium and nitrogen contents thereof must be controlled within precise limits. These are elements which, when interacting, bring about control of the fineness of the metal grain. This fineness is desirable in order to produce a high level of strength in the carburised or carbonitrided layer, a high level of fatigue strength and a reduction of

the dispersion of the deformation during quenching. Furthermore, it is also important for producing the desired shape for the Jominy curve. Controlling the grain size is, in the context of the invention, all the more important since the steel must be capable of being subjected to a carburising or carbonitriding operation at high temperature without an excessive increase in the grain size occurring.

This control of the grain is carried out substantially by means of precipitation of aluminium and/or niobium nitrides and carbonitrides, In order to produce this control, a significant presence of these two elements is therefore required, as well as nitrogen at a content which is substantially higher than that which is generally produced following a production operation carried out under normal conditions.

The aluminium content must be between 0.010 and 0.045%. In addition to its grain control function mentioned above, this element controls the deoxidisation of the steel and the purity thereof in terms of inclusions of oxides. At less than 0.010%, the effects thereof, from the above perspectives, would be insufficient. At more than 0.045%, the purity in terms of inclusions of oxides risks being insufficient for the applications which are primarily intended. The preferred range is from 0.010 to 0.035%.

The niobium content must be between 0.010 and 0.045%. At less than 0.010%, the effect of grain control would not be sufficient, in particular for the lowest contents of aluminium. At more than 0.045%, there is a risk of cracks appearing during the continuous casting of the steel, in particular if interaction with the phosphorus can occur, as

has been indicated above. The preferred range is from 0.015 to 0.045%, preferably from 0.015 to 0.040%.

In conjunction with the contents of aluminium and niobium as mentioned, the nitrogen content must be between 0.0130 and 0.0300% (130 to 300ppm) so that the desired adjustment of the grain size and shape of the Jominy curve are produced. The preferred range is from 0.0130 to 0.0220%.

If it appears desirable, one or more of the elements which are conventionally known may be added to the steel in order to improve the machinability thereof: lead, tellurium, selenium, calcium, bismuth in particular. The maximum contents are 0.10%, preferably 0.07% for Bi, 0.12% for Pb, 0.015%, preferably 0.010% for Te, 0.030%, preferably 0.020% for Se and 0.0050%, preferably 0.0045% for Ca.

The other elements are those which are generally present in steel as impurities resulting from the production operation and are not added intentionally. It must be ensured in particular that the titanium content does not exceed 0.005%. Since the steel according to the invention is very rich in nitrogen, beyond this content there would be a risk of formation of coarse titanium nitrides and/or carbonitrides which can be seen by micrography, which would reduce the fatigue strength and impair the machinability. Furthermore, the titanium would thus capture the nitrogen which would no longer be available for controlling the grain.

The invention will now be illustrated by means of examples. The appended Figure illustrates the Jominy curves of four steels whose compositions are set out in Table 1. The steels

A, B, C and D are reference steels. The steels E, F and G are in accordance with the invention.

With sample A, the size a as defined above is equal to 8.7 and the size R> as defined above is equal to 19.1. They are therefore far above the maximum required by the invention. It can be seen that the Jominy curve has a very marked point of inflection.

With sample B, a is equal to 2.38 and fi is equal to 11.1. ft does not therefore comply with the requirements of the invention and the Jominy curve also has a significant point of inflection although this steel contains niobium and nitrogen within the prescribed limits. The basic reason for this is that the silicon content thereof is insufficient.

With sample C, a is equal to 3.38 and 15 is equal to 10.7. Neither a nor B are within the prescribed limits and the Jominy curve has a marked point of inflection. Cr and Mo are

just below the minimum values required and in particular the content of nitrogen is insufficient.

With sample D, a is equal to 2.845 and ft is equal to 9.5, which is again outside the prescribed limits. The Jominy curve has a marked point of inflection owing to the insufficient contents of Cr and nitrogen.

However, for sample E according to the invention, a is equal to 0.41 and ft is equal to 2.7. The required conditions are satisfied and it can be seen that the Jominy curve is almost rectilinear and has no point of inflection.

In the same manner, for sample F according to the invention, a is equal to 0.23 and ft is equal to 3.7. In this instance too, the Jominy curve thereof is almost rectilinear and has no point of inflection.

In the same manner, for sample G according to the invention, a is equal to 0.83 and ft is equal to 6.6. The Jominy curve thereof is almost rectilinear and has no marked point of inflection.

The behaviour of steels A, B and E in Table 1 during carburising was also studied under normal temperature conditions and at high temperature.

Carburising operations at normal temperature (930°C) were carried out at low pressure under similar conditions using cylindrical samples in order to confer a carbon content of 0.75% on the carburised surface. These carburising operations were followed by quenching operations in a gaseous medium (in this instance in nitrogen, but a nitrogen/hydrogen mixture

having 10% of hydrogen could, for example, have been used) under two different pressure conditions: 5 bar and 20 bar. It was thus intended to obtain a surface hardness of from 700 to 800HV and a carburised depth (that is to say, the depth at which the hardness is 550HV) of 0.50mm. The results are given in Table 2 (tests at 5 bar) and in Table 3 (tests at 20 bar).

These tests illustrate that the reference steel A does not allow the desired carburised depth to be readily achieved. This is due to its lack of quenchability.

All three of the reference steels B and C and the steel E according to the invention allow the intended carburised depth to be produced under normal temperature conditions for carburising.

The deviation AHV between the surface hardness and the core hardness is very comparable, for a quenching medium at 5 bar, for the reference steel B and the steel E according to the invention (AHV = 352 and 354, respectively) and much lower than it is for the reference steel A (AHV = 497). However, for a quenching medium at 20 bar, AHV is substantially less favourable for the reference steels B and C than for the steel E of the invention (AHV = 297, 330 and 226, respectively). The result is that the residual stresses generated by these deviations of hardness, which are the cause of the deformations when the carburised components are quenched under strict conditions, may be minimised by the use of steels according to the invention.

Finally, the highest levels of core hardness are produced with steel E according to the invention. Therefore, for gear components which are subjected to high levels of stress during operation and for which high levels of mechanical properties are sought (in particular high levels of hardness under the carburised layer and at the core) which are greater than the stresses to which the component is subjected during operation, in order to ensure a high level of fatigue endurance during operation, the steel according to the invention is that which, under given conditions for

carburising, is most suitable for a high level of fatigue endurance during operation.

Carburising tests were also carried out at high temperature (980°C) on cylindrical samples of reference steels A and D and steel E according to the invention which have been described above. In this instance, the carburised surface again had a carbon content of 0.75%. In the two instances, a surface hardness of from 700 to 800HV was sought and a carburised depth, at a hardness of 550HV, of 0.50mm. The quenching in a gaseous medium (nitrogen) which followed the carburising was carried out at a pressure of 20 bar for steels A and D and only 1.5 bar for steel E. The results are set out in Table 4. Evaluations of the grain size are also presented in accordance with the ASTM standard.

As with the carburising operation at the normal temperature of 930°C, the two steels allow the intended surface hardness to be achieved.

The invention allows a carburised depth to be produced which is substantially greater than with reference A, although reference A has been quenched under much more strict conditions which are known to increase the carburised depth, all other things being equal.

The deviation in hardness between the surface and the core is substantially less with the invention than with references A and D (AHV = 240 for E, 428 for A and 274 for D, respectively) . The advantages mentioned above with regard to deformations during quenching following carburising at normal temperature are also even further accentuated in this instance.

The core hardness is higher with the invention than with the reference, in spite of a much lower pressure for the quenching medium. The consequences in terms of the improvement of the fatigue endurance during operation mentioned above for quenching at normal temperature are also found again in this instance.

Finally, both in the carburised zone and outside the carburised zone, the steel according to the invention has an ASTM grain size which is finer than the reference steels A and D. Owing to this, it is less susceptible to the risks of increase in grain size during carburising at high temperature. This is a very significant advantage since the increase in size of grain on the carburised components has an extremely detrimental effect on the fatigue strength at the

base of the tooth and on the strength of the carburised components. The steels according to the invention are therefore completely suitable for use in the production of gear components (or for any other components for which comparable properties are required) which are carburised or carbonitrided at high temperature, with all the economic advantages that this brings, without in any way sacrificing the effectiveness of the components.

Other carburising tests were also carried out at low pressure on the reference steel A and on the steel E according to the invention.

For a low-pressure carburising operation carried out at 930°C on steel A followed by gas quenching at 20 bar, 72 mins. of carburising are required in order to produce the intended carburising depth of 0.50mm for HV = 550. Using steel E according to the invention, with low-pressure carburising at 930°C followed by gas quenching (same gas as for steel A) at 1.5 bar, 30 mins. of carburising are sufficient to produce the same carburised depth of 0.50mm for HV = 550.

For low-pressure carburising at a high temperature of 980°C, carried out on the reference steel A, 30 mins. of carburising are required and gas quenching at 20 bar in order to produce the intended carburising depth of 0.50mm for HV = 550. A carburising time of 20 mins. at low pressure at 980°C is sufficient to produce the same carburising depth of 0.5mm for HV = 550 for steel E according to the invention and with gas quenching at a pressure of only 1.5 bar. The quenching gas used for steels A and E is, of course, the same.

This shows that steel E according to the invention allows the carburising times to be reduced, both at the normal carburising temperature (930°C) and at high temperature (980°C), which allows the carburising costs to be reduced (quantity of carburising gas, carburising time,...) and allows the productivity to be increased for the production of the carburised components.

The steel according to the invention, owing to the controlled quenchability thereof, also allows the pressure of the quenching gases to be reduced in order to produce an identical carburising depth, which allows deformations in the carburised components to be further reduced or eliminated and allows savings and simplifications to be achieved in terms of technology for gas quenching components in the chambers of gas quenching furnaces.

Carburising has also been carried out at low pressure on impact strength samples which have not been notched (dimensions: L = 55mm, cross-section 10x10 mm) at high temperature (980°C), on the one hand on reference steel A before gas quenching at a pressure of 20 bar and, on the other hand, on steel E according to the invention but in this instance before gas quenching at a pressure of only 1.5 bar. The desired carburised depths were identical, as was the type of quenching gas. The samples which were carburised and quenched in this manner were then broken by means of impact at ambient temperature. The energy at break results obtained in this manner were, respectively:

-	19 Joules for the reference steel A,

-	29 Joules for the steel E according to the invention.

At the same time, impact strength samples of reference steel A were carburised at low pressure at normal temperature (930°C) in order to obtain the same carburised depth as above. They were then quenched with the same gas at a pressure of 20 bar. These samples were then broken as above at ambient temperature and the energy at break obtained in this manner was 17 Joules, that is, very substantially less than for steel E according to the invention which was carburised at high temperature.

This indicates that, in spite of the sample of reference steel A having a lower core hardness (312 HV) than steel E according to the invention (500 HV), the toughness of steel E carburised at high temperature is higher than that of reference steel A carburised at high temperature or at normal temperature for the same final carburised depth. That is to say, using a steel according to the invention in order to carry out a high temperature carburisation operation which is intended to produce a specific carburised depth, does not impair, in fact the reverse, the toughness of carburised components which are produced from this steel compared with using a reference steel which has also been carburised at high temperature or at normal carburisation temperature in order to obtain the same carburised depth. The discrepancy in terms of core hardness between the two steels is not disadvantageous in this respect. This also indicates that the steels according to the invention are particularly suitable for carburisation at high temperature, both for reducing carburisation times, increasing productivity and reducing the carburisation costs compared with known steels which are carburised at normal temperature or at high temperature. The properties for use obtained with these components, such as

the toughness, are not impaired compared with the reference steels.

Under the conditions mentioned above, flexural fatigue samples of steel E according to the invention were also carburised at low pressure at high temperature (980eC) comprising, at the centre thereof, a widened U-shaped notch. Carburisation was followed by gas quenching at a pressure of only 1.5 bar, both the intended carburised depths and the type of quenching gas being the same as in the tests on impact strength samples. In the same manner, a gas carburisation was carried out at the normal carburising temperature of 930°C on steel A according to the prior art, in order to achieve the same carburised depth as above, on flexural fatigue samples identical to those of steel E. After carburisation, they were subjected to an oil quenching operation in order to increase the hardness and strength in terms of flexural fatigue of steel A. The endurance limits of the two batches of samples of steel E and A which were carburised in this manner were then compared in terms of flexural fatigue at 4 points, the widened U-shaped notch of these samples being centred in the region of the load applied in terms of flexural fatigue. The flexural fatigue tests were carried out for each steel A and E carburised and quenched under the above conditions for up to 10 million cycles.

Under these conditions, the endurance limit at 10 million cycles for steel E according to the invention was 1405 MPa, and that of steel A only 1165 MPa.

This indicates that using a steel according to the invention in order to carry out a high temperature carburisation operation which is intended to obtain a specific carburised

depth does not impair the strength in terms of flexural fatigue but is instead very advantageous compared with a conventional carburisation operation which is carried out at normal carburisation temperature on a steel according to the prior art which has been carburised for the same depth and even quenched in oil in order to increase the strength thereof in terms of flexural fatigue.

It should be added at this point that these tests of flexural fatigue are intended to simulate the fatigue strength of a gear tooth base, gear mechanism or gear component used in a gearbox of a motor vehicle. This again indicates that the steels according to the invention are particularly suitable for high temperature carburisation, both for reducing the carburisation times, increasing productivity, reducing carburisation costs compared with known steels which have been carburised at normal temperature, without impairing the properties for use obtained with components, such as the strength in terms of flexural fatigue of the carburised base of a gear tooth of a pinion or gear mechanism.

CLAIMS

1. Steel for mechanical components, characterised in that the composition thereof is, in percentages by weight:

the balance being iron and impurities resulting from the production operation, the chemical composition being adjusted so that the mean values J3m, Jiim/ Jism and J25m for five Jominy tests are such that:

2, Steel for mechanical components according to claim 1, characterised in that the composition thereof is adjusted so

that 

3.	Steel for mechanical components according to claim 1 or 2,

characterised in that the composition thereof is:

the balance being iron and impurities resulting from the production operation.

4.	Steel for mechanical components according to claim 3,

characterised in that the composition thereof is:

the balance being iron and impurities resulting from the production operation.

5.	Method for producing a mechanical component from

carburised or carbonitrided steel, characterised in that a

steel according to any one of claims 1 to 4 is used for this

purpose, on which a machining operation, carburising

operation or carbonitriding operation is carried out, then a

quenching operation.

6.	Method according to claim 5, characterised in that the

carburising or carbonitriding is carried out at a temperature

of from 950 to 1050°C.

7.	Steel mechanical component, characterised in that it is

produced using the method according to claim 5 or 6.

8.	Mechanical component according to claim 7, characterised

in that it is a gear component.

Dated this 22 day of September 2006 

Documents:

				3491-abstractimage.jpg

				3491-CHENP-2006  ABSTRACT.pdf

				3491-CHENP-2006  CLAIMS GRANTED.pdf

				3491-CHENP-2006  CORRESPONDENCE OTHERS.pdf

				3491-CHENP-2006  CORRESPONDENCE PO.pdf

				3491-CHENP-2006  FORM-2.pdf

				3491-CHENP-2006  FORM-3.pdf

				3491-CHENP-2006  PCT.pdf

				3491-CHENP-2006  PETITION.pdf

				3491-CHENP-2006  POWER OF ATTORNEY.pdf

				3491-chenp-2006 abstract-duplicate.pdf

				3491-chenp-2006 claims-duplicate.pdf

				3491-chenp-2006 description (complete)-duplicate.pdf

				3491-chenp-2006 drawings-duplicate.pdf

				3491-chenp-2006-abstract.pdf

				3491-chenp-2006-claims.pdf

				3491-chenp-2006-correspondnece-others.pdf

				3491-chenp-2006-description(complete).pdf

				3491-chenp-2006-drawings.pdf

				3491-chenp-2006-form 1.pdf

				3491-chenp-2006-form 18.pdf

				3491-chenp-2006-form 3.pdf

				3491-chenp-2006-form 5.pdf

« Previous Patent

Next Patent »

Patent Number	231190	

Indian Patent Application Number	3491/CHENP/2006	

PG Journal Number	13/2009	

Publication Date	27-Mar-2009	

Grant Date	03-Mar-2009	

Date of Filing	22-Sep-2006	

Name of Patentee	ASCOMETAL	

Applicant Address	IMMEUBLE LE COLISEE, 10 AVENUE DE I'ARCHE - FAUBOURG DE I'ARCHE, 92400 COURBEVOIE,	

Inventors:

#	Inventor's Name	Inventor's Address	

1	DAGUIER, PASCAL	7, RUE DU HAUT DE MOLLEUX, 57685 AUGNY,	

2	DIERICKX, PIERRE	82, RUE DE MEILBOURG, 57100 THIONVILLE-GARCHE,	

3	PICHARD, CLAUDE	9, RUE DES CYGNES, 57300 HAGONDANGE,	

PCT International Classification Number	C22C 38/22	

PCT International Application Number	PCT/FR05/00684	

PCT International Filing date	2005-03-21	

PCT Conventions:

#	PCT Application Number	Date of Convention	Priority Country	

1	04 03038	2004-03-24	France	

© All Indian Patents, 2013-2021.

  Patent data available in the public domain from Indian Patents Office, Department of Industrial Policy and Promotions, Ministry of Commerce and Industry, Government of India.

File: patents/231201-irradiated-butene-1-polymer-compositions.html
Indian Patents. 231201:IRRADIATED BUTENE-1 POLYMER COMPOSITIONS

Indian Patents

Recently Granted Patents

  Recently Published Patents

Title of Invention	IRRADIATED BUTENE-1 POLYMER COMPOSITIONS

Abstract	The present invention relates to An irradiated butene-1 polymer material characterized by high melt strength and softness, and composiiton of this high melt strength butene-1 polymer with non-irradiated butene-1 polymer materials having enhanced crystallization properties.	

Full Text	 

WO 2005/014710	PCT/IB2004/002483

IRRADIATED BUTENE-1 POLYMER COMPOSITIONS

This invention relates to an irradiated butene-1 polymer material having high melt strength and softness, and compositions thereof having improved crystallization properties.

It is known that butene-1 polymers provide good properties in terms of pressure resistance, impact strength and creep resistance. However, the manufacture of such materials is a slow process because of the difficulty in pelletizing the material. This difficulty is believed to be a result of the slow crystallization rate of polybutene-1 and the low hardness of the Form II (metastable) crystals of polybutene-1. Polybutene-1 exhibits polymorphism, including the crystal forms I (twinned hexagonal), II (tetragonal) and other less common forms. The metastable form II is produced by melt crystallization and then transforms into form I. The crystallization process from the unstrained melt in form II is a very slow process, that increases with increasing molecular weight. A number of heterogeneous nucleating agents for the melt crystallization of polybutene-1 have been identified in the prior art, such as graphite, organic amides, organic carboxylic acids, and aromatic sulfonic acids and their salts. These nucleating agents affect the crystallization kinetics and the resultant morphology, thus affecting hardness, tensile strength and heat distortion. Nevertheless, the melt crystallization rate is still not satisfactory for industrial exploitation and there continues to be a need for nucleating agents capable of increasing the crystallization rates of polybutene-1 and its copolymers.

It is also known that by irradiating propylene homopolymers, random copolymers of propylene with ethylene or a C4-10 alpha-olefin, or random terpolymers of propylene with ethylene and/or a C4-8 alpha-olefin according to the processes of US 4,916,198 and 5,047,446, one can obtain a propylene polymer material having high melt strength or strain hardening elongational viscosity, i.e., increased resistance to stretching when the molten propylene polymer material is elongated, absent crosslinking and/or gelation. Blends of irradiated propylene polymer materials with a non-irradiated propylene polymer material are described in US 4,916,198, and blends of non-irradiated propylene polymer materials and other polymers, such as polyethylene, are described in US 5,047,446. High melt strength ethylene polymer material has been described in US 5,508,319. The high melt strength or strain hardening elongational viscosity of the irradiated propylene polymers has made it possible to extend the application of propylene polymers beyond that which could be achieved with conventional propylene polymers because of the low melt strength of the conventional

WO 2005/014710	PCT/IB2004/002483

propylene polymers. However, extension of the application of these high melt strength propylene polymer materials has been limited by their lack of softness. To overcome this lack of softness, different approaches have been taken. For example, a soft polymer starting material has been irradiated to increase melt strength, or a high melt strength propylene polymer material has been blended with a soft polymer material. US 6,306,970 describes an irradiated composition containing a propylene polymer material and a low crystallinity propylene polymer, with improved melt strength and softness. Nevertheless, the use of such propylene polymers does not extend to applications, such as foams, that are better suited for butene-1 polymers,

Butene-1 polymers are known to possess good softness properties. The international patent application PCT/EP03/03593 describes non-irradiated butene-1 copolymers with improved melt strength. However, these values are still unsatisfactory for many applications, and there continues to be a need for butene-1 polymer material having enhanced melt strength, while at the same time retaining or improving softness values.

Applicants have unexpectedly found an irradiated butene-1 polymer material, having high melt strength and softness, that is also capable of providing excellent nucleation for non-irradiated butene-1 polymer materials, thereby increasing their rate of crystallization.

In one embodiment, the present invention relates to a composition comprising:

A.	0.05 wt% to 15 wt% an irradiated, butene-1 polymer material having a melt

strength greater than 1 cN and a Young's modulus of less than 1000 MPa; and

B.	85 wt% to 99.95 wt% of a non-irradiated butene-1 polymer material;

wherein the sum of components of A and B is equal to 100 wt%.

Another embodiment of the present invention comprises an irradiated butene-1 polymer material obtained by irradiating a butene-1 polymer material chosen from:

(a)	a homopolymer of butene-1;

(b)	a copolymer or terpolymer of butene-1 with ethylene, propylene or C5-C10

alpha-olefins, the comonomer content ranging from 1 mole % to 15 mole %;

and;

(c)	mixtures thereof;

with high energy ionizing radiation at a total radiation dosage of 5 to 45 Mrad, in an environment in which the active oxygen concentration is less than 15% by volume; wherein

the irradiated butene-1 polymer has a melt strength greater than 1 cN and Young's Modulus less than 1000 MPa.

Still  another  embodiment  of the  present  invention  comprises  a  composition comprising:

C.	5 wt% to 95 wt% of an irradiated butene-1 polymer material chosen from

(1)	a homopolymer of butene-1;

(2)	a copolymer or terpolymer of butene-1 with ethylene, propylene or C5-C10

alpha-olefms, the comonomer content ranging from 1 mole % to 15 mole

%; and

(3)	mixtures thereof; and

D.	5 wt% to 95 wt% of a non-irradiated propylene polymer material, and mixtures

thereof;

wherein the sum of components of C and D is equal to 100 wt%. Another embodiment of the present invention comprises a process for nucleating a non-irradiated butane-1 polymer material comprising;

(1)	irradiating a butene-1 polymer chosen from:

(a)	a homopolymer of butene-1;

(b)	a copolymer or terpolymer of butene-1 with ethylene, propylene or C5-C10

alpha-olefins, the comonomer content ranging from 1 mole % to 15 mole

%; and

(c)	mixtures thereof;

with high energy ionizing radiation at a total radiation dosage of 5 to 45 Mrad, in an environment in which the active oxygen concentration is less than 15% by volume; wherein the irradiated butene-1 polymer has a melt strength greater than 1 cN and Young's Modulus less than 1000 MPa;

(2)	treating the irradiated butene-1  polymer obtained in step (1) to  deactivate

substantially all free radicals present in the irradiated butene-1 polymer, thereby

producing a high melt strength butene-1 polymer;

(3)	blending the high melt strength butene-1 polymer obtained in step (2) with a non-

irradiated butene-1  polymer material, thereby producing a blended polymer

composition; and

(4)	compounding the blended polymer composition;

wherein the crystallization rate of the non-irradiated butene-1 polymer material is thereby increased.

The starting material for making the irradiated butene-1 polymers and non-irradiated butene-1 polymer material are butene-1 polymer material chosen from:

(a)	a homopolymer of butene-1;

(b)	a copolymer or terpolymer of butene-1 with ethylene, propylene or C5-C10 alpha-

olefins, the comonomer content ranging from 1 mole % to 15 mole %; wherein

ethylene, if present, preferably has a concentration of 1 to 10 mole %5 more

preferably 2 mole % to 5 mole %, and the propylene or C5-C10 oolefms, if

present, preferably have concentrations of 2 mole % to 10 mole %; and;

(c)	mixtures thereof.

The useful butene-1 polymer materials have a melt flow rate (MFR) from 0.5 to 150, preferably from 0.7 to 100, and most preferably from 0.9 to 75 g/10 min.

These butene-1 polymer materials, their methods of preparation and their properties are known in the art. Suitable butene-1 polymers can be obtained using Ziegler-Natta catalysts with butene-1, as described in WO 99/45043, or by metallocene polymerization of butene-1 as described in PCT/EP02/05087.

Preferably, the butene-1 polymer is a homopolymer or a copolymer containing up to 15 mole % of copolymerized propylene or 10 mole % of copolymerized ethylene, but more preferably is a homopolymer of butene-1.

Preferably, the butene-1 homopolymer has a crystallinity of at least 30% by weight when measured with wide-angle X-ray diffraction after 7 days, more preferably from 45% to aout 70% by weight, even more preferably from 55% to 60% by weight.

The butene-1 polymer materials in the compositions of the invention typically have a molecular weight of at least 50,000, preferably at least 100,000 daltons, more preferably from 120,000 daltons to 1,500,000 daltons.

In one method for preparing the irradiated butene-1 polymer material of the invention, a non-irradiated butene-1 polymer material is irradiated in an environment in which the active oxygen concentration is established and maintained at less than 15% by volume with high-energy ionizing radiation. The ionizing radiation should have sufficient energy to penetrate the mass of polymer material being irradiated to the extent desired. The ionizing radiation can be of any kind, but preferably includes electrons and gamma rays.  More preferred are

electrons beamed from an electron generator having an accelerating potential of 500-4,000 kilovolts. Satisfactory results are obtained at a total dose of ionizing radiation of 5 to 45 megarads ("Mrad"), preferably 10 Mrad to 36 Mrad. When dosages above 36 Mrad are employed, the butene-1 polymers have slightly reduced homogeneity. The total radiation can be administered in multiple doses of 1 Mrad to 12 Mrad each, preferably 6 Mrad to 12 Mrad each.

The butene polymer material is preferably irradiated in an environment in which the active oxygen concentration is less than 5% by volume, and more preferably less than 1% by volume. The most preferred concentration of active oxygen is less than 0.004% by volume. After irradiation, the irradiated butene-1 polymer material is maintained in such an environment, preferably for a period of up to 10 hours, more preferably 1-8 hours. The irradiated butene-1 polymer material is then treated in a free radical deactivation or quenching step, where the irradiated butene-1 polymer material is heated in an inert atmosphere, preferably under mtrogen, to a temperature preferably of at least 80°C but below the softening point of the polymer, more preferably from 90°C to 110°, and held at that temperature preferably more than 1 hour, more preferably 2 to 15 hours. Alternately, the quenching step can be performed by the addition of an additive that functions as a free radical trap, such as, for example, methyl mercaptan. Deactivation of free radicals in the quenching step prevents degradation of the polymer material, and enhances the stability of the physical properties of the irradiated material. Preferably, the quench step is performed by heating in an inert .atmosphere.

The expression "active oxygen" means oxygen in a form that will react with the irradiated butene-1 polymer material and more particularly the free radicals in the material. The active oxygen content requirement of the irradiation process for butene-1 polymer material can be achieved by use of vacuum or by replacing part or all of the air in the environment by an inert gas such as, for example, nitrogen.

As used in this specification, the term "rad" means that quantity of ionizing radiation resulting in the absorption of the equivalent of 100 ergs of energy per gram of the polymer material, by a dosimeter placed at the surface of the olefin material being irradiated, whether in the form of a bed or layer of particles, or a film or sheet.

The irradiated butene-1 polymers of the invention have a melt strength greater than 1 cN due to the significant strain hardening elongational viscosity possessed by the material. Preferably, the melt strength is from 1.5 cN to 40 cN, more preferably 10 cN to 30 cN.

The irradiated butene-1 polymers of the compositions of the invention have a Young's modulus value less than 1000 MPa, preferably from 100 MPa to 900 MPa, mote preferably 200 MPa to 800 MPa. When the irradiated butene-1 polymer material is a butene-1 homopolymer, the Young's modulus is preferably between 150 MPa to 300 MPa. Those skilled in the art recognize that a reduction in Young's modulus reflects an increase in the softness of the polymer material.

The irradiated butene-1 polymer normally contains less than 15 wt% gel, as determined by the hot-gel filtration test, where the polymer is dissolved in a 1 wt% xylene solution at 135°C and is then filtered through a 325 mesh stainless steel screen. Preferably, the irradiated butene-1 polymer material is less than 5 wt% gel, and most preferably less than 3 wt% gel.

Applicants have unexpectedly found that the irradiated butene-1 polymer material of the present invention may be advantageously used as a nucleating agent to increase the crystallization rate of the melt non-irradiated butene-1 polymer material. According to one embodiment, the present invention concerns a composition comprising:

A.	0.05 wt% to 15 wt% of an irradiated, butene-1 polymer material having a melt

strength greater than 1 cN and a Young's modulus of less than 1000 MPa; and

B.	85 wt% to 99.95 wt% of a non-irradiated butene-1 polymer material

wherein the sum of components of A and B is equal to 100 wt%.

More specifically, in mixtures with non-irradiated butene-1 polymer material, the irradiated butene-1 polymer material is present in an amount from 0.05 wt% to 15 wt%, preferably in an amount from 0.1 wt% to 10 wt%, more preferably in an amount from 1.0 wt% to 5.0 wt%, with the remainder of the composition being the non-irradiated butene-1 polymer material.

The irradiated butene-1 polymer material can also be part of a polymer composition that contains non-irradiated propylene polymer material Still another embodiment of the present invention comprises a composition comprising:

C.	5 wt% to 95 wt% of an irradiated butene-1 polymer material chosen from

(1) a homopolymer of butene-1;

(2)	a copolymer or terpolymer of butene-1 with ethylene, propylene or C5-C10

alpha-olefins, the comonomer content ranging from 1 mole % to 15 mole

%; and

(3)	mixtures thereof; and

D. 5 wt% to 95 wt% of a non-irradiated propylene polymer material, and mixtures

thereof; wherein the sum of components of C and D is equal to 100 wt%.

The non-irradiated propylene polymer material may be chosen from:

(A)	a homopolymer of propylene having an isotactic  index  greater than  80%,

preferably 90% to 99.5%;

(B)	a random copolymer of propylene and an olefm chosen from ethylene and C4-C10

oolefins, containing 1 to 30 wt% of said olefin, preferably 5 to 20 wt%, and

having an isotactic index greater than 60%, preferably greater than 70%;

(C)	a random terpolymer of propylene and two olefins chosen from ethylene and C4-

C8 ot -olefins, containing 1 to 30 wt% of said olefins, preferably 5 to 20 wt%, and

having an isotactic index greater than 60%, preferably greater than 70%;

(D)	an olefm polymer composition comprising:

(i) 10 parts to 60 parts by weight, preferably 15 parts to 55 parts, of a propylene homopolymer having an isotactic index of at least 80%, preferably 90 to 99.5%, or a crystalline copolymer chosen from (a) propylene and ethylene, (b) propylene, ethylene and a C4-C8 a-olefm, and (c) propylene and a C4-C8 a-olefin, the copolymer having a propylene content of more than 85% by weight, preferably 90% to 99%, and an isotactic index greater than 60%;

(ii) 3 parts to 25 parts by weight, preferably 5 parts to 20 parts, of a copolymer of ethylene and propylene or a C4-C8 a-olefin that is insoluble in xylene at ambient temperature; and

(111.) 10 parts to 80 parts by weight, preferably 15 parts to 65 parts, of an elastomeric copolymer chosen from (a) ethylene and propylene, (b) ethylene, propylene, and a C4-C8 a-olefin, and (c) ethylene and a C4-C8 α -olefm, the copolymer optionally containing 0.5% to 10% by weight of a diene, and containing less than 70% by weight, preferably 10% to

60%, most preferably 12% to 55%, of ethylene and being soluble in xylene at ambient temperature and having an intrinsic viscosity of 1.5 to 10.0 dl/g;

the total of (ii) and (iii) based on the total olefin polymer composition being from 50% to 90%, and the weight ratio of (ii)/(iii) being less than 0.4, preferably 0.1 to 0.3, wherein the composition is prepared by polymerization in at least two stages; and

(E)  mixtures thereof.

The non-irradiated propylene polymer material can be present in amounts of from 5 wt% to 95 wt%, preferably 20 wt% to 90 wt%, more preferably 30 wt% to 80 wt%.

To nucleate non-iiradiated butene-1 polymer material, it is first mixed with the irradiated butene-1 polymer material as described above, and optionally the non-irradiated propylene polymer material as described above, in conventional operations well known in the art; including, for example, drum tumbling, or with low or high speed mixers. The resulting composition is then compounded in the molten state in any conventional manner well known in the art, in batch or continuous mode; for example, by using a Banbury mixer, a kneading machine, or a single or twin screw extruder. The material can then be pelletized.

Unless otherwise specified, the properties of the olefin polymer materials and compositions that are set forth in the following examples have been determined according to the test methods reported below:

Melt flow rate ("MFR") was determined by ASTM D1238 at 230°C at 2.16 kg, and is reported in units of dg/min. Young's modulus was measured by ASTM D1708-96. Xylene solubles at room temperature ("XSRT") was determined by dissolving 2.5 g of polymer in 250 ml of xylene at room temperature in a vessel equipped with a stirrer, and heating at 135°C with agitation for 20 minutes. The solution was cooled to 25°C while continuing the agitation, and then left to stand without agitation for 30 minutes so that the solids can settle. The solids were filtered with filter paper, the remaining solution evaporated by treating it with a niU-ien stream, and the solid residue was vacuum dried at 80°C until a constant weight was reached.

Melt strength and Velocity at break was measured on a Goettfert Rheotens apparatus at 200°C. The Rheotens apparatus consisted of two counter-rotating wheels mounted on a sensitive balance beam. A melt strand was extruded from the capillary die and pulled between the rotating wheels until the strand ruptures.  The pulling velocity was constant

initially to establish a baseline of the force. A constant acceleration was then applied. The maximum force measured during the test was taken as the melt strength. The extensibility of the melt was represented by the velocity at break.

Weight average and number average molecular weight were measured by Gel Permeation Chromatography (GPC), using a GPC Waters-200 commercially available from Polymer Laboratories.

Unless otherwise specified, all references to parts, percentages and ratios in this specification refer to percentages by weight.

Example 1

This example illustrates the preparation of an irradiated butene-1 polymer material.

Polybutene BR200 polymer (butene-1 homopolymer by Basell USA Inc., having a melt flow of 0.9 g/10 min. at 230°C and 2.16 kg, and weight average molecular weight of 270,000 daltons) was introduced into a glass reaction tube and purged with nitrogen for 1 hour to ensure that the polymer was under an oxygen-free environment before the radiation treatment. After purging, the reaction tube was submerged in ice to prevent melting of the polymer during irradiation, and was then irradiated under an electron beam at 9 Mrad. The irradiated polymer was maintained in an oxygen-free environment at room temperature for 8 hours and finally heated at 100°C for 12 hrs before being exposed to air.

Example 2

This example illustrates the preparation of an irradiated butene-1 polymer material.

A glass reaction tube containing the butene-1 homopolymer of Example 1 was purged with nitrogen for 1 hour to ensure that the polymer was under an oxygen-free environment before the radiation treatment. After purging, the reaction tube was submerged in ice to prevent melting of the polymer during irradiation, and was then irradiated 2 times under an electron beam at 9 Mrad for each pass, providing a total dosage of ionizing radiation of 18 Mrad. The irradiated polymer was maintained in an oxygen free environment for 8 hours and finally heated at 100°C for 12 hrs before being exposed to air.

Example 3

This example illustrates the preparation of an irradiated butene-1 polymer material.

An irradiated butene-1 polymer material was prepared according to Example 2 except that the reaction tube containing the butene-1 homopolymer was irradiated 3 times at 9 Mrad for each pass, providing a total dosage of ionizing radiation of 27 Mrad.

Example 4

This example illustrates the preparation of an irradiated butene-1 polymer material.

An irradiated butene-1 polymer material was prepared according to Example 2 except that the reaction tube containing the butene polymer material was irradiated 4 times at 9 Mrad for each pass, providing a total dosage of ionizing radiation of 36 Mrad.

The test results for the non-irradiated Polybutene BR2Q0 and the irradiated butene-1 polymer material obtained in Examples 1 to 4 are set forth in Table I.

As is evident from the data in Table I, the irradiated butene-1 polymer material demonstrates an increase in melt strength and softness over the non-irradiated butene-1 polymer material.

Examples 5-17

A series of samples were prepared by blending the non-irradiated butene-1 homopolymer Polybutene BR200, used in Example 1, with the irradiated samples obtained in Examples 1 to 4. The irradiated and non-irradiated butene-1 polymer materials were blended at room temperature and extruded at 204°C in a Berstorff 42 mm extruder, commercially available from Berstorff GmbH. Differential Scanning Calorimetry ("DSC") was performed on a TA-2920 differential scanning calorimeter, commercially available from TA Instruments. The DSC method included a ten-day hold after the first heat and cool cycle. The compositions and peak cooling temperature of the DSC cooling cycles are summarized in Table II.

As is evident from the data in Table II, the addition of the irradiated butene-1 polymers of the invention increase the crystallization rate of the non-irradiated butene-1 polymer compositions, as evidenced by the increase in the DSC peak cooling temperature.

Other features, advantages and embodiments of the invention disclosed herein will be readily apparent to those exercising ordinary skill after reading the foregoing disclosures. In this regard, while specific embodiments of the invention have been described in considerable detail, variations and modifications of these embodiments can be effected without departing from the spirit and scope of the invention as described and claimed.

CLAIMS

1.	A composition comprising:

A.	0.05 wt% to 15 wt% of an irradiated butene-1 polymer material having a melt

strength greater than 1 cN and a Young's modulus of less than 1000 MPa; and

B.	85 wt% to 99.95 wt% of a non-irradiated butene-1 polymer material;

wherein the sum of components of A and B is equal to 100 wt%.

2.	The composition of claim 1 wherein the irradiated butene-1 polymer material is

present in an amount from 0.1 wt% to 10 wt%.

3.	The composition of claim 1 wherein the irradiated butene-1 polymer material is

chosen from:

(a)	a homopolymer of butene-1;

(b)	copolymers or terpolymers of butene-1 with ethylene, propylene or C5-C10 alpha-

olefins, the comonomer content ranging from 1 mole % to 15 mole %; and;

(c)	mixtures thereof.

4.	The composition of claim 3 wherein the irradiated butene-1 polymer material is a

homopolymer of butene-1.

5.	An irradiated butene-1 polymer material obtained by irradiating a butene-1 polymer

material chosen from:

(a)	a homopolymer of butene-1;

(b)	copolymers or terpolymers of butene-1 with ethylene, propylene or C5-C10

alpha-olefms, the comonomer content ranging from 1 mole % to 15 mole %;

and

(c)	mixtures thereof;

with high energy ionizing radiation at a total radiation dosage of 5 to 45 Mrad in an environment in which the active oxygen concentration is less than 15 % by volume, thereby forming an irradiated butene-1 polymer material; wherein the irradiated butene-1 polymer has a melt strength greater than 1 cN and Young's Modulus less than 1000 MPa.

6.	The irradiated butene-1 polymer material of claim 5 wherein the total radiation dosage

is from 10 Mrad to 36 Mrad.

7.	The irradiated butene-1 polymer material of claim 5 wherein the polymer is a

homopolymer of butene-1.

8.	A composition comprising:

C.	5 wt% to 95 wt% of an irradiated butene-1 polymer material chosen from:

(1)	a homopolymer of butene-1;

(2)	copolymers or terpolymers of butene-1 with ethylene, propylene or C5-C10

alpha-olefms, the comonomer content ranging from 1 mole % to 15 mole %;

and

(3)	mixtures thereof;

having a melt strength greater than 1 cN and a Young's modulus of less than 1000

MPa; and	.

D.	5 wt% to 95 wt% of a non-irradiated propylene polymer material;

wherein the sum of components of C and D is equal to 100 wt%.

9.	The composition of claim 8 wherein the irradiated butene-1 polymer material is

present in an amount from 20 wt% to 90 wt%.

10.	The composition of claim 8 wherein the irradiated butene-1 polymer material is a

homopolymer of butene-1.

11.	A process for nucleating a non-irradiated butene-1 polymer material comprising:

(1)	irradiating a butene-1 polymer chosen from:

(a)	a homopolymer of butene-1;

(b)	copolymers or terpolymers of butene-1 with ethylene, propylene or C5-C10

alpha-olefins, the comonomer content ranging from 1 mole % to 15 mole

%; and

(c)	mixtures thereof;

with high energy ionizing radiation at a total radiation dosage of 5 to 45 Mrad, in an environment in which the active oxygen concentration is less than 15 % by volume; wherein the irradiated butene-1 polymer has a melt strength greater than 1 cN and Young's Modulus less than 1000 MPa;

(2)	treating the irradiated butene-1 polymer obtained in step (1) to deactivate

substantially all free radicals present in the irradiated butene-1 polymer,

thereby producing a high melt strength butene-1 polymer;

(3)	blending the high melt strength butene-1 polymer obtained in step (2) with a

non-irradiated butene-1  polymer  material,  thereby producing  a  blended

polymer composition; and

(4)  compounding the blended polymer composition;

wherein the crystallization rate of the non-irradiated butene-1 polymer material is

increased.

12.	The process according to claim 11 wherein the total radiation dose is from 10 Mrad to

36 Mrad.

13.	The process according to claim 11 wherein the butene-1 polymer material is a

homopolymer of butene-1.

Documents:

				843-CHENP-2006  CORRESPONDENCE OTHERS.pdf

				843-CHENP-2006  CORRESPONDENCE PO.pdf

				843-CHENP-2006  DESCRIPTION (COMPLETE) GRANTED.pdf

				843-CHENP-2006  FORM-18.pdf

				843-CHENP-2006  FORM-3.pdf

				843-CHENP-2006  PETITIONS.pdf

				843-CHENP-2006  POWER OF ATTORNEY.pdf

				843-chenp-2006-abstract.pdf

				843-chenp-2006-claims.pdf

				843-chenp-2006-correspondnece-others.pdf

				843-chenp-2006-description(complete).pdf

				843-chenp-2006-form 1.pdf

				843-chenp-2006-form 3.pdf

				843-chenp-2006-form 5.pdf

				843-chenp-2006-pct.pdf

« Previous Patent

Next Patent »

Patent Number	231201	

Indian Patent Application Number	843/CHENP/2006	

PG Journal Number	13/2009	

Publication Date	27-Mar-2009	

Grant Date	03-Mar-2009	

Date of Filing	09-Mar-2006	

Name of Patentee	BASELL POLIOLEFINE ITALIA S.r.l	

Applicant Address	Via Pergolesi 25, I-20124 Milano,	

Inventors:

#	Inventor's Name	Inventor's Address	

1	KROTKINE, Gerard	26, rue des Gardes Champetres, F-67000 Strasbourg,	

2	DANG, Vu, A	102 Veronica Lane, Bear, DE 19701,	

3	DALPIAZ, Michael	2802 Crestline Court, Glen Mills, PA 19342,	

4	BUGADA, Daniele, C	4 Mars Road, Newark, DE 19711,	

PCT International Classification Number	C08L 23/00	

PCT International Application Number	PCT/IB2004/002483	

PCT International Filing date	2004-07-26	

PCT Conventions:

#	PCT Application Number	Date of Convention	Priority Country	

1	60/494,471	2003-08-12	U.S.A.	

© All Indian Patents, 2013-2021.

  Patent data available in the public domain from Indian Patents Office, Department of Industrial Policy and Promotions, Ministry of Commerce and Industry, Government of India.
