Repository: anandvc/allindianpatents

File: patents/231274-ni-base-or-cr-base-hardfacing-alloy.html
Indian Patents. 231274:NI-BASE (OR) CR-BASE HARDFACING ALLOY

Indian Patents

Recently Granted Patents

  Recently Published Patents

Title of Invention	NI-BASE (OR) CR-BASE HARDFACING ALLOY

Abstract	This invention relates to a hardfacing alloy for application to a metal surface which hardfacing alloy is useful in high thermal and high mechanical stress applications, said hardfacing alloy comprising of at least 7 weight percent chromium and up to 20 weight percent chromium, at least 0.02 weight percent nitrogen and up to 0.3 weight percent nitrogen, metal sensitization inhibitor, and over 50 weight percent iron, said hardfacing alloy containing less than 10% ferrite, said metal sensitization inhibitor including a metal selected from the group consisting of at least 0.3% niobium and up to 2.5 weight percent niobium and at least 0.05% vanadium and up to 0.5 weight percent vanadium.	

Full Text	 

HARDFACING ELECTRODE

This application is a continuation-in-part of United States Patent Application Serial No. 11/041,815 filed on January 24, 2005 entitled “Hardfacing Alloy”, which is incorporated herein by reference.

The invention relates generally to the field of metal alloys and more particularly directed 5  to an electrode for forming a metal alloy on a workpiece, and even more particularly directed to an electrode for forming a hardfacing metal alloy on the surface of a workpiece.

BACKGROUND OF THE INVENTION

“Hardfacing” is a technique which involves applying a layer of hard material to a

substrate for the purpose of increasing the wear and corrosion resistance of the substrate.  The

10  use of this technique has increased significantly over the years as industry has come to recognize

that substrates of softer, lower, cost material can be hardfaced to have the same wear and

corrosion resistance characteristics as more expensive substrates of a harder material.

Hardfacing involves the deposition of a hard layer by welding or thermal spraying.

Conventional weld hardfacing is accomplished by oxyfuel welding (OFW), gas tungsten arc

15  welding (TIG),  gas metal  arc welding (GMAW),  shielded metal  arc welding (SMAW),

submerged arc welding (SAW), and flux-cored arc welding (FCAW). Plasma transferred arc

(PTA) hardfacing and laser beam hardfacing can also be used.

Most prior hardfacing materials that are harder than silicious earth materials are brittle and have a tendency to crack. These hardfacing materials are alloys which belong to a well-10 known group of “high Cr-irons” and their high abrasive resistance is derived from the presence in the microstructure of the Cr-carbides of the eutectic and/or hypereutectic type. In the as-welded condition, whatever the precautions taken, these hardfacing overlays always show a more or less dense network of cracks.

In view of the present state of hardfacing technology, it would be highly desirable and

15  advantageous to provide an electrode to form a hardfacing alloy composition having a

microstructure of high abrasive resistance capable of being weld deposited without cracks to

withstand the conditions of use.  Furthermore, it is desirable to provide an electrode to form a

high chromium welding metal alloy system for use as a hardfacing surfacing on metal

components that are subjected to high thermal and mechanical stresses.

SUMMARY OF THE INVENTION

The present invention pertains to electrodes that form an alloy on a workpiece, and more particularly to an electrode that forms a hardfacing alloy on the surface of a workpiece, and even 5 more particularly to an electrode that forms a high chromium hardfacing metal alloy system on the surface of a workpiece. The hardfacing alloy that is formed by the electrode of the present invention is particularly useful as a metal surfacing on materials subjected to high thermal and mechanical stresses such as, but not limited to, steel mill caster rolls. One such hardfacing alloy composition is disclosed in United States Patent Application Serial No. 11/041,815 filed January

10 24, 2005, which is incorporated herein by reference. The high chromium hardfacing alloy generally includes a low ferrite content in the hardfacing alloy matrix. The low ferrite content reduces the tendency of “fire cracking” in the hardfacing alloy. “Fire cracking” limits the life of a metal component that is coated or surfaced. Typically the ferrite content of the hardfacing alloy is less than about 10%, and more typically less than about 5%, and even more typically less

15 than about 3%, and still even more typically less than about 2%. The hardfacing alloy can be formed by various types of electrodes and/or various types of welding processes. For instance, the electrode of the present invention can be a self shielding electrode or can be a gas shielded electrode. When the electrode is a gas shielded electrode, the shielding gas is generally CO2, Argon, or a CO2-Argon mixture; however, other shielding gasses can be used.  The electrode of

20 the present invention can be a solid wire electrode, a flux coated electrode, a flux cored electrode, a metal filled electrode, etc. As such, the electrode of the present invention can be used in several different types of welding processes such as, but not limited to, neutral SAW flux with alloyed cored/solid electrode, alloyed SAW flux with alloyed cored/solid electrode, alloyed SAW flux with unalloyed cored/solid electrode, cored electrode with an alloyed/unalloyed sheath

25 and alloyed/unalloyed fill. As can be appreciated, other types of electrodes and/or other types of welding processes can be used. The hardfacing alloy formed by the electrode of the present invention has a hardness in the range of about 25-64 RC (welded or tempered), and an ASTM G-65 wear rating in the range of about l-3g.

The hardfacing alloy formed by the electrode of the present invention has a unique

combination of chromium; nitrogen; and niobium and/or vanadium. Generally, the hardfacing alloy formed from the electrode of the present invention includes at least about 7% chromium; at least about 0.02% nitrogen; and at least about 0.3% niobium and/or at least about 0.05% vanadium. The hardfacing alloy also generally includes a majority of iron.

In one non-limiting example, the hardfacing alloy formed by the electrode of the present invention includes, by weight percent:

Cr	8 - 20%

N	0.03 - 0.3%

Nb	0.4 - 2.5%

V	0.08 - 0.5%

In another non-limiting example, the hardfacing alloy formed by the electrode of the present invention includes, by weight percent:

C	0.05 - 0.3%

Cr	10-18%

Mn	0.5 - 5%

Mo	0.2 - 4%

N	0.05 - 0.25%

Nb	0.5 - 2%

Ni	1 - 9%

V	0.1-0.4%

Fe	60 - 88%

In still another non-limiting example, the hardfacing alloy formed by the electrode of the present invention includes, by weight percent:

Al	0 - 0.05%

C	0.1-0.2

Co	0 - 0.05%

Cr	10-15%

Cu	0-0.1%

Mn	1 - 3%

Mo	0.5 - 2%

N	0.05 - 0.2%

Nb	0.5-1.5%

Ni	3 - 6%

P	0 - 0.02%

S	0 - 0.02%

Si	0-1.5%

Ta	0 - 0.02%

Ti  0-0.01% V  0.1 -0.3% Fe  65 - 85%

The electrode that is used to form the hardfacing alloys set forth above is typically a cored electrode; however, it will be appreciated that the electrode could be a solid wire electrode, a solid wire electrode that includes a flux coating, a flux cored electrode that includes a flux coating and/or the like. The electrode of the present invention can be a gas shielded electrode, a self shielded electrode, a strip material (using strip cladding, etc.), a manual electrode, a subarc electrode having an active flux and the like. In one non-limiting embodiment of the present invention, the electrode is a cored electrode that includes a metal sheath and a fill composition. The metal sheath is generally formed primarily from an iron alloy (e.g., carbon steel, low carbon steel, stainless steel, low alloy steel, etc.). When the electrode is a cored electrode, the fill composition typically constitutes at least about 1 weight percent of the total electrode weight, and not more than about 60 weight percent of the total electrode weight, and typically about 10-55 weight percent of the total electrode weight, and more typically about 15-50 weight percent of the total electrode weight, and even more typically about 20-40 weight percent of the total electrode weight; however, it can be appreciated that other weight percentages can be used. The fill composition can include one or more slag forming agents used to facilitate in the formation of the hardfacing alloy and/or to at least partially shield the formed hardfacing from the atmosphere; however, this is not required. The fill composition typically includes one or more metal alloying agents selected to at least closely match the desired hardfacing composition and/or to obtain the desired properties of the formed hardfacing alloy.

In one non-limiting embodiment, the composition of the metal sheath or solid wire in weight percent is as follows:

Aluminum  up to 1%

Carbon up to 1.1%

Iron	50-99.95%

Manganese  up to 5%

In another one non-limiting embodiment, the composition of the metal sheath or solid wire in weight percent is as follows:

Aluminum	0-0.6%

Boron	0-1%

Calcium	0-0.01%

Carbon	0-0.6%

Cobalt	0-0.05%

CopperO-4%

Chromium	0-25%

Iron  60-99.9%

Manganese	0-4%

Mercury	0-10 ppm

Molybdenum	0-7%

Niobium	0-2.5%

Nickel	0-26%

Nitrogen	0-0.4%

Phosphorous	0-0.06%

Selenium	0-0.5%

Silicon	0-3%

Sulfur	0-0.1%

Tantalum	0-0.02%

Tin	0-0.1%

Titanium	0-0.7%

Vanadium	0-0.5%

Zinc	0-0.1%

Zirconium	0-0.3%

In still another one non-limiting embodiment, the composition of the metal sheath or solid wire in weight percent is as follows:

Aluminum	0.01-0.1%

Boron	0-0.05%

Calcium	0-0.01%

Carbon	0.01-0.45%

Cobalt	0-0.05%

Copper	0-0.2%

Chromium	0-14%

Iron	90-99.87%

Magnesium	0-0.4%

Manganese	0.05-1.9%

Mercury	0-4 ppm

Molybdenum	0-1%

Nickel	0-5%

Niobium	0-1%

Nitrogen	0-0.1%

Phosphorous	0-0.04%

Selenium	0-0.2%

Silicon	0-0.6%

Sulfur	0-0.05%

Tantalum	0-0.05%

Tin	0-0.05%

Titanium	0-0.1%

Vanadium	0-0.25%

Zirconium	0-0.2%

Zinc	0-0.05%

As can be appreciated, the metal sheath or solid wire can have other compositions.

In one non-limiting example of the electrode of the present invention wherein the electrode includes a metal sheath and a fill composition, the metal powder in the fill composition based on total weight percent of the electrode is as follows:

Aluminum	0-4%

Chromium	0-25%

Magnesium	0-2%

Manganese	0-5%

Molybdenum	0-5%

Niobium	0-3%

Nickel	0-20%

Silicon	0-4%

Vanadium	0-2%

hi another non-limiting example of the electrode of the present invention wherein the electrode includes a metal sheath and a fill composition, the metal powder in the Fill composition on total weight percent of the electrode is as follows:

Aluminum	0-2%

Carbon	0-1%

Cobalt	0-0.5%

Copper	0-2%

Chromium	0-18%

Iron	0-20%

Magnesium	0-1%

Manganese	0-4%

Molybdenum	0-2%

Niobium	0.05-2%

Nickel	0-15%

Silicon	0-2%

Tantalum	0-0.08%

Vanadium	0.05-0.8%

In another non-limiting example of the electrode of the present invention wherein the electrode includes a metal sheath and a fill composition, the metal powder in the fill composition on total weight percent of the electrode is as follows:

Aluminum	0-1%

Carbon	0-0.3%

Cobalt	0-0.06%

Copper	0-0.01%

Chromium	1-15%

Iron	0-8%

Magnesium	0-0.4%

Manganese	0-1.5%

Molybdenum	0-1%

Niobium	0.1-0.8%

Nickel	0-8%

Silicon	0-0.9%

Tantalum	0-0.05%

Titanium	0-0.08%

Vanadium	0.05-0.3%

Zinc	0-0.004%

As can be appreciated, other fill compositions can be used.

The fill composition can include one or more flux and/or slag components; however, this is not required. The flux and/or slag components, when included in the fill composition, can include one or more metal oxides (e.g., aluminum oxide, boron oxide, calcium oxide, chromium oxide, iron oxide, magnesium oxide, niobium oxide, potassium oxide, silicon dioxide, sodium oxide, tin oxide, titanium oxide, vanadium oxide, zirconium oxide, etc.), metal carbonates (e.g., calcium carbonate, magnesium carbonate, etc.), and/or metal fluorides(e.g., barium fluoride, bismuth fluoride, calcium fluoride, potassium fluoride, sodium fluoride, Teflon, etc.), and/or other refractory silacious materials. These one or more flux and/or slag components can be used to improve arc stability, provide gas shielding, modify the slag characteristics, modify the composition of the hardfacing alloy, etc. When flux and/or slag components are included in the fill composition, these flux components generally constitute less than about 50 weight percent of the fill composition, typically less than about 30 weight percent of the fill composition, and even more typically about 2-15 weight percent of the fill composition; however, it can be appreciated that other weight percentages can be used.

It is an object of the present invention to provide an electrode used to form an alloy on a workpiece.

It is another and/or alternative object of the present invention to provide an electrode used to form a hardfacing alloy for use on material subjected to high thermal and mechanical stresses to thereby increase the life of such materials.

It is still another and/or alternative object of the present invention to provide an electrode used to form a hardfacing alloy that reduces the tendency of “fire cracking.”

It is yet another and/or alternative object of the present invention to provide an electrode used to form a hardfacing alloy having a low ferrite content in the deposit.

It is still yet another and/or alternative object of the present invention to provide an electrode used to form a hardfacing alloy that reduces sensitization of the alloy during thermal cycling.

These and other objects and advantages will become apparent from the discussion of the distinction between the invention and the prior art.

DETAILED DESCRIPTION OF THE INVENTION

Referring to the following description of the invention for purposes of describing preferred embodiments of the invention only, and not for the purpose of limiting the invention, the electrode of the present invention is formulated to produce an alloy, such as a hardfacing alloy composition, on a metal surface. When the alloy is a hardfacing alloy, the hardfacing alloy has an average hardness of about 25-65 RC in the welded state and/or the tempered state. The formed hardfacing alloy is particularly formulated to form a high chromium welding metal alloy system for use as a surfacing on metals subjected to high thermal and mechanical stresses. One such application is to apply the hardfacing alloy to steel mill caster rolls; however, it will be appreciated that the hardfacing alloy can be used in other applications. The produced hardfacing alloy is also formulated to resist the tendency for “fire cracking”, thereby extending the life of metal materials that are surfaced with the hardfacing alloy. The formed hardfacing alloy is also formulated so as to reduce the amount of ferrite in the alloy matrix. Typically, the hardfacing alloy includes less than about 6%, more typically, less than about 4% ferrite, even more particularly less than about 2% ferrite, and still even more particularly less than about 1% ferrite.

The formed hardfacing alloy is further formulated to reduce sensitization of the alloy which can occur during thermal cycling.

The electrode of the present invention is designed and formulated so that the formed hardfacing alloy composition can be deposited by any suitable welding means and methods such as, but not limited to, open arc, gas or flux shielded. The electrode of the present invention can be a solid wire, cored electrode, coated electrode or coated cored electrode. When the electrode is a coated and/or cored electrode, the coating and/or fill material in the core can include alloying agents, fluxing agents, slag agents, gas generating agents, etc. The electrode can be a self shielding electrode and/or be used in the presence of a shielding gas. The formed hardfacing alloy can be applied by directly depositing the metal particles on the workpiece and/or can be spray coated on the workpiece. As such, the formed hardfacing alloy can be applied by a variety of processes such as, but not limited to, submerged arc welding (SAW), shielded metal arc welding (SMAW), flux-cored arc welding (FCAW), gas metal arc welding (GMAW), gas tungsten arc welding (TIG), metal spraying, etc.

The chemical analysis of one non-limiting hardfacing alloy by weight percent which can be formed by the electrode of the present invention is set forth as follows:

C	0.1-0.2%

Cr	10-15%

Mn	1 - 3%

Mo	0.5 - 2%

N	0.05 - 0.2%

Nb	0.5-1.5%

Ni	3 - 6%

V	0.1-0.3%

Fe	65 - 85%

The believed functions of each of these components of the hardfacing alloy will be described; however, it will be appreciated that these are only the believed functions of the components, thus the components could have other or additional functions in the hardfacing alloy. The carbon in the hardfacing alloy is believed to influence the hardness level of the hardfacing alloy and to also influence the ferrite content of the hardfacing alloy. Generally the carbon content of the hardfacing alloy is at least about 0.04 weight percent of the hardfacing alloy and less than about 0.35 weight percent. The chromium in the hardfacing alloy is believed

to affect the corrosion resistance of the hardfacing alloy and to also influence the ferrite content of the hardfacing alloy. Generally the chromium content of the hardfacing alloy is at least about 7 weight percent of the hardfacing alloy and less than about 25 weight percent. The manganese in the hardfacing alloy is believed to function as a deoxidizer and to also reduce or prevent hot cracking of the hardfacing alloy. Generally the manganese content of the hardfacing alloy is at least about 0.4 weight percent of the hardfacing alloy and less than about 6 weight percent. The molybdenum in the hardfacing alloy is believed to affect the corrosion resistance of the hardfacing alloy and to also affect the ferrite content of the hardfacing alloy. Generally, the molybdenum content of the hardfacing alloy is at least about 0.15 weight percent of the hardfacing alloy and less than about 4.5 weight percent. The nitrogen in the hardfacing alloy is believed to reduce or prevent sensitization of the hardfacing alloy. Generally, the nitrogen content of the hardfacing alloy is at least about 0.02 weight percent of the hardfacing alloy and less than about 0.35 weight percent. The niobium in the hardfacing alloy is believed to increase the resistance of the hardfacing alloy to tempering and to also inhibit or prevent sensitization of the hardfacing alloy. Generally the niobium content of the hardfacing alloy is at least about 0.3 weight percent of the hardfacing alloy and less than about 3 weight percent. The nickel in the hardfacing alloy is believed to affect the corrosion resistance of the hardfacing alloy; affect the strength, toughness and ductility of the hardfacing alloy; and to also affect the ferrite content of the hardfacing alloy. Generally the nickel content of the hardfacing alloy is at least about 0.5 weight percent of the hardfacing alloy and less than about 10 weight percent. The vanadium in the hardfacing alloy is believed to increase the resistance of the hardfacing alloy to tempering and to also inhibit or prevent sensitization of the hardfacing alloy. Generally the vanadium content of the hardfacing alloy is at least about 0.05 weight percent of the hardfacing alloy and less than about 0.6 weight percent. The hardfacing alloy can include one or more other components such as, but not limited to, aluminum, silicon and/or titanium. The aluminum, when included in the hardfacing alloy, is believed to affect the ferrite content in the hardfacing alloy. Generally the aluminum content of the hardfacing alloy is less than about 0.2 weight percent. The silicon, when included in the hardfacing alloy, is believed to function as a deoxidizer for the hardfacing alloy. Generally the silicon content of the hardfacing alloy is less than about 2 weight

percent. The titanium, when included in the hardfacing alloy, is believed to affect the ferrite content in the hardfacing alloy. Generally the titanium content of the hardfacing alloy is less than about 0.1 weight percent.

The chemical analysis of one non-limiting example of the hardfacing alloy by weight percent which can be formed by the electrode of the present invention is set forth below:

Al	0 - 0.05%

C	0.1-0.15%

Co	0 - 0.05%

Cr	10.5-13.5%

Cu	0-0.1%

Mn	1 - 1.8%

Mo	0.6-1.4%

N	0.06-0.12%

Nb	0.5 - 1% 15

Ni	3.5 - 5%

P	0 - 0.02%

S	0 - 0.02%

Si	0.5-1.5%

Ta	0 - 0.02%

Ti	0 - 0.01%

V	0.12-0.25%

Fe	74 - 84%

One non-limiting embodiment of an electrode that can form the hardfacing alloy as set forth above is a electrode formed of a mild steel sheath and includes a fill composition. As can be appreciated, other types of metal sheaths can be used. One non-limiting composition of the mild metal sheath of the electrode in weight percent of the metal sheath is as follows:

Aluminum	0.02-0.08%

Calcium	0-0.003%

Carbon	0.02-0.09%

Copper	0-0.08%

Chromium	0-0.1%

Iron	98-99.87%

Manganese	0.07-0.3%

Mercury	0-4 ppm

Molybdenum	0-0.04%

Nickel	0-0.1%

Nitrogen	0-0.01%

Phosphorous	0-0.02%

Silicon	0-0.1%

Sulfur	0-0.03%

Tin	0-0.03%

Vanadium	0-0.03%

The fill composition in the electrode typically constitutes about 25-35 weight percent of the electrode. The fill composition includes a majority weight percent metal powder. Up to about 10 weight percent of the fill composition can include non-metal powder components. These non-metal powder components can include metal oxides (e.g., aluminum oxide, magnesium oxide, silicon dioxide, sodium oxide, etc.), carbonates (e.g., calcium carbonate, magnesium carbonate, etc.), metal fluorides (e.g., calcium fluoride, etc.) and other elements and compounds (e.g., nitrogen, phosphorous, sulfur, etc.). These non-metal powder components can be used as filler materials in the fill composition, and/or be used to improve arc stability, provide gas shielding, modify the slag characteristics, modify the composition of the hardfacing alloy, etc.

One non-limiting example of a fill composition by weight percent total electrode that can be used in the electrode of the present invention is as follows:

Aluminum	0.1-0.5%

Carbon	0.02-0.25%

Calcium	0-0.002%

Cobalt	0-0.03%

Chromium	10-15%

Copper	0-0.005%

Iron	3-7%

Magnesium	0.05-0.3%

Manganese	0.5-1.5%

Molybdenum	0.4-1%

Niobium	0.4-0.7%

Nickel	3-7%

Silicon	0.2-0.7%

Tantalum	0-0.03%

Titanium	0-0.05%

Vanadium	0.1-0.3%

Zinc	0-0.003%

These and other modifications of the discussed embodiments, as well as other embodiments of the invention, will be obvious and suggested to those skilled in the art from the

disclosure herein, whereby it is to be distinctly understood that the foregoing descriptive matter is to be interpreted merely as illustrative of the present invention and not as a limitation thereof.

Documents:

				1051-CHE-2006  FORM-1.pdf

				1051-CHE-2006  FORM-3.pdf

				1051-CHE-2006  PETITION.pdf

				1051-che-2006 abstract.pdf

				1051-che-2006 asbstract-duplicate.pdf

				1051-che-2006 claims-duplicate.pdf

				1051-che-2006 claims.pdf

				1051-che-2006 correspondence-others.pdf

				1051-che-2006 correspondence-po.pdf

				1051-che-2006 description (complete).pdf

				1051-che-2006 form-18.pdf

				1051-che-2006 form-26.pdf

				1051-che-2006 form-5.pdf

				1051-che-2006 petition.pdf

« Previous Patent

Next Patent »

Patent Number	231274	

Indian Patent Application Number	1051/CHE/2006	

PG Journal Number	13/2009	

Publication Date	27-Mar-2009	

Grant Date	04-Mar-2009	

Date of Filing	20-Jun-2006	

Name of Patentee	LINCOLN GLOBAL, INC.	

Applicant Address	14824 Marquardt Avenue, Santa Fe Springs, California 90670,	

Inventors:

#	Inventor's Name	Inventor's Address	

1	KAPOOR, Ashish	361-C E. Legend Court, Highland Heights, Ohio 44143,	

2	MELFI, Teresa	9445 Amber Wood Drive, Kirtland, Ohio 44094,	

3	KOTECKI, Damian	7888 Frontier Drive, Mentor, Ohio 44060,	

PCT International Classification Number	A61N1/362	

PCT International Application Number	N/A	

PCT International Filing date		

PCT Conventions:

#	PCT Application Number	Date of Convention	Priority Country	

1	11/387,025	2006-03-22	U.S.A.	

© All Indian Patents, 2013-2021.

  Patent data available in the public domain from Indian Patents Office, Department of Industrial Policy and Promotions, Ministry of Commerce and Industry, Government of India.

File: patents/231333-aluminium-diecasting-alloy.html
Indian Patents. 231333:ALUMINIUM DIECASTING ALLOY

Indian Patents

Recently Granted Patents

  Recently Published Patents

Title of Invention	ALUMINIUM DIECASTING ALLOY

Abstract	Aluminum alloy for diecasting of components with high elongation in the cast state with 8.0 to 11.5 w. % silicon 0.3 to 0.8 w. % manganese 0.08 to 0.4 w. % magnesium max 0.4 w. % iron max 0.1 w. % copper max 0.1 w. %zinc max 0.15 w. % titanium 0.05 to 0.5 w. % molybdenum optionally also 0.05 to 0.3 w. % zirconium 30 to 300 ppm strontium or 5 to 30 ppm sodium and/or 1 to 30 ppm calcium for permanent refinement gallium phosphide and/or indium phosphide in a quantity corresponding to 1 to 250 ppm phosphorus for grain refinement titanium and boron added by way of an aluminum master alloy with 1 to 2 w. % Ti and 1 to 2 w. % B for grain refinement, and as the remainder aluminum and unavoidable impurities.	

Full Text	The invention concerns an aluminium alloy for diecasting of components with high

elongation in the cast state.

Diecasting technology has today developed so far that it is possible to produce

components with high quality standards. The quality of a diecasting however

depends not only on the machine setting and the process selected but to a great

extent also on the chemical composition and the structure of the aluminium alloy

Oused. The latter two parameters are known to influence the castability, the feed

behaviour (G. Schindelbauer, J. Czikel "Mould filling capacity and volume deficit of

conventional aluminium diecasting alloys", Giessereiforschung 42, 1990, p.

88/89), the mechanical properties and - particularly important in diecasting - the

life of the casting tools (L.A. Norstrom, B. Klarenfjord, M. Svenson "General

Aspects on Wash-out Mechanism in Aluminium Diecasting Dies" 17th

International NADCA Diecasting Congress 1993, Cleveland, OH).

In the past little attention has been paid to the development of aluminium alloys

which are particularly suited for diecasting of high quality components.

Manufacturers in the car industry are now increasingly required to produce e.g.

weldable components with high ductility in the diecasting process, since

diecasting is the most economic production method for high quantities.

The refinement of the diecasting technology now allows the production of

weldable components of high quality. This has expanded the area of application

for diecastings to include chassis components.

Ductility is increasingly important, in particular in components of complex design.

In order to achieve the required mechanical properties, in particular a high

elongation to fracture, the diecastings must usually be subjected to heat

treatment. This heat treatment is necessary for forming the casting phase and

hence achieving ductile fracture behaviour. Heat treatment usually means solution

annealing at temperatures just below the solidus temperature with subsequent

quenching in water or another medium to temperatures 
treated in this way now has a low elongation limit and tensile strength. In order to

raise these properties to the required value, artificial ageing is then performed.

This can also be process-induced e.g. by thermal shock on painting or stress-

relief annealing of a complete assembly.

As diecastings are cast close to the final dimensions, they usually have a complex

geometry with thin walls. During the solution annealing, and in particular the

quenching process, distortion must be expected which can require retouching e.g.

by straightening the casting or, in the worst case, rejection. Solution annealing

also entails additional costs, and the efficiency of this production method could be

substantially increased if alloys were available which fulfilled the required

properties without heat treatment.

An AISi alloy with good mechanical values in the casting state is known from EP-

A-0 687 742. Also for example EP-A-0 911 420 discloses alloys of type AIMg

which in the casting state have a very high ductility, but with complex form design

however tend to hot or cold cracking and are therefore unsuitable. A further

disadvantage of ductile diecastings is their slow ageing in the cast state which can

lead to a temporary change in mechanical properties - including a loss of

elongation. This behaviour is tolerated in many applications as the property limits

are not exceeded, but cannot be tolerated in some applications and can only be

excluded by targeted heat treatment.

The invention is based on the object of preparing an aluminium alloy which is

suitable for diecasting which is easy to cast, has a high elongation in the cast

state and after casting ages no further. In addition the alloy should be easily

weldable and flangeable, able to be rivetted and have good corrosion resistance.

According to the invention the object is achieved by an aluminium alloy with

8.0 to 11.5 w.% silicon

0.3 to 0.8 w.% manganese

max 0.08 to 0.4 w.% magnesium

max 0.4 w.% iron

max 0.1 w.% copper

max 0.1 w.% zinc

max 0.15 w.% titanium

0.05 to 0.5 w.% molybdenum

optionally also

0.05 to 0.3 w.% zirconium

30 to 300 ppm strontium or 5 to 30 ppm sodium and/or 1 to 30 ppm calcium for

permanent refinement

gallium phosphide and/or indium phosphide in a quantity corresponding to 1 to

250 ppm phosphorus for grain refinement

titanium and boron added by way of an aluminium master alloy with 1 to 2 w.% Ti

and 1 to 2 w.% B for grain refinement,

and as the remainder aluminium and unavoidable impurities.

With the alloy composition according to the invention, for diecastings in the cast

state a high elongation can be achieved with good values for the yield strength

and tensile strength, so that the alloy is suitable in particular for the production of

safety components in car manufacture. Surprisingly, it has been found that by the

addition of molybdenum the elongation can be increased substantially without

losses in the other mechanical properties. The desired effect can be achieved with

the addition of 0.05 to 0.5 w.% Mo, the preferred behaviour level is 0.08 to 0.25

w.% Mo.

With the combined addition of molybdenum and 0.05 to 0.3 w.% Zr, the elongation

can be improved even further. The preferred content is 0.10 to 0.18 w.% Zr.

The relatively high proportion of eutectic silicon is refined by strontium. In contrast

to granular diecasting alloys with high contaminant levels, the alloy according to

the invention also has advantages with regard to fatigue strength. The fracture

toughness is higher because of the very low mixed crystals present and the

refined eutectic The strontium content is preferably between 50 and 150 ppm and

in general should not fall below 50 ppm otherwise the casting behaviour can

deteriorate. Instead of strontium, sodium and/or calcium can be added

The preferred silicon content is 8.0 to 10.0 w.% Si.

By restricting the magnesium content to preferably 0.08 to 0.25 w.% Mg, the

eutectic structure is not coarsened and the alloy has only a insignificant age-

hardening potential which contributes to a high elongation.

Due to the proportion of manganese, adhesion in the mould is avoided and good

mould removal properties guaranteed. The manganese content gives the casting

a high structural strength at high temperature so that on removal from the mould,

very little or no distortion is expected.

The iron content is restricted to preferably max 0.25 w.% Fe.

With stabilisation annealing for 1 to 2 hours in a temperature range of around 280

to 320°C, very high elongation values can be achieved.

The alloy according to the invention is preferably produced as a horizontal

diecasting pig. Thus without costly melt cleaning, a diecasting alloy with low oxide

contamination can be melted: an important condition for achieving high elongation

values in the diecasting.

On melting, any contamination of the melt, in particular by copper or iron, must be

avoided. The permanently refined AISi alloy according to the invention is

preferably cleaned by flushing gas treatment with inert gases by means of

impellers.

Preferably, grain refinement is performed in the alloy according to the invention.

For this gallium phosphide and/or indium phosphide can be added to the alloy in a

quantity corresponding to 1 to 250 ppm, preferably 1 to 30 ppm phosphorus.

Alternatively or additionally the alloy can contain titanium and boron for grain

refinement, where the titanium and boron are added by way of a master alloy with

1 to 2 w.% Ti and 1 to 2 w.% B, remainder aluminium. Preferably, the aluminium

master alloy contains 1.3 to 1.8 w.% Ti and 1.3 to 1.8 w.% B and has a Ti/B

weight ratio of around 0.8 to 1.2. The content of the master alloy in the alloy

according to the invention is preferably set at 0.05 to 0.5 w.%.

The aluminium alloy according to the invention is particularly suitable for the

production of safety components in the diecasting process.

WE CLAIM:

1. Aluminum alloy for diecasting of components with high elongation in the cast

state with

8.0 to 11.5 w. % silicon

0.3 to 0.8 w. % manganese

0.08 to 0.4 w. % magnesium

max 0.4 w. % iron

max 0.1 w. % copper

max 0.1 w. % zinc

max 0.15 w. % titanium

0.05 to 0.5 w. % molybdenum

optionally also

0.05 to 0.3 w. % zirconium

30 to 300 ppm strontium or 5 to 30 ppm sodium and/or 1 to 30 ppm calcium for

permanent refinement

gallium phosphide and/or indium phosphide in a quantity corresponding to 1 to

250 ppm phosphorus for grain refinement

titanium and boron added by way of an aluminum master alloy with 1 to 2 w. %

Ti and 1 to 2 w. % B for grain refinement,

and as the •• remainder aluminum and unavoidable impurities.

2.	Aluminum alloy as claimed in claim 1, wherein 50 to 150 ppm strontium.

3.	Aluminum alloy as claimed in claim 1 or 2, wherein 8.0 to 10.0 w. % silicon.

4.	Aluminum alloy as claimed in any of claims 1 to 3, wherein 0.08 to 0.25 w. %

magnesium.

5.	Aluminum alloy as claimed in any of claims 1 to 4, wherein max 0.25 w. %

iron.

6.	Aluminum alloy as claimed in any of claims 1 to 5, wherein 0.10 to 0.18 w. %

zirconium.

7.	Aluminum alloy as claimed in any of claims 1 to 6, wherein 0.08 to 0.25 w. %

molybdenum.

8.	Aluminum alloy as claimed in any of claims 1 to 7, wherein said gallium

phosphide and/or indium phosphide is present in a quantity corresponding to 1

to	30	ppm	phosphorus.

9.	Aluminum alloy as claimed in any of daims 1 to 8, wherein an aluminum

master alloy with 1.3 to 1.8 w. % titanium and 1.3 to 1.8 w. % boron and a

titanium/boron	weight ratio	between	0.8 and	1.2.

10.	Aluminum alloy as claimed in claim 9, wherein 0.05 to 0.5 w. % aluminium

master alloy.

Aluminum alloy for diecasting of components with high elongation in the cast

state with

8.0 to 11.5 w. % silicon

0.3 to 0.8 w. % manganese

0.08 to 0.4 w. % magnesium

max 0.4 w. % iron

max 0.1 w. % copper

max 0.1 w. %zinc

max 0.15 w. % titanium

0.05 to 0.5 w. % molybdenum

optionally also

0.05 to 0.3 w. % zirconium

30 to 300 ppm strontium or 5 to 30 ppm sodium and/or 1 to 30 ppm calcium for

permanent refinement

gallium phosphide and/or indium phosphide in a quantity corresponding to 1 to

250 ppm phosphorus for grain refinement

titanium and boron added by way of an aluminum master alloy with 1 to 2 w. %

Ti and 1 to 2 w. % B for grain refinement,

and as the remainder aluminum and unavoidable impurities.

Documents:

				566-KOL-2005-FORM 27.pdf

				566-KOL-2005-FORM-27.pdf

« Previous Patent

Next Patent »

Patent Number	231333	

Indian Patent Application Number	566/KOL/2005	

PG Journal Number	10/2009	

Publication Date	06-Mar-2009	

Grant Date	04-Mar-2009	

Date of Filing	28-Jun-2005	

Name of Patentee	ALUMINIUM RHEINFELDEN GMBH	

Applicant Address	FRIEDRICHSTRASSE 80, D-79618 RHEINFELDEN	

Inventors:

#	Inventor's Name	Inventor's Address	

1	HUBERT KOCH	WERTHSTRASSE 16, D-79618 RHEINFELDEN	

PCT International Classification Number	B22D 17/00	

PCT International Application Number	N/A	

PCT International Filing date		

PCT Conventions:

#	PCT Application Number	Date of Convention	Priority Country	

1	01091/04	2004-06-29	Switzerland	

© All Indian Patents, 2013-2021.

  Patent data available in the public domain from Indian Patents Office, Department of Industrial Policy and Promotions, Ministry of Commerce and Industry, Government of India.
