Repository: anandvc/allindianpatents

File: patents/231487-a-process-for-preparation-of-high-temperature-coating-materials-from-fly-ash.html
Indian Patents. 231487:A PROCESS FOR PREPARATION OF HIGH TEMPERATURE COATING MATERIALS FROM FLY ASH

Indian Patents

Recently Granted Patents

  Recently Published Patents

Title of Invention	A PROCESS FOR PREPARATION OF HIGH TEMPERATURE COATING MATERIALS FROM FLY ASH

Abstract	The present invention relates to a process for preparation of high temperature coating materials from fly ash. This invention will be useful for high temperature coating on mild steel and stainless steels components such as tube spacers and hangers, platen super heater in power generating system and like.	

Full Text	The present invention relates to a process for preparation of high temperature coating

materials from fly ash. This invention will be useful for high temperature coating on mild

steel and stainless steels components such as tube spacers and hangers, platen super

heater in power generating system and like.

Fly ash which is one of the by-product of pulverised coal fired thermal power plants in

India, poses environmental problems and needs proper utilization .There are 82 such

thermal power plants in India . Although 15-25% of the total fly ash produced in our

country is effectively utilized yet huge amount of this industrial waste (around 200

million tons annually) are unutilized. Fly ash is available at a very cheap rate around

Rs.30-357. per tonne and an efficient fly ash utilization programme will prevent/minimize

environmental pollution to a great extent.

The high temperature coating materials involve use of phosphates, borates, silicates,

silicates-chromate and oxides. Oxide coating such as aluminide or alumina coating on

nickel/cobalt base super alloys work at high temperature & under corrosive

environments. However, high temperature coatings on alloys, especially iron-base alloys

need attention as they find many applications in chemicals plants, petroleum refineries,

thermal power units, coal gasification plants etc. Coatings for this purpose are generally

prepared from oxides of aluminium, silicon, chromium, zirconium, titanium, or

transitional metal carbides, silicides, borides, nitrides, silicates and borates. The major

drawbacks of the above processes are either lengthy or uneconomic or resources are not

cheap. Some of the demerits of these coating materials are: (i) although aluminide

coatings are suitable under ordinary oxidising conditions on steels, under hot corrosive

environment ,i.e., power generating units using low grade fossil fuel, these coating

materials do not show satisfactory results because of formation of non-protective NaAlC

and alkali tri-ironsulphate (A.U.Malik and Sharif Ahmed, Anti-Corrosion, September,

1984, p4), (ii) silicon based coatings find limited applications due to impairment of the

coatings by formation of low melting Fe-Si-O compounds and poor mechanical stability

(P.Felin and E.Prdoes, Werkstoff Korros, 23, 627 (1972). Further, these coatings

sometimes have excessive swelling effect, poor spreadability and compatibility. Coating

based on aluminium phosphate have poor adherance to the substrate. Oxides such as

A12O3 and ZrO2 have limited protection efficiency(45-75%) at 500°C-700°C. In other

words, efficiency decreases at temperatures more than 600°C. Other oxides such as ZnO,

Cobalt oxide and Kaoline do not provide sufficient protection. Moreover the above said

coatings for high temperature applications are costly from economic as well as processing

point of view.

Reference may be made to an U.S. patent No. 012514, wherein a fire retardant coating

composition has been made consisting of fly ash up to 50 percent using costly chemicals

like vinyl acrylic type emulsion polymer, plasticiser, preservative, fungicide, fiber glass

flakes, inorganic pigment, amorphous silica, colloidal silica and surfactant. The

application has not mentioned about high temperature oxidation resistance properties of

the coating as well as metal surface on which it will be applied. The above process is

non-economic and time consuming. The present invention provides an easy and

economic process for development of a high temperature coating materials from fly ash

which can be suitably used on the mild steel as well as 304 grade stainless steel for

protection from high temperature oxidation.

The main objective of the present invention is to provide a process for preparation

of high temperature coating materials from fly ash which obviates the drawbacks as

detailed above.

Another objective of the present invention is to utilize the fly ash, an industrial

waste, for preparation of high temperature coating material and thereby reducing the

industrial pollution.

Accordingly, the present invention provides a process for the preparation of high

temperature coating materials from fly ash, the said process comprising the steps of:

(i) mixing the fly ash powder with water and filtering to remove carbon

particles,

(ii) mixing the above said filtered material with dilute inorganic acid of strength

ranging between 0.5 - 4.ON and stirring the mixture for a period of 30-40

minutes and washing with water,

(iii) filtering the above said mixture and adding a mixture of alkali oxide and

alkali solution of alkali carbonate or alkali hydroxide to the resultant

solution and stirring for a period of 20-30 minutes at a temperature of 80°-

120°C followed by cooling at temperature of 20-30°C,

(iv) mixing 0.1-5% rare earth salt solution to above said mixture under stirring

for a period of 20-30 minutes,

(v) mixing binder material to the above said resultant mixture to obtain the

desired coating slurry.

In an embodiment of the present invention the fly ash powder used have the following

composition:

SiO2 60-65 wt%

A12O3 25-30 wt%

Fe2O3 2-5 wt %

TiO2 1-2 wt%

CaO 1-4 wt%

MgO 0.2-1.0wt%

Na2O trace

Na2O2 0.1-0.5wt%

K2O trace

K2O2 0.5-2.0 wt%

P2O5 0.1-0.5wt%

Sulphates : 0.1-0.5 wt%

Loss on Ignition: 1-3 wt%

In an another embodiment the inorganic acid used is selected from the group consisting

ofH2S04,HCland HNO3.

In yet another embodiment the alkali oxide used is selected from the group consisting of

sodium oxide, calcium oxide and potassium oxide.

In yet another embodiment the alkali solution used is alkali carbonate or alkali hydroxide

selected from the group consisting of sodium hydroxide, potassium hydroxide, sodium

carbonate and potassium carbonate.

In yet another embodiment the rare earth salt solution is selected from rare earth chloride

and rare earth nitrate salt.

In yet another embodiment the rare earth element used is selected from Ce, La and Zr.

In still another embodiment the binder material used is selected from the group consisting

of aluminium phosphate, sodium silicate, sodium hexametaphosphate and sodium

phosphate.

The novelty of the present invention is use of fly ash which is an industrial waste for high

temperature coating material for protection of steel from high temperature and the

process is novel, easy and economic for preparation of high temperature coating materials

having protection efficiency of about 80-95%.

The following examples are given by way of illustration and therefore should not be

construed to limit the scope of the present invention.

EXAMPLE-1

About 500 gm. of fly ash collected from the thermal power boiler station was mixed with

100 ml of distilled water and stirred and filtered. The mass was treated with 20ml of

dilute hydrochloric acid of 2N concentration for 30 minutes and again washed with

distilled water and filtered 30 gm. of CaO was added to the filtered mass and then

digested with l.ON calcium hydroxide solutions for 30-60 minutes and allowed to cool to

room temperature. Then 5 ml of 2% solution of rare earth chloride was added to the

above slurry and stirred again. 20 gm. of sodium silicate was added to this slurry .

Mechanically polished mild steel plate specimens (10x5x0.3 cm.) were cleaned,

degreased with acetone and dried. Slurry made as above was coated on the surface of

these plates by hand brush and allowed to dry in air. The coated plates were warmed for

20 minutes and put in a muffle furnace at 600°C for 6hrs.and then allowed to cool in air

at room temperature. Surface deterioration, loss in weight and efficiency of protection has

been observed and determined respectively. It has been found that protection efficiency

of coating obtained from fly ash is 85% where as case of uncoated specimen, scale

formation was 40%.

EXAMPLE-2

750 gm of fly ash collected as above was treated with water, stirred and filtered. The

filtered mass was added to 50 ml of dilute hydrochloric acid of strength 3N and 100 ml of

distilled water was then added to it and stirred for 10 minutes and filtered. 50 gm of

calcium oxide was then added to the filtered mass and mixed properly. 10ml of 2.5%

cerium nitrate salt solution was added to this mix and digested with 50 ml of calcium

hydroxide solution of strength 2N for 45minutes and 150ml of distilled water was then

added and again stirred for 30 minutes. 45 gm of binding material then added and slurry

was obtained. Mild steel plates (10cmx5cmx0.3cm) were polished up to 600 grit finish,

degreased with acetone, cleaned and dried. Slurry prepared as above was then applied

over these plates by hand brush and dried. These coated and uncoated mild steel plates

were initially warmed 25 minutes before heating in a muffle furnace at 800°C for 4-6 hrs

and then air cooled. Scale formation, surface deterioration of coated as well as uncoated

plates were noted. Loss in weight was determined. Protection efficiency was found to be

75-80% for fly ash coated plates where as scale formation in case of uncoated plates was

50-70% respectively.

EXAMPLE-3

600 gm of fly ash was used for slurry preparation and treated with water, stirred and

filtered. Then 30ml of hydrochloric acid of strength 2.5N was added to the mass and

stirred for 30 minutes and filtered. 30 gm of calcium oxide was added to the mass and

then digested for 20 minutes and then cooled. 40ml of calcium hydroxide solution was

then added and again stirred. 6ml of 4% cerium chloride salt was added and stirred

again. 20 gm of sodium silicate was added to this slurry. Stainless steel like 304 grade

plates (3cmxlcmxx0.3cm) were mechanically polished up to 600 grit finish and

degreased with acetone, cleaned and dried. Slurry made from fly ash was applied by hand

brush over these plates and dried in air. The coated and uncoated stainless steel plates

were then warmed for 10-20 minutes and heated in a muffle furnace at 800°C for 2-4 hrs

and air cooled. Surface deterioration and scale formation were noted. Loss in weight and

protection efficiency was determined. Protection efficiency of coated material was 80-

95% and scale formation in uncoated materials was 30-50% respectively as shown in(Table Removed)

We claim:

1. A process for the preparation of high temperature coating materials from fly ash, the

said process comprising the steps of:

(vi) mixing the fly ash powder with water and filtering to remove carbon

particles,

(vii) mixing the above said filtered material with dilute inorganic acid of strength

ranging between 0.5 - 4.ON and stirring the mixture for a period of 30-40

minutes and washing with water,

(viii) filtering the above said mixture and adding a mixture of alkali oxide and

alkali solution of alkali carbonate or alkali hydroxide to the resultant

solution and stirring for a period of 20-30 minutes at a temperature of 80°-

120°C followed by cooling at temperature of 20-30°C,

(ix) mixing 0.1-5% rare earth salt solution to above said mixture under stirring

for a period of 20-30 minutes,

(x) mixing binder material to the above said resultant mixture to obtain the

desired coating slurry.

2. A process as claimed in claim 1, wherein the fly ash powder used have the %

3. A process as claimed in claims 1&2, wherein the inorganic acid used is selected from

the group consisting of H2SO4, HC1 and

4. A process as claimed in claims 1-3, wherein the alkali oxide used is selected from the

group consisting of sodium oxide, calcium oxide and potassium oxide.

5. A process as claimed in claims 1-4, wherein the alkali solution used is alkali

carbonate or alkali hydroxide selected from the group consisting of sodium

hydroxide, potassium hydroxide, sodium carbonate and potassium carbonate.

6. A process as claimed in claims 1-5 wherein the rare earth salt solution is selected

from rare earth chloride and rare earth nitrate salt.

7. A process as claimed in claims 1-6, wherein the rare earth element used is selected

from Ce, La and Zr.

8. A process as claimed in claims 1-7 wherein the binder material used is selected from

the group consisting of aluminium phosphate, sodium silicate, sodium

hexametaphosphate and sodium phosphate.

9. A process for the preparation of high temperature coating materials from fly ash

substantially as herein described with reference to the examples.

Documents:

				1228-del-2002-abstract.pdf

				1228-del-2002-claims.pdf

				1228-DEL-2002-Correspondence-Others-12-12-2008.pdf

				1228-del-2002-correspondence-others.pdf

				1228-del-2002-correspondence-po.pdf

				1228-del-2002-description (complete).pdf

				1228-DEL-2002-Form-1-12-12-2008.pdf

				1228-del-2002-form-1.pdf

				1228-del-2002-form-18.pdf

				1228-del-2002-form-2.pdf

				1228-del-2002-form-3.pdf

				1228-DEL-2002-Petition-137-(12-12-2008).pdf

« Previous Patent

Next Patent »

Patent Number	231487	

Indian Patent Application Number	1228/DEL/2002	

PG Journal Number	13/2009	

Publication Date	27-Mar-2009	

Grant Date	05-Mar-2009	

Date of Filing	09-Dec-2002	

Name of Patentee	COUNCIL OF SCIENTIFIC AND INDUSTRIAL RESEARCH	

Applicant Address	RAFI MARG, NEW DELHI-110001, INDIA.	

Inventors:

#	Inventor's Name	Inventor's Address	

1	ANANTA KUMAR BHATTAMISHRA	NATIONAL METALLURGICAL LABORATORY, JAMSHEDPUR, JHARKHAND, INDIA,	

2	DILIP KUMAR BASU	NATIONAL METALLURGICAL LABORATORY, JAMSHEDPUR, JHARKHAND, INDIA,	

3	SHRI KRISHAN NARANG	NATIONAL METALLURGICAL LABORATORY, JAMSHEDPUR, JHARKHAND, INDIA,	

PCT International Classification Number	C23C 4/00	

PCT International Application Number	N/A	

PCT International Filing date		

PCT Conventions:

#	PCT Application Number	Date of Convention	Priority Country	

1			NA	

© All Indian Patents, 2013-2021.

  Patent data available in the public domain from Indian Patents Office, Department of Industrial Policy and Promotions, Ministry of Commerce and Industry, Government of India.

File: patents/231528-a-chemical-vapor-deposition-apparatus-and-process-thereof.html (part 1 of 2)
Indian Patents. 231528:"A CHEMICAL VAPOR DEPOSITION APPARATUS AND PROCESS THEREOF"

Indian Patents

Recently Granted Patents

  Recently Published Patents

Title of Invention	"A CHEMICAL VAPOR DEPOSITION APPARATUS AND PROCESS THEREOF"

Abstract	An improved chemical vapor deposition apparatus and procedure is disclosed. The technique provides improved shielding of the reaction and deposition zones involved in providing CVD coatings, whereby coatings can be produced, at atmospheric pressure, of materials which are sensitive to components in the atmosphere on substrates which are sensitive to high temperatures and which are too large, or inconvenient, to process in vacuum or similar chambers. The improved technique can be used with various energy sources and is particularly compatible with Combustion Chemical Vapor Deposition (CCVD) techniques.	

Full Text	APPARATUS AND PROCESS FOR CONTROLLED ATMOSPHERE CHEMICAL VAPOR DEPOSITION

This application is directed to an apparatus and process which can be used in producing at least some of the products described in copending patent applications, "The Deposition of Resistor Materials Directly on Insulating Substrates", Serial No. [Attorney's Docket No. 3545-35-00]; "Resistors for Electronic Packaging", Serial No. [Attorney's Docket No. 3546-35-00]; "Precursor Solution Compositions for Electronic Devices Using CCVD", Serial No. [Attorney's Docket No. 3556-35-00]; and "Controlled Atmosphere Flame For CCVD Process", Serial No. [Attorney's Docket NO. 3557-35-00], filed on or about the same day as this application, the contents of which applications are incorporated by reference herein.

BACKGROUND OF THE INVENTION Field of the invention

This invention relates to chemical vapor deposition (CVD) wherein coatings are applied to substrates by reacting a coating precursor in a reaction zone to produce a reaction product of the coating precursor which immediately contacts a substrate forming a coating thereon. The invention is particularly directed to improvements in CVD apparatus and processes which permit the production of high quality thin film coatings on temperature sensitive substrates without the need for creating such coatings in

a vacuum or similar chamber. In preferred embodiments the invention enables the production of thin film coatings on temperature sensitive substrates at atmospheric pressure, thereby enabling the production of high quality thin film coatings on large substrates which could not be coated by prior techniques requiring vacuum processing.

Description of related art

Chemical vapor deposition (CVD) is a well known technique for depositing coatings by providing a gaseous reactant material which reacts adjacent to, or on, a substrate surface to produce a solid deposit or coating on that surface. A recent development of the CVD process, referred to as Combustion Chemical Vapor Deposition, or CCVD, is described in United States Patent No. 5,652,021, and is incorporated by reference herein. The reactants in that process are fed dissolved or suspended in a liquid, which can be a fuel, and which is sprayed into a reaction zone from a nozzle using an oxidizing gas as the propellant. The sprayed mixture is either ignited producing a flame, or is introduced into a flame, while a substrate is maintained near the flame's end. The reactants, which vaporize either prior to or in the flame, produce a deposited film on the substrate. The patent describes a number of prior CVD processes, including some which feed gaseous or vaporized reactants, some which use a sprayed or atomized solution, and some which feed reactive solid powders. The patent also describes a number of alternative coating techniques including spray pyrolysis wherein solutions are sprayed onto a heated substrate where they pyrolyze to form a coating, and techniques wherein a solid coating material is either melted or vaporized in a flame, plasma or other heating device and splattered or condensed on a substrate to form a coating.

One embodiment described in the patent involves providing

a coating which requires a reducing atmosphere on a substrate deployed in the reducing region between the inner and outer flames produced by a Smithell separator. The techniques described in this patent have been generally employed to successfully provide coatings of oxides and a few relatively oxidation resistant metals. However, the production of quality coatings of many metals and

other relatively oxidation susceptible materials has been inconsistent prior to the development of the present invention.

While a number of materials can be deposited from a reducing flame, there are numerous materials which can only be deposited in the absence, or near absence, of oxygen. Most nitrides, carbides and borides require an oxygen free environment, not only free of free oxygen, but also free of combined oxygen in such as water and carbon oxides. Those elements which are more susceptible to oxidation, such as aluminum, silicon and titanium, also require an oxygen free atmosphere. Embodiments of the invention disclosed herein enable the deposition of such oxygen sensitive materials.

Moreover, there is interest in developing techniques for forming thin coatings of low dielectric constant materials as interlayers on temperature sensitive substrates, such as electronic chips, condensers and microcircuit laminates. Polymers, particularly polyfluorocarbons, such as polytetrafluoroethylene, and polyimides, are of particular interest because of their low dielectric constant and high thermal stability. Coatings of these and other organic materials are also potentially useful for corrosion, optical, thermal, cosmetic, wear and release property applications. The inventive process enables coatings of these polymers to be applied from their monomeric or low molecular weight precursors onto substrates which are temperature and/or oxidation sensitive.

A further improvement of the CCVD process is described in U.S. Patent Application Serial No. 08/691,853, filed 2 August 1996, and which is hereby incorporated by reference. This application describes a CCVD process wherein the coating precursor reactant is provided in admixture or solution in a liquid feed stream which is pressurized to near its critical pressure and heated to near its supercritical temperature before being directed through a nozzle or other restriction. The near-critical conditions of the liquid result in the feed stream being very finely atomized or vaporized as it is leaves the nozzle to enter a zone where the coating precursor reacts and either deposits a coating on a substrate or is recovered as a finely divided powder.

SUMMARY OF THE INVENTION

This invention provides an apparatus and method for chemical vapor deposition wherein the atmosphere in a controlled atmosphere zone is established by carefully controlling and shielding the materials fed to form the coating and by causing the gases removed from the controlled atmosphere zone to pass through a barrier zone wherein they flow away from said controlled atmosphere zone at an average velocity greater than 50 feet per minute, and preferably greater than 100 feet per minute. The controlled atmosphere zone is inclusive of the reaction zone, wherein the coating precursor is reacted, and the deposition zone, wherein the reaction product of the coating precursor deposits a coating on a substrate. The rapid gas flow through the barrier zone essentially precludes the migration of gases from the ambient atmosphere to the deposition zone where they could react with the coating, the materials from which the coating is derived, or the substrate.

Careful control of the materials used to form the coating can be provided by feeding the coating precursors in a fixed proportion in a liquid media. The liquid media is atomized as

it is fed to a reaction zone wherein the liquid media is vaporized and the coating precursors react to form reacted coating precursors. Alternatively, the coating precursor(s) can be fed as a gas, either as the pure coating precursor or as a mixture in a carrier gas. The reacted coating precursors can be composed of partially, fully and/or fractionally reacted components, which flow to the substrate. The reacted coating precursors contact and deposit the coating on the surface of the substrate in the deposition zone. A curtain of flowing inert gases may be provided around the reaction zone to shield the reactive coating materials/plasma in that zone from contamination with the materials used in the surrounding apparatus or with the components of the ambient atmosphere.

The vaporization of the liquid media and reaction of the coating precursors in the reaction zone requires an input of energy. Depending on the reactivity of the coating material and the substrate, the required energy can be provided from various sources, such as combustion, electrical resistance heating, induction heating, microwave heating, RF heating, hot surface heating, laser heating and/or mixing with a remotely heated gas.

For coating applications which do not require an oxygen free environment, an embodiment of the present inventive apparatus which incorporates the recently developed Combustion Chemical Vapor Deposition (CCVD) process, as described in the incorporated U.S. Patent No. 5,652,021, is particularly advantageous. We refer to this process as Controlled Atmosphere Combustion Chemical Vapor Deposition (CACCVD). This technique provides a relatively high rate of energy input, enabling high rates of coating deposition. In some preferred cases, the fluid media and/or a secondary gas used to atomize the fluid media can be a combustible fuel which also serves as an energy source. Particularly important is the capability of CACCVD to form high

quality adherent thin film deposits at or about atmospheric pressure, thereby avoiding the need for elaborate vacuum or similar isolation housings. For these reasons, in many cases, CACCVD thin film coatings can be applied in situ, or "in the field", where the substrate is located.

Combustion chemical vapor deposition (CCVD) is not suitable for those coating applications wherein the coating, and/or the substrate, require an oxygen free environment. For such applications, embodiments of the present invention employing non-combustion energy sources such as hot gases, heated tubes, radiant energy, microwave and energized photons, as with infrared or laser sources, are suitable. In these applications it is important that all of the liquids and gases provided to the reaction and deposition zones be oxygen free. The coating precursors can be fed in solution or suspension in liquids. Liquid ammonia and propane are suitable for the deposit of nitrides or carbides, respectively. The use of these non-combustion energy sources in a controlled atmosphere chemical vapor deposition system which forms deposits at or above atmospheric pressure is a particularly advantageous and unique embodiment of this invention. The use of the non-combustion energy sources in a CVD system which provides enhanced atomization by the rapid release through a nozzle, or similar restriction, of the liquid coating precursor from near critical temperature and pressure conditions is a further uniquely advantageous embodiment.

The embodiments of the invention which use non-combustion energy sources are also particularly suitable for applying organic coatings. These coatings generally require less energy input than is usually involved with inorganic coatings. Moreover, organic materials generally have relatively low to moderate decomposition temperatures requiring careful control over the energy input and achieved temperatures. Accordingly, embodiments of the invention which incorporate such energy

sources as mixing with remotely heated liquids or gases, hot-surface heating, electrical resistance heating, induction heating, and heating methods employing RF, infrared or microwave energy, are well suited for depositing organic coatings.

Since the inventive process and apparatus provide a controlled atmosphere zone which is capable of movement relative to the substrate, it enables the production of coatings on substrates which may be larger than the controlled atmosphere •zone and, therefore, larger than could otherwise be processed by conventional vacuum chamber deposition techniques.

A further advantage of the present system is its ability to coat substrates without needing additional energy supplied to the substrate. Accordingly, this system allows substrates to be coated which previously could not withstand the temperatures to which substrates were subjected by most previous systems. For instance, nickel coatings can be provided on polyimide sheet substrates without causing deformation of the substrate. Previously, atmospheric pressure deposition techniques were unable to provide chemical vapor deposition of metallic nickel because of its strong affinity to oxygen, while vacuum processing of polymeric sheet substrates, such as polyimide sheets, was problematical due to its causing of outgassing of water and organic materials, and such substrates tendency toward dimensional instability when subjected to heat and vacuum.

The present invention relates to:

A chemical vapor deposition apparatus for depositing a coating on a substrate, comprising:

first means which cooperate with said substrate to establish a controlled atmospherezone,  said  controlled  atmosphere  zone  including a  deposition  zone adjacent said substrate and a reaction zone in flow communication with  said deposition zone,

second means for directing a coating precursor to said reaction zone,

third means for supplying energy to said coating precursor prior to its reaching said deposition zone, and

fourth means capable of cooperating with said substrate to establish a barrier zone wherein gases flowing from said controlled atmosphere zone to the ambient atmosphere are required to flow at a velocity of at least 50 feet per minute.

It also relates to:

A chemical vapor deposition process comprising:

providing a flowing stream of a coating precursor in a fluid medium, atomizing said flowing stream, directing the atomized flowing stream through a controlled atmosphere zone comprising a reaction zone and a deposition zone, providing sufficient energy to said flowing stream to cause said coating precursor to react forming a reacted coating precursor in said reaction zone, contacting a substrate with said reacted coating precursor to deposit a coating on the substrate in said deposition zone, causing the gases of said flowing stream to flow from said controlled atmosphere zone to the ambient atmosphere through

a barrier zone, and

causing said gases to flow away from said controlled atmosphere zone at a

velocity of at least 50 feet per minute as they flow through said barrier zone.

BRIEF DESCRIPTION OF THE DRAWINGS

Figure 1 is a schematic view, partially in section, of an apparatus for applying coatings in accord with the present invention.

Figure 2 is a close-up perspective view, partially in section, of a portion of coating head used in the apparatus

of Figure 1.

Figure 3 is a schematic view, partially in section, of a further embodiment of the present invention.

Figure 4 is a perspective view, partially in section, of a coating head for use in yet another embodiment of the present invention.

DETAILED DESCRIPTION OF THE INVENTION

A Controlled Atmosphere Combustion Chemical Vapor Deposition (CACCVD) apparatus according to the present invention is illustrated in Figures 1 and 2. A coating precursor 10 is mixed with a liquid media 12 in a forming zone 14, comprising a mixing or holding tank 16. The precursor 10 and liquid media 12 are formed into a flowing stream which is pressurized by pump 18, filtered by filter 20 and fed through conduit 22 to an atomization zone 24, from which it flows successively through reaction zone 26, deposition zone 28 and barrier zone 30. The reaction zone 26 and deposition zone 28 are both included in a controlled atmosphere zone.

The flowing stream is atomized as it passes into the atomization zone 24. Atomization can be accomplished by recognized techniques for atomizing a flowing liquid stream. In the illustrated apparatus, atomization is effected by discharging a high velocity atomizing gas stream surrounding and directly adjacent the flowing stream as it discharges from conduit 22. The atomizing gas stream is provided from a gas cylinder or other source of high pressure gas. In the illustrated embodiment, high pressure hydrogen (H2) is used both as an atomizing gas and as a fuel. The atomizing gas is fed from hydrogen gas cylinder 32, through regulating valve 34 and flowmeter 36 into conduit 38. Conduit 38 extends concentrically with conduit 22 to the atomization zone where both conduits end allowing the high-velocity hydrogen atomizing gas to contact the flowing liquid

stream, thereby causing it to atomize into a stream of fine particles suspended in the surrounding gas/vapors. This stream flows into the reaction zone 26 wherein the liquid media vaporizes and the coating precursor reacts to form a reacted coating precursor, which can involve dissociation of the coating precursor into ions of its components resulting in a flowing stream of ionic particles, or plasma. The flowing stream is then directed to contact the substrate 40 thereby depositing the coating thereon in the deposition zone 28.

The flowing stream may be atomized by injecting the atomizing gas stream directly at the stream of liquid media/coating precursor as it exits conduit 22. Alternatively, atomization can be accomplished by directing ultrasonic or similar energy at the liquid stream as it exits conduit 22. A further preferred atomization technique which involves feeding the liquid media/coating precursor at a temperature within 50°C of its critical temperature and a pressure above its liquidus or critical pressure to a restriction, such as through a hollow needle with a restricted outlet or a nozzle, from which it discharges into a lower pressure zone is described in the incorporated patent application, Serial No. 08/691,853. The rapid pressure release of the highly energetic liquid media/coating precursor results in its fine atomization and vaporization.

The vaporization of the liquid media and reaction of the coating precursor require substantial energy input to the flowing stream before it leaves the reaction zone. This energy input can occur as it passes through the conduit 22, and/ or in the atomization and reaction zones. The energy input can be accomplished by a variety of known heating techniques, such as fuel combustion, electrical resistance heating, microwave or RF heating, induction heating, radiant heating, mixing the flowing stream with a remotely heated liquid or gas, photonic heating

such as with a laser, heat exchange through a hot surface, etc. In the illustrated preferred embodiment, the energy input is accomplished by the combustion of a fuel and an oxidizer in direct contact with the flowing stream as it passes through the reaction zone. This relatively new technique, referred to as Combustion Chemical Vapor Deposition (CCVD), is more fully described in the incorporated U.S. Patent No. 5,652,021. In the illustrated embodiment, the fuel, hydrogen, is fed from hydrogen gas cylinder 32, through a regulating valve, flowmeter 42 and into conduit 44. The oxidizer, oxygen, is fed from oxygen gas cylinder 46, through regulating valve 48 and flowmeter 50 to conduit 52. Conduit 52 extends about and concentric with conduit 44, which extends with and concentrically about conduits 22 and 38. Upon exiting their respective conduits, the hydrogen and oxygen combust creating combustion products which mix with the atomized liquid media and coating precursor in the reaction zone 26, thereby heating and causing vaporization of the liquid media and reaction of the coating precursor.

A curtain of a flowing inert gas provided around at least the initial portion of the reaction zone isolates the reactive gases from the materials present in the apparatus located in proximity to the reaction zone. An inert gas, such as argon, is fed from inert gas cylinder 54, through regulating valve 56 and flowmeter 58 to conduit 60. Conduit 60 extends about and concentric with conduit 52. Conduit 60 extends beyond the end of the other conduits 22, 38, 44 and 52, extending close to the substrate whereby it functions with the substrate 40 to define a deposition zone 28 where coating 62 is deposited on the substrate generally in the shape of the cross-section of conduit 60. As the inert gas flows past the end of oxygen conduit 52, it initially forms a flowing curtain which extends about the reaction zone, shielding the reactive components therein from conduit 60. As it progresses down the conduit 60, the inert gas mixes with the gases/plasma from the

reaction zone and becomes part of the flowing stream directed to the deposition zone 28.

An ignition source is needed to initially ignite the hydrogen and oxygen. A separate manually manipulated lighting or ignition device is sufficient for many applications, however the use of such may require a temporary reduction in the flow of inert gas until a stable flame front is established. In some applications, the total flow of gas may be too great to establish an unassisted stable flame front. It then is necessary to provide an ignition device capable of continuously or semi-continuously igniting the combustible gases as they enter the reaction zone. A pilot flame or a spark producing device are exemplary ignition sources which may be employed.

In the deposition zone 28, the reacted coating precursor deposits coating 62 on the substrate 40. The remainder of the flowing stream flows from the deposition zone through a barrier zone 30 to discharge into the surrounding, or ambient, atmosphere. The barrier zone 30 functions to prevent contamination of a controlled atmosphere zone by components of the ambient atmosphere. The controlled atmosphere zone includes the reaction zone, the deposition zone and any additional space through which the flowing stream may have access after passing from the deposition zone 28 and prior to passing through the barrier zone 30. The high velocity of the flowing stream as it passes through the barrier zone 30 is a characteristic feature of this zone. By requiring that the flowing stream achieve a velocity of at least fifty feet per minute as it passes through the barrier zone, the possibility of contamination of the controlled atmosphere zone by components of the ambient atmosphere is substantially eliminated in most coating applications. By requiring that the flowing stream achieve a velocity of at least one hundred feet per minute the possibility of ambient atmosphere contamination of the controlled atmosphere

zone is essentially eliminated in those coating operations which are more highly contamination sensitive, such as in the production of nitride or carbide coatings.

In the embodiment of Figure 1, a collar 64 is attached to and extends perpendicularly outward from the end of conduit 60 adjacent deposition zone 28. The barrier zone 30 is defined by the clearance provided between the collar 64 and the substrate 40. The collar is shaped to provide a conforming surface 66 capable of being deployed close to the surface of the substrate whereby a relatively small clearance is provided for the exhaust of gases passing from the deposition zone to the ambient atmosphere. The clearance established between the conforming surface 64 of the collar and the substrate is sufficiently small that the exhaust gases achieve the velocity required in the barrier zone for at least a portion of their passage between the collar and the substrate. To this end, the conforming surface 64 of .the collar 62 is shaped to lie essentially parallel to the surface of the substrate 40. When the surface of the substrate 40 is essentially planar, as it is in the illustrated embodiment, the conforming surface of the substrate is also substantially planar.

Edge effects, such as elevated temperatures and residual reactive components, which occur adjacent the end of the conduit 60 can extend the deposition zone beyond the area of the substrate located directly in front of the end of conduit 60. The collar 64 should extend outward from its joinder to the conduit 60 a sufficient distance to preclude the back-mixing of ambient gases into the deposition zone due to a possible Venturi effect, and to assure that the entire area of the deposition zone, as it is extended by the previously noted edge effects, is protected from the backflow of ambient gases by the "wind" of high velocity exhaust gases sweeping through the area between the collar and the substrate. The extended collar assures that

contamination is prevented throughout the controlled atmosphere zone including the entire extended deposition zone. The diameter of the collar should be at least twice the internal diameter of conduit 60, and preferably, should be at least five times the internal diameter of conduit 60. The internal diameter of conduit 60 typically is in the range of 10 to 30 millimeters, and preferably is between 12 and 20 millimeters.

In operation, the collar 64 is located substantially parallel to the surface of the substrate 40 and at a distance therefrom of 1 centimeter or less. Preferably, the facing surfaces of the collar and the substrate are between 2 and 5 millimeters apart. Spacing devices, such as three fixed or adjustable pins (not shown) , may be provided on the collar to assist in maintaining the proper distance between the collar and the substrate.

The embodiment illustrated in Figure 1 is particularly advantageous for applying coatings to substrates which are too large, or for which it is not convenient, to be treated in a specially controlled environment such as a vacuum chamber or a clean room. The illustrated coating technique is advantageous because (a) it can be applied to substrates which are larger than its controlled atmosphere zone, and (b) because it can be accomplished under atmospheric pressure conditions and at more convenient "in the field" locations. The series of concentric conduits 22, 38, 44, 52 and 60 form a coating head 68 which can be supplied by relatively small flexible tubes and can be sufficiently small to be portable. Adding energy to the coating precursor by combustion of a fuel or by providing heat generated by electrical resistance are compatible with a relatively small, portable coating head. Large substrates can be coated either by having the coating head traverse the substrate repeatedly in a raster or similar predetermined pattern, or by traversing the substrate with an array of coating heads arranged to cumulatively

provide a uniform coating, or by rastering an array of coating heads. In addition to permitting the thin film coating of articles which previously were too large to be coated, this technique permits the coating of larger units of those substrates which previously were coated under vacuum conditions. Manufacturing economies can be achieved by coating larger units of these substrates, especially when mass production of the substrates is involved.

The embodiment illustrated in Figures 1 and 2 is also particularly suitable for the production of coatings which are oxidation sensitive, such as most metal coatings. To provide such coatings the fuel is fed through conduit 44 in proximity to the atomized liquid media and coating precursor, while the oxidizer is fed through conduit 52. The atomizing gas fed through conduit 38 and/or the liquid media fed through conduit 22 can be materials having fuel value, they can be materials which react, with the coating precursor or they can be inert materials. When the produced coatings or coating precursor materials are oxygen sensitive, a reducing atmosphere is maintained in the reaction and deposition zones by assuring that the total amount of oxidizer fed is restricted to an amount less than that required to fully combust the fuel provided to the reaction zone, i.e. less than a stoichiometric amount of oxidizer is provided. Generally, the fuel excess is limited so as to limit any flame zone which develops when the residual hot gases eventually mix with atmospheric oxygen. When the produced coatings and the precursor materials are oxygen tolerant or enhanced by the presence of oxygen, such as in the production of most of the oxide coatings, an oxidizing or neutral atmosphere may be provided in the reaction and deposition zones by feeding a stoichiometric or excess amount of oxidizer. Further, with oxygen tolerant reagents and products, the oxidizer can be fed through the inner conduit 44 while fuel is fed through outer conduit 52.

The inert gas supplied through conduit 60 must be sufficient to shield the inside surface of the conduit from the reactive gases produced in the reaction zone, and it must be sufficient, when added with the other gases exiting the deposition zone, to provide the gas velocity required in the barrier zone.

The energy input can be accomplished by mechanisms other than the combustion method illustrated in Figures 1 and 2. For instance, it could be accomplished by mixing the liquid media/coating precursor with a preheated fluid, such as an inert gas preheated to a temperature in excess of 200°C. It should be apparent that not all of the conduits 22, 38, 44, 52 and 60 are required when the energy input is accomplished by methods other than combustion. Usually one or both of conduits 44 and 52 are omitted when the energy input is provided by one of the non-combustion techniques.

The porosity or density of the deposited coating can be modified by varying the distance between the flame and the deposition zone at the substrate's surface. Shortening of this distance provides an increased coating density, while increasing the distance provides a more porous coating. In the illustrated CACCVD technique the reaction zone is generally coextensive with the flame produced by the burning fuel. Of course, the flame zone and the substrate must be maintained sufficiently far apart that the substrate is not damaged by the higher temperatures which would result when the flame zone more closely approaches the substrate surface. While substrate temperature sensitivity varies from one substrate material to the next, the temperature in the deposition zone at the substrate surface, typically, is at least 600°C cooler than the maximum flame temperature.

When some of the non-combustion methods are used to supply the energy input, the maximum temperatures present in the

reaction zone are substantially lower than those present when a fuel is combusted in the reaction zone. In such cases, such as when the principal energy input is a preheated fluid which is mixed with the flowing stream in, or before it reaches, the reaction zone, the coating properties can be adjusted by varying the distance between the reaction zone and the substrate surface with less concern for overheating the substrate. In some cases the denser coating resulting from minimizing the distance between the reaction zone and the substrate makes it desirable to provide the reaction zone directly adjacent the substrate. Accordingly, the terms reaction zone and deposition zone are useful in defining functional regions of the apparatus, but are not intended to define mutually exclusive regions, i.e. in some applications reaction of the coating precursor may occur in the deposition zone at the substrate surface.

The lower maximum temperatures resulting when the principal energy input is other than a combustion flame enables the use of temperature sensitive coating materials, such as some organic materials. In particular, polymers may be deposited as protective coatings, as anti-stick coatings or as dielectric interlevel materials in capacitors, integrated circuits or microprocessors. For instance, a polyimide coating could be provided from its polyamic acid precusor. Similarly, polytetrafloroethylene coatings could be provided from low molecular weight precursors.

The energy input to the flowing stream prior to its leaving the reaction zone generally negates the need to provide energy to the deposition zone by heating the substrate, as is often required in other coating techniques. In the present deposition system, the substrate generally acts as a heat sink cooling the gases present in the deposition zone, rather than heating them. Accordingly, the temperatures to which the substrates are subjected are substantially less than are encountered in systems

which require that energy be transmitted to the deposition zone through the substrate. Therefore, the inventive coating process can be applied to many temperature sensitive substrate materials which previously could not be coated by those techniques which involved transferring heat to the deposition zone through the substrate. Moreover, the controlled atmosphere zone extending over that portion of the substrate which is at an elevated temperature protects the substrate to the same extent it protects the coating material, thereby enabling the coating of contamination sensitive substrates, such as oxidation sensitive substrates.

Another embodiment of the invention is schematically illustrated in Figure 3. An elongated substrate strip 80 is semi-continuously passed through chamber 82 by feeding it through a port 84 in one of the chamber's side walls 86 and removing it through a similar port 87 (not visible) in the chamber's opposite wall 88. The interior of the chamber 82 defines a controlled atmosphere zone which contains a reaction zone 92 and a deposition zone 90. The substrate strip 80 passes through the deposition zone 90 which is in flow communication with the reaction zone 92. The reaction zone 92 is established by reactive components fed thereto from a coating head 94 extending into the coating chamber 82 through a gas tight seal 96. The coating head is fed with a coating precursor in a fluid media 98 through conduit 100. A gas 102, for atomizing the liquid media and/or for reacting with the coating precursor, is fed through conduit 104. An inert gas 106 is fed through conduit 108. Terminals 110 and 112 spaced along conduit 100 are connected to an electrical source 114. Energy is fed to the liquid medium/coating precursor from the heat produced in conduit 100 by electricity passed between terminals 96, 98, being transferred to the liquid medium/coating precursor as it flows through the conduit. Some of the heat values are also transferred from conduit 100 to the gas 102 flowing along its

exterior surface, and through the gas 102, ultimately to the reaction zone.

Some or all of the energy input required in this embodiment could be supplied by a combustion technique or by another of the non-combustion energy input techniques mentioned in regard to the embodiment of Figures 1 and 2.

Atomization of the fluid media/coating precursor can rely on an impinging gas stream as in the Figure 1 embodiment. Alternatively, the atomization technique involving the rapid pressure release of a liquid media/coating precursor from near critical temperature and pressure conditions disclosed in the incorporated application Serial No. 08/691,853 can be advantageously utilized. This technique involves heating the liquid media/coating precursor to a temperature within 50°C of its critical temperature prior to directing it through a nozzle. As it exits the nozzle it is nebulized into a fine spray and directed through the reaction zone toward the substrate.

The coating precursor reacts and the liquid media vaporizes as they flow through the reaction zone to the deposition zone. In the deposition zone the coating precursor reaction product deposits a coating on the substrate.

The gases exhausting from the deposition zone leave the coating chamber through the ports 84, 87 through which the substrate enters and exits the chamber. These ports, in conjunction with the elongated substrate passing therethrough, define the barrier zone, and determine the area available for passage of the exhaust gases and, therefore, the velocity of the gases as they exit through the barrier zone. The dimensions of the ports are controlled so that the exiting gases are required to achieve the minimum velocity specified for the barrier zone. As in the preceding example, the inert gas fed

through conduit 108 should be sufficient to assure the total gases fed the reaction zone result in sufficient gas passing through the ports 84, 87 that the required minimum velocity required in the barrier zone is achieved. The control of the gas velocity passing through the barrier zone, as defined by ports 84 and 87, establishes a controlled atmosphere zone which is generally coextensive with chamber 82.

The embodiment of Figure 3 is particularly suitable for coating elongated substrates which can be fed semi-continuously through the coating chamber 82, such as metal or plastic sheet materials. Similar to the Figure 1 embodiment, the process enables the coating of substrates which are larger than the controlled atmosphere zone, i.e. substrates having at least one dimension which is larger than the largest dimension of the controlled atmosphere zone.

The Figure 3 embodiment can also be advantageously applied to coat substrates having multiple or irregular surfaces. In this case, good coatings can be achieved on all surfaces of the multiple surface substrate even if it is maintained in a static position in the controlled atmosphere zone provided by chamber 82 throughout the coating process. When two ports are not required to permit the substrate to be fed to and exit from the chamber, a single gas exit port could be substituted for the entry and exit ports 84 and 87. The cross-sectional area of that port must be controlled to assure

the minimum gas velocity required in the barrier zone is achieved as the gas exits the chamber.

The unique features of a further embodiment of the invention are schematically illustrated in Figure 4. This embodiment relies on the gases leaving the deposition zone, within the controlled atmosphere zone, having to pass through a barrier zone comprising a curtain of inert gas which encloses the controlled

atmosphere zone and is directed away from the deposition zone. The gases leaving the deposition zone are entrained in the curtain of inert gas. As the inert gas curtain travels around and away from the deposition zone it is maintained at the velocity required in the barrier zone until essentially all of the gases leaving the deposition zone have been entrained therein. The coating head 120 illustrated in Figure 4 provides Controlled Atmosphere Combustion Chemical Vapor Deposition (CACCVD). The head includes a fine conduit, or capillary, 122 for feeding the coating precursor in a fluid media. The coating precursor/fluid media is heated to within 50°C of its critical temperature and prior to discharging from the capillary is at a pressure in excess of its liquidus pressure. Surrounding conduit 122 are conduits 124 and 126 for feeding a fuel and an oxidizing agent. Concentric conduit 128 supplies the inert gas curtain. The end of conduit 128 and at least the exterior surface at the end of conduit 126 are flared outwardly in order to direct the discharging inert gas in a diverging conical shape. Conduit 128 may be either coextensive with the interior conduits 122, 124, 126, or it may extend past the end of the interior conduits.
