Repository: anandvc/allindianpatents

File: patents/231605-a-process-for-making-dense-ceramic-composites-containing-aion-tin-and-yag.html
Indian Patents. 231605:A PROCESS FOR MAKING DENSE CERAMIC COMPOSITES CONTAINING γ-AION, TiN AND YAG

Indian Patents

Recently Granted Patents

  Recently Published Patents

Title of Invention	A PROCESS FOR MAKING DENSE CERAMIC COMPOSITES CONTAINING γ-AION, TiN AND YAG

Abstract	A process of making dense ceramic composites containing Aluminium nitride, &#947;-Al23O2?N5, titanium nitride and Y3Al5O12 by mixing by milling 92 to 96wt % A1N, 2 to 4 wt % ¥263 and 2 to 4wt % Ti02 powder in isopropanol medium, drying the mix and subjecting the dry mix so obtained to compaction and heat treatment by applying an isostatic pressure in the range of 100-300 MPa and then sintering the compacted powder under nitrogen gas at a pressure in the range of 1 to 50 psig over atmospheric pressure and a temperature in the range of 1700 to 1800°C for a period in the range of 1/2 to 1 h to obtain dense ceramic composite containing Aluminium nitride 40-60 vol. percent, y-Al23O27N5, 15-30 vol. percent, titanium nitride 5-20 Vol. Percent and Y3Al5O12 10-20 vol. percent.	

Full Text	The present invention relates to a process of making dense ceramic composites containing AlN,γ-AlON, TiN and YAG .

The present invention particularly relates to a process of making dense ceramic

composites containing A1N, Al23O27N5,TiN and Y3Al5O12.

The said composites may be used as wear parts, structural and electrical resistive

components and refractories in a wide temperature range. The composite has sub micron

size hard and elastic inclusion of TiN and YAG within a matrix of mainly A1N and

A1ON.

The present day method of making similar composites consisting of mixing the

ingredients in acetone using Tungsten Carbide media and then hot pressing the powder at

1900°C at 30 MPa for 30 minutes reference for which may be made to "Mechanical

Properties & Oxidation behavior of Al2O3-AlN-TiN composites." J. American Ceramic

Society (75 (8) 2251 -2259,1992) wherein composites containing TiN, y-AlON and TiN,

γ-AlON and Y3AlsOi2 have been prepared from a starting composition of A1N (0-50

wt.%) A12O3 (0-58 wt.%) and TiN 42 wt.%.) Properties of these composites prepared

were : density 3.8-4.4, KIC-5.1 -6.25, MOR 370-550 MPa (3 point bending).

A further reference may be made to D.SJPreera in "Nitrogen Containing Aluminium

Titanate" J. of Material  Science 26 (6) 1585-87,(1991) wherein a composite of

Aluminium Titanate phase supposed to contain nitrogen along with A12O3 and TiN was

prepared from a mixture of A1N, A12O3 and TiN by mixing ethanol,drying,compacting

and then in firing under dynamic nitrogen atmosphere at 1470-1720°C.

The main drawbacks of the above composites and the processes are

1.	The required quantity of TiN is quite high to achieve high strength material which is

expensive.

2.	TiN a costly ingredient need to be added to the starting material before sintering.

3.	Substantially high temperature (1900°C and above) and hot pressing was needed to

sinter the material.

The main object of the present invention is to provide a process for making dense ceramic composites containing A1N, γ-AlON, TiN and YAG which obviates the drawbacks as mentioned above.

Another object of the present invention is to form TiN particle with a fine grain size (less than 1 (am) in-situ inside the matrix.

Yet another object of the present invention is to provide a ceramic composite containing A1N and γ-AlON, the chemical formula of which is Al23O27N5 as the primary constituents and TiN and YAG the chemical formula of which is Y3Al5O12  as secondary phases made to form in-situ in the composites.

Accordingly the present invention provides a process of making dense ceramic composites containing Aluminium nitride, γ-Al23O27N5 , titanium nitride and Y3Al5O12 which comprises mixing by milling 92 to 96wt % A1N, 2 to 4 wt % Y2O3 and 2 to 4wt % TiO2 powder in isopropanol medium, drying the mix and subjecting the dry mix so obtained to compaction and heat treatment by applying an isostatic pressure in the range of 100-300 MPa and then sintering the compacted powder under nitrogen gas at a pressure in the range of 1 to 50 psig over atmospheric pressure and a temperature in the range of 1700 to 1800°C for a period in the range of 1/2 to 1 h to obtain dense ceramic composite containing Aluminium nitride 40-60 vol. percent, γ- Al23O27N5 , 15-30 vol. percent, titanium nitride 5-20 Vol. Percent and Y3Al5O12  10-20 vol.percent.

In an embodiment of the present invention A1N powder used may be of composition N: 15 to 33 wt %, C:0.1 to 0.5wt% and of surface area 3 m2/g.

In another embodiment of the present invention Y2O3 powder used may be of 99.9% purity and of surface area 4 m2/g.

In yet another embodiment of the present invention TiO2 powder used may be of purity 98% and of surface area 50 m2/g.

In yet another embodiment of the present invention, the dry mix may be subjected to

compaction and heat treatment by applying an isostatic pressure in the range of 100-300

MPa and then sintering the compacted powder under nitrogen gas at a pressure in the

range of 1 to 50 psig over atmospheric pressure and a temperature in the range of 1700 to

1800°C for a period in the range of 1/2 to 1 h.

In yet another embodiment of the present invention, the dry mix may be subjected to

compaction and heat treatment by hot-pressing with an applied pressure in the range of

15-25 MPa under nitrogen atmosphere at temperature in the range of 1750°C to 1850°C

using graphite die and punch.

Detail of the process of making the composites is given below.

1.	92 to 96 % AJN, 2 to 4 % Y2O3, and 2 to 4 % TiO2 powder is mixed in

isopropanol by milling.

2.	The mixture is dried in an oven.

3.	The dry mix may be compacted and heat treated as follows :

a: Dry mix is compacted under isostatic press in the range of 100-300 MPa and heated under nitrogen gas at a pressure in the range of 1 to 50 psig at a temperatures in the range of 1700 to 1800°C for a period in the range of ½ to 1 hour.

b: Dry mix is hot pressed with an applied pressure in the range of 15-25 MPa under nitrogen atmosphere at a temperature ranging from 1750 to 1850°C using graphite die and punch.

The novelty of the process of the present invention resides in preparing a dense ceramic composite containing A1N : 40-60 Vol. percent, γ-AlON ; 15-30 Vol. Percent, TiN : 5-20 Vol. Percent and YAG : 10-20 Vol.percent. The dense ceramic composites so obtained have improved thermal conductivity, chemical and wear resistance as compared to similar composites known in the art. The above novel features have been obtained by the inventive step of providing a mix consisting of 92 to 96 % AIM, 2 to 4 % Y2O3,and 2 to 4 % TiO2 powder, particularly TiO2 which results in formation of TiN submicron particle in the matrix of A1N and γ-AlON . Another inventive step resides in addition of Y2O3 to the ingredients to form YAG ( Y3Al5O12) in the final product and helps improved sintering of the composite.

The following examples are given by way of illustration of the present invention and should not be construed to limit the scope of the present invention.

Example - 1

94 g A1N, 4g Y2O3 and 2g TiO2 powders are taken in a polypropelene jar. 1 00ml isopropanol was poured inside the jar and the jar was then sealed and placed in a mechanical mixer that mixes the ingredients thoroughly by rotating action for 24h . The slurry was then transferred to an enameled tray and dried in an oven for 2h. About 5 g of the dried powder was then pressed to form green compacts of dia. 15mm and length 20mm by applying isostatic pressure. The compact was then heated in nitrogen atmosphere (30 psig over atmospheric pressure) after evacuation of the furnace thrice and held at 1800°C temperature for Ih. After that, the furnace was put off and the sample was cooled to room temperature. The chemical constituents of the composite have been identified by X-ray Diffraction studies and found to contain AlN,y-AlON,TiN and YAG. Properties of the specimen prepared was as follows :

Densiry-3.22.

Example -2

94 g AIM, 4g Y2O3 and 2g TiO2 powders are taken in a polypropelene jar. 100ml isopropanol was poured inside the jar and the jar was then sealed and placed in a mechanical mixer which mixed the ingredients thoroughly by rotating action for 24h .

The slurry was then transferred to an enameled tray and dried in an oven for 2h. About 5 g of the dried powder was then pressed to form green compacts of dia. 15mm and length 20mm by applying isostatic pressure. The compact was then heated in nitrogen atmosphere (60 psig over atmospheric pressure) after evacuation of the heating furnace thrice and held at temperature 1800°C for Ih. After that the furnace was put off and the sample was cooled to room temperature. Properties of the specimen prepared was as follows :

Density-3.30.

Example -3

94 g A1N, 4g Y2O3 and 2g TiO2 powders are taken in a polypropylene jar. 100ml isopropanol was poured inside the jar and the jar was then sealed and placed in a mechanical mixer that mixed the ingredients thoroughly by rotating action for 24h . The slurry was then transferred to an enameled tray and dried in an oven for 2h. About 5 g of the dried powder was then pressed to form green compacts of dia- 15mm and length 20mm by applying isostatic pressure. The compact was then heated in nitrogen atmosphere (90 psig over atmospheric pressure) after evacuation of the heating furnace thrice and held at temperature 1800°C for Ih. Aiter that the fornace was put off and the sample was cooled to room temperature. Properties of the. specimen prepared was as follows :

Density-3.43,  Young's Modulus- 363 GPa, Hardness-14.24 GPa  and Fracture Toughness-4.3MPa m1/2Example -4

92 g A1N, 4g Y2O3 and 4g TiO2 powders are taken in a polypropelene jar. 100ml isopropanol was poured inside the jar and the jar was then sealed and placed in a mechanical mixer that mixed the ingredients thoroughly by rotating action for 24h . The slurry was then transferred to an enameled tray and dried in an oven for 2h. About 5 g of the dried powder was then pressed to form green compacts of dia. 15mm and length 20mm by applying isostatic pressure. The compact was then heated in nitrogen atmosphere (50 psig over atmospheric pressure) after evacuation of the heating furnace thrice and held at temperature 1750°C for Ih. After that the furnace

i

was put off and the sample was cooled to room temperature. Properties of the specimen prepared was as follows :

Density-3.62, Young's Modulus- 406 GPa, Hardness-14.85 GPa and Fracture Toughness-5.27 MPa ml/2.

Example -5

96 g A1N, 2g Y203 and 2g TiO2 powders are taken in a polypropelene jar. 100ml isopropanol was poured inside the jar and the jar was then sealed and placed in a mechanical mixer that mixed the ingredients thoroughly by rotating action for 24h. The slurry was then transferred to an enameled tray and dried in an oven for 2h. About 80 g of the dried powder was then hot pressed by a graphite die-punch to form compacts of dia. 70mm and height 7mm by applying 250psi punch pressure in nitrogen atmosphere after evacuation of the heating furnace thrice and held at

temperature 1750°C for 30 sec . After that the pressure was released and furnace was put off and the sample was cooled to room temperature. Properties of the specimen prepared was as follows :

Density-3.26

Example - 6

96g A1N, 2g Y2O3 and 2g TiO2 powders are taken in a polypropelene jar. 100ml isopropanol was poured inside the jar and the jar was then sealed and placed in a mechanical mixer that mixed the ingredients; thoroughly by rotating action for 24h . The slurry was then transferred to an enameled tray and dried in an oven for 2h. About 80 g of the dried powder was then hot pressed by a graphite die-punch to form compacts of dia. 70mm and height 7mm by applying 250psi punch pressure in nitrogen atmosphere after evacuation of the heating furnace thrice and held at temperature 1850°C for 60 sec . After that the pressure was released and furnace was put off and the sample was cooled to room temperature. Properties of the specimen prepared was as follows:

Density-3.36gms/cc, Young's Modulus-350 GPa, Hardness-13.54 GPa and Fracture Toughness-4.09 MPam1/2.

Example-7

92 g AIM, 4g Y2O3 and 4g TiO2 powders are taken in a polypropelene jar. 100ml isopropanol was poured inside the jar and the jar was then sealed and placed in a

mechanical mixer that mixed the ingredients thoroughly by rotating action for24h. The slurry was then transferred to an enameled tray and dried in an oven for 2h. About 80 g of the dried powder was then hot pressed by a graphite die-punch to form compacts of dia. 70mm and height 7mm by applying 250psi punch pressure in nitrogen atmosphere after evacuation of the heating furnace thrice and held at temperature 1850°C for 60 sec . After that the pressure was released and furnace was put off and the sample was cooled to room temperature. Properties of the specimen was as follows:

Density-3.6, Young's Modulus- 406 GPa, Hardness-13.38 GPa and Fracture Toughness-3.0 MPam½

The advantage of the invented process is that

1.	No TiN is necessary to add to the raw material before processing.

2.	Grain size of TiN formed is very small.

3.	TiN grains reside on both intra as well as intergranular position of A1N matrix

thus increasing the strength by crack surface roughening.

4.	The composite matrix is mainly A1N so that higher thermal conductivity,

chemical resistance and wear resistance of A1N is not reduced to a great extent

by sacrificing too much to the brittle A1ON and TiN grains.

5.	Substantial hardness as well as fracture toughness is achieved by the formation

of less quantity of TiN phase in the ultimate product.

Claim:

1. A process of making dense ceramic composites containing Aluminium nitride, γ-Al23O27N5, titanium nitride and Y3Al5O 12 which comprises mixing by milling 92 to 96wt % A1N, 2 to 4 wt % Y2O3 and 2 to 4wt % TiO2 powder in isopropanol medium, drying the mix and subjecting the dry mix so obtained to compaction and heat treatment by applying an isostatic pressure in the range of 100-300 MPa and then sintering the compacted powder under nitrogen gas at a pressure in the range of 1 to 50 psig over atmospheric pressure and a temperature in the range of 1700 to 1800°C for a period in the range of 1/2 to 1 h to obtain dense ceramic

composite containing Aluminium nitride 40-60 vol. percent, γ- Al23O27N5, 15-30 vol. percent, titanium nitride 5-20 Vol. Percent and Y3Al5O 12 10-20 vol.percent.

2.	A process as claimed in claim 1 wherein A1N powder  contains Nitrogen in an

amount 15 to 33 wt % and of surface area 3 m 2/g.

3.	A process as claimed in claiml-2 wherein Y2O3 powder used is of purity of 99.9

% purity and of surface area 4 m2/g ,

4.	A process as claimed in claiml-3 wherein Ti02 powder used is of purity 98 %

and of the surface area 50 m2/g.

5.	A process as claimed in claim 1-4 wherein the dry mix is subjected to compaction

and heat treatment by hot-pressing with an applied pressure in the range of 15-25

MPa preferably under nitrogen atmosphere at temperature in the range of 1750°C

to 1850°C using graphite die and punch.

6. A process of making dense ceramic composites containing Aluminium nitride,  γ-Al23O27N5, titanium nitride and Y3Al5O 12 substantially as herein described with reference to the examples.

Documents:

				307-del-2001-abstract.pdf

				307-del-2001-claims.pdf

				307-del-2001-correspondence-others.pdf

				307-del-2001-correspondence-po.pdf

				307-del-2001-description (complete).pdf

				307-del-2001-form-1.pdf

				307-del-2001-form-18.pdf

				307-del-2001-form-2.pdf

« Previous Patent

Next Patent »

Patent Number	231605	

Indian Patent Application Number	307/DEL/2001	

PG Journal Number	13/2009	

Publication Date	27-Mar-2009	

Grant Date	06-Mar-2009	

Date of Filing	19-Mar-2001	

Name of Patentee	COUNCIL OF SCIENTIFIC AND INDUSTRIAL RESEARCH	

Applicant Address	RAFI MARG, NEW DELHI-110 001, INDIA.	

Inventors:

#	Inventor's Name	Inventor's Address	

1	KAKLALI DAS	CENTRAL GLASS & CERAMIC RESEARCH INSTITUTE, CALCUTTA 700032, INDIA.	

2	SAMPAD BISWAS	CENTRAL GLASS & CERAMIC RESEARCH INSTITUTE, CALCUTTA 700032, INDIA.	

3	HIMADRI SEKHAR MITI	CENTRAL GLASS & CERAMIC RESEARCH INSTITUTE, CALCUTTA 700032, INDIA.	

PCT International Classification Number	A61F 002/28	

PCT International Application Number	N/A	

PCT International Filing date		

PCT Conventions:

#	PCT Application Number	Date of Convention	Priority Country	

1			NA	

© All Indian Patents, 2013-2021.

  Patent data available in the public domain from Indian Patents Office, Department of Industrial Policy and Promotions, Ministry of Commerce and Industry, Government of India.

File: patents/231607-a-steel-plate.html (part 1 of 2)
Indian Patents. 231607:"A STEEL PLATE"

Indian Patents

Recently Granted Patents

  Recently Published Patents

Title of Invention	"A STEEL PLATE"

Abstract	A Steel plate having a tensile strength of at least about 900 Mpa (130 ksi) and a microstructure comprising a mixed structure of martensite and lower bainite, wherein (i) said mixed structure occupies at least 90 vol% in said microstructre, (ii) said lower bainite occupies at least 2 vol.% in said mixed structure, and (iii) prior austenite grains have an aspect ratio of at least 3, wherein said steel plate is produced from a rehated steel slab comprising iron and the following additives in the weight percents indicated: C: 0.02% to 0.1%; Si: 0% to 0.6%; Mn:0.2% to 2.5%; Ni: 0.2% to 1.2%; Nb: 0.1% to 0.1%; Ti: 0.005% to 0.03%; Al: 0% to 0.1%; N: 0.001% to 0.006%; Cu: 0% to 0.6%; Cr: 0% to 0.8%; Mo: 0% to 0.6%; V 0% to 0.1%Z B: 0% to 0.0025%; and Ca: 0% to 0.006%; and other impurities, including P: not greater than 0.015%; and S: not greater than 0.003%; and wherein said steel slate have a Vs value, of 0.15 to 0.42, and has a carbide size of less than 5 microns.	

Full Text	The present invention relates to a steel plate. The steel has excellent toughness throughout its thickness, excellent properties at welded joints, and a tensile strength (TS) of at least about 900 MPa (130 ksi). More particularly, the present invention relates to high-tensile-strength steel plate for construction of linepipe for transport of natural gas, crude oil, and the like, as well as to a method of manufacturing the high-tensile-strength steel plate.

BACKGROUND OF THE INVENTION

In pipelines for transport of natural gas and crude oil over a long distance, a reduction in transportation cost has been a universal need, and efforts have focused on improvement of transport efficiency by increasing the maximum working pressure. The standard approach to increasing maximum working pressure involves increasing the wall thickness of low-strength grade steel linepipe. Due to an increase in structural weight however, this method leads to a reduction in the efficiency of on-site welding as well as a reduction in overall pipeline construction efficiency. An alternative approach is to limit the increase in wall thickness by enhancement of the strength of the linepipe material. For example, the Americal Petroleum Institute (API) recently standardized X80 grade steel, and X80 grade steel has been put in practical use.  "X80" means a yield strength (YS) of at least 551 MPa (80 ksi).

In view of anticipated increases in demand for even higher grade strength steel, several methods for the manufacture of X100 or higher grade steel have been proposed based on the technique used to manufacture X80 grade steel. For example, such a steel and a method of manufacturing the same have been proposed where the strength and toughness are enhanced through Cu precipitation hardening and refinement of the microstructure (Japanese Patent Application Laid-Open (kokai) No. 8-104922). Other such steels and methods of manufacturing the same have been proposed wherein the strength and toughness are enhanced by increasing Mn content and refinement of the microstructure {European Patent Applications: EP 0753596A1 (WO 96/23083) and EP 0757113A1 (WO 96/23909)}.

and refinement of the microstructure {European Patent Applications: EP 0753596A1 (WO 96/23083) and EP 0757113Al (WO 96/23909)}.

However, the above-described steels and methods involve the following problems. The former method, which utilizes Cu precipitation hardening, imparts both high strength and excellent field weldability to steel, but due to the presence of Cu precipitates (e-Cu phase) dispersed within the steel matrix, is generally ineffective at imparting sufficient toughness to the steel. Also, when the latter high-tensile-strength steel, which contains Mn in excess of 1 wt.%, is manufactured by the continuous casting process (the CC process), impairment in toughness at the center of thickness of a steel plate tends to occur due to centerline segregation. Steel that cannot be manufactured through the continuous casting process, i.e., steel whose slab must be manufactured through ingot making and blooming, tends to have significantly lower yield than that manufactured through the continuous casting process. Steel prepared through the ingot making process is not desirable for mass-production for use in making line pipes due to the expense associated with the ingot making process

Furthermore, as is disclosed in U.S. Patent Nos. 5,545,269, 5,545,270 and 5,531,842, of Koo and Luton, it has been found to be practical to produce superior strength steels having yield strengths of at least about 830 MPa (120 ksi) and tensile strengths of at least about 900 MPa (130 ksi), as precursors to linepipe. The strengths of the steels described by Koo and Luton in U.S. Patent 5,545,269 are achieved by a balance between steel chemistry and processing techniques whereby a substantially uniform microstructure is produced that comprises primarily fine-grained, tempered martensite and bainite which are secondarily hardened by precipitates of e-copper and certain carbides or nitrides or carbonitrides of vanadium, niobium and molybdenum.

hi U.S. Patent No. 5,545,269, Koo and Luton describe a method of making high strength steel wherein the steel is quenched from the finish hot rolling temperature to a temperature no higher than 400°C (752°F) at a rate of at least 20°C/second (36°F/second), preferably about 30°C/second (54°F/second), to produce primarily martensite and bainite microstructures. Furthermore, for the attainment of the desired microstructure and properties, the invention by Koo and Luton requires that the steel

plate be subjected to a secondary hardening procedure by an additional processing step

involving the tempering of the water cooled plate at a temperature no higher than the Ac, transformation point, i.e., the temperature at which austenite begins to form during heating, for a period of time sufficient to cause the precipitation of e-copper and certain carbides or nitrides or carbonitrides of vanadium, niobium and molybdenum. The additional processing step of post-quench tempering in these steels leads to a yield to tensile strength ratio of over 0.93. From the point of view of preferred pipeline design, it is desirable to keep the yield to tensile strength ratio lower than about 0.93, while maintaining high tensile strengths.

One method for solving these problems is to utilize a high nickel content in the steel. U.S. Patent 5,545,269 includes up to 2 wt.% nickel However, depending on the carbon content and other alloying elements in the steel, using a high nickel content, e.g., greater than about 1.5 wt.%3 can impair weldability in girth welding during pipeline construction; additionally, added nickel increases the alloying cost. Thus, an object of the present invention is to provide high-tensile-strength steel, with a good yield to tensile strength ratio, i.e., less than about 0,93, which can be manufactured by the continuous casting process, and which has excellent through-thickness toughness, excellent properties at welded joints, a TS of at least about 900 MPa (130 ksi), an impact energy at -40°C (-40°F) (e.g., a vE at -40°C) of greater than about 120 J (90 ft-lbs). Further objects of this invention are to provide such steels having good weldability, such as no cracking, and having an impact energy at -20°C (-4°F) (e.g., a vE at -20°C) in the heat affected zone (HAZ), or welded joint, of greater than about 70 J (52 ft-lbs).

SUMMARY OF THE INVENTION

In an attempt to obtain high-tensile-strength steel having a tensile strength (TS) of at least about 900 MPa (130 ksi) and excellent through-thickness toughness, even when a slab thereof is manufactured by the continuous casting process, the inventors of the present invention have studied a number of steels having different compositions and have confirmed the following.

When high-tensile-strength steel with Mn content of at least about 1 wt.% is manufactured through the continuous casting process, limiting the value of Vs expressed by equation {1} below to not greater than about 0.42, tends to significantly reduce centerline segregation. Consequently, toughness at the center of wall thickness is greatly improved. When the Mn content is less than about 1.7 wt.%, the above limitation of the Vs value is particularly effective.

{1} Vs = C + (Mn/5) + 5P - (Ni/10) - (Mo/15) + (Cu/10) where each atomic symbol represents its content in (wt.%). The occurrence of brittle fracture requires the presence of a defect serving as an initiation site of brittle fracture. As the TS of steel increases, the critical size of the defect required to initiate brittle fracture generally decreases. Carbides, such as cementite, that are well dispersed in steel are essential for dispersion hardening, but they can be considered as a kind of defect from the viewpoint of brittle fracture, since they are themselves very hard and brittle. Accordingly, for high-tensile-strength steel, the size of the carbides is preferably limited to a certain level. The onset of brittle fracture is determined by the maximum size rather than the average size of the carbides. That is, the carbide having the maximum size serves as an initiation site for brittle fracture  Although the average size of carbides is related to the maximum size, it is important to specify the maximum carbide size in order to control the toughness of the steel.

The specification of the maximum size of the carbides is applicable not only to the center of plate thickness but also to the remaining portion of plate thickness. Nevertheless, the more important specification is for the center, or substantially the center, of plate thickness, where C, Mn, and the like tend to concentrate.

High-tensile-strength steel having better balanced toughness and strength can be obtained through implementation of the following microstructure condition: a mixed structure of martensite and bainite occupies at least 90 vol.% in the entire microstructure; lower bainite occupies at least 2 vol.% in the mixed structure; and the aspect ratio (as defined herein) of the prior austenite grains is adjusted to be at least about 3. As used in this description and in the claims, the aspect ratio of an austenite grain in the non-recrystallized state, a prior austenite grain, is defined as follows:

aspect ratio = the diameter (length) of an elongated grain in the rolling direction divided by the diameter (breadth) of the austenite grain as measured in the direction of plate thickness.

The gist of the present invention is to provide the following high-tensile-strength steel and the following method of manufacturing the same.

(1)	A high-tensile-strength steel having a tensile strength of at least about

900 MPa (130 ksi) and having the following composition based on % by weight:

carbon (C): about 0.02% to about 0.1%; silicon (Si): not greater than about 0.6%;

manganese (Mn): about 0.2% to about 2.5%; nickel (Ni): about 0.2% to about 1.2%;

niobium (Nb): about 0.01% to about 0.1%; titanium (Ti): about 0.005% to about

0.03%; aluminum (Al): not greater than about 0.1%; nitrogen (N): about 0.001% to

about 0.006%; copper (Cu): 0% to about 0.6%; chromium (Cr): 0% to about 0.8%;

molybdenum (Mo): 0% to about 0.6%; vanadium (V): 0% to about 0.1%; boron (B):

0% to about 0.0025%; and calcium (Ca): 0% to about 0.006%; the value of Vs as

defined by equation {1} below being preferably from about 0.15, more preferably

from about 0.28, to about 0.42; phosphorous (P) and sulfur (S) among impurities

being contained in an amount of not greater than about 0.015 wt.% and not greatei

than about 0.003 wt.%, respectively, and carbide in the steel having a size of not

greater than about 5 (am in the Longitudinal direction.

{1}  Vs = C -t- (Mn/5) + 5P - (Ni/10) - (Mo/15) + (Cu/10) wherein each atomic symbol represents its content (wt.%).

(2)	A high-tensile-strength steel as described in (1) above, wherein the

microstructure satisfies the following condition (a).

(a)  A mixed structure that substantially comprises martensite and lower bainite occupies at least about 90 vol.% in the microstructure; the lower bainite occupies at least about 2 vol.% in the mixed structure; and the aspect ratio of prior austenite grains is at least about 3.

(3)	A high-tensile-strength steel as described in (1) above, wherein the

value of Ceq as defined by equation {2} below is about 0.4 to about 0.7.

{2}  Ceq = C + (Mn/6) + {(Cu + Ni)/15) + (Cr + Mo + V)/5}

wherein each atomic symbol represents its content (wt.%)

(4)	A high-tensile-strength steel as described in (1) above, wherein the

microstructure satisfies the following condition (a), and the value of Ceq is about 0.4

to about 0.7.

(a)  A mixed structure that substantially comprises martensite and lower bainite occupies at least about 90 vol.% in the microstructure; the lower bainite occupies at least about 2 vol.% in the mixed structure; and the aspect ratio of prior austenite is at least about 3,

(5)	An essentially boron-free high-tensile-strength steel as described in (I)

above, wherein the manganese content is from about 0.2 wt.% to about 1.7 wt.%,

preferably not including 1.7 wt.%, and boron content is from 0 wt.% to about 0.0003

wt.%,

(6)	An essentially boron-free high-tensile-strength steel as described in (2)

above, wherein the manganese content is from about 0.2 wt.% to about 1.7 wt.%,

preferably not including 1,7 wt.%, and the boron content is from 0 wt.% to about

0.0003 wt.%.

(7)	An essentially boron-free high-tensile-strength steel as described in (3)

above, wherein the manganese content is from about 0.2 wt.% to about 1.7 wt.%,

preferably not including 1.7 wt.%, the boron content is from 0 wt.% to about 0.0003

wt.%, and the value of Ceq is from about 0.53 to about 0.7.

(8)	An essentially boron-free high-tensile-strength steel as described in (4)

above, wherein the manganese content is from about 0.2 wt.% to about 1.7 wt.%,

preferably not including 1.7 wt.%, the boron content is from 0 wt.% to about 0.0003

wt.%, and the value of Ceq is from about 0.53 to about 0.7.

(9)	A high-tensile-strength steel as described in (1) above, wherein the

manganese content is from about 0.2 wt.% to about 1.7 wt.%, preferably not including

1.7 wt.%, and the boron content is from about 0.0003 wt.% to about 0.0025 wt.%.

(10)	A high-tensile-strength steel as described in (2) above, wherein the

manganese content is from about 0.2 wt.% to about 1.7 wt.%, preferably not including

1.7 wt.%, and the boron content is from about 0.0003 wt.% to about 0.0025 wt.%.

 (11)	A high-tensile-strength steel as described in (3) above, wherein the manganese content is from about 0.2 wt.% to about 1.7 wt.% , preferably not including 1.7 wt.%, the boron content is from about 0.0003 wt.% to about 0.0025 wt.%, and the value of Ceq is from about 0.4 to about 0.58.

(12)	A high-tensile-strength steel as described in (4) above, wherein the manganese content is from about 0.2 wt.% to about 1.7 wt.%, preferably not including 1.7 wt.%, the boron content is from about 0.0003 wt.% to about 0.0025 wt.%, and the value of Ceq is from about 0.4 to about 0.58.

Accordingly the present invention relates to a steel having a tensile strength of at

least about 900 Mpa (130 ksi), wherein  said steel is produced from a rehated steel

slab comprising iron and the following additives in the weight percents indicated:

C:  about 0.02% to about 0.1%;

Si:  0% to about 0.6%;

Mn:  about 0.2% to about 2.5%;

Ni:  about 0.2% to about 1.2%;

Nb:  about 0.1% to about 0.1%;

Ti:  about 0.005% to about 0.03%;

Al:  0% to about 0.1%;

N:  about 0.001% to about 0.006%;

Cu:  0% to about 0.6%;

Cr:  0% to about 0.8%;

Mo:  0% to about 0.6%;

V:  0% to about 0.1%;

B:  0% to about 0.0025%; and

Ca:  0% to about 0.006%; and

other impurities, including

P:	not greater than about 0.015%; and

S:	not greater than about 0.003%; and

wherein said steel has a Vs value, as defined by equation {1} below, of about 0.15

to about 0.42, and further has a carbide size of less than about 5 microns:

{1}:  Vs = C + (Mn/5) + 5P - (Ni/10) - (Mo/ 15) 6 (Cu/10)

wherein each atomic symbol represents its content in wt.%.

A method of manufacturing a high-tensile-strength steel plate as described in (13) above, further including a step of tempering the rolled steel plate at a temperature of not higher than about 675°C (1247°F).

The above-de scribed steel according to the present invention is conceived to be manufactured primarily through the continuous casting process, but may be manufactured through the ingot making process. Accordingly as used in this description and in the claims, the "steel slab" may be a continuously cast steel slab or a slab obtained by blooming an ingot.

The above-described steel may contain not only alloy components in the above-described ranges of content but also known trace elements in order to obtain relevant effects that are normally obtained by the presence of such trace elements. For example, in order to control the shape of inclusion and improve toughness of a welding heat affect zone (HAZ), trace rare earth elements or the like may be contained.

In one embodiment "carbides" may be observed by viewing an extracted replica of the steel microstructure through an electron microscope. As used herein, the "size in the longitudinal direction" refers to the "longest diameter" of the maximum carbide among all carbides observed within an approximately 2000-magnification field of view of an electron microscope. As used in this description and in the claims, "carbide size" represents an average value of the size in the longitudinal direction of the maximum carbides observed in approximately 10 fields of extracted replica measured by electron microscope with an approximately 2000-magnification. This carbide size, or average value of the maximum carbide, or the average maximum size in the longitudinal direction, as measured at each of: the center, or substantially the center, of plate thickness, 1/4 of plate thickness, and a surface layer, preferably falls within the aforementioned range.

When the aforementioned microstructure contains residual austenite as a structure other than martensite and lower bainite, the volume percentage of residual austenite can be obtained by X-ray diffraction. Further phases other than martensite and lower bainite, for example, upper bainite and pearlite, can be differentiated from the aforementioned mixed structure by observing a metal etched with picral through an optical microscope. Also, since carbide has a morphological feature in each of these structures, carbide can be identified by observing a carbide-extracted replica through an electron microscope at approximately 2000-magnification. When such identification is difficult to obtain by the above-mentioned methods, a thin specimen may be observed through a transmission electron microscope in order to obtain such identification. Because this method involves observation at a high magnification, a reasonable result can be obtained through observing a number of fields of view, e.g., about 10 or mo re.

To measure the volume percentage of lower bainite in a mixed structure of

martensite and lower bainite, as described above, a carbide-extracted replica or a thin specimen can be observed through an electron microscope. According to another method, a simulated continuous cooling transformation diagram with deformation can be applied to the steel under testing. This diagram may be obtained by using the working Formaster test machine, and the volume percentage of the mixed microstructure or lower bainite may be accurately measured for individual cooling rates  This enables a highly accurate estimation of microstructure according to an actual working ratio and cooling rate of the steel,

As used in this description and in the claims "steel" primarily refers to a steel plate, particularly a thick steel plate, but may be hot rolled steel, forged materials, or the like.

DESCRIPTION OF THE DRAWINGS

The advantages of the present invention will be better understood by referring to the following detailed description and the attached drawings in which:

FIG 1 is a table showing contents of major elements in steels tested in Test 1 of the EXAMPLES;

FIG. 2 is a table showing contents of optional elements and impurity elements, P and S, in steels tested in Test 1 of the EXAMPLES;

FIG. 3 is a table showing hot rolling, cooling, and tempering conditions of steels in test 1 of the EXAMPLES;

FIG. 4 is a table showing the performance of steel in Test 1 in the EXAMPLES;

FIG. 5 is a table showing contents of some elements in steels tested in Test 2 of the EXAMPLES;

FIG. 6 is a table showing contents of additional elements in steels tested in Test 2 of the EXAMPLES;

FIG 7 is a table showing hot rolling, cooling, and tempering conditions of steels tested in Test 2 of the EXAMPLES;

FIG. 8 is a table showing the microstructuie of steels tested in Test 2 of the

EXAMPLES; and

FIG. 9 is a table showing the performance of steels tested in Test 2 of the EXAMPLES.

While the invention will be described in connection with its preferred embodiments, it will be understood that the invention is not limited thereto. On the contrary, the invention is intended to cover all alternatives, modifications, and equivalents that may be included within the spirit and scope of the invention, as defined by the appended claims.

DETAILED DESCRIPTION OF THE INVENTION

The reason for the above-described limitations on the present invention will now be described. In the following description, "%" accompanying an alloy element refers to "wt.%." 1.  Chemical Composition

C  0.02% to 0.1%

Carbon is effective for increasing strength of steels. In order for steels of the present invention to obtain a desired strength, the carbon content must be at least about 0.02%. However, if the carbon content exceeds about 0.1%, carbides can become coarse, resulting in an impairment in toughness of the steel and an increased susceptibility to cold cracking during on-site fabrication. Therefore, the upper limit of the carbon content is preferably about 0.1%.

Si: Not greater than 0.6%

Silicon is added primarily for the purpose of deoxidization. The amount of Si remaining in steel after deoxidization may be substantially 0%. However, if the silicon content prior to deoxidization is substantially 0%, the loss of Al during deoxidization increases. Accordingly, the silicon content is preferably sufficient to provide residual Si for consumption during deoxidization.  A lower limit of about 0.01% Si is sufficient to adequately minimize loss of Al during deoxidization. Another consideration is that if Si remains in the steel after deoxidization in an

amount exceeding about 0.6%, production of a fine dispersion of carbides during tempering can be impeded, resulting in a reduction in steel toughness.  In addition, silicon content exceeding about 0.6% can result in a reduction in HAZ toughness and an impairment in formability. Therefore, the upper limit of the silicon content is determined to be about 0.6%, more preferably about 0.4%.

Mn: 0.2% to 2.5%

Manganese is an effective element for increasing strength of steels according to this invention since it contributes strongly to hardenability. If the manganese content is less than about 0.2%, the effect on hardenability is weak. For the high-tensile-strength steels of the present invention Mn content is preferably at least about 0.2%  If the manganese content exceeds about 2.5%, centerline segregation during casting can be accelerated, which leads to a reduction of toughness. Accordingly, for high-tensile-strength steel having a TS of at least about 900 MPa (130 ksi), Mn content is preferably less than or equal to about 2.5%. Moreover, if the manganese content is limited to less than about 1.7%, centerline segregation is reduced by controlling the Vs value as defined herein. Restricting the Mn content to less than about 1.7% provides an effective restraint on delayed fracture during welding. It also minimizes centerline segregation during continuous casting. Restricting the manganese content to less than about 1.7% tends to provide enhanced toughness in the high-tensile-strength steels of this inventioa

Ni: 0.2% to 1.2%

Nickel is effective for increasing strength while also improving toughness, Ni is particularly effective in improving crack arrestability. Nickel also acts to counteract the deleterious effects of Cu, when present, which can cause surface cracking during hot rolling. Accordingly, the nickel content is preferably at least about 0.2%. However, if the nickel content exceeds about 1.2%, the toughness of girth welds can be reduced during construction of pipelines made from linepipes formed from the high-tensile-strength steels according to this invention. Accordingly, the upper limit of the nickel content is preferably about 1.2%.

Nb: 0.01% to 0.1%

Niobium is an effective element for refining austenite (hereafter referred to as "y") grains during controlled rolling. To this end, the niobium content is preferably at least about 0.01%. However, if the niobium content is in excess of 0.1%, weldability during on-site fabrication can be significantly impaired and toughness decreases. Therefore, the upper limit of the niobium content is preferably about 0.1%.

Ti: 0.005% to 0.03%

Titanium is effective for refining y grains during reheating of a slab and is thus preferably contained in an amount of not less than about 0.005%. In the presence of niobium, Ti is particularly effective at inhibiting the formation of cracks in the surface of continuously cast slabs. If the titanium content is in excess of 0.03%, however, TiN particles tend to coarsen, which can lead to austenite grain growth. Accordingly, the upper limit of the titanium content is preferably about 0.03%, more preferably about 0.018%.

Al: not greater than 0.1 %

Aluminum is normally added as a deoxidizer. When Al remains in steel in a form other than oxide, Al and N tend to combine to precipitate A1N, preventing the growth of y grains and thereby refining microstructure. Accordingly, Al is also useful for improvement of toughness of the steel. To attain this effect, Al is preferably contained in an amount of at least about 0.005%. Since excess Al can cause the coarsening of inclusions, which in turn can reduce toughness of the steel, the upper limit of the aluminum content is preferably about 0.1%, more preferably about 0.075%. Herein, Al is not limited to acid-soluble Al, but includes acid-insoluble Al such as that in the form of oxides.

N: 0.001% to 0.006%

Nitrogen, together with Tis tend to form TiN, which inhibits y grain coarsening during slab reheating and welding. To obtain such an effect, N is preferably contained in an amount of at least about 0.001%. N in an amount greater than about 0.001% can lead to an increased amount of dissolved N in the steel, which tends to impair slab

quality and reduce HAZ toughness. Therefore, the upper limit of the nitrogen content is preferably about 0.006%.

Next, optional elements will be described.

Cu: 0% to 0.6%

Steels according to the present invention can be prepared without added copper. However, since Cu tends to enhance strength without significantly impairing toughness, Cu is added, as needed, for the purpose of increasing strength while maintaining resistance to weld cracking. Copper content of less than about 0.2% is substantially ineffective for increasing strength. Accordingly, when Cu is to be added, the copper content is preferably at least about 0.2%. However, copper content greater than about 0.6%, tends to sharply decrease toughness. Therefore, the upper limit of the copper content is preferably about 0.6%  More preferably, the copper content ranges from about 0,3% to about 0.5%,

Cr: 0% to 0.8%

Steels according to the present invention can be prepared without added chromium, However, since Cr is effective for increasing strength, Cr is added, as needed, for the purpose of obtaining high strength. Chromium content of less than about 0.2% is substantially ineffective for increasing strength. Accordingly, when Cr is added, the chromium content is preferably not less than about 0.2%, However, if the chromium content greater than about 0.8%, coarse carbides tend to be generated in grain boundaries, resulting in reduced toughness. Therefore, the upper limit of the chromium content is preferably about 0.8%. More preferably, the chromium content ranges from about 0.3% to about 0.7%, Mo: 0% to 0.6%

Steels according to the present invention can be prepared without added molybdenum. However, since Mo is effective for increasing strength, Mo is added as needed for that purpose. A benefit of adding Mo to increase strength is that carbon content can be reduced, which is advantageous from the viewpoint of weldability. As explained in the discussion of carbon addition, carbon content greater than about 0.1% can cause increased susceptibility to cold cracking during on-site fabrication, i.e., welding. Molybdenum content of less than about 0.1% is substantially ineffective for

increasing strength. Accordingly, when Mo is added, the molybdenum content is

preferably at least about 0.1%. However, if the molybdenum content is greater than about 0.6%, toughness can be reduced. Accordingly, the molybdenum content is preferably less than about 0.6%. More preferably, the molybdenum content is from about 0.3% to about 0.5%.

V: 0% to 0.1%

Steels according to the present invention can be prepared without added vanadium. However, since trace amounts of V can significantly improve strength, V is added as needed for the purpose of obtaining high strength. Vanadium content of less than about 0.01% is substantially ineffective for increasing strength. Accordingly, when V is added, the vanadium content is preferably at least about 0.01%. However, vanadium content of greater than about 0.1% tends to significantly reduce toughness. Accordingly, the upper limit of the vanadium content is preferably aboul 0.1%.

B: 0% to 0.0025%

Steels according to the present invention can be prepared without added boron. However, even a trace amount of B can significantly enhance the hardenability of steel according to this invention, and can assist in providing the microstructures desired for obtaining improved strength and toughness. Accordingly, B is added particularly when carbon equivalent (Ceq) is to be reduced from the viewpoint of weldability, Boron content of less than about 0.0003% is substantially ineffective for increasing hardenability of steels of this invention. Accordingly, when boron is added, the boron content is preferably at least about 0.0003%. However, if the boron content is greater than about 0.0025%, the size of M23 (C, B)6 particles generated at grain boundaries increases, which tends to significantly reduce toughness. M in M23(C, B)6 refers to metallic ions such as Fe, Cr, or the like. Accordingly, the upper limit of boron content is preferably 0.0025%. More preferably, the boron content is about 0.0003% to about 0.002%.

Ca: 0% to 0.006%

Steels according to the present invention can be prepared without added Ca. However, calcium acts effectively to control the morphology of MnS (manganese

sulfide) inclusions, which improves toughness in a direction perpendicular to the

rolling direction of the steel. If the calcium content is less than about 0.001%, particularly when the sulfur (S) content is less than about 0.003%, which, as discussed below, is preferred for steels according to this invention, the sulfide shape control effect is weak. Accordingly, when Ca is added, the calcium content is preferably at least about 0.001%, If the calcium content is greater than about 0.006%, the non-metallic inclusions content of the steel increases. These inclusions act as initiation sites for brittle fracture and thus lead to a reduction in toughness. Therefore, the calcium content is preferably less than about 0.006%.

Vs: O.I5 to 0.42

In the present invention, in addition to controlling individual alloying elements as described above, the value of index Vs is also controlled in order to improve centerline segregation. If the Vs value is greater than about 0.42, significant centerline segregation tends to occur in continuously cast slabs. Thus, when high-tensilc-strength steel, having a tensile strength (TS) of at least about 900 MPa (130 ksi), is manufactured by the continuous casting process, the central portion of the slab thereof tends to suffer a reduction in toughness. If the Vs value is less than about 0.15, the degree of centerline segregation is small, but a TS of about 900 MPa (130 ksi) cannot be attained. Accordingly, the lower limit of the Vs value is preferably about 0.15, more preferably about 0.28.

Carbon Equivalent (Ceq):

If the Ceq value of the steel as defined by equation {2} as follows: {2} Ceq = C + (Mn/6) + {(Cu + Ni)/15) + (Cr + Mo + V)/5}, is less than about 0.4, a tensile strength (TS) of at least about 900 MPa (130 ksi) is difficult to attain, particularly in the HAZ. Thus, the lower limit for the Ceq value is preferably about 0.4. If the Ceq value is greater than about 0.7, weld cracking due to hydrogen embrittlement is likely to occur. Thus, the upper limit for the Ceq value is preferably about 0,7. For steels with the Ceq value greater than about 0.7, risk of weld cracking due to hydrogen embrittlement can be reduced by use of a weld metal containing less than about 5 ml of hydrogen per 100 g of weld metal, by maintaining surface cleanliness, and by avoiding welding in a high humidity atmosphere, e.g., avoiding

welding where the humidity is higher than about 75%, or more particularly, higher

than about 80%. When B is substantially contained in the steel, i.e., when the boron content is about 0.0003% to about 0.0025%, an improvement in hardenability is effected; thus, the upper limit of the Ceq value is preferably reduced to about 0.58. If the Ceq value is limited to less than about 0.4%, a TS of at least about 900 MPa is difficult to attain, as mentioned above. If the Ceq value is in excess of about 0.58, resistance to weld cracking is substantially reduced. When the steel is substantially boron-free, i.e., when the boron content is 0% (inclusive) to about 0.0003% (exclusive), a Ceq value of about 0.53 to about 0.7 is preferred. If the Ceq value is less than about 0.53, a TS of at least about 900 MPa is difficult to attain at the center of thickness of an ordinary steel plate for linepipe use, whereas if the Ceq value is in excess of about 0.7, weld cracking due to hydrogen embrittlement is likely to occur, as mentioned above.

P: not greater than 0.015%

For steel prepared according to the present invention, a phosphorus content greater than about 0.015% tends to cause centerline segregation in slab and segregation at grain boundaries, leading to intergranular embrittlement. Accordingly, the phosphorus content is preferably less than about 0.015%, and more preferably less than about 0.008%.

S: not greater than 0.003%

S precipitates in steel in the form of MnS inclusions, which are elongated during rolling, particularly in the absence of Ca. These inclusions tend to have an adverse effect on toughness of the steel. To avoid excessive inclusion content, the sulfur content is preferably less than about 0.003%. More preferably, the sulfur content is less than about 0.0015%.

Impurity elements other than P and S may be contained within ordinary ranges of content. Minimized impurity content is preferred.

Steels prepared according to the present invention may contain other alloying elements, for the purpose of obtaining the effect normally expected from adding any such alloying element, without departing from the spirit and scope of the present invention

Microstructure

(a)	Carbide

The carbides contained in steels prepared according to the present invention primarily include cementite (Fe3C) and M23(C, B)6. As discussed above, the symbol "M" in M23(C, B)6 refers to metallic ions such as Fe, Cr, or the like. When the size of the longer axis of these carbides is longer than about 5 microns, steel toughness is likely to be reduced. Consequently, the desired toughness performance is not attained. Accordingly, the carbide size, as defined herein, or average value of the maximum carbide, or the average maximum size in the longitudinal direction, throughout the plate thickness of steels prepared according to this invention, averaged over at least 10 different fields of view, is preferably less than about 5 microns. The preferred size for the longer axis of carbides in the through-thickness of steels prepared according to this invention can be attained by setting the content of each alloy element such as C, Cr, Mo, B, or the like to an appropriate range and by appropriate processing controls, as described in greater detail herein,

(b)	Mixed structure and aspect ratio of prior y grain

In steels prepared according to the present invention, a mixed microstructure of lower bainite and martensite is preferably formed, and the mixed microstructure preferably comprises at least about 90 vol.% of the entire microstructure of the steel. Herein, lower bainite refers to a microstructural constituent where cementite is precipitated within lath-like bainitic ferrite. The reason why this mixed structure provides excellent strength and toughness is that lower bainite, which is generated prior to the generation of martensite, forms a "wall" to divide an austenite grain during cooling. Thereby it restrains the growth of martensite and the coarseness of the martensite packet. The martensite packet size correlates to the units of fracture observed on brittle fracture surfaces. In order to obtain this control of packet size by the lower bainite, the percentage of lower bainite in the mixed microstructure is preferably at least about 2 vol.%. Since the strength of lower bainite is lower than that of martensite, if the percentage of lower bainite is excessively high, the strength of the steel as a whole tends to be reduced. Accordingly, the percentage of lower bainite in

the mixed microstructure is preferably less than about 80 vol.%, more preferably less

than about 70 vol.%. The desired percentages of mixed microstructure within the entire microstructure and of the lower bainite within the mixed microstructure are preferably met at each of: the center, or substantially the center, of plate thickness, within the quarters of plate thickness nearest the surface layers, and at the surface layers, i.e., throughout the thickness of the steel plate.
