Repository: anandvc/allindianpatents

File: patents/231612-a-novel-process-for-manufacturing-silicon-nanostructures-in-single-crystalline-silicon-and-silicon-nanostructures-made-thereby-useful-for-making-electronic-devices.html
Indian Patents. 231612:A NOVEL PROCESS FOR MANUFACTURING SILICON NANOSTRUCTURES IN SINGLE CRYSTALLINE SILICON AND SILICON NANOSTRUCTURES MADE THEREBY USEFUL FOR MAKING ELECTRONIC DEVICES.

Indian Patents

Recently Granted Patents

  Recently Published Patents

Title of Invention	A NOVEL PROCESS FOR MANUFACTURING SILICON NANOSTRUCTURES IN SINGLE CRYSTALLINE SILICON AND SILICON NANOSTRUCTURES MADE THEREBY USEFUL FOR MAKING ELECTRONIC DEVICES.

Abstract	A novel process for manufacturing silicon nonostructures in single crystalline silicon useful for making electronic devices which comprises placing a conducting mesh mask above a single crystalline semiconductor substrate so as to extend mesh shadow on the said substrate, irradiating the said mesh mask with an ion beam of energy of at least 75 MeV to provide ion flux in the range of 5 x 108 - 5 x 109 ions.cm-2 sec-1 in the said substrate to obtain semiconductor nonostructure in single crystalline semiconductor substrate	

Full Text	The present invention particularly relates lo a novel process for manufacturing silicon nanostructures in single crystalline silicon and silicon nanostructurcs made thereby useful for making electronic devices

The invention provides a technology for fabrication of silicon nanostructures in crystalline silicon, at predetermined locations, by employing million electron Volt (MeV) ion irradiation. The energy supplied by the McV ions arc trapped at prescribed locations (irradiation interfaces) in a crystalline solid such that the size of the nanostructures depends upon the beam parameters and do not require any extraneous methods based on pattern delineation, employing masks. And therefore, the technique is suitable for the development of mask-less nano fabrication. The technique is intrinsic in nature and therefore leads to produce pure Si nanostructurcs in a single crystalline Si lattice.

Nanostructures provide tunable electronic properties, based on their size, which is markedly different than bulk materials. Therefore their potential is well recognized for enhancing the capabilities of electronic devices, which can be fabricated employing nanostructures. For example, increased photoluminesccncc, reduced band gaps and atom-like electronic states would provide increased switching speed, low power consumption, and possibility for integrated opto-elcctro-mechanical devices.

Fabrication of nanostructures in silicon have been reported in technical literature, using physical/chemical deposition techniques such as molecular beam epitaxy (MBE), chemical vapour deposition (CVD) etc. The idea lies on realising solid phase crystallization as a result of annealing at suitable temperatures. The structures

produced by these techniques, by very nature, restrict their integration with the present silicon technology.

Reference may be made to " Ordering and self-organization of nanocrystallinc silicon" by G.F. Grom, D.J. Lockvvood, J.P. McCafferey, H.J. Labbc, P.M. Fauchet, D. White Jr, J. Dicncr, D. Kovaley, F. Koch and I  Tsybeskoy published in  Nature, Vol. 407, pages 358 - 361 (2000) wherein nano silicon structures, encapsulated by

insulating SiOa, with a control over their size and crystallographic orientation have

been reported. The technique is based on using nanocrystallinc (nc) Si/SiO2

superlattices prepared by r-f sputtering and plasma oxidation followed by subsequent annealing. The work, particularly demonstrate the self organization of the embedded

nanometer thick a-Si layer between SiO2 layers during solid phase crystallization.

Indian patent refer as should be also mention 

The drawbacks are that the work is limited to the Si/SiO2 system and the conventional

approach of physical deposition of the entire sample has been used. Hence, the

method of realizing the nanostructures is extrinsic in nature. No results have been

presented demonstrating electrical/electronic properties of the nanostructure.

Sharpness of the interface has been claimed but no supporting result in the form of

scanning tunnelling microscopy/atomic force microscopy (STM/AFM) etc. have been

presented. Methodology for a possible device structures or incorporating into a

possible device structure seems remote. Hence, the work can be termed as an effort to create isolated silicon nanostructures.	

Reference may be made to "Optical gain in silicon nanocrystals" by L. Pavesi, L. Dal Negro, C. Mazzoleni, G. Franzo and F. Priolo, published in Nature, Vol. 408, pages 440-444 (2000) where silicon nanocrystals have been produced by traditional

incorporation of silicon atoms (ion implantation) inside a SiO2 matrix followed by high temperature thermal annealing so as to form nanocrystals of size 3 nm at a depth of 110 nm from the sample surface extending for a thickness of 100 nm.

The drawbacks are that (1) the technique employed for the nanocrystal formation is extrinsic in nature where silicon atoms have been incorporated from outside and annealed to form the crystals in SiO2 environment therefore limiting its usage to the Si/SiO2 systems only; (2) The fabrication is limited to forming a sequence of dots only, which has inherent restrictions in forming a basic electronic device.

The main object of the present invention is to provide a novel process for manufacturing silicon nanostructures in single crystalline silicon and silicon nanostructures made thereby useful for making electronic devices, which obviates the drawbacks as detailed above.

Another object of the process of the present invention is to provide a process based on nonlinear MeV ion energy dissipation for realizing silicon nanostructures in single crystalline silicon.

Yet another object of the process of the present novel process of the invention is to generate localized energy packets through the electronic energy loss mechanism, in selective regions of the crystalline silicon, by employing high energy ion irradiation. Still another object of the process of the present invention is to realize silicon nanostructures in crystalline silicon at predetermined locations employing localized energy packets.

In the present invention a novel process based on nonlinear MeV ion energy dissipation for realizing silicon Nan structures in single crystalline silicon, comprises of making nanometer sized structures of silicon embedded in the silicon single crystalline material by the way of controlled irradiation of the said single crystalline silicon material, employing a suitable ion, accelerated to 75 million electron Volts (MeV) and above so as to release their energy by the way of electronic excitation only and make such structures at predetermined locations within the body of the single crystal in a way that it provides a modified silicon lattice consisting of man structures of silicon atoms contiguous with the original silicon periodic lattice through a sharp atomic interface, and whose size can be modified by way of altering beam parameters only such as ion energy, ion energy loss and ion flux, having modified electronic properties in these regions in the way of altered band graps, consistent with clusters of compressed silicon atoms skirted on both sides by the original silicon lattice, whose structure is such that they can be employed in traditional silicon devices.

In the present invention, localized energy packets have been utilized for selective reordering the crystalline silicon so as to realize Nan structures with sharp interfaces and modified electronic properties.

The device grade silicon Nan structures that have been realized in crystalline silicon by the novel process of the present invention are suitable for making electronic devices.

Accordingly the present invention provides a novel process for manufacturing silicon nonstructural in single crystalline silicon useful for making electronic devices which comprises placing a conducting mesh mask above a single crystalline semiconductor substrate in such a manner so as to extend mesh shadow on the said substrate, irradiating the said mesh mask with an ion beam of energy of at least 75 MeV to provide ion flux in the range of 5 x 108 - 5 x 109 ions. Com-2 sec-1 in the said

"substrate to obtain semiconductor man structure in single crystalline semiconductor substrate.

In an embodiment of the present invention the mesh mask wire cross-section is in the range of 1600 um2-2500um2 and packing in the range of 30-90 wires per inch.

In another embodiment of the present invention the mesh mask is made of wires having cross -section such as round, square, rectangular and polygonal.

In yet another embodiment of the present invention the ratio of open: block portion o the mesh is in the range of 20:1 - 1:1.

In yet another embodiment of the present invention the conducting mesh mask used is of materials such as Ni, Fe, Cu, Ag and Au.

In yet another embodiment of the present invention the ion beam energy is in the range of 75-250 MeV.

In still another embodiment of the present invention the ion beam used is a parallel beam.

Accordingly the present invention provides silicon nanostructures made by the novel process of the present invention as detailed above.

Ion irradiation of silicon is carried out employing ions with X+ charge state. This enables ions to be accelerated to an energy E as given by the following equation :

where X is the charge of the ion and V is the terminal potential. The charge state of X+ is achieved by first accelerating a negatively charged species of the same ion to a positive terminal potential V. It is then stripped with a foil stripper made of carbon or gold where additional electrons are stripped to give a positively charged ion.

These ions impart energy to the silicon crystal through a special arrangement of a metallic Ni wire mesh having square cross-section. The metallic wire mesh is fixed on a circular opening made of stainless steel, 0.5 mm thick, which masks the ion beam to irradiate a desired area of the sample. The ions impinge on the sample perpendicularly from the top and pass through an alumina sheet, primarily meant for visual inspection of the sample location, followed by a grid to suppress secondary electrons. The sample is held below this arrangement, fixed to a heavy copper sample holder but electrically insulated from it with sapphire or mica substrates.

The Ni wire mesh, held onto the mask, consists of nickel wires having 40um square cross-section with a packing of 30 wires per inch which allows us to have regions transparent to the ions measuring 850µm x 850 µrn, placed next to regions of width 40 urn opaque to the ions.

In order to characterize the samples, these are annealed at 1 1 50 K and STM pictures

are revealed in air after etching the surface with an ctchant having the composition comprising of 1 part of HF and 19 parts of HNO3.

In order to analyze the inicrfacc by STM/STS, the samples are given a Dash ctchant treatment, which comprises of HF:HNO3:CH3COOH in the ratio of 1:3:5 respectively for 1-2 minutes, to delineate the pattern on the sample surface. This helps to probe the desired location on the sample.

In the novel process of the present invention a single crystalline lattice, in the presence of sufficient anisotropy, can support intrinsic localized modes (ILM) which has the possibility of transporting a large amount of energy through breather-like localized excitations. These arise from the concept of solitary waves, first discovered in water, and arise due to excitation of many-body processes.

Though established in a continuous media, solilons in a discrete lattice, also called lattice solitons or breathers, have been proposed and shown as waves travelling without dispersion along quasi one-dimensional chains. These waves comprise several lattice atoms, compacted, and hence store and carry substantial energy. The special property of these objects, carrying energy and momentum, arise from the process that produces them. Physically, an impulsive force, capable of producing non-linear interatomic interactions, when suitably balanced by natural dispersion in a lattice, yields a travelling wave of compacted atoms, which proceeds without dispersion. The MeV ions are known to impart an impulsive force whose effect on the lattice depends on the microscopic properties of the system accepting the ion energy.

The following picture emerges at this point. The McV ions force the lattice atoms to transfer energy from the irradiation site, outwards, while maintaining lattice order to a large extent. The irradiation interface, created in this experiment terminates these energy transfer mechanisms at the boundary, as conditions favourable to support many-body non-linear processes are no longer available. These show up like structures whose energy of formation is supplied by the MeV ions. The atoms of the

periodic Si lattice act as pathways leading to energy transfer. Deposition of this energy results in artificial creation of silicon nanostructurcs, shaped like tips, with almost atomic level packing densities. This technique of transfer of energy leading to nanostructure formation has not been employed before.

The novelty and inventive step of the process of the patent invention resides in making silicon nanostructures contiguous with single crystalline silicon in one single step.

The following examples are given by way of illustration of the novel process of the present invention and therefore should not be construed to limit the scope of the present invention.

EXAMPLE - 1

The sample of Si(lOO) was mounted on the sample holder and Ni wire mesh was fixed on the stainless steel mask so as to have the complete assembly in a compact form. The irradiation ion specie was chosen as silver (Ag) with 14+ charge state and energy of 200 MeV. This gives a range of 25 microns in Si(l00) so as to make it compatible with the silicon technology. The sample was irradiated to a fluence of 5 x 1011 ions cm"2. Ion flux was maintained at 5 x 108 ions scc-1cm -2. The ion beam was expanded to have a 7 mm circular shape so that the entire 5mm circular opening is irradiated uniformly. After irradiation, the sample was thoroughly cleaned using trichloroethylcne, acetone and mcthanol followed by rinsing in D.I. water. Dash etchant treatment was given for 2 minutes in order to delineate the pattern on the sample. STM scanning was done in air with prior HF dip for the removal of native oxide traces. The scanned images were recorded using line plots. Figure 1 represents

STM plot of the Si(100) surface irradiated by 200 MeV Ag ions, taken prior to annealing the sample. A part of the plot on the left is enhanced to show the 6-fold symmetry of the single crystalline Si surface, reconstructed, which is a minor distortion of the fee Si(100). The irradiation takes place in the single crystalline part of the sample on the left, and the irradiation front proceeds from the left to reach the irradiation interface.

EXAMPLE -2

The sample of Si(100) was mounted on the sample: holder and Ni wire mesh was fixed on the stainless steel mask so as to have the complete assembly in a compact form. The irradiation ion specie was chosen as silver (Ag) with 14+ charge state and energy of 200 MeV. This gives a range of 25 microns in Si(100) so as to make it compatible with the silicon technology. The sample was irradiated to a flucncc of 5 x 1011 ions cm~2. Ion flux was maintained at 5 x 108 ions sec-1cm -2. The ion beam was expanded to have a 7 mm circular shape so that the entire 5mm circular opening is irradiated uniformly. After irradiation, the sample was thoroughly cleaned using trichloroethylene, acetone and methanol followed by rinsing in D.I. water. Dash etchant treatment was given for 2 minutes in order to delineate the pattern on the sample. STM scanning was done in air with prior (IF dip for the removal of native oxide traces. The scanned images were recorded using line plots. The sample was annealed at 1150 K in air for two hours. After HF dip the sample was scanned for STM image' The sharp interface image was photographed. Figure 2 represents the

STM scan of the 200 MeV Ag ion irradiated Si(100) surface. The irradiation front from the left, aided by temperature, proceeds to form an atomically sharp interface as

seen in the STM plot. The irradiation region on the left maintains the 6-fold symmetry of the reconstructed single crystalline silicon.

EXAMPLE -3

The sample of Si(100) was mounted on the sample holder and Ni wire mesh was fixed on the stainless steel mask so as to have the complete assembly in a compact form. The irradiation ion specie was chosen as silver (Ag) with 14+ charge state and energy of 200 MeV. This gives a range of 25 microns in Si(100) so as to make it compatible with the silicon technology. The sample was irradiated to a fluencc of 5 x K)" ions cm"2. Ion flux was maintained at 5 x 10  ions sec-1cm -2 . The ion beam was expanded to have a 7 mm circular shape so that the entire 5mm circular opening is irradiated uniformly. After irradiation, the sample was thoroughly cleaned using trichloroethylene, acetone and methanol followed by rinsing in D.I. water. Dash etchant treatment was given for 2 minutes in order to delineate the pattern on the sample. STM scanning was done in air with prior MF dip for the removal of native oxide traces. The scanned images were recorded using line plots. The sample was annealed at 1150 K in air for two hours. After HF dip the sample was scanned to achieve scanning tunneling spectroscopy (STS) for electrical characterisation. Figure 3 represents scanning tunneling spectroscopy (STS) of the Si(100) sample from various regions near the irradiation interface. The band gap of the regions under scrutiny can be obtained by measuring the voltage difference for which the tunnelling current 1-0 so as to give EC-EV. Fig. 3a shows the spectroscopy of the single crystalline Si(100) lattice with 6-fold symmetry. The band gap obtained as mentioned above is 1.14 eV which is close to the reported band gap of pure single crystalline silicon. Fig. 3b shows the spectroscopy of the nanostructurcd silicon lattice. The band

gap for the nanostructured silicon lattice, obtained following the method as mentioned above, is 0.4 eV, showing modified band gap and hence electronic property of the nanostructured silicon lattice.

EXAMPLE - 4

The sample of Si(100) was mounted on the sample holder and Ni wire mesh was fixed on the stainless steel mask so as to have the complete assembly in a compact form. The irradiation ion specie was chosen to be oxygen (O) with 7+ charge and energy of 100 MeV. This gives a range of 100 microns in Si(100) so as to make it compatible with the silicon technology. The sample was irradiated to a fluence of  5x 1011

ft	O	I	•)

ions cm" . Ion flux was maintained at  5x108  ions scc-1 cm-2 . The ion beam was expanded to have a 7 mm circular shape so that the entire 5mm circular opening is irradiated uniformly. After irradiation, the sample was thoroughly cleaned using trichlorocthylcne, acetone and methanol followed by rinsing in D.I. water. Dash etchant treatment was given for 2 minutes in order to delineate the pattern on the sample. STM scanning was done in air with prior 1 IF dip for the removal of native oxide traces. The scanned images were recorded using line plots and photography.

The main advantages of the novel process of the present invention are :

1.	Ultra pure nanostructures of silicon are realized.

2.	Allows the fabrication of nanostructures in silicon showing modified electronic

and electrical properties:

3.	In case of elemental semiconductors, the technique has potentials for devising

innovative structures with improved optical properties.

Claim:

1.	A novel process for manufacturing silicon nonostructures in single crystalline silicon useful for

making electronic devices which comprises placing a conducting mesh mask above a single

crystalline semiconductor substrate so as to extend mesh shadow on the said substrate,

irradiating the said mesh mask with an ion beam of energy of at least 75 MeV to provide ion

flux in the range of 5 x 108 - 5 x 109 ions.cm-2 sec-1 in the said substrate to obtain

semiconductor nonostructure in single crystalline semiconductor substrate.

2.	The novel process as claimed in Claim 1 wherein the mesh mask wire cross-section is in the

range of 1600 µm2 - 2500µm2 and packing in the range of 30-90 wires per inch.

3.	The novel process as claimed in Claim 1-2 wherein the mesh mask is made of wires having

cross-section such as round, square, rectangular and polygonal.

4.	A novel process as claimed in claim 1-3 wherein the ratio of open: block portion of the mesh is

in the range of 20:1 - 1:1,

5.	A novel process as claimed in Claim 1-4 wherein the conducting mesh mask used is of

materials such as Ni, Fe, Cu, Ag and Au.

6.	A novel process as claimed in Claim 1-5 wherein the ion beam energy is in the range of 75-250

MeV.

7.	A novel process as claimed in Claim 1-6 wherein the ion beam used is a parallel beam.

8.	Silicon Nan structures in single crystalline silicon useful for making electronic devices made by

the novel process as claimed in Claim 1-7.

9.	A novel process  for manufacturing silicon Nan structures  in single crystalline silicon

substantially as herein described with reference to examples and drawings accompanying this

specification.

10.	Silicon nonstructural in single crystalline silicon useful for making electronic devices

substantially as herein described with reference to the examples and drawings.

Documents:

				326-del-2001-abstract.pdf

				326-del-2001-claims.pdf

				326-del-2001-correspondence-others.pdf

				326-del-2001-correspondence-po.pdf

				326-del-2001-description (complete).pdf

				326-del-2001-drawings.pdf

				326-del-2001-form-1.pdf

				326-del-2001-form-18.pdf

				326-del-2001-form-2.pdf

				326-del-2001-form-3.pdf

« Previous Patent

Next Patent »

Patent Number	231612	

Indian Patent Application Number	326/DEL/2001	

PG Journal Number	13/2009	

Publication Date	27-Mar-2009	

Grant Date	06-Mar-2009	

Date of Filing	23-Mar-2001	

Name of Patentee	COUNCIL OF SCIENTIFIC AND INDUSTRIAL RESEARCH	

Applicant Address	RAFI MARG, NEW DELHI-110001, INDIA.	

Inventors:

#	Inventor's Name	Inventor's Address	

1	JAMIL AKHTAR	SEMICONDUCTOR DEVICES AREA, CENTRAL ELECTRONIC ENGINEERING, RESEARCH INSTITUTE, PILANI-333031, INDIA.	

2	PRASENJIT SEN	SCHOOL OF PHYSICAL SCIENCES, JAWAHARLAL NEHRU UNIVERSITY, NEW DELHI-110067, INDIA.	

PCT International Classification Number	H01L 21/265	

PCT International Application Number	N/A	

PCT International Filing date		

PCT Conventions:

#	PCT Application Number	Date of Convention	Priority Country	

1			NA	

© All Indian Patents, 2013-2021.

  Patent data available in the public domain from Indian Patents Office, Department of Industrial Policy and Promotions, Ministry of Commerce and Industry, Government of India.

File: patents/231618-a-process-for-the-preparation-of-chlorinated-melamine-formaldehyde-heat-resistant-resin-solution-useful-for-providing-thermal-barrier-coatings.html
Indian Patents. 231618:A PROCESS FOR THE PREPARATION OF CHLORINATED MELAMINE-FORMALDEHYDE HEAT RESISTANT RESIN SOLUTION USEFUL FOR PROVIDING THERMAL BARRIER COATINGS

Indian Patents

Recently Granted Patents

  Recently Published Patents

Title of Invention	A PROCESS FOR THE PREPARATION OF CHLORINATED MELAMINE-FORMALDEHYDE HEAT RESISTANT RESIN SOLUTION USEFUL FOR PROVIDING THERMAL BARRIER COATINGS

Abstract	The present invention relates to a process for the preparation of chlorinated melamine-formaidehyde heat resistant resin solution useful for providing thermal barrier coatings to degradation of the material at 350°C. The drawbacks in the prior art processes are eliminated by chlorinating the melamine-formaidehyde resin as the chlorination changed the structure of melamine-formaidehyde resin into high density blanket of hydrogen halides as gas barrier between the gas and the condensed phases of burning processes. The inventive steps in the total process is the chlorination of methylene groups (N-CH2-O) of melamine-formaidehyde resin by using HC1 and the resulting solution is then made into heat resistant thermal barrier solution using fire retardant additives and nitrogenous compounds to obtain a chlorinated melamine-formaidehyde heat resistant solution.	

Full Text	Thc present invention relates to a process for the preparation of chlorinated melnniine-formaldehyde heat resistant resin solution useful for providing thermal barrier coatings.

Chlorinated melaniine-formaldehyde heat resistant resin solution may be used to produce thermal barrier materials in various forms required for applications in aluminium casting industries, electrical industries and  railways. This type of resin can replace other polymers and insulation materials with a product offering simpler application, better performance with thermal barrier against oxidative decomposition and fire retardant properties. This thermal barrier coatings may be applied on various substrates such as  glass fabric,  glass  wool,  glass mat, cellulosic  materials,  natural fibre materials which results in thermal barrier coated materials and are not easily affected by heat upto 800°C. In the previous methods of producing heat resistant thermal barrier materials, melamine-formaldehyde resin of various grades based on di, tri-, tetra-, penta-, or hexamethylolmclamines were used in many applications  such as  molding resins; adhesive* (mainly for plywood and furniture); laminating resins for table tops; textile resins to impart crease resistance, stiffness, shrinkage control, water repellancy, and in alkyd resin preparations to give baking enamels such as for automotive finishes - Reference may be made to (1) S.R.Sandler & W. Karo, Polymer Synthesis, vol.11 P16 (1977) academic press, N.Y, (2) P.J. Flory, Chem . Rev. 39, 137 (1946); Principles of Polymer Chemistry, Cornell Univ. Press, Ithaca, New York, 1953, (3) T.R. Manley, J. Polym. Sci. Symp. No. 42,1377 (1973), (4) G.Pritchard, Appl. ScS. Publishers Ltd., London, 166 (1980,  (5) R.T. Conley, Proc. Battelle Mem. Inst. Symp., Thermal Stability of Polymers, Columbus, Ohio

 (Dec. 1963) EJ-E63 - wherein the thermal oxidative deterioration occurred in three phases  as (1) break down  of  ether  links between  200° and  300°C, (2) methylene links between 370°- 380°C, and (3) the residual char decomposition at400°C, because of poor heat barrier properties. Main drawbacks of the above processes are :

Mehunine-formaldehyde resin in general, liberates formaldehyde at 140°C due to decomposition of mcthylene groups. The ether links also break between 200°-300°C due to loss of formaldehyde and the methylene links of the resin break at 400°C due to decomposition of triazine ring present in the inelatnine-formaldehyde resin. Oxygen diffusion and heat and mass transfer occured between the gas and the condensed phases. This has resulted due to degradation of the material at 350°C - the reference for which may be made to "M. Lewin, S.M. Atlas and E.M. Pearce, Flame Retardant Polymeric Materials, Plenum Press, N.Y. (1975)".

Hence similar to the application of halogen and phosphorous compound in the form of zinc chloride and phosphoric acid to the cellulosic fibre, attempts have been made by several investigators to produce heat resistant polymers by the application of different fire retardant chemicals but the surface functionality was not much improved - Reference may be made to (1) W.A. Rosser et al., Mechanism of name inhibition, Final Report, Contract No. DA-44-009-ENG-2863 (1958), (2) C.T. Pumpelly, in Bromine and its compounds (Z.E. Jolles, ed.) Ernest Benn. Ltd., London (1966).

The previous drawbacks are removed by making chlorinated melamine-formaldehyde heat resistant resin solution.

The main object of the present invention is to provide a process for the preparation of chlorinated melamine-formaldehyde heat resistant resin solution useful for providing thermal barrier coatings, which obviates the drawbacks as detailed above.

Another object of the present invention is to prepare a compound by mixing chlorinated melamine-formaldehyde resin solution with urea, triethanolamine, aminosilane, zinc chloride, magnesium chloride, H3PC4, boric acid, and chlorinated paraffin.

Accordingly, the present invention provides a process for preparation of chlorinated melamine-formaldehyde heat resistant resin solution useful for providing thermal barrier coatings which comprises reacting 30-37 wt.% of melamine with 63-70 wt.% of 35% formaldehyde at a pH in the range of 8-10, at a temperature in the range of 65-70°C until a clear solution is obtained, pouring the reaction mixture into a tray, aging the mixture upto 5 days to obtain a thick white precipitate, drying the precipitate at a temperature in the range of 40-5 0°C for a period in the range of l-1.5h to obtain a dried resin, reacting 30-40 wt. % of the dried resin so obtained with 25-30 wt.% of 30-50 vol. % of HC1 acid solution to obtain a chlorinated melamine-formaldehyde resin solution, mixing 15-20 wt.% of fire retardant additive such as herein described, 2-5 wt % phosphoric acid, 2-5 wt % nitrogenous compound such as herein described and 10-20 wt.% water with the said solution to obtain a coating solution.

In an embodiment of the present invention the fire retardant additives used may

be  such as  zinc chloride, magnesium chloride, phosphoric acid, boric acid,

chlorinated paraffin or mixture thereof.

In another embodiment of the present invention the nitrogenous compounds used

may be such as urea, triethanolamine, aminosilane or mixture thereof.

The details of the present invention are given below :

1.	Melamine-formaldehyde  resin is first synthesized by reacting 30-37 wt % of

melamine with 63-70 wt. % of 35% formaldehyde at a pH in the range of 8 -10,

at a temperature in the range of 65-70°C  until a clear  solution is obtained.

2.	The end point is detected as  cloudiness  by adding few drops of  reaction

mixture to 25 ml of cold water. At this point the reaction mixture is poured into a

tray and aged the mixture upto five days.

3.	The product is obtained as a thick white precipitate. The precipitate is dried

at a temperature in the range of 40-50°C for a period  in the  range of 1-1.5h

and obtained a dried resin.

4.	30-40 wt. % of the dried resin so obtained was reacted with 25-30 wt. % of

30 - 50 vol. % IIC1acid solution to obtain a  chlorinated  inelamine-formalde -

hyde resin  solution.

5.	Mixied 15-20 wt. %  of  fire  retardant  additives,  2-5 wt %  phosphoric

acid,  2-5 wt. %  nitrogenous  compounds, and 10-20 wt. % water  to obtain a

chlorinated mclnniinc-fornialdehydc heat resistant resin solution. The solution so

obtained was used for impregnating glass fibre materials, drying the impregnated

glass fibre materials at a temperature in the range of 150-200°C to obtain a heat

resistant materials.

The inventive step of the process of the present invention resides in chlorination of the melamine-formaldehyde resin to obtain a novel heat resistant resin solution which can withstand temperature upto 800 °C when used as thermal barrier coatings.

The following examples are given by way of illustration of the present invention and should not be construed to limit the scope of the present invention.

Example 1

Melamine-formaldehyde resin Is first synthesized by reacting 30 gm of inelamine with 70 gm of 35% formaldehyde at pH 8 and at a temperature of 65°C in a reaction kettle until a clear solution is obtained. The end point is detected as cloudiness by adding few drops of reaction mixture to 25 ml cold water. At this point the reaction mixture is poured into a tray and aged for three days. The product is obtained as a thick white precipitate. The precipitate is dried at a temperature of 40°C for l.Sh. Reacting 30 gm of the dried resin so obtained with 30 gm of 50 vol. % IICI acid solution to obtain a chlorinated melamine-formaldehyde resin solution, mixing to the said solution 15 gm of boric acid, 2 gm phosphoric acid, 3 gm of urea, and 20 gm water to obtain a coating solution. The solution so obtained was used for impregnating glass fibre materials, drying the impregnated glass fibre materials at a temperature of 200°C to obtain a heat resistant materials.

Example 2

Melamine-formaldehyde resin is first synthesized by reacting 32 gm of inelamine with 68 gm of 35% formaldehyde at pH 9 and at a temperature of 66°C in a reaction kettle until a clear solution is obtained. The end point is detected as cloudiness by adding few drops of reaction mixture to 25 ml of cold

wnter. At this point the reaction mixture is poured into a tray and aged for four days. The product is obtained as a thick white precipitate. The precipitate is dried at a temperature of 48°C for Hi. Reacting 32 gra of the dried resin so obtained with 30 gin of 40 vol. % IICI acid solution to obtain a chlorinated melamine-formaldehyde resin solution, mixing to the said solution 18 gm zinc chloride, 3 gm phosphoric acid, 2 gm triethanolamine, and 15 gm water to obtain a coating solution. The solution so obtained was used for impregnating glass fibre materials, drying the impregnated glass fibre materials at a temperature of 150°C to obtain a heat resistant materials.

Example 3

Melamine-formaldehyde resin is first synthesized by reacting 33 gm of ntelamine with 67 gm of 35% formaldehyde at pH 8.5 and at a temperature of 68°C in a reaction kettle until a clear solution is obtained. The end point is detected as cloudiness by adding few drops of reaction mixture to 25 ml of cold water. At this point the reaction mixture is poured into a tray and aged for five days. The product is obtained as a thick white precipitate. The precipitate is dried at a temperature of 46°C for Ih. Reacting 35 gm of the dried resin so obtained with 30 gin of 45 vol. % 1IC1 acid solution to obtain a chlorinated melamine-formaldehyde resin solution, mixing to the said solution 17 gm zinc chloride, 4 gm phosphoric acid, 4 gm triethanolamine, and 10 gm water to obtain a coating solution. The solution so obtained was used for impregnating glass fibre materials, drying the impregnated glass fibre materials at a temperature of 170°C to obtain a heat resistant materials.

Example 4

Melamiiic-formnldehydc resin is first synthesized by reacting 34 gm of melamine with 66 gra of 35% formaldehyde at pH 9 and at a temperature of 67*C in a reaction kettle until a clear solution is obtained. The end point is detected as cloudiness by adding few drops of reaction mixture to 25 ml of cold water. At this oint the reaction mixture is poured into a tray and aged for three days. The product is obtained as a thick white precipitate. The precipitate is then dried at a temperature of 48°C for In. Reading 37 gm of the dried resin so obtained with 25 gm of 30 vol. % I1CI acid solution to obtain a chlorinated melamine-formaldehyde resin solution, mixing to the said solution 18 gm boric acid, 5 gm phosphoric acid, 5 gm amino silane, and 10 gm water to obtain a coating solution. The solution so obtained was used for impregnating glass flbre materials, drying the impregnated glass flbre materials at a temperature of 175°C to obtain a heat resistant materials.

Example 5

Melamine-formaldehyde resin is first synthesized by reacting 35 gm of melamine with 65 gm of 35% formaldehyde at pH 9,5 and at a temperature of 65°C in a reaction kettle until a clear solution is obtained. The end point is detected as cloudiness by adding few drops of reaction mixture to 25 ml of cold water. At this point the reaction mixture is poured into a tray and aged for four days. The product is obtained as a thick white precipitate. The precipitate is dried at a temperature of 50°C for Ih. Reacting 38 gm of the dried resin so obtained with 25 gm of 35 vol. % HC1 acid solution to obtain a chlorinated melamine-formaldehyde resin solution, mixing to the said solution 15 gm boric acid, 5 gm phosphoric acid, 2 gm urea, and 15 gm water to obtain a

coating solution. The solution so obtained was used Tor impregnating glass fibre materials, drying the impregnated glass fibre materials at a temperature of 190°C to obtain a heat resistant materials.

Example 6

Melamine-formaldehyde resin is first synthesized by reacting 37 gm of melamine with 63 gm of 35% formaldehyde at pH 10 and at a temperature of 70°C in a reaction kettle until a clear solution is obtained. The end point is detected as cloudiness by adding few drops of reaction mixture to 25 ml of cold water. At this point the reaction mixture is poured into a tray and aged for five days. The product is obtained as a thick white precipitate. The precipitate is dried at a temperature of 45°C for 1.5h. Reacting 40 gm of the dried resin so obtained with 25 giri of 45 vol. % HCI acid solution to obtain a chlorinated inelamine-formaldehyde resin solution, mixing to the said solution 17 gm magnesium chloride, 4 gm phosphoric acid, 4 gm triethanolamine, and 10 gm water to obtain a coating solution. The solution so obtained was used for impregnating glass fibre materials, drying the impregnated glass fibre materials at a temperature of 200°C to obtain a heat resistant materials. Improvement of thermal stability properties such as Glass transition temperature (Tt) and decomposition temperature (Td) of heat resistant coating materials were obtained using chlorinated nielamine-formaldehyde resin of the present invention. The resin used for making these contings is specially synthesized as a white solid polymeric material. The resin is chlorinated by using hydrochloric acid. This polymer solution is made suitable for making heat resistant thermal barrier coatings using fire retardant additives and nitrogenous compounds. This

thcrmnl barrier coatings may be applied on various substrates such as glass fabric, glass wool, glass mat, cellulosic materials, natural fibre materials which results in thermal barrier coated materials and are not easily affected by heat upto 800°C. The methyiene group (N-CH2-O) of melamine-formaldehyde resin which is present within the structure framework of raelaminc-formaldchyde resin is chlorinated to obtain a hydrogen halide in the system which is not easily oxidised at high temperature due to the formation of high density blanket of hydrogen halides as gas barrier between the gas and the condensed phases of burning processes.

Thus the novelty of the process is preparing a material that obviates the drawbacks of the earlier materials. The inventive steps in the total process is the chlorinalion of methyiene groups (N-CH2-O) of melamine-formaldehyde resin by using IICI and the resulting solution is then made into heat resistant thermal barrier solution using fire retardnnt additives and nitrogenous compounds to obtain a chlorinated melamine-formaldehyde heat resistant solution. The main advantages of the present invention arc :

1.	Thermal resistance property of glass fibre materials, cellulosic materials and

natural fibre materials can be increased  by using  chlorinated melamine-

formaldehyde resin solution of the present invention.

2.	Thermal stability properties such as glass transition temperature (I'g) and

decomposition temperature (Td ) of glass fibre materials, cellulosic materials and

natural fibre materials can be increased  by using  chlorinated melamine-

formaldehyde resin solution.

Claim:

1.	A process for preparation of chlorinated melamine-formaldehyde heat resistant

resin solution useful for providing thermal barrier coatings which comprises

reacting 30-37 wt.% of melamine with 63-70 wt.% of 35% formaldehyde at a pH

in the range of 8-10, at a temperature in the range of 65-70°C until a clear solution

is obtained, pouring the reaction mixture into a tray, aging the mixture upto 5 days

to obtain a thick white precipitate, drying the precipitate at a temperature in the

range of 40-50°C for a period in the range of l-1.5h to obtain a dried resin,

reacting 30-40 wt. % of the dried resin so obtained with 25-30 wt.% of 30-50 vol.

% of HC1 acid solution to obtain a chlorinated melamine-formaldehyde resin

solution, mixing 15-20 wt.% of fire retardant additive such as herein described, 2-

5 wt % phosphoric acid, 2-5 wt % nitrogenous compound such as herein

described and  10-20 wt.% water with the said solution to obtain a coating

solution.

2.	A process as claimed in claim 1 wherein the fire retardant additives used are

selected from zinc chloride, magnesium chloride, phosphoric acid, boric acid,

chlorinated paraffin or mixture thereof.

3.	A process as claimed in claims 1-2 wherein the nitrogenous compounds used are

selected from urea, i:riethanolamine, aminosilane or mixture thereof.

4.	A process  for the preparation of chlorinated melamine-formaldehyde  heat

resistant resin solution useful for providing thermal barrier coatings substantially

as herein described with reference to the examples.

Documents:

				309-del-2001-abstract.pdf

				309-del-2001-claims.pdf

				309-del-2001-correspondence-others.pdf

				309-del-2001-correspondence-po.pdf

				309-del-2001-description (complete).pdf

				309-del-2001-form-1.pdf

				309-del-2001-form-18.pdf

				309-del-2001-form-2.pdf

				309-del-2001-form-3.pdf

« Previous Patent

Next Patent »

Patent Number	231618	

Indian Patent Application Number	309/DEL/2001	

PG Journal Number	13/2009	

Publication Date	27-Mar-2009	

Grant Date	06-Mar-2009	

Date of Filing	19-Mar-2001	

Name of Patentee	COUNCIL OF SCIENTIFIC AND INDUSTRIAL RESEARCH	

Applicant Address	RAFI MARG, NEW DELHI-110001, INDIA.	

Inventors:

#	Inventor's Name	Inventor's Address	

1	KALYAN KUAMR PHANI	CENTRAL GLASS & CERAMIC RESEARCH INSTITUTE, CALCUTTA 700032, INDIA.	

2	NRIPATI RANJAN BOSE	CENTRAL GLASS & CERAMIC RESEARCH INSTITUTE, CALCUTTA 700032, INDIA.	

3	ASHOK KUMAR DE	CENTRAL GLASS & CERAMIC RESEARCH INSTITUTE, CALCUTTA 700032, INDIA.	

4	SANKAR GHATAK	CENTRAL GLASS & CERAMIC RESEARCH INSTITUTE, CALCUTTA 700032, INDIA.	

PCT International Classification Number	C08G 12/32	

PCT International Application Number	N/A	

PCT International Filing date		

PCT Conventions:

#	PCT Application Number	Date of Convention	Priority Country	

1			NA	

© All Indian Patents, 2013-2021.

  Patent data available in the public domain from Indian Patents Office, Department of Industrial Policy and Promotions, Ministry of Commerce and Industry, Government of India.
