Repository: anandvc/allindianpatents

File: patents/231619-a-process-of-making-aluminates-of-lanthanides.html
Indian Patents. 231619:A PROCESS OF MAKING ALUMINATES OF LANTHANIDES

Indian Patents

Recently Granted Patents

  Recently Published Patents

Title of Invention	A PROCESS OF MAKING ALUMINATES OF LANTHANIDES

Abstract	The present invention relates to a process of making aluminates of lanthanides. Lanthanides series include the elements such as La, Ce, Pr, Nd and Sm. The present process was initiated based on the ability of formation of hetro-metallic hydroxy complex by Ln"x cation in aqueous medium. The giant three-dimensional structure formed by such cations may provide sufficient space for accommodating fine particles within the structural cages they form. This ensures homogeneous distribution of reactants and after partial dehydration reactive M-O bonds helps in rapid reaction at lower temperature. The novelty of the present process lies in the formation of polynuclear hydroxy-hydrogel complex of Ln"x ion in which solid A12O3 particles were uniformly embedded inside the hydroxy-hydrogel polynuclear network.	

Full Text	The present invention relates to a process of making aluminates of lanthanides. Lanthanides series include the elements such as La, Ce, Pr, Nd and Sm. The present invention particularly relates to aluminates of La, Ce, Pr, Nd and Sm. More particularly lanthanum aluminate.

Lanthanum aluminate is used in such high performance application as in thin film buffer layers; on silicon. It is a promising candidate for ferroelectric substrate material as well as effective compositing material in silicon carbide ceramics used as structural and engineering components.

Bulk lanthanum aluminate has been prepared by direct combination of oxide references for which may be made to Gun Yong Sung, Kwang Yong Kang and Sin-Chong Park "Synthesis and properties of lanthanum aluminate target for radio-frequency magnetron sputtering" in J. Am. Ceram. Society, 74(2)437(1991) wherein La2O3 and A12O3 powders (1:1 by mol %) were mixed in acetone for 24 h using an alumina ball mil. After acetone was removed the mixture was dried for 24 h and calcined for 3 h in air at 1600°C. The calcined powders were ground and ball milled in acetone for 24 h and dried. The main draw backs of the above process is the non-homogeneity of mixing of solid reactants and poor reactivity that requires a high temperature for complete reaction to produce phase pure material. Reference may also be made to A.M. Golub, T.N. Maidukova and T.F Limar "Preparation of lanthanum aluminate by coprecipitation" in Izv. Akad, Nauk SSSR, Neorg. Mater. 2(9)1608 (1996) wherein partial lanthanum aluminate formation was reported at 900°C with complete conversion occurring at 1300°C when lanthanum and aluminium salts were coprecipitated from ammonium carbonate solution. The draw

backs of the process mentioned herein suffers from deviation from stoichiometry due to the incomplete precipitation of one the components at a fixed PH of the precipitation system. References may also be made to K. Vidsayagar, J. Gopalakrishnan and C.N.R. Rao "Synthesis of complex metal oxides using hydroxides cyanide and nitrate solid solution precursors" in J. Solid State Chem. 58, 29 (1985) and V.S. Kvylov, I.L. Belova, R.L. Magunov, V.D. Kozlov, A.V. Kalinchenko and N.P. Krotko, "Preparation of rare earth aluminates from aqueous solution" in Izv. Akad. SSSR. Neorg. Material, 9 1388(1973) wherein partial aluminate products formation was reported when lanthanum and aluminium were precipitated with ammonium hydroxide followed by heat treatment in the temperature range of 1100° to 1350°C. Reference may further be made to B.C. Lux, R.D. Clark, A. Salazar, L.K. Sveum and M.A. Krebs " Aerosol generation of lanthanum aluminate" in J. Am. Ceram. Soc. 76 (10) 2669 (1993) wherein partial formation of lanthanum aluminate was reported from water soluble lanthanum and aluminium salts at an temperature 1200° - 1500°C using aerosol furnace technique. Reference may further be made to Ercan Taspinar and A. Cuneyt Tas "Low temperature chemical synthesis of lanthanum monoaluminate" in J. Am. Ceram. Soc. 80(11) 133(1997) wherein two separate powder preparation techniques (i) homogeneous precipitation from aqueous solution containing urea in the presence of nitrate salts and (ii) self propagating combustion synthesis from aqueous solutions of urea and the nitrate salts was reported to produce lanthanum aluminate at 850°C and 750°C respectively. In the homogenous precipitation process a total of 50 ml of cation stock solution (i.e. lanthanum nitrates and aluminium nitrates) was thoroughly mixed in a glass beaker. Distilled water (750 ml) containing 13 gm of urea was then mixed with above solution.

The final clear solution was slowly heated at 95°C on a hot plate. Precipitation started in ~2 h with a slight turbidity in the clear solution, as the temperature did reach 90°C. Precipitates were aged for 4 h at 95°C on the hot plate under slow stirring. After ageing, the precipitates in the opaque solution were separated from the mother liquor either by conventional filtration or centrifugation (at 2500 rpm) in polycarbonate bottles. The precipitates were washed once with water and then twice with isopropyl alcohol. The washed precipitates were oven dried at 85°C over night. In the self propagating combustion synthesis a total of 50 ml of the cation stroke solution in appropriate amount to give the stoichiometric lanthanum aluminate was mixed with a magnetic stirrer in an uncovered 100 ml capacity glass beaker for 1 h at room temperature. 2 g urea was then added to this solution. Following dissolution of urea in the cation solution, the beaker contents were immediately transferred into a 250 ml capacity pyrex beaker. The pyrex beaker containing the liquid mixure was placed in a muffle furnace maintained at 510° ± 10°C. Initially, the mixture boils and and undergoes dehydration followed by decomposition, with swelling and froathing resulting in a foam that ruptures with a flame and glows to incandescence. The product of combustion was a volumetric foamy and amorphous powder. This foamy powder was ground and calcined in air at 1100°C for 6 to 24h to yield crystalline and pure lanthanum aluminate phase. The main drawbacks of the above process are low yield per run and complex multi-step unit operations of the process.

The general drawbacks of the above processes are: 1.  Non-homogeneity of mixing of solid reactants.

2.	Deviation from stoichiometry in case of co-precipitation.

3.	General partial conversion of incomplete reactions

4.	More number of unit operations.

The main object of the present invention is to provide a process of making aluminates of lanthanides which obviate the drawbacks as detailed above.

Another object of the present invention is to make phase-pure lanthanide aluminate at lower temperature.

Accordingly the present invention provides a process of making aluminates of lanthanide which comprises; characterized in that mixing water soluble lanthanum nitrate salt solution with AbCb powder to obtain suspension having final composition of Ln2Oa : Al2O3=l:l (molar), pouring the said suspension into liquor ammonia with constant flow of gaseous ammonia to maintain the pH of the suspension in the range of 7.1 to 10.0 to obtain a gel like mass, ageing the gel-like mass for a period in the range of 1 to 24 hrs, separating the gel-like mass from the liquid medium by known methods such as filtration, calcining the filtered mass at a temperature in the range of 300 to 450°C for a time period of 1 to 5 hours, grinding the calcined mass, shaping the ground mass by known methods, heat-treating the shapes in atmosphere at a temperature in the range of 700-1450°C for a period in the range of 1 to 12 hours, to obtain the product.

In an embodiment of the present invention lanthanides such as La, Ce, Pr, Nd and Sm

may be used.

In an embodiment of the present invention any water soluble salts of lanthanum such as

lanthanum nitrate, lanthanum chloride may be used.

In another embodiment of the present invention any water soluble salts of cerium such as

cerium-nitrate, cerium-chloride may be used.

In still another embodiment of the present invention any water soluble salts of

praseodymium such as praseodymium nitrate, praseodymium chloride may be used.

In still another embodiment of the present invention any water soluble salts of

neodymium such as neodymium nitrate, neodymium chloride may be used.

In yet another embodiment of the present invention any water soluble salts of samarium

such as samarium chloride, samarium nitrate may be used.

In still yet another embodiment of the present invention the atmosphere provided during

heat-treating may be argon, nitrogen, ambient.

The details of the process of the present invention are given below with reference to

preparation of La-aluminate:

1.	Aluminium oxide powder is mixed with lanthanum nitrate solution by constant stirring

to prepare a suspension.

2.	The entire suspension is poured into aqueous ammonia solution along with the constant

flow of gaseous ammonia to reach the pH and maintained in the range of 7.1 to 10 to

form the gel like mass.

3.The gel-like mass is aged for 1-24 hours.

4.	The gel-like mass is filtered and calcined at 300°- 450°C for a period in the range of 1-

5hrs.

5.	The ground mass is pelletised uniaxially to form the pellet under a pressure in the

range of 10-100 MPa.

6.	The pellets are heat-treated at a temperature in the range of 700-1450°C for 0.25-6

hour in argon /nitrogen/ambient atmosphere.

In the conventional processes mainly three basic techniques were adopted: (a) mixing of solid oxides followed by reaction in solid state, (b) coprecipitation of La and Al-hydroxides followed by dehydration and reaction in solid state and (c) aerosol furnace technique.

In all the above methods, only partial conversion into aluminates were reported, which was due to low reactivity of the powder precursors and non-homogeneity in the mixing process.

In addition to this two new methods were also used, where nitrates of La and Al were reacted with urea by either coprecipitation or by self-propagation combustion process.

In the last process, though phase pure materials were obtained at lower temperature but the process is complicated and suffers economically as the yield per batch is very low.

The present process was initiated based on the ability of formation of hetro-metallic hydroxy complex by Ln+x cation in aqueous medium. The giant three-dimensional structure formed by such cations may provide sufficient space for accommodating fine

particles within the structural cages they form. This ensures homogeneous distribution of reactants and after partial dehydration reactive M-O bonds helps in rapid reaction at lower temperature. The novelty of the present process lies in the formation of polynuclear hydroxy-hydrogel complex of Ln+x ion in which solid A^Oa particles were uniformly embedded inside the hydroxy-hydrogel polynuclear network.

Due to the thermodynamically non-equilibrium placement of A^Os in the extremely reactive hydroxy-hydrogel network the reactivity of the system increases after ensuring homogeneity in mixing.

The inventive step lies in the formation of Ln+x -aquo complex with uniform distribution of solid A^Oa particles into it and by flash polymerisation of the system.

Though the basic theory is rather complex but the process is simple with much less number of unit operation which add on the novelty of the process.

The following examples are given by way of illustration of the process of the present invention and should not be construed to limit the scope of the present invention.

Example 1

23.84 g of A12O3, 88 ml. of 2 (M) La(NO3)3.6H2O solution and were mixed thoroughly to obtain a slurry. 53 ml. of liquor ammonia is added into it along with constant flow of gaseous ammonia to obtain a gel-like mass. The gel-like mass is aged for 12 hours, filtered and calcined at 325°C for 3 hours. The calcined powder is sieved through 100

mesh B.S. and pressed uniaxially under a pressure of 100 MPa to form the shapes. The shapes were fired in Ar atmosphere at 1450°C for eight hours.

Example 2

11.54 g of A12O3, 43.70 ml. of 2.0 (M) Sm(NO3)3.6H2O solution and were mixed thoroughly to obtain a slurry. 26.22 ml. of liquor ammonia is added into it along with constant flow of gaseous ammonia to obtain a gel-like mass. The gel-like mass is aged for 8 hours, filtered and calcined at 350°C for 2 hours. The calcined powder is sieved through 100 mesh B.S. and pressed uniaxially under a pressure of 125 MPa to form the shapes. The shapes were fired in ambient atmosphere at 1400°C for two hours.

Example 3

23.60 g of A12O3, 176 ml. of 1.0 (M) Pr(N03)3.6H2O solution and were mixed thoroughly to obtain a slurry. 53 ml. of liquor ammonia is added into it along with constant flow of gaseous ammonia to obtain a gel-like mass. The gel-like mass is aged for 12 hours, filtered and calcined at 325°C for 4 hours. The calcined powder is sieved through 100 mesh B.S. and pressed uniaxially under a pressure of 100 MPa to form the shapes. The shapes were fired in N2 atmosphere at 1350°C for eight hours.

Example 4

23.84 g of A1203, 88 ml. of 2 (M) Nd(NO3)3.6H2O solution and were mixed thoroughly to obtain a slurry. 53 ml. of liquor ammonia is added into it along with constant flow of gaseous ammonia to obtain a gel-like mass. The gel-like mass is aged for 12 hours, filtered and calcined at 325°C for 2 hours. The calcined powder is sieved through 100 mesh'B.S. and pressed uniaxially under a pressure of 100 MPa to form the shapes. The shapes were fired in ambient atmosphere at 1450°C for four hours.

Example 5

23.84 g of A1203, 88 ml. of 2 (M) Ce(NO3)3.6H2O solution and were mixed thoroughly to obtain a slurry. 53 ml. of liquor ammonia is added into it along with constant flow of gaseous ammonia to obtain a gel-like mass. The gel-like mass is aged for 12 hours, filtered and calcined at 300°C for 1 hour. The calcined powder is sieved through 100 mesh B.S. and pressed uniaxially under a pressure of 100 MPa to form the shapes. The shapes were fired in Ar atmosphere at 1450°C for eight hours.

Example 6

23.84 g of A1203, 176 ml. of 1 (M) La(NO3)3.6H20 solution and were mixed thoroughly to obtain a slurry. 53 ml. of liquor ammonia is added into it along with constant flow of gaseous ammonia to obtain a gel-like mass. The gel-like mass is aged for 12 hours,

filtered and calcined at 325°C for 3 hours. The calcined powder is sieved through 100 mesh B.S. and pressed uniaxially under a pressure of 100 MPa to form the shapes. The shapes were fired in Ar atmosphere at 1450°C for eight hours.

Example 7

11.54'g of AbOs, 87 ml. of 1 (M) Sm(N03)3.6H2O solution and were mixed thoroughly to obtain a slurry. 30 ml. of liquor ammonia is added into it along with constant flow of gaseous ammonia to obtain a gel-like mass. The gel-like mass is aged for 8 hours, filtered and calcined at 350°C for 2 hours. The calcined powder is sieved through 100 mesh B.S. and pressed uniaxially under a pressure of 125 MPa to form the shapes. The shapes were fired in ambient atmosphere at 1400°C for two hours.

Example 8

23.60 g of A12O3, 176 ml. of 0.5 (M) Pr(NO3)3.6H2O solution and were mixed thoroughly to obtain a slurry. 53 ml. of liquor ammonia is added into it along with constant flow of gaseous ammonia to obtain a gel-like mass. The gel-like mass is aged for 12 hours, filtered and calcined at 325°C for 4 hours. The calcined powder is sieved through 100 mesh B.S. and pressed uniaxially under a pressure of 100 MPa to form the shapes. The shapes were fired in N2 atmosphere at 1350°C for eight hours.

In all the above examples, lanthanum aluminate of respective lanthanides were obtained as phase-pure material.

The advantages of the present invention are:

1.	Homogeneity of mixing of chemicals is possible.

2.	Complete conversion of aluminate is possible.

3.	Less number of unit operation is required.

4.	The synthesis at lower temperature is possible.

We Claim:

1.	A process of making aluminates of lanthanide which comprises; characterized in that

mixing water soluble lanthanum nitrate salt solution with A12O3 powder to obtain

suspension having final composition of Ln2O3 : Al2O3=l:l (molar), pouring the said

suspension into liquor ammonia with constant flow of gaseous ammonia to maintain the

pH of the suspension in the range of 7.1 to 10.0 to obtain a gel like mass, ageing the gel-

like mass for a period in the range of 1 to 24 hrs, separating the gel-like mass from the

liquid medium by known methods such as filtration, calcining the filtered mass at a

temperature in the range of 300 to 450°C for a time period of 1 to 5 hours, grinding the

calcined mass, shaping the ground mass by known methods, heat-treating the shapes in

atmosphere at a temperature in the range of 700-1450°C for a period in the range of 1 to

12 hours, to obtain the product.

2.	A process as claimed in claim 1 wherein lanthanides used are selected from La, Ce, Pr,

Nd and Sm.

3.	A process as claimed in claiml and 2 wherein water-soluble salts of lanthanum, used are

lanthanum nitrate, lanthanum chloride.

4.	A process as claimed in claim 1-3, wherein water-soluble salts of  cerium, used are

cerium nitrate, cerium chloride.

5.	A process as claimed in claim 1-4 wherein water-soluble salts of praseodymium used are

praseodymium nitrate, praseodymium chloride.

6.	A process as claimed in claim 1-5 wherein water-soluble salts of neodymium used are

neodymium nitrate, neodymium chloride.

7.	A process as claimed in claim 1-6 wherein water-soluble salts of samarium used are

samarium chloride, samarium nitrate.

8.	A process as claimed in claim 1-7 wherein the atmosphere provided during heat-treating

are argon, nitrogen, ambient.

9.	A process of making aluminates of lanthanides substantially as herein described with

reference to examples.

Documents:

				308-del-2001-abstract.pdf

				308-del-2001-claims.pdf

				308-del-2001-correspondence-others.pdf

				308-del-2001-correspondence-po.pdf

				308-del-2001-description (complete).pdf

				308-del-2001-form-1.pdf

				308-del-2001-form-18.pdf

				308-del-2001-form-2.pdf

				308-del-2001-form-3.pdf

« Previous Patent

Next Patent »

Patent Number	231619	

Indian Patent Application Number	308/DEL/2001	

PG Journal Number	13/2009	

Publication Date	27-Mar-2009	

Grant Date	06-Mar-2009	

Date of Filing	19-Mar-2001	

Name of Patentee	COUNCIL OF SCIENTIFIC AND INDUSTRIAL RESEARCH	

Applicant Address	RAFI MARG, NEW DELHI-110001, INDIA.	

Inventors:

#	Inventor's Name	Inventor's Address	

1	KAJAL KUMAR DHARGUPTA	CERAMIC RESEARCH INSTITUTE, CALCUTTA 700032, INDIA.	

2	HIMADRI SEKHAR MAITI	CERAMIC RESEARCH INSTITUTE, CALCUTTA 700032, INDIA.	

3	SANKAR GHATAK	CERAMIC RESEARCH INSTITUTE, CALCUTTA 700032, INDIA.	

4	SANTANU MANDAL	CERAMIC RESEARCH INSTITUTE, CALCUTTA 700032, INDIA.	

PCT International Classification Number	C01F 7/02	

PCT International Application Number	N/A	

PCT International Filing date		

PCT Conventions:

#	PCT Application Number	Date of Convention	Priority Country	

1			NA	

© All Indian Patents, 2013-2021.

  Patent data available in the public domain from Indian Patents Office, Department of Industrial Policy and Promotions, Ministry of Commerce and Industry, Government of India.

File: patents/231625-a-coater-for-the-coating-of-large-area-substrates-by-means-of-cathode-sputtering.html
Indian Patents. 231625:"A COATER FOR THE COATING OF LARGE-AREA SUBSTRATES BY MEANS OF CATHODE SPUTTERING"

Indian Patents

Recently Granted Patents

  Recently Published Patents

Title of Invention	"A COATER FOR THE COATING OF LARGE-AREA SUBSTRATES BY MEANS OF CATHODE SPUTTERING"

Abstract	This invention relates to a coater for the coating (Fig. 1), in particular, of large-area substrates by means of cathode sputtering, the coater having a coating chamber and, provided therein, a cathode assembly (2) where the material to be sputtered is located on a target (4) with a curved surface, the material to be sputtered being located, in particular, on the lateral surface of a cylinder, there being in a single coating chamber for a coherent coating zone (1) at least three, preferably more, cathode assemblies (2) with rotatable, curved targets (4) positioned one beside the other.	

Full Text	The present invention relates to a coater for the coating of large-area substrates by means of cathode sputtering.

This invention relates to a coater according to the preamble of claim 1.

Coaters with which the coating is applied to a substrate by means of cathode sputtering have been known for a long time'and are used for a wide variety of coating purposes. The design and engineering of such coalers vary greatly in accordance with the particular requirements the coating must fulfil. There are, for example, many different kinds of cathodes, such as planar cathodes, magnetron cathodes, rotatable magnetrons, etc. Whereas with planar cath¬odes, the coating material to be sputtered is configured in the shape of a fiat, planar target, the target surfaces of so-called rotatable cathodes are curved, being configured, in particular, in the form of a cylinder-like tube. Due to the continuous rotation of a cylinder-like tube during the coating process, the target matenal is sputtered evenly, thus preventing locally concentrated sputtering and resultant formation of grooves, which in turn might impair the coating quality.

Through use of so-called magnetron cathodes, or magnetrons, with which magnet assem¬blies behind the sputter target facilitate plasma formation in front of the target, at the same time stabilizing the plasma and evening it out, it is likewise possible to achieve improved deposition The use of so-called rotatable magnetrons, in particular, is also known, in which case magnets or magnet assemblies are provided concentrically within the cylinder-tube-like target. Rotatable magnetrons of this kind are used, for example, in continuous-duty in-line coaters for the coating of architectural glass. The state-of-the-art practice is normally to lo¬cate two such magnetrons side by side in a coating chamber. The disadvantage of this ar¬rangement is that only a small coating zone is available in which an even coating with an almost constant coating thickness can be obtained. This makes it necessary to move the sub¬strates if large surfaces, i.e. large-area substrates, axe to be coated.

The object of this invention is therefore to provide a coater and, specifically, a cathode as¬sembly, with which a large-area substrate may be coated evenly and with which, addition-

ally and in particular, material losses in the form of overspray during the coating process should be kept low. In addition, the coater should be easy to set up and operate.

This object is established by means of a coater having the features of claim 1. Useful em¬bodiments form the subject matter of the dependent claims.

This invention for the first time solves the problem of being able to provide a large coating zone with an even coating of uniform thickness without having to put up with a large loss of coating material. In other words, the invention makes it possible to coat large-area substrates statically, that is, without moving the substrate. Surprisingly, it was found that if cathode assemblies having rotatable, curved targets - especially targets in the form of cylinder tubes - are used, a plurality of cathodes, in particular at least three but preferably four, five, six or more cathodes, may be positioned beside each other, thus creating a large coating zone with which, by way of specific sputtering at a curved target surface, an even coating can be ap¬plied, in particular to obtain an even and uniform coating thickness, without having to put up with excessive loss of coating material. This advantage is due in large part to the curved target surface; according to preferred embodiments, the evenness of the large-area coating deposited can be improved still further, while keeping material losses low, by configuring the cathodes themselves, and assembling the many cathodes relative to each other, in such manner that the positive effect is underscored or enhanced further.

With respect to the cathode configuration, it has proved advantageous here to use magnetron cathodes that exhibit magnetic field arrays behind the target - in the case of cylindrical tar¬gets, within the core of the cylinder tube - in order to form a plasma in front of the target surface and to stabilize this plasma.

The magnet assembly is preferably rotatable or slewable about the longitudinal axis of the cathode, i.e. in the case of a cylinder-tube-like target, about the cylinder's longitudinal axis, such that the magnets or the magnet assembly can be adjusted or set to face the substrate. By rotating or slewing the magnets or magnet assembly in this way, the sputter zone on the target surface can be altered in its orientation toward the substrate; with the correct setting,

this arrangement permits even coating deposition, i.e. a coating of even thickness, on the substrate.

In particular, according to a preferred embodiment, the coater may be configured such that during the coating process, the magnets or magnet assembly oscillate(s) continuously about a given position i.e., move(s) to and fro, which likewise results in the deposition of an even coaling.

In addition, the magnets or magnet assemblies may be slewable or displaceable also within the magnet assembly, thus making it possible to vary the magnetic field area and, in turn, to positively influence deposition of the coating. In the case of a cylinder-tube-like target, the magnet assembly may, for example, be positioned in a cylinder-tube segment along the cathode's longitudinal axis in a 25° segment oriented towards the substrate. To increase the magnetic field area, the segment could be enlarged, for example by displacing or slewing the outer magnets outwards about the cathode's longitudinal axis, so that the magnets are assembled in a segment of, for example, 35°.

In cases of oscillation or vibration (wobbling) of the magnets or magnet assembly about a position, the speed with which the magnets or magnet assembly is/are moved may addition¬ally be defined or set in different ways, so that, for example during the to-and-fro movement of the magnets or magnet assembly about a zero position, the absolute speed differs accord¬ing to the position. For example, a low speed might be selected at the reversal points, and a high speed therebetween.

According to a useful embodiment, it is advantageous with cylinder-tube-like targets or cathodes to provide an additional magnet assembly or magnets on the side of the cathode facing away from the coating zone, in the vicinity of the target's end face, so that a plasma can form in this area in front of the target surface. This measure prevents re-deposition on the target.

Besides providing the cathode assembly having rotatable, curved targets with suitable mag¬nets and magnet assemblies to positively influence the deposition process, the even deposi-

tion of a coating of uniform thickness on a large-area coating zone may be additionally im¬proved and underscored by positioning the cathode assemblies that are provided side by side in a coating chamber to ensure a single, coherent, large-area coating zone at different dis¬tances from the coating zone, i.e. from the substrate, and in particular by positioning them on a surface that curves around the coating zone.

In this context, it has proved a good idea to configure this curved surface as a cylinder sur¬face, so that, viewed in cross-section, the cathodes are essentially arranged on a circular path, preferably equidistant from one another and with their longitudinal axes parallel to each other.

In another useful embodiment, the cathode assemblies may be positioned in such a way that the two cathodes at the edges of the sequence of cathodes are displaced inwards, further towards the substrate, and/or are pushed along nearer to the adjacent cathodes. This has a positive influence on the even deposition of a coating, especially in the edge areas of the coating zone.

The radius of the circular path, that is, of the lateral surface of the cylinder, upon which the cathodes are positioned, is preferably selected to be very large in comparison with the dis¬tance between the cathodes and the substrate, or coating zone, so that the surface along which the cathodes are positioned is only slightly curved.

With the cathodes positioned on a circular path or a lateral surface of a cylinder, it is par¬ticularly advantageous if the magnets or magnet assemblies of the magnetron cathodes are oriented radially towards the coating zone; in other words, if the mid-perpendiculars through the magnet sets of preferably all the cathodes point towards the centre of the circle or of the cylinder along which the cathodes are positioned. Here too, however, slewing or vibration of the magnets or magnet assemblies about this position is conceivable.

Although this coater or cathode assembly or cathode configuration permits, in particular, static coating of a large-area zone, i.e. without the substrate having to be moved, it is of

course also possible for the substrate to be moved by a transport device. The advantage of a larger coating zone can be exploited in this case, too.

The coating zone itself is generally planar, although it may also be curved In the latter case, it is merely necessary to appropriately adjust the position of the cathode assemblies, so that the relation between the position of the coatmg zone and the location of the cathodes is maintained.

The rotatable magnetrons with cylinder-tube targets are preferably supported at one end, at an end face, in particular on a movable carriage to facilitate inserting them into and remov¬ing them from the coating chamber.

Further advantages, characteristics and features of this invention become clear from the fol¬lowing description of a preferred embodiment. The figures are purely schematic.

Fig. 1  shows a cut view of the arrangement of cathodes and substrate in a coating cham¬ber.

Fig. 2  is a graph showing the normalized coating thickness plotted as a function of the substrate length

Fig. 1 shows, in a purely schematic cut view, the arrangement of substrate, i.e. coatmg zone 1, and a plurality of cathodes 2.

The cathodes 2 are so-called rotatable magnetron cathodes, a cylindrical target 4 being ro¬tatable about the cathode's longitudinal axis. The magnets 3 of the magnet assembly gener¬ate and stabilize a plasma 5, which forms m the immediate vicinity of the target surface. The continuous and consistent rotation of the target 4 during the coating process results in the coating material being removed, that is, sputtered, evenly over the entire surface of the tar¬get.

To achieve optimal coating of the substrate in the coating zone 1, the magnet assemblies are positioned facing towards the substrate and, as shown by the angular range 6, are slewable within a given angular range about the cathode's longitudinal axis, thus ensuring that the sputtering zone of the target surface is aligned optimally towards the substrate.

As an alternative to having the magnet assemblies 3 anchored in a fixed position facing the substrate, it is also possible to move the magnet assemblies 3 to and fro during the coating process in order to improve the evenness of the coating thickness on the substrate.

In order to prevent re-deposition, especially in the distal portions of the magnetron cathodes, that is, on the lateral surfaces in the vicinity of the end faces of the cylinder-tube-like target 4, a second, additional magnet assembly 7 may be provided opposite the magnet assembly 3, so that by generation of a plasma at the distal portions of the cylindrical magnetron cath¬ode re-deposition is prevented.

The rotatable magnetrons may be supported in each case, via the end areas, on the ends of the coating chamber. To facilitate exchanging the cathodes, the rotatable magnetrons arc preferably mounted on a carriage that can be withdrawn from the coating chamber, the ro¬tatable magnetrons being supported at one end, in the end-face area of the target tube, on one chamber wall by means of a support element that engages concentrically in said target tube. It is to advantage that cantilevered magnetrons of this kind need not be supported addi¬tionally on the opposite chamber wall, although this option is also feasible.

As is likewise evident from Fig. 1, the cathodes 2 are not located in a single plane, but are spaced at different distances from the coating 2one 1, that is, from the substrate. In the em¬bodiment shown in Fig. 1, the rotatable magnetron cathodes 2 are located, in particular, on a circular path with a radius r that is very much greater than the distance between the rotatable magnetron cathodes and the substrate. This is indicated by the arrow and r. The resulting spatial arrangement is such that the cylinder-tube-like targets 4, i.e., the rotatable magnetron cathodes, which run at right angles to the plane of the drawing, are located on the lateral surface of a cylinder with the radius r, whereas the substrate, i.e. the coating zone 1, is flat and planar. The effect of this spatial arrangement is that large-area substrates, e.g. substrates

measuring 1500 x 1800 mm, can be coated evenly without the substrate having to be moved (static coating). Also with moving substrates, as in the case of continuous-duty in-line coaters, this means that a large coating zone may be provided with a coating of even thick¬ness.

The spatial arrangement of the cathodes relative to the coating zone 1 also ensures a high collection efficiency; as a result, the amount of material that needs to be sputtered is reduced and the number of cathode assemblies may be minimized.

Fig. 2 shows a plot of coating thickness distribution against substrate length for a substrate length of 1800 mm and a cathode assembly according to Fig. 1 with nine rotatable magne¬tron cathodes. In the graph shown in Fig. 2, the coating thickness, normalized to 1, has been plotted against the length of the substrate. It can be seen that from the outermost edges to the middle, the normalized coating thickness varies essentially within a range from 0.95 to 1.

WE CLAIM:

1.	A coater for the coating, in particular, of large-area substrates by means of

cathode sputtering, said coater having a coating chamber and, provided

therein, a cathode assembly (2) where the material to be sputtered is located on

a target (4) that has a cylindrical surface, whereas in the interior of the targets

(4) magnets (3) or magnets assemblies are arranged and means provided for

continuously rotating the targets around the magnets or magnets assemblies

during the coating process, characterised in that in a single coating chamber

for a coherent coating zone at least three cathode assemblies (2) with rotatable,

cylindrical targets (4) are positioned one beside the other and along a surface

that curves around the coating zone, thus enabling an even and uniform

coating thickness for static large-area substrates; and

wherein said cathode assemblies are positioned such that they are spaced from one another and that their longitudinal axes are parallel to each other, the cathode assemblies being positioned, in particular, such as to be equidistant, with preferably only the outer cathode assemblies being spaced more closely to their neighbouring cathodes.

2.	The coater as claimed in claim 1, wherein the cathode assemblies with rotatable, cylindrical targets (4) are supported at one end in the region of an end face.

3.	The coater as claimed in claim 1 or 2, wherein the cathode assembly have magnets (3) or magnet assemblies that are rotatable or slewable, in particular about the cathode's longitudinal axis.

4.	The coater as claimed in claim 1 or 2, wherein the magnets (3) of the magnet assemblies, especially those in the edge areas, may be slewed or displaced in order to enlarge the magnetic field area (6).

5.	A coater as claimed in claim 1, wherein preferably six cathode assemblies are arranged at distances as herein described from the substrate to be positioned in the coating zone.

6.	A coater as claimed in claim 5, wherein the cathode assemblies are arranged on a lateral surface of a cylinder whose longitudinal axis, viewed from the cathode assemblies, is in the coating zone or behind it, with preferably only the two outer cathode assemblies being displaced from the lateral surface towards the coating zone.

7.	A coater as claimed in claim 6, wherein the radius of the cylinder is large compared with the distance between the coating zone and the cathode assemblies.

8.	A coater as claimed in claim 5, wherein the magnets or magnet assemblies of the cathode assemblies are oriented, in particular, radially towards the coating zone, the magnets or magnet assemblies being, in particular as claimed in claim 3, slewable about this position, in particular at defined speeds.

9.	A coater as claimed in claim 1, wherein additional magnets or magnet

assemblies are provided on the side facing away from the coating zone, in

particular in the vicinity of the end faces of the cathode assemblies, which

magnets or magnet assemblies prevent re-deposition by generating a plasma

during the coating process.

10.	A coater as claimed in claim 1, wherein the substrate is moved by a

transport device during the coating process.

Documents:

				1033-del-2005-abstract-(19-09-2008).pdf

				1033-del-2005-abstract.pdf

				1033-DEL-2005-Claims-(02-03-2009).pdf

				1033-del-2005-claims-(19-09-2008).pdf

				1033-del-2005-claims.pdf

				1033-del-2005-complete specification (granted).pdf

				1033-DEL-2005-Correspondence Others-(22-02-2012).pdf

				1033-del-2005-correspondence-other.pdf

				1033-del-2005-correspondence-others-(19-09-2008).pdf

				1033-del-2005-description (complete)-(19-09-2008).pdf

				1033-del-2005-description (complete).pdf

				1033-del-2005-drawings.pdf

				1033-del-2005-form-1-(28-07-2008).pdf

				1033-del-2005-form-1.pdf

				1033-del-2005-form-13-(30-11-2006).pdf

				1033-del-2005-form-13.pdf

				1033-del-2005-form-18.pdf

				1033-del-2005-form-2-(19-09-2008).pdf

				1033-del-2005-form-2.pdf

				1033-del-2005-form-3.pdf

				1033-del-2005-form-5.pdf

				1033-DEL-2005-GPA-(22-02-2012).pdf

				1033-del-2005-gpa.pdf

				1033-DEL-2005-Petition Others-(22-02-2012).pdf

« Previous Patent

Next Patent »

Patent Number	231625	

Indian Patent Application Number	1033/DEL/2005	

PG Journal Number	13/2009	

Publication Date	27-Mar-2009	

Grant Date	06-Mar-2009	

Date of Filing	26-Apr-2005	

Name of Patentee	APPLIED MATERIALS GMBH & CO. KG,	

Applicant Address	SIEMENSSTRASSE 100, 63755 ALZENAU, GERMANY.	

Inventors:

#	Inventor's Name	Inventor's Address	

1	STEFAN BANGERT	SEIDENROTHER STRASSE 6, 36396 STEINAU, GERMANY.	

2	ANDREAS LOPP	HANAUER STRASSE 26, 63579 FREIGERICHT-SOMBORN, GERMANY.	

3	UWE SCHUSSLER	BRAHMSWEG 4, 63743 ASCHAFFENBURG, GERMANY.	

4	TOBIAS STOLLEY	LETZTER HASENPFAD 9, 60598 FRANKFURT AM MAIN, GERMANY.	

5	FRANK FUCHS	DORFSTRASSE 3, 63826 GEISELBACH-OMMERSBACH, GERMANY.	

6	RALPH LINDENBERG	BORNGASSE 8, 63654 BUDINGEN, GERMANY.	

PCT International Classification Number	C23C 14/35	

PCT International Application Number	N/A	

PCT International Filing date		

PCT Conventions:

#	PCT Application Number	Date of Convention	Priority Country	

1	04 010 696.5	2004-05-05	EUROPEAN UNION	

© All Indian Patents, 2013-2021.

  Patent data available in the public domain from Indian Patents Office, Department of Industrial Policy and Promotions, Ministry of Commerce and Industry, Government of India.
