Repository: anandvc/allindianpatents

File: patents/231696-a-thermal-process-for-the-preparation-of-lithium-cobalt-nickelete-li-co-0-5-ni0-5o2-useful-as-cathode-material-for-lithium-cells.html
Indian Patents. 231696:A THERMAL PROCESS FOR THE PREPARATION OF LITHIUM COBALT NICKELETE (LI CO 0.5 NI0.5O2) USEFUL AS CATHODE MATERIAL FOR LITHIUM CELLS

Indian Patents

Recently Granted Patents

  Recently Published Patents

Title of Invention	A THERMAL PROCESS FOR THE PREPARATION OF LITHIUM COBALT NICKELETE (LI CO 0.5 NI0.5O2) USEFUL AS CATHODE MATERIAL FOR LITHIUM CELLS

Abstract	The present invention relates to a thermal process for the preparation of LiCoo.5Ni0.5O2 useful as cathode material for reversible lithium ion cells. The lithium cobalt nickelete is a composite which is very useful for high voltage lithium reversible cells and can be prepared by mixing oxides of cobalt, nickel with lithium hydroxide by heating together all in solid state condition. LiCoo.5Ni0.5O2 is a reversible cathode material useful for high voltage cells of lithium in non-aqueous solid state and polymer based cells. A novel method of preparing this compound viz, LiCoo.5Ni0.5O2 was carried out by uniform mixing of oxides of Co and Ni with LiOH and this mixture was made into a paste by adding necessary quantity of glycerol and the paste was calcined at 750°C continuously for 12 hours in a furnace.	

Full Text	The present invention relates to the novel process for the preparation of

 lithium cobalt nickelate usgal  as a battery cathode material for lithium cells.

The present invention relates to the preparation of lithium cobalt nickelate (LiCoo.5 Ni0.5O2) a composite, which is very useful for high voltage lithium revesible cells and can be prepared by mixing oxides of cobalt, nickel with lithium hydroxide by heating together all in solid state condition. LiCoo.5 Ni0.5O2 is a reversible cathode material useful for high voltage cells of lithium in non-aqueous ,solid state and polymer basedcells.

LiCoo.5 Ni0.5O2 compound is hexagonal material is well known from 1992 as a good battery cathode for reversibility in non-aqueous solutions. This compound can be prepared by heating the oxides, hydroide of Ni, Co & carbonate of lithium for long duration (>24 hrs) and high temperature calcination (>800°C) [C. Delmes and I.Saadoune, Solid State Ionics, 66 (1993) 143].

This compound can be alternatively obtained by a sol-gel method in which stoichiometric quantities of Li, Ni & Co nitrate salts were dissolved in aqueous solutions. This solutions was mixded with already prepared aqueous solution of PPA of known proportions. The resulting mixture was heated to dryness and calcinated to 800°C for an hour to obtain the product. [Yang -Kook Sun, In - Hwan oh and kwang Yul kirn, J. Mater, Chem., 7(1997) 1481].

In the recent years a precipitation method was developed for the preparation of LiCoo.5 Ni0.5O2 compound from Ni(N03)2 & Co(No3)2 solution . The above solution was treated with NaOH to precipitate hydroxides of Co & nickel and then the hydroxides were filtered .washed and dried and then mixed with

Li2C03 and calcined to 800°C for 48 hours to get the battery cathode product. [Izumi Nakai and Tatsuji Nakagome, Electochemical and solid state batters 1(1998)259].

Two simple methods were developed by Jaephil Cho et al recently, to prepare Lithium nickel cobaltate from the hydroxides of Li, Co & Ni by combustion procedures. [Jaephil Cho, G. Kim and H.S. Lim, J. ElectroChem. Soc., 146(1999)3571].

In all the above procedures available in the literature some disadvantages were observed. They are as follows :

1.	Phase impurity

2.	Longer duration of thermal preparation

3.	High temperature of operation

4.	pH control

5.	Several steps of preparation

A novel method of preparing this compound viz, LiCoo.5 Ni0.5O2 was carried out by uniform mixing of oxides of Co and Ni with LiOH and this mixture was made into a paste by adding necessary quantity of glycerol and the paste was calcined at 750°C continuously for 12 hours in a furnace. The prepared product was subjected to x-ray analysis. The product was found to be in single phase.

The present invention, describes the method of synthesis of cathode material for a secondary battery, by heating a paste prepared by mixing fine

particles of LiOH, Co304 and NiO in glycerol. This paste was initially heated slowly in a furnace to evaporate off glycerol in order to get a dried mass at 250°C. This compound formed was slowly cooled to room temperature and was ground well and then examined for its particles size, colour and XRD exposure. It was found that the prepared sample was black in colour and was homogenous. X-rays analysis confirmed the formation of LiCoo.5 Ni0.5O2 according to Fig 1.

The main object of the present invention is to formulate a new procedure for the syntheis of LiCoo.5 Ni0.5O2 cathode material for reversible lithium ion cells which obviates the draw backs of the known methods.

Another object of this invention is to synthesis LiCoo.5 Ni0.5O2 under suitable solid state reaction method which obviates the defects and draw backs hither to known in other methods of preparation of this compound from already known procedures in literatures.

Further, the object of this invention is to increase tthe cyclability of this material when used as cathode in which Co is used as one of the components in the compound whose presence has important bearing in the reversibililty of the electrode.

Still another objective is to use glycerol as a binding agent to make a uniform homogeneous mixture which permits uniform reaction to occur without any side reaction.

Yet another object of this invention is to prepare LiCoo.5 Ni0.5O2 with Li OH and oxides of Ni & Co.

Accordingly the present invention relates to a thermal process for the preparation of lithium cobalt nickelete (LiCoo.5 Ni0.5O2) useful as cathode material for lithium cells which comprises: preparing a paste by mixing lithium hydroxide, nickel oxide and cobalt oxide in molar ratio of 1:1/2:1/2 respectively in glycerol, heating the above said paste upto 800°C for a maximum period of 12hr, cooling the product to get lithium cobalt nickelete.

In a feature of this invention glycerol used as a binder with LiOH and oxides to assist the reaction to proceed verify without undergoing side reaction.

In another embodiment of this invention the temperature of the preparation ranges from 600°C to 800°C.

The thermal procedure for the synthesis of LiCoo.5 Ni0.5O2 cathode material for reversible lithium ion cells which comprises a mixture taken in the molar ratio as follows. The mixture containing to this nickel and cobalt is in the molar ratio 1/2, 1/2, initially the mixture was ground well so as to obtain fine particles. This mixture was mixed well with glycerol so as to get a fine paste. This paste was taken in a crucible was heated initially to 200°C and was then heated strongly to 800°C to get the reactant material. This product was confirmed to its purity and identity by x-ray analysis.

The following examples are given by way of illustration and should not be construed the scope of this invention.

Example-1

Components and parameters

LiOH	0.839 gm

NiO	0.747 gm

Co304	0.802 gm

Binder (Glycerol)	2 ml

Temperature	200°C-800°C

Duration of heating	12 hrs.

Colour of the product	Black

Efficiency of the product	90%

Phase	.  Single

Single electrode potential of	hiC00.5Nio.502

  w.r.t. LiinlMLiCI04	3.01V

in propylene carbonate.

Oxides of Ni & Co were mixed with hydroxides of lithium in molar proportions and were groundeed well in a crucible with a pestle and motar arrangement. The ground powder was mixed with glycerol till a paste was formed during mixing. The paste was transferred into a crucible and was heated in muffle furnace initially at 200°C and finally the temperature was raised to 800°C. The product was heated to the same temperature for 12 hours. The product was cooled well and ground to fine powder. The powder was examined by x-ray for its identify.Standard procedure is followed to measure the single electrode potential of the cathode.

Example-2

Components and parameters

LiOH	0.839 gm

NiO	0.747 gm

Co304	0.802 gm

Flux (urea)	2.402 gm

Binder (Glycerol)	3 ml

Temperature	250°C-800°C

Duration of heating	12 hrs.

Colour of the product	Black

Efficiency of the product	90%

Phase	Single

Single electrode potential of hiCo.5Ni0.5O2

.w.r.t. LiinlMLiCI04	3.01V

in propylene carbonate.

Method used for preparation of lithium cobalt nicklete is same as given in example 1. Standard procedure is followed to measure the single electrode potential of the cathode.

This process gives pure product and leaves behind no unracted components as evidenced by X- ray analysis . This is due to the binder glycerole which controls the reaction uniformly. This process dose not involve any obnoxious gas formation unlike other methods.

We claim:

1.	A thermal process for the preparation of lithium cobalt nickelete (LiCoo.5 Nio.5O2)

useful as cathode material for lithium cells which comprises: preparing a paste by

mixing lithium hydroxide, nickel oxide and cobalt oxide in molar ratio of

1:1/2:1/2 respectively in glycerol, heating the above said paste upto 800°C for a

maximum period of 12hr, cooling the product to get lithium cobalt nickelete.

2.	A process as claimed in claim 1 wherein the fine particles of the reactants LiOH,

Co3O4 and NiO were bound by glycerol and made the mixture into a paste for

uniform reaction during heating.

3.	A process as claimed in claims 1-2, wherein all the reactants react uniformly

leaving no un-reacted initial reactant components.

4.	A process as claimed in claims 1-3, wherein all the reactants are heated slowly at

200°C to get dried mass and finally heated at a temperature 600 to 800°C for a

period of 10 to 12hr.

5.	A thermal process for the preparation of(LiCoo.5 O2) useful as cathode material for

reversible lithium ion cells substantially as herein described with reference to the

examples and drawing accompany the specification.

Documents:

				526-del-2001-abstract.pdf

				526-del-2001-claims.pdf

				526-del-2001-correspondence-others.pdf

				526-del-2001-correspondence-po.pdf

				526-del-2001-description (complete).pdf

				526-del-2001-drawings.pdf

				526-del-2001-form-1.pdf

				526-del-2001-form-18.pdf

				526-del-2001-form-2.pdf

				526-del-2001-form-3.pdf

« Previous Patent

Next Patent »

Patent Number	231696	

Indian Patent Application Number	526/DEL/2001	

PG Journal Number	13/2009	

Publication Date	27-Mar-2009	

Grant Date	08-Mar-2009	

Date of Filing	26-Apr-2001	

Name of Patentee	COUNCIL OF SCIENTIFIC AND INDUSTRIAL RESEARCH,	

Applicant Address	RAFI MARG, NEW DELHI-110001, INDIA.	

Inventors:

#	Inventor's Name	Inventor's Address	

1	ANGAIAH SUBRAMANIAN	INDUSTRIAL CHEMISTRY, ALAGAPPA UNIVERSITY, KARAIKUDI 630003. TAMILNADU, INDIA.	

2	ARIYANAN MANI	CENTRAL ELECTRO-CHEMICAL RESEARCH INSTITUTE, KARAIKUDI 630006, TAMILNADU, INDIA.	

3	THIAGARAJAN VASUDEVAN	INDUSTRIAL CHEMISTRY, ALAGAPPA UNIVERSITY, KARAKUDI 630003, TAMILNADU, INDIA.	

4	RAMAIYER GANGDHARAN,	INDUSTRIAL CHEMISTRY, ALAGAPPA UNIVERSITY, KARAKUDI 630003, TAMILNADU, INDIA.	

PCT International Classification Number	H01M 4/00	

PCT International Application Number	N/A	

PCT International Filing date		

PCT Conventions:

#	PCT Application Number	Date of Convention	Priority Country	

1			NA	

© All Indian Patents, 2013-2021.

  Patent data available in the public domain from Indian Patents Office, Department of Industrial Policy and Promotions, Ministry of Commerce and Industry, Government of India.

File: patents/231709-new-improved-fuel-cell-using-methanol-directly-without-using-reformer.html
Indian Patents. 231709:"NEW/IMPROVED FUEL CELL USING METHANOL DIRECTLY WITHOUT USING REFORMER"

Indian Patents

Recently Granted Patents

  Recently Published Patents

Title of Invention	"NEW/IMPROVED FUEL CELL USING METHANOL DIRECTLY WITHOUT USING REFORMER"

Abstract	The present invention relates to a new/improved Fuel Cell capable of using methanol directly without using reformer for generating hydrogen. The present invention in fact eliminates the need for a reforming system. Methanol contains hydrogen protons and electrons and carbon dioxide, which are split by the present invention in the presence of an anode catalyst. The protons so generated by the present invention pass through a special membrane electrolyte and deposit on the cathode while the electrons get detained. The detained electrons are deposited on the anode. The accumulation of negative charge creates a potential difference, which becomes a source of electrical power. On connecting the anode and cathode, the electric current flows between the two poles. A stack of fuel cells can be used to power the electric motors. The present invention provides for a silent, non-polluting power, which uses a fuel, which is extracted, from renewable sources. The internal combustion engines required for propulsion of vehicles and for generation off electricity are dependent on fossil fuels like petrol and diesel. The drawbacks of the presently known system are becoming more and more apparent. The main drawbacks are the following: The sources of fossil fuels are depleting fast. To find an alternate source of power is not an option but an absolute necessity The internal combustion engines in their present form using the existing fuels are highly polluting. The gaseous emissions and noise pollution generated by these engines is very harmful to the environment.	

Full Text	Various alternatives to address the above drawbacks are being developed.  Some of the areas of development are:

Internal combustion engines to run on fuels obtained from biomass such as Ethanol, Methanol etc.

Internal combustion engines run on hydrogen.

Hybrid engines, which use both the internal combustion engine and the electric motor

Fuel Cells.

The fuel cell technology is of recent origin. During the Second World War, the military equipment made a limited use of the fuel cells. These have been used in space technology also.

The fuel cells are now being developed for propulsion of vehicles and as stationary power source. The present known developments use the following technologies to obtain the hydrogen for use in the fuel cells.

Reforming of petrol or diesel to generate hydrogen.

 Reforming of Natural Gas to generate hydrogen. Methanol reformed to generate hydrogen. Hydrogen used as compressed gas. Liquefied Hydrogen.

In all the first three processes mentioned above, a reformer and a reforming system are required. This is cumbersome particularly so if the fuel cell is required to be used to run a vehicle. The weight and volume of the reforming system makes these processes unviable. The reformers being bulky cannot be easily accommodated on a vehicle. Moreover the sources of petroleum products like petrol, diesel and natural gas are depleting fast.

With the use of hydrogen in the compresses or liquefied form a new set of problems are faced which are:

The volume of the tank required for storing compresses hydrogen is too large to be viable on vehicles at present

Due to the physical properties of the hydrogen, it has a very high rate of leakage.

With the stored hydrogen, there is always a chance of explosion.

The liquid hydrogen must be stored cryogenically, as it must be kept at -253°C for it to remain liquefied for propulsion of vehicle.

Thus it can be seen that the above routes of developing alternate energy source have major hindrances. The prior art, thus, has its own limitations, which are addressed by the present invention.

SUMMARY OF THE INVENTION

The present invention, therefore, addresses all the limitations of the prior art and provides for a unique Fuel Cell, which uses Methanol directly without using any reformer or reforming system. The present invention in fact eliminates the need for a reforming system.

Methanol is known to contain hydrogen and carbon dioxide. The present invention provides for a catalyst containing platinum. The Methanol and water react in the presence of catalyst containing platinum. The mixture is separated directly into carbon dioxide, hydrogen protons and electrons.

The heart of the fuel cell is the Proton Exchange Membrane (PEM). This high tech membrane is a specially developed plastic film that functions as a proton exchanger. The plastic membrane is coated on both sides with a catalyst containing platinum.

On the two sides of the PEM there are two thin graphite papers on each side for better contact with end plates. This assembly is contained between two metal plates. Those metal plates have a pattern of grooves. These grooves are a flow channel that ensures the proper mixing of the inputs.

The above constitute one fuel cell. A stack of fuel cells is used containing a number of fuel cells. The number of fuel cells in a stack depends on the application.

The methanol and water mixture is passed through pattern of grooves on Bipolar plate (Fig.1 Sheet 1 and Fig.4 Sheet 2) and is separated directly into carbon dioxide, protons and electrons in the presence of catalyst (Fig.2 Sheet 1 and Fig.5 Sheet 2). The protons (H+ions) pass through the Proton Exchange Membrane being a specially developed plastic film (Fig.2 Sheet 1 and Fig.6 Sheet 2) to the cathode side (Fig.8 Sheet 2) and collect there as a positive charge. The electrons are detailed and thereby an excess of negative charge is created (Fig.9 Sheet 2). Due to this potential difference, an electric current starts flowing between the two poles when the anode (Fig.9 Sheet 2) and cathode (Fig.8 Sheet 2) are connected.

The hydrogen protons combine with oxygen from the incoming air and form water (Fig.3 Sheet 1 and Fig. 10 Sheet 2). This is discharged through the outlet.

The present invention has the following advantages over the prior art:

No reformer is required. This eliminates the in between process and related bulky equipment. Due to this the present invention becomes viable for use on vehicles.

Methanol can.be produced from multiple sources including the renewable sources like biomass.

The storage, handling the transportation of Methanol are easy. The distribution of Methanol can be done through the existing fuel stations just like petrol and diesel.

These fuel cells are non-polluting. The only byproducts are water and a small quantity of carbon dioxide. The net increase of carbon dioxide to the atmosphere is nil if the methanol is produced from biomass.

We claim,

1.	A new/improved fuel cell using methanol directly without using reformer.

2.	A new/improved fuel cell as claimed in claim 1 comprising Bipolar plate with a

pattern of grooves that ensure proper mixing of methanol and water.

3.	A new/improved fuel cell as claimed in claim 1 comprising catalyst containing

platinum capable of separating methanol and water mixture directly into

carbon dioxide, protons and electrons.

4.	A new/improved fuel cell as claimed in claim 1 comprising Proton Exchange

Membrane (PEM), a specially developed plastic film than functions as a

proton exchanger and is coated on both sides with a catalyst containing

platinum as claimed in claim 3.

5.	A new/improved fuel cell as claimed in claim 1 comprising Proton Exchange

Membrane (PEM) as claimed in claim 4 with two thin graphite papers on each

side for better contact with end plates.

Documents:

				32-del-2002-abstract.pdf

				32-del-2002-claims.pdf

				32-del-2002-correspondence-others.pdf

				32-del-2002-description (complete).pdf

				32-del-2002-drawings.pdf

				32-del-2002-form-1.pdf

				32-del-2002-form-13.pdf

				32-del-2002-form-18.pdf

				32-del-2002-form-2.pdf

				32-del-2002-form-26.pdf

				32-del-2002-form-3.pdf

				32-del-2002-form-4.pdf

				32-del-2002-form-5.pdf

				32-del-2002-petition-137.pdf

« Previous Patent

Next Patent »

Patent Number	231709	

Indian Patent Application Number	32/DEL/2002	

PG Journal Number	13/2009	

Publication Date	27-Mar-2009	

Grant Date	09-Mar-2009	

Date of Filing	17-Jan-2002	

Name of Patentee	DEEPAK KUMAR MITTAL	

Applicant Address	HOUSE NO.169,MODEL TOWN,HOSHIARPUR,PUNJAB,INDIA	

Inventors:

#	Inventor's Name	Inventor's Address	

1	DEEPAK KUMAR MITTAL	HOUSE NO.169,L MODEL TOWN,HOSHIARPUR,PUNJAB,INDIA	

2	SH.L.D.MITTAL,	HOUSE NO.169,L MODEL TOWN,HOSHIARPUR,PUNJAB,INDIA	

PCT International Classification Number	H01M 8/00	

PCT International Application Number	N/A	

PCT International Filing date		

PCT Conventions:

#	PCT Application Number	Date of Convention	Priority Country	

1			NA	

© All Indian Patents, 2013-2021.

  Patent data available in the public domain from Indian Patents Office, Department of Industrial Policy and Promotions, Ministry of Commerce and Industry, Government of India.

File: patents/231713-method-for-improving-heat-efficiency-using-silane-coatings-and-coated-articles-produced-thereby.html (part 1 of 2)
Indian Patents. 231713:"METHOD FOR IMPROVING HEAT EFFICIENCY USING SILANE COATINGS AND COATED ARTICLES PRODUCED THEREBY"

Indian Patents

Recently Granted Patents

  Recently Published Patents

Title of Invention	"METHOD FOR IMPROVING HEAT EFFICIENCY USING SILANE COATINGS AND COATED ARTICLES PRODUCED THEREBY"

Abstract	Oligomeric silane coating compositions containing, for example, methyltrimethoxysilane, are used to coat new or used heat exchange apparatus, such as HVAC systems, to greatly improve the heat transfer efficiency and prevent or inhibit corrosion. These oligomeric coating compositions are able to fill microvoids in the heat exchange surfaces, and penetrate into the microcavities at the interface of swaged or force fit surfaces, such as fins and tubes. The oligomeric silane coating compositions are highly active and will form bonds not only with the metal and metal oxides of the heat transfer surfaces, but will also displace gasses or liquids at the heat transfer contact surfaces and form chemical and/or hydrogen bonds with the oxides and chemical impurities. By so doing, a parallel heat transfer pathway is formed. The applied coatings may be as thin as only a few mil Millionths of an inch and will fill microcavities to a depth of up to about 2000 nanometers. The coated heat transfer surfaces are non-adherent to deposition of soils and microorganisms and, therefore, are easier to maintain and are environmentally safe for use to heat/cool inhabited structures.	

Full Text	METHOD I OR IMPROVING MEAT EFFICIENCY USING SILANE COATINGS

AND COATED ARTICLES PRODUCED THEREBY Cross-Reference to Related Applications

This application claims priority from Provisional Applications Nos. 60/181.061, 60/185.354, 60/185.367, and 60/236.158, filed February 8. 2000, February 28. 2000, February 28. 2000, and September 29, 2000. respectively. B ACKGROUND OF THE INVENTION  Field of the: Invention

This invention relates to use of silane based coating compositions for coating heat exchange systems, such as HVAC (heating, ventilating and air conditioning) systems, whereby heating efficiencies and corrosion protection are both substantially improved. More particularly, the present invention is concerned with improving performance and useful lifetime of heat exchange systems wherein the heat exchange surfaces are coaled with a very thin coating of glass-like silane based coating composition which penetrate into very small spaces at the interface between and in the heat exchange surfaces to provide a parallel path for heat transfer and prevent corrosion, thereby greatly improving short- and long-term efficiency. Discussion of the Prior Art

Silane. silanol and siloxane compounds have been used for many years, as both solvent-based and aqueous-based, formulations, with or without modification with organic substituents, for such applications as coupling agents for glass or other inorganic substrates to organic compounds; non-permanent (limited life) water repellants for concrete and woven fabric materials; synthetic rubber like compounds for adhesives and sealers; adhesion modifiers for organic paints and inorganic coatings; and other property enhancing uses which take advantage of having the ability to form moderate to strong hydrogen bonds to organic and inorganic surfaces, more tenaciously than most classes of polymeric coatings.

U.S. Patents No. 3.944.702. 3.976.497. 3.986,997 and 4,027,073 describe coating compositions which are acid dispersions of colloidal silica and hydroxylated silsequioxane in an alcohol-water medium.

U.S. 4,1 13.665 discloses chemically resistant ambient curable coatings based on a binder of which the major portion is prepared by reacting, in an acidic solution, trialkoxysilanes (e.g.. methyltriethoxysilanc) with aliphatic polyols. silicones or both. Barium fillers, such as barium inelaborate, may be added to provide resistance to

sulfur dioxide. Zinc oxide or metallic zinc may be included for further corrosion resistance. The compositions may be applied to. e.g.. steel petroleum tanks, by spraying, concrete, vitreous surfaces.

U.S. 4,413.086 describes water reducible coating compositions containing organosilane-polyol which is a reaction product between certain hydrophilic organic polycarbinols and organosilicon material, e.g., organosilane, curing agent (e.g., aminoplast resin), organic solvent (optional), essentially unreacted polyol (optional), essentially unreacted hydrolyzed and condensed organosilane (optional), water (optional) and pigment (optional).

U.S. 4.648,904 describes an aqueous emulsion of (a) hydrolyzable silane, inclusive of methyltrimethoxysilane, (b) surfactant (e.g.. Table 1, col. 4) and (c) water. The coatings may be used for rendering masonry water repellant.

U.S. 5,275.645 is purported to provide an improvement to the acid-catalyzed organosilane coating compositions of the above-mentioned U.S. 4,1 13,665. According to this patent a protective coating is obtained at ambient temperature from a coating composition containing organosilanes having an Si-O bond, using an amine catalyst and an organometallic catalyst.

U.S. 5,879,437 describes a coating composition containing a tetraalkyl silicate or monomeric or oligomeric hydrolysis product thereof, present in a proportion of 40-90% by weight based on the non-volatile content of the composition and a hydrous oxide sol (Type A or Type B). in an amount such that the oxide constitutes 10-60 % by weight of the non-volatiles. According to the patentees, this coating composition is suitable for the pretrcatment of solid surfaces such as metals generally, including steel, titanium, copper, zinc and, particularly aluminum, to improve adhesion properties of the pretreated surface to subsequently applied coatings, such as paint, varnish, lacquer; or of adhesive, either in the presence or absence of a lubricant.

U.S. 5,882,543 describes methods and compositions for dehydrating, passivating and coating H VAC (heating, ventilating and air conditioning) systems. The compositions include an organometalloid and/or organometallic compound, which reacts with water in the system. The sealing function of these compositions is apparently obtained by introducing the composition to the fluid enclosure and upon exiting from an opening, the composition (i.e.. organometallic) reacts with atmospheric moisture to seal the opening.

U.S. 5.954,869 discloses an antimicrobial coating from water-stabilized organosilanes obtained by mixing an organosilane having one or more hydrolyzable groups, with a polyol containing at least two hydroxyl groups. This patent includes a broad disclosure of potential applications and end uses, e.g., column 4, lines 35-53; columns 23-25.

U.S. 5,959,014 relates to organosilane coatings purported to have extended shelf life. Organosilane of formula R,,SiX4-n (n = 0-3; R = non-hydrolyzable group; X  hydrolyzable group) is reacted with a polyol containing at least three hydroxyl groups, wherein at least any two of the at least three hydroxyl groups are separated by at least three intervening atoms.

U.S. 5.929,159. to .1. Schutt and A. Gedeon, and commonly assigned with the present application, describes an oligomcric coating composition in the form of an aqueous composition comprising a dispersion of divalent metal cations (especially, Ca. Mn. Cu and Zn divalent ions) in lower aliphatic alcohol-water solution of the partial condensate of at least one silanol (at least about 70 wt.% of which was methyltrimethoxy silane), and acid, in amount to provide a pH in the range of from about 2.5 to about 6.2, the amount of the divalent metal cations being from about 1.2 to about 2.4 millimoles, per molar equivalent of the partial condensate, calculated as methyl silane sesquioxide.  It is also described to provide a coating composition as a two part formulation, the first part being an acidic aqueous dispersion of divalent metal cation, having a pH of from about 2.2 to about 2.8; and the second part a non-aqueous composition comprising at least one trialkoxy silane; with at least one of the first and second parts comprising a volatile organic solvent. The corrosion resistant coatings may be provided as aqueous-alcoholic dispersions of the partial condensate of monomethyl silanol (obtained by hydrolysis of monomethyl alkoxysilane) alone or in admixture with minor amounts of other silanol, e.g., phenyltrimetho.xysilanol. gamma-glycidyloxy silanol, and the like, wherein the reaction is catalyzed by divalent metal ions, e.g., (V2, typically from alkaline earth metal oxides. When these coating are applied to. e.g., boat hulls, such as aluminum hulls, they are highly effective in preventing corrosion from salt water for extended periods.

Thus, this patent indicates that the patented coating compositions are suitable for application to various types of substrates, bin especially, marine surfaces, such as aluminum boat hulls, to render the surface corrosion resistant in a salt water environment. Other representative potential applications and substrates for the

patented si lane based coating compositions mentioned in the Schutt and Gedeon patent include coatings for concrete/rock, wherein the coating can penetrate the porous materials, due to its low viscosity and active nature: metals/plastics, wherein the coating is preferably applied to very clean surfaces but will itself clean the pores in the metal or plastic and exhume the contamination which generally rises to the surface of the coating.

The compositions of the Schutt, et al patent are oligomeric coatings using a variety of siloxane bond forming monomers as described. Subsequent modifications of the compositions of the U.S. 5,929.159 patent have been developed by John Schutt and are described, for example, in copending provisional applications Serial Nos. 60/185,367 and 60/185,354, both tiled on February 28. 2000. and Serial No. 60/236,158, filed September 25, 2000. Basically, these provisional applications disclose formulations for silane/siloxane/silanol oligomeric compositions, both solvent (non-aqueous) and water (aqueous) based, which effectively bond to many different metallic and non-metallic surfaces by means of siloxy (-Si-O) bonds.

The compositions disclosed by the 5,929,159 patent and provisional applications can cure under ambient conditions and are catalyzed using, for example, acid, alkali, and metal alkoxide, catalysts. They may contain organic additives forming hydrogen bonds of greater energy than those formed with water.  Protection of metallic surfaces occur because bonds of greater covalency are created which are more robust than dipole or dispersion forces. SUMMARY OF THE INVENTION 

It has now been discovered that the coating compositions of US 5,929,159, and subsequently developed formulations, as described in the aforementioned three provisional applications, SN 60/185,354, 60/185.367, and 60/236,158, the entire disclosures of which are incorporated herein, in their entireties, by reference thereto, are very highly effective in providing strongly adherent, corrosion resistant coatings for heat exchange systems, including, especially, air conditioning units and other HVAC systems, and the individual components thereof. Although not wishing to be bound by any particular theory of operation, it is believed that the effectiveness of these siloxy bond forming coating compositions arises, at least in part, from the oligomeric nature of these compositions. The low molecular weight of the oligomeric components and the low viscosity of the composition, enables them to penetrate the defect surface structure found in all surfaces, with the option of creating dendritic-like

networks over a surface.  In particular, scanning electron microphotographs show that compositions as described herein penetrate delects having nanometer dimensions while forming films on the order of millionths of an inch in depth.

These compositions may he applied not only to coat new heat exchange systems and component parts thereof, e.g.. coils, condensers and the like, but also may be applied in situ to existing heat exchange systems and component parts, even when the system or individual parts thereof are corroded.

Accordingly, the present invention provides a method for improving heat exchange (thermal) efficiency of heat transfer surfaces and corrosion protection for heat transfer surfaces and heat transfer systems and component parts thereof by coating the heat transfer surfaces alone or the entire heat transfer system or component parts thereof, with a low viscosity, penetrating, reactive, curable, film-forming, silane-based, coating composition and curing the composition to thereby form an at least substantially continuous glass-like coating on the coated surface, the coating extending into voids and defects which may be present in the surface, whereby a thermally conductive corrosion protective layer is provided on the heat transfer surface, and any other coated surfaces.

In one embodiment, the present invention provides a method for improving efficiency of heat transfer from a heat transfer medium flowing in heat transfer contact with a heat transfer surface of a thermally conductive component of a heat transfer system across the heat transfer surface.

In a particularly preferred embodiment of the invention, the coating composition is applied to at least the heat exchange surfaces of a fin and tube heat exchange system.

In the preferred embodiment of the invention, the coating composition is an aqueous or non-aqueous oligomeric silane coating composition formed by admixing (a) at least one silane of the formula (I)

(Formula Removed)

where R1 represents a C1-C6 alkyl group, a C6-C8 aryl or a functional group including at least one of vinyl, acrylic, amino, mercapto, or vinyl chloride functional groups; R represents a C1-C6, alkyl or acetyl group and n is a number of 1 to 2

(b)	silane condensation catalyst, and

(c)	C2-C4 alkanol solvent, and optionally, one or more of

(d)	colloidal aluminum hydroxide;

(c) metal ulcoholate of formula (2):

(Formula Removed)

where M is a metal ol valence 2. 3 or 4, or mixture of two or more such metals:

R' represents a C1-C6 alkyl group; and.

m represents a number or 2, 3 or 4;

(I) a silica component selected from the group consisting of alkali metal silicate, ethyl orthosilicate, ethyl polysilicate, and colloidal silica dispersed in lower alkanol;

(g) color forming silanol condensation catalyst;

(h) epoxysilane; and,

(i) ultrafine titanium dioxide ultraviolet light absorber.

The coating composition is applied to at least a portion of a heat transfer surface and the applied coating composition is allowed to cure to form a highly corrosion resistant and strongly adherent coating. This coating is effective to fill micropores and crevices in the heat transfer surface to effectively increase the area available for heat transfer.

Similarly, the present invention provides a method for increasing the contact area between first and second heat transfer surfaces in thermal contact with each other, thereby improving the heat transfer efficiency across the thermally contacting heat transfer surfaces. The method according to this embodiment comprises applying to the thermally contacting heat transfer surface of at least one of the first and second heat transfer surfaces, a low viscosity, penetrating, curable, reactive, film-forming, coating composition and curing the composition to thereby form an at least substantially continuous glass-like coating on the heat transfer surface, the coating extending into voids and defects which may be present in said heat transfer surface, whereby a thermally conductive corrosion protective layer is provided on the heat transfer surface.

Here again, the preferred coating composition is an aqueous or non-aqueous oligomeric silanc coating composition formed by admixing (a) at least one silane of the formula (I)

(Formula Removed)

where R1 represents a C1-C6 alkyl group, a C6-C8 aryl or a functional group including at least one of vinyl, acrylic, amino, mercapto, or vinyl chloride functional groups; R represents a C1-C6 alkyl or acetyl group and n is a number of I to 2

(h) si lane condensation catalyst, and

(c)	C2-C4alkanol solvent, and optionally, one or more of

(d)	colloidal aluminum hydroxide;

(c) metal alcoholate of formula (2):

(Formula Removed)

where M is a metal of valence 2. 3 or 4. or mixture of two or more such metals;

R  represents a C1-C6 alky I group; and.

m represents a number or 2. 3 or 4;

(I) a silica component selected from the group consisting of alkali metal silicate, ethyl orthosilicate, ethyl polysilicate, and colloidal silica dispersed in lower alkanol;

(g) color forming silanol condensation catalyst;

(h) epoxysilane;

(i) titanium dioxide ultraviolet light absorber;

(j) water; and

(k) co-solvent.

In a particularly preferred embodiment, the efficiency of heat exchange apparatus of the type wherein a metal-to-metal contact is present wherein a metal heat transfer surface is swaged or force lit to a metal heat transfer fluid conveyance is improved by applying to the metal to metal contact a low viscosity, penetrating, curable, reactive, film-forming, coating composition and curing the composition to thereby form an at least substantially continuous glass-like coating on said heat transfer surface, said coating extending into voids and defects which may be present in said heat transfer surface, whereby a thermally conductive corrosion protective layer is provided on said heat transfer surface. Preferably, the above described aqueous or non-aqueous oligomeric silane coating composition containing the silane of formula (I), silane condensation catalyst and solvent, and one or more optional ingredients, is applied to the interface of the mctal-to-metal contact portions, whereby the oligomeric coating composition will displace gasses and liquids in the interface; and allowing the coating composition to cure to a film thickness of from about 5 to about 150 millionths of an inch, while also filling microvacancies in the metal surfaces at the metal-to-metal contact interface.

The present invention also provides the coated heat exchange surfaces and heat exchange systems and component parts, especially, fin and tube heat exchange systems.

DETAILED DESCRIPTION OF THE INVENTION AND PREFERRED EMBODIMENTS

The coating compositions used in the present invention may generally be characterized as low molecular weight oligomcric silane based coatings. As used in this context the term "silane" is intended to include not only silanes but also silanols and siloxanes and the low molecular weight partial condensation products thereof. The term "low molecular weight" is intended to refer to the genera! absence of large or bulky organic molecules or moieties as part of the silane components, namely, wherein the organic substituents are generally limited to lower alkyl groups, especially alkyl groups containing from I to 4 carbon atoms, especially, 1 to 3 carbon atoms, including, in particular, methyl, ethyl, n-propyl and iso-propyl groups, and aryl groups of no more than about 8 carbon atoms, especially, no more than about 6 carbon atoms, such as, for example, phenyl, benzyl, and phenethyl.

Still further, the coating compositions of this invention are characterized by low viscosity to facilitate the penetration into the mic roc re vices and microvoids present on the heat transfer surface. As used herein, "low viscosity'" is taken to mean the ability to penetrate into micron and submicron size voids in metal surfaces. Typically, the coating compositions of the present invention are characterized by a coating viscosity, measured using a No. 2 (//2) Zahn Cup, of from about 4 to about 10 seconds, especially, from about 5 to about 8 seconds, measured at room temperature (approximately 18°C).

The present invention also provides improved heat transfer systems coated with the subject silane based anticorrosion coating compositions as described herein. In particular, the invention coating compositions may be applied as protective coatings for new or refurbished heat transfer systems and components as well as applied in situ to used, corroded or rusted heat transfer systems and component parts thereof to significantly improve performance and increase the useful life of the treated systems and component parts.

The compositions according to this invention are able to readily penetrate into extremely small spaces and crevices, including down to nanometer inclusions in the indices of the metal substrates used to manufacture heat exchange systems and

component parts.  As compared to conventional organic coatings, including known silane based coating compositions, the compositions of the present invention are characteri/ed by low cohesive forces and, as a result, tend to wick into such small micro-spaces due to their active chemical nature. Thus, for example, organic coatings, including acrylics, polyurethanes, epoxies and phenolics, will not naturally wick into the small (e.g., micro-voids) metal contact irregularities, even when applied by E-coating (electrocoating) techniques. While it has been suggested in the art to mix some silane/siloxane compounds with acrylics, acrylic urethanes, organic acids and epoxides. however, these known formulations are not able to take advantage of the small active molecules which characterize the present compositions, which are capable of vvicking into extremely small voids in and between thermal contact surfaces.

The coating compositions used in the present invention are capable of filling small nanometer size voids under driving forces of capillary action and Helmoltz free energy, displacing gasses and/or reacting with water or other chemicals. The ability of the coating compositions of this invention to migrate and penetrate capillary structures releasing Helmoltz free energy allows them to displace molecules bonded by means of secondary and tertiary valence forces and provide protection by forming micron range thickness coatings, on the order of from about 5 to about 150 millionths of an inch. These driving forces even allow such penetration to occur under the high pressures, e.g.. 2000 p.s.i., present in joints of such heat exchangers.  Accordingly, the coating of the present invention are highly effective for increasing the efficiency of heat exchangers by providing parallel thermal paths between metal contact of, for example, heat dispersing fins and tubing or piping carrying fluids or gases for absorption or dispersion of heat.

The preferred low viscosity, penetrating, active coating compositions used in the present invention are silane based coating compositions, and may be may be aqueous or non-aqueous. Preferred coating compositions are formed by admixing (a) at least one silane of formula (I)

(Formula Removed)

where R  represents a C1-C6, alky I group, a C6-C8 aryl group or a functional group including at least one of vinyl, acrylic, amino. mercapto, or vinyl chloride functional groups; with (b) a silane condensation catalyst, \\hich may be, for example, an acid, a base, or mixed acid-base and R2 represents a C1-C6, alkyl or acetyl group and n is a

number of I to 2. The silane(s) and catalyst are contacted in a low viscosity solvent, typically a lower alkanol solvent, such as ethanol, isopropanol, and the like. One or more additional reactive or functional ingredients may be included in the composition.

Representative examples of suitable oiigomeric silane coating compositions useful in the present invention have been described in my above-identified patent and co-pending provisional applications and are described briefly below.

I.	an aqueous coating composition comprising a dispersion of divalent metal

cations in lower aliphatic alcohol-water solution of the partial condensate of at least

one silanol of the formula RSi(OII)}. wherein R is a radical selected from the group

consisting of lower alkyl, or C6-C8 ary' or a functional group including at least one of

vinyl, acrylic, amino, imercapto, or vinyl chloride functional groups (e.g., 3,3,3-

trifluoroprop) I, γ-glycidyloxypropyl, and y-melhacryloxypropyl), at least about 70

percent by weight of the silanol being CH3Si(Ol I)3;,, acid in amount to provide a pH in

the range of from about 2.5 to about 6.2, said divalent metal cations being present in

an amount of from about 1.2 millimoles to about 2.4 millimoles, per molar equivalent

of the partial condensate, calculated as methyl silane sesquioxide;

II.	an aqueous coating composition formed by admixing

(A)	at least one silane of the formula (I)

(Formula Removed)

wherein

R1 is a γ, alkyl or acetyl group, a C6-C8 aryl group or an N-(2-aminoethyl)-3-aminopropyl group, and

R" is a C1-C6 alkyl or acetyl group;

(B)	an acid component selected from the group consisting of water-soluble

organic acids, H3BO3 and H3PO3 and

(I)) water;

III.	a non-aqueous coating composition formed by admixing

(A) at least one silane of formula (I)

(Formula Removed)

wherein R1 represents C1-C6alkyl. C6-C8 aryl, 3,3.3-trifluoropropyl, y-glycidyloxypropyl. y-(meth)acryloxypropyl. N-(2-aminoethyl)-3-aminopropyl. or aminopropyl group;

R" represents C1-C6 alkyl or acetyl group; and

n is a number of I to 2; and

(Ii) (i) vinyltriacetoxysilane. (ii) colloidal aluminum hydroxide; and/or (iii) at least one metal alcoholate oI" formula (2)

(Formula Removed)

wherein M represents a metal of valence m,

R1 represents C1-C6 alky I group; and

m is a number of 2, 3 or 4;

IV.	a non-aqueous coating composition formed by admixing

(A)	at least one silane of formula (1)

(Formula Removed)

wherein R1 represents C1-C6 alky I, C6-C8 aryl. 3,3,3-trifluoropropyl, γ-glycidyloxypropyl. γ-(meth)acryloxypropyl, N-(2-aminoethyl)-3-aminopropyl, or aminopropyl group;

R2 represents C1-C6alkyl or acetyl group; and

n is a number of I to 2;

(B)	boric acid, optionally dissolved in lower alkanol;

(I-;) (i) vinyltriacetoxysilane. (ii) colloidal aluminum hydroxide; and/or (iii) at least one metal alcoholate of formula (2)

(Formula Removed)

wherein M represents a metal of valence m,

R3 represents C1-C6 alkyl group

m is an number of 2, 3 or 4; and.

(!•') silica component selected from the group consisting of ethyl ortho-silicate, ethyl polysilicate and colloidal silica, dispersed in lower alkanol;

V.	a non-aqueous coating composition formed by admixing

(A)	at least one silane of formula (I)

(Formula Removed)

wherein R1 represents C1-C6 alkyl, C6-C8 aryL i.3,3-trifluoropropyl, γ-(meth)acryloxypropyl, N-(2-aminoethyl)-3-aminopropyl, or aminopropyl group;

R2 representsC1-C6 alkyl or acetyl group; and

n is a number of I to 2;

(A') γ-glycidyloxypropyltrimethoxysilane;

(B)	boric acid, optionally dissolved in lower alkanol;

(E) (i) vinyltriacetoxysilane, (ii) colloidal aluminum hydroxide; and/or (iii) at least one metal alcoholate of formula (2)

(Formula Removed)

wherein M represents a metal of valence in. R1 represents C1-C6 alkyl group m is an number of 2, 3 or 4; VI.  an aqueous coating composition formed by admixing

(A)	at least one silane of formula (1)

(Formula Removed)

wherein R1 represents C1-C6  alkyl, C6-C8 aryl. or a functional group containing at least one of vinyl, acrylic, amino, mercapto, or vinyl chloride functional group; and R" is a C1-C6 'IkyI or acetyl group;

(B)	acid component comprising a member selected from the group consisting

of water-soluble organic acids, H3BO3 and H3PO3,; and

(D) water;

VII.  an aqueous coating composition formed by admixing (A) at least one silane of formula (1)

(Formula Removed)

wherein R  represents C1-C6, alkyl, C6-C8 aryl. or a functional group containing at least one of vinyl, acrylic, amino, mercapto, or vinyl chloride functional group; and R~ is a C1-C6, alkyl group;

(C)	alkali component; and

(D)	water;

VIII. an aqueous coating composition formed by admixing (A) at least one silane of the formula (I)

(Formula Removed)

wherein

R1 represents C1-C6 alkyl group. C6-C8 aryl group or a bifunctional silane containing vinyl, acrylic, amino, or vinyl chloride functional group; and R2 is a C1-C6, alkyl group; (E) (ii) colloidal aluminum hydroxide, (iii) metal alcoholate of the formula (2)

(Formula Removed)

wherein

M is a metal of valence m, R' is a C1-C6, alkyl group, m is an integer of 3 or 4.

or(iii) mixture of (ii) and (iii): and (D) water:

IX.	an aqueous coating composition formed by admixing

(A) at least one silane ol'the formula (I)

(Formula Removed)

wherein

R1 represents C1-C6 alkyl group. C6-C8 aryl group or a bifunctional silane containing vinyl, acrylic, amino, or vinyl chloride functional group; and R" is a C1-C6 alkyl or acetyl group: (I)) water;

(G) chromium acetate hydroxide; and (ll)C1C4alkanol;

X.	an aqueous coating composition formed by admixing

(A) at least one silane of the formula (I)

(Formula Removed)

wherein

R  represents C1-C6alkyl group. C6-C8 aryl group or a functional group including at least one of vinyl, acrylic, amino. mercapto, or vinyl chloride functional group;and

R" is a C1-C6 alkyl or acetyl group;

(I)) water;

(1:1) (ii) colloidal aluminum hydroxide, (iii) metal alcoholate of the formula (2)

(Formula Removed)

wherein

M is a metal of valence m,

R  is a C1-C6s alkyl group.

m is an integer of 3 or 4, or (iii) mixture of (ii) and (iii);

(F) alkali metal silicate, which may be hydrolyzed; and

(ll)C2-C4 alkanol.

XI.	a non-metallic aqueous coating composition formed by admixing

(A) at least one silane of the formula (I)

(Formula Removed)

wherein

R1 representsC1-C6 alkyl group, C6-C8 aryl group or a functional group including at least one of vinyl, acrylic, amino. mercapto, or vinyl chloride functional group;and

R2 is a C1-C6alkyl or acetyl group;

(A") 3-(2-aminoethyIamino)propyltrimethoxysilane or 3-aminopropyltrimethoxysilane:

(I)) water;

(II) C2-C4 alkanol; and

(I)	epoxide silane;

XII. an aqueous coating composition formed by admixing

(A)	at least one silane of the formula (I)

(Formula Removed)

wherein

R1 represents C1-C6 alkyl or acetyl group, C6-C8 aryl group or a functional group including at least one of vinyl, acrylic, amino, mercapto, or vinyl chloride functional group; and

R" is a C1-C6alkyl or acetyl group;

(B)	boric acid;

(C)	at least one alkali component comprising an hydroxide or carbonate of

divalent metal;

(I)) water;

(II)	C2-C4 alkanol. and

(.1) ethyl polysiloxane.

As examples of silanes of formula (1). wherein R1 is an alkyl group or aryl group, mention may be made of, for example, methyltrimethoxysilane, ethyltrimethoxysilane, ethyltriethoxysilane, n-propyltrimethoxysilane, n-propyltriethoxysilane, isopropyltrimethoxy silane, n-butyltrimethoxy silane, isobutyltrimethoxy silane, phenyltrimethoxy silane, preferably methyltrimethoxy silane. In the case where R1 is a functional group, mention may be made, for example, of N-(2-aminoethyl)-3-aminopropyllrimethoxy silane, 3-mcrcaptopropyltrimethoxy silane. 3-mercaptopropyltriethoxy silane, 3-aminopropyltriethoxy silane, 3-(meth)acryloxy propyl trimethoxy silane. 3-(meth)acryloxypropyltriethoxy silane, n-phenylaminopropyltrimethoxy silane.

vinyltriethyoxy silane. vinyltrimethoxy silane, allyltrimethoxy silane. and any of the aminosilane catalysts, described herein below.

As used herein, the expression "functional group" is intended to include any group, other than hydroxyl, (including alkoxy. aryloxy, etc.), which is hydrolyzable to provide, in .situ, a reactive group (e.g., reactive hydrogen) which will react, in other than a condensation reaction, with the substrate (e.g., metal), itself, or other reactive components in or from the coating composition.

The functional groups, in addition to the hydroxyl group (by hydrolysis of the (OR2) groups), tend to form three-dimensional or cross-linked structure, as well known in the art.

Moreover, in the various embodiments of the invention, it is often preferred to use mixtures of two or more silane compounds of formula (1). Mixtures of at least phenyltrimethoxysilane and methyltrimethoxysilane are often especially preferred.

Generally, total amounts of silane compounds of formula (I) will fall within the range of from about 40 to about 90 percent by weight, preferably from about 50 to about 85 percent by weight, based on the total weight of si lanes, catalyst(s) and solvent(s).

In addition to silane compound(s) of formula (1), the composition may additionally include a bistrifunctional aminosilane, such as represented by the following formula (4):

(Formula Removed)

where R1 and R~ are as defined above, and X represents an amino group (-Nil) or keto group O

 (C
of aminosilane or ketosilane catalyst according to formula (4), mention may be made of, for example, bis(trimethoxypropylsilane) amine, bis(trimethoxyethylsilane) amine, di(trimethoxybutylsilane) ketone, di(triinethoxvpropylsilane) ketone, and the like. The silane compounds of formula (4) function as a less active basic catalyst, not requiring acidic passivation. Minor amounts, usually from about I to about 10 parts, preferably, from about 2 to about 8 parts, of compound of formula (4) per 100 parts of silane compound(s) of formula (I) provide satisfactory results.

The silane condensation catalyst (h) may be, for example, a base or alkali component. As examples, an inorganic base, such as, for example, calcium hydroxide, aluminum hydroxide or zinc hydroxide, or mixture thereof; or an organic base component, such as, for example, aminosilane, may be mentioned.

The amount of the base catalyst is generally, up to about 2%, such as, for example, from about 0.1 to 2.0%. by weight of the composition, especially, from about 0.2 to 1.6%.

The silane condensation catalyst (b) may also be, for example, an acid. As examples of the acid catalyst component (b), mention may be made of lower alkanoic acids, such as. for example, formic acid, acetic acid, propanoic acid, butyric acid, and inorganic acids, such as. for example, boric acid (H^BOi) or ortho-phosphorous acid (IliPOi). preferably acetic acid, boric acid or ortho-phosphorous acid, most preferably, lor reasons of economy and safety, acetic acid. The acid may be added as free acid or as inorganic salt thereof, such as alkali metal (e.g., sodium), alkaline earth metal (e.g., calcium), or ammonium salt.

Generally, total amounts of the inorganic acid component will fall within the range of from about 0.3 to about 4 percent by weight, preferably from about 0.5 to about 3%, preferably, from about 0.5 to about 2.5 percent by weight, based on the total weight of silanes, acid component and water. For acetic acid, the preferred range is from about 0.1 to about 1.0 percent, preferably, from about 0.2 to about 0.7 percent, by weight, based on the total weight of the composition.

Of course, one or more other silanol condensation catalysts, as well known in the art, may be used in place of or in addition to the acid and/or base catalyst.

As examples of organic solvents (c), mention may be made of lower alkanol, e.g., (':-('.( alkanols. preferably isopropanol.

Generally, total amounts of organic solvent, such as, lower alkanol, will fall within a range of from 10 to about 50 percent by weight, preferably from 15 to about 40 percent by weight, based on the total weight of silane(s), acid component and/or base component and water. In some cases, however, substantially higher amounts may be convenient, especially where, for example, the coating compositions are applied, usually by spraying, to preexisting HVAC systems, such as, for example, evaporators, or other structures wherein ready access to component parts and/or to metal-metal heat transfer junctions, may be inhibited due to tight fits, etc.

Where it is deemed to be advantageous or necessary to provide especially dilute coating compositions, for example, amounts of alcohol solvent from about 40 to about 90% by weight, or more, especially, from about 50 or 60% by weight or higher, based on the total composition, it is often advantageous, to provide a portion of the solvent as a separate component to be added to the remainder of the composition after mixing of the silane(s) and silane condensation catalyst(s).  In such case, the system may be provided as a two or three "pot" system, e.g.. silane compound(s) in one pot, catalyst(s) in a second pot, a portion of alcohol solvent, e.g., isopropanol. with one or both of the first and second pots, and the remainder of the alcohol and/or water solvent in a third pot.

The coating compositions of this invention may be non-aqueous or aqueous. When water, as component (j), is present, the total amount of water will generally fall within the range of from about 10 to about 60 percent by weight, preferably from about 10 to about 45 percent by weight, based on the total weight of (a) silane(s), (b) catalyst component(s). (c) organic solvent, (j) water, (k) co-solvent.

Some or all of the water may be provided by the acid and/or base component, when the base or acid component is supplied as an aqueous solution, e.g., 5% aqueous solution of ortho-phosphorous acid or saturated aqueous solution of boric acid (about 6% by weight of IhBO3).

Since the presence of metallic and other impurities may have an adverse effect on the properties of the resulting coatings, preferably, water, when used, is distilled or de-ionized water.

According to a particularly preferred embodiment of the present invention, the coating compositions may include metal catalysts which additionally provide a tint or coloration to the resulting coaling. Chromium acetate hydroxide is especially useful in this regard, serving as a basic catalyst which provides a bluish tint to the resulting coating. This feature may be especially useful, for example, in connection with providing corrosion resistant coatings to HVAC  systems having large surface areas and/or difficultly accessible regions, where visibility of the applied coating can assure total coverage of the areas to be coated while avoiding wasting coating by excessive applications over already coated surfaces.

Other basic metal catalysts providing a colorant function include, for example, iron acetate, iron acetate hydroxide, chromium acetate, and the like. Other metal

compounds such as compounds of antimony, lead, barium, etc., also form colored products, but tend to be more toxic and, therefore, less useful for general purposes.

The present coating composition may be formed by mixing the above-noted components and allowing them to react. A suitable reaction time is typically 4 to 12 hours, if no colloidal aluminum hydroxide and/or metal alcoholate is present. Shorter reaction times may be obtained in the presence of colloidal aluminum hydroxide and/or metal alcoholate.

For ease of handling, the coaling composition may be provided as a two or three container system, e.g., the silane component and any silicate component, if present, being provided in a first container and all other components being provided in a second or second and third container. Water, when included in the composition, may be provided separately from the other components. The contents of the two or three (or more) containers may be mixed shortly prior to use and allowed to react for an appropriate reaction time, as noted above.
