Repository: anandvc/allindianpatents

File: patents/231730-composite-polymer-electrolyte-compositon.html
Indian Patents. 231730:COMPOSITE POLYMER ELECTROLYTE COMPOSITON

Indian Patents

Recently Granted Patents

  Recently Published Patents

Title of Invention	COMPOSITE POLYMER ELECTROLYTE COMPOSITON

Abstract	A totally solid polymer electrolyte composition with high ionic conductivity and enhanced mechanical properties. This electrolyte composition is produced by polymerizi ng a monomer composition comprising a molten quaternary ammonium salt having a polymerizable functional group introduced therrein and a charge transfer ion source in the presence of a polymeric reinforc- ing material. The polymeric reinforcing material can be formed into a composite of polymer blend morphology by dissolving the monomer composition and the reinforcing material in an appropriate organic solvent and polymerizing the solution. Alternatively, the composite can be obtained by impregnating a porous sheet or film as the reinforcing material with the monomer composition and effecting polymerization. An electrolyte for lithium ic n battery can be obtained by selecting a lithium salt as the charge transfer ion source; an electrolyte for fuel cell by selecting a proto donor; and an electrolyte for dye sensitized solar cell by selecting a redox ion , pair. A polymer electrolyte composition not containir g the charge transfer ion source is also useful as an electrolyte for electrolytic capacitor.	

Full Text	COMPOSITE POLYMER ELECTROLYTE COMPOSITION

[0001]

[Field of The Invention]

This  inventior. relates  to  a  composite  polymer

electrolyte composition to be  disposed between a pair

of electrodes of electrochemical devices such as lithium

ion batteries,  fuel cells,  dye-sensitized  solar cells or

electrolytic capacitors.

[0002]

[Background Art]

Non-aqueous electrolyte  solutions containing a

lithium salt are generally used in lithium ion batteries.

The  non-aqueous  electrolyte  solution comprises  an

aprotic polar solvent and  a lithium  salt dissolved

therein.  Carbonates; such as ethylene  carbonate,

propylene  carbonate,  dimethyl carbonate,  diethyl

carbonate  or methyl ethyl, carbonate,  lactones  such as

7 -butyrolactone,  or ethers  such  as  tetrahydrofuran

are examples of the solvent. These organic solvents are

generally volatile and inflammable.  Therefore,  their

use  can  develop  safety  concern when  the  battery is

overly  charged  and  discharged or  short-circuited. Also

liquid  electrolyte  solutions  must  encounter  some

difficulties when  sealing the  battery  in liquid tight

manner. The electrolyte solution may be solidified into

a gel but problems of volatilization and inflammability

of the  organic solvent  as well  as  leakage  of liquid

electrolyte  separated from  gel still remain unsolved.

[0003]

Recently a lithium, ion battery has been proposed

which utilizes  a non-aqueous electrolyte comprising a

room-temperature  molten quaternary ammonium  salt

and a lithium  sail  dissolved therein.  See,

JP-A-10/92467,  JP-A-10/265674,  JP-A-11/92467  and

JP-A-2002/11230.  The  molten salt is liquid at room

temperature which is  safe  by virtue  of its

non-volatility and non-inflammability. The molten salt

electrolyte  may be  solidified with  a suitable polymer

into  a  gel.  However,  the  resulting  gel possesses poor

mechanical properties  and often suffers  from phase

separation into 1: quid. Thus problems remain unsolved

with respect  to  handling of electrolyte  and battery

design utilizing  such a molten salt electrolyte.

[0004]

JP-A-10/83321  and JP-A-2000/11 753  propose  a

total  solid polyrrer  electrolyte  prepared by

polymerizing  an ion  conductive  molten  salt monomer

having  a vinyl  group  introduced into  an  imidazolium

salt.  This polymer electrolyte  does  not possess  a

sufficient mechar ical  strength.

[0005]

Accordingly,  a  need exists  for  a polymer

electrolyte which is  safe  and having both high ion  

conductivity and satisiactory mechanical strength. 

[0006]

[Summary of the  Invention]

The  above  need may be  met by providing a

composite polymer electrolyte  composition by the

present invention. The inventive polymer electrolyte is

produced by polymerizing a  monomeric composition

comprising a  m o 1; e n salt monomer consisting of a

quaternary ammonium  cation having a polymerizable

functional group  and  a fluorine - containing anion,  said

monomeric composition further  comprising a charge

transfer ion  soune,  wherein said polymerization is

carried out  in tho  presence  of an  electrochemically

inert polymeric r3inforcing material.

[0007]

The  charge  transfer ion  source  is  a  lithium  salt

with  a  fluorine-containing anion  or  a  protonized

fluorine-containi ag  anion  depending on whether the

intended use  of the  polymer electrolyte  is for lithium

ion batteries  or  fuel  cells.  When the  electrolyte

composition is  intended  to  use  in  dye  sensitized  solar

cells,  the  charge  transfer ion source  is  a redox system

represented by I/I;' pair.  The principle  of the present

invention may  also be  applied to the  electrolyte  for

electrolytic capacitors.  In which case  the  monomeric

composition free  of the  charge  transfer ion  source  is

polymerized in the presence  of the  polymeric

reinforcing material.

[0008]

There  are  several methods for producing a

composite  comprising the  molten salt polymer and the

electrochemically inert  polymeric reinforcing material

such as polyvinilydene  fluoride.  The  first method

comprises the  steps  of dissolving the  molten  salt

monomer containing the  ion source  and the polymer

reinforcing material in a. suitable  solvent,  casting the

resulting solution into a film, and the polymerizing the

film.  The  second method utilizes a polymer reinforcing

material having introduced therein a plurality of

crosslinkable  functional  groups  such as

carbon-to-carbon  double  bonds.  The  second  method is

otherwise  identical to  the  first  method.  The  third

method utilizes  a  porous  sheet  or  film  of the  polymer

reinforcing mater.a1.  The  porous  sheet is  impregnated

with a solution of the molten salt monomer followed by

polymerizing the  monomer  in  situ.  The  polymerization

may be carried out by means of heat, light (UV light) or

electron beam irrdiation.

[0009]

The  polymer electrolyte  may be  formed into  a

discrete  film by casting a solution containing the

molten salt monomer on to  a non-adhesive  substrate

such as glass or polyester to form a film, polymerizing

the  film  and then  stripping from the  substrate.

Alternatively, the  monomer solution may be applied on

the  active  substance  layer of an electrode  and

polymerizing the monomer in situ to produce a polymer

electrolyte  film integrally formed with the  electrode.

[0010]

The polymer electrolyte  film produced by the

present invention exhibits remarkably enhanced

mechanical propeities  such  as tensile  strength

compared to the corresponding polymer electrolyte film

not containing the polymeric reinforcing material. The

mechanical properties  may  be  further  enhanced by

copolymerizing the  molten  salt monomer with a small

proportion  of a polyfunctional  monomer. As  a result  of

reinforcement,  the  composite polymer electrolyte

composition of  the present invention enables a compact

battery  having  a high  energy  density to be  fabricated.

[0011]

[Preferred Embodiment of  The  Invention]

The  quaternary ammonium  salt having a

polymerizable  functional group  may consist of an

aliphatic,  alicyclic,  aromatic or heterocyclic

ammonium cation and a  fluorine-containing anion.  The

term  "quaternary  ammonium  cation"  refers  to  a

nitrogen onium  ion  and  includes  a  heterocyclic onium

cation  such  as  imdazolium  or pyridinium  cation.

[0012]

Examples  of said ammonium  cations include

pyrrolium  cation,  pyridinium  cation,  imidazolium

cation,  pyrazolium cation,  benzimidazolium cation,

indolium  cation,  carbazolium  cation,  quinolinium

cation,  pyrrolidinium  cation,  piperidinium cation,

piperazinium  cation  and  alkylammonium  cations

having a  C1-C30  hydrocarbon radical  optionally

substituted by hydroxyalkyl or alkoxyalkyl group. Also

included are  derivatives  of the  above  onium  cations

having a C1-C10 hydrocarbon residue or hydroxyalkyl or

alkoxyalkyl group attached  to the nitrogen atom and/or

ring carbon  atoms.

[0013]

Examples of anions include BF4, PF6, CnF2n+1CO2,

CnF2n+1S03 wherein n is 1 to 4, (FSO2)2N, (CF3S02)2N,

(C2F5S02)2N,  (CF3S02)3C,  CF3SO2-N-COCF3,

R-SO2-N-S02CF3 wherein R is  an aliphatic radical and

ArSO2-N-SO2CF3 wherein Ar is  an  aromatic radical.

[0014]

The above cations and anions are highly resistant

to heat, reduction or oxidation and allow to take a wide

electrochemical window  suitable  for batteries or

capacitors.

[0015]

Examples of polymerizable functional groups to

be introduced into the  molten salt monomer include

carbon-to-carbon unsaturated  group  such as vinyl,

acryl,  methacryl  or allyl  cyclic alkoxide  groups  such

as epoxy or oxetane,  and other functional  groups  such

as isocyanate,  hydroxyl or carboxyl  group.

[0016]

Examples of particularly preferred  ammonium

cations include  1 - viny 1-3 - alkylimidazolium cation,

l-alkyl-3-allylimidazolium  cation,

l-(4-vinylbenzyl) -3-alkylimidazolium  cation,

l-vinyloxyethyl-8-alkylimidazolium  cation,

1 -vinylimidazoli am  cation,  1-allylimidazolium  cation,

N-allyl-benzimidazolium  cation  and  diallyl

dialkylammonium cation. The alkyl may contain 1 to 10

carbon  atoms.

[0017]

Examples of particularly preferred anions include

bis[(trifluoromethyl)sulfonyl]imide  anion,

2,2,2-trifluoro-N-(;rifluoromethylsulfonyl)acetamide

anion,  bis [(fluoro) sulfonyllimide  anion,

tetrafluoroborate  inion,  and

trifluoromethanesulfonate  anion.

[0018]

Examples of particularly preferred monomers

include  l-vinyl-3-alkylimidazolium

bis[(trifluoromethyl)sulfonyl]imide,

l-vinyl-3-alkylimidazolium tetrafluoroborate,

4-vinyl-4-alkylpyridinium

bis[(trifluoromethyl)sulfonyl]imide,

l-(4-vinylbenzyl)-3-alkylimidazolium

bis[(trifluoromethyl)sulfonyl]imide,

l-(4-vinylbenzyl)-3-alkylimidazolium

tetrafluoroborate,  l-glycidyl-3-alkylimidazolium

bis[(trifluoromethyl)sulfonyl]imide,

1-glycidyl-3-alkylimidazolium tetrafluoroborate,  and

N-vinylcarbazol um tetrafluoroborate. All alkyls

therein contain  1  to  10  carbon  atoms.

[0019]

The chargo transfer ion source for lithium ion

batteries is a lithium salt. Preferably lithium salts

with  a fluorine  containing anion may be  used in the

present invention.  Specific examples thereof include

LiBF4,  LiPF6,  Cnp2n+1 CO2Li,  CnF2n+1S03Li wherein n is

1 to 4,  (FS02)2NIi,  (CF3S02)2NLi,  (C2F5S02)2NLi,

(CF3S02)3CLi,  Li' CF3S02-N-COCF3),

Li(R-S02-N-S02CF3)  wherein R is  an  aliphatic  group,

and Li(ArS02-N-SO2CF3)  wherein Ar is  an  aromatic

group.

[0020]

The  charge transfer ion source  (proton source)  of

fuel cells  may be  selected from the  anion species

forming the  molten  salt  monomer as  described above.

[0021]

The  charge  transfer ion  source  for  dye  sensitized

solar cells is typically I-/13  redox pair and includes

other pairs  such as  Br/Br3 pair and

quinone/hydroquinone  pair.

[0022]

The  polymer  reinforcing material is  required  to

be  excellent in various properties.  These include

electrochemical/chemical  stabilities  such  as  redox

resistance,  solvent  resistance,  low  water absorption

and flame  retardancy,'  thermal properties  such  as  heat

resistant  and low  temperature  resistance,'  mechanical

properties  such  as  stretchability  and  flexibility,'  and

processability.  Examples  thereof include  fluorocarbon

polymers  such  as p olytetrafluoroethylene  and

polyvinylidene  fluoride  polyolefins  such as

polyethylene  and polypropylene;  vinyl polymers  such

as polyacrylonitril e  and polystyrene!  polysulfone

polymers  such  as polysulfone  and polyether sulfone!

polyether ketone polymers  and polyimide polymers

such as polyether imide,  polyamide  imide  and

polyimide;  and copolymers of these polymers.

[0023]

The polymer reinforcing material is preferably a

fluorocarbon polymer and most preferably

polyvinylidene  fluoride,  a copolymer or modified

polymer thereof. The number average molecular weight

thereof ranges between 2,000 and 2,000,000, preferably

between  3,000  and  100,000,  most preferably between

5,000 and 50,000

[0024]

Now the  method of producing the polymer

electrolyte composition of the present invention will be

described in detail taking the  electrolyte  composition

to be  used in lithium ion batteries  as  an  example.  It

will be  easily  appreciated by those  skilled in the  art

that the  disclosed  method is  applicable  to the

production of similar electrolyte  compositions for use

in fuel cells  or  dye  sensitized  solar  cells  as well by

changing the charge transfer ion source to another one.

[0025]

As already described, a porous sheet or film of the

polymer reinforcing  material may be impregnated with

a molten salt  monomer containing a lithium  salt

followed by subjection the  monomer to polymerization

in situ.  This method may be  modified by dispersing

fibrous polymer reinforcing material in the molten salt

monomer containing a lithium salt and then subjecting

the  suspension to polymerization.

[0026]

Specific examples of porous materials include

woven or nonwoven fabric  and porous  sheets or films

having a thickness  from  5 to  100M m,  preferably from

10 to 50 M m. The nonwoven fabric preferably has an air

permeability according to JIS  1096 of 5 to 40 cc/m2.sec.

The porous  sheet has  a pore  size preferably from 0.05

to  1µ m and more  preferably from 0.05 to 0.5M m and a

porosity from  20 to  80%,  preferably from  35 to  60%.

These  reinforcing materials may be  prepared by any

known method  using existing  equipment  or  may be

obtained  as  commercial  products.

[0027]

Films of the  composite polymer electrolyte

composition may be fabricated by the step of dissolving

a molten  salt monomer,  a lithium  salt  and a polymer

reinforcing material in a  suitable  solvent such as

dimethylacetamide  casting or  applying the  resulting

solution onto  a  substrate  such  as  glass plate  or

polyester film,  subjecting the  solution to

polymerization,  ani stripping the polymer electrolyte

film.  Depending on the  nature  of polymer,  the

reinforcing material would be molten together with the

molten salt monomer in the  absence of solvent.

[0028]

When the  electrolyte  composition is  a polymer

blend of the polymer of molten  salt monomer  and the

reinforcing polymer,  the  proportion of the  reinforcing

polymer is  adjusted to optimize the balance between

the  mechanical properties  and the  ion conductivity of

the  electrode.  The  weight  ratio  of the  reinforcing

material to the  mclten  salt monomer  generally lies

between 0.1  and 0.8, preferably between 0.35 and 0.65.

The  optimum balance  for particular  combinations  of

the  molten  salt  monomer  and the  reinforcing material

may  easily be  determined  empirically.  The  optimum

balance  is  not  needed for polymer  electrolyte

compositions reinforced with a porous polymer sheet or

film because  the  polymer  electrolyte  containing  a

lithium  salt  forms  a continuous  phase.

[0029]

The  optimum  balance between the  ion

conductivity  and  the  mechanical properties of the

blend type polymer electrolyte  composition also

depends on the  weight ratio of lithium  salt to the

molten salt monomer.  This ratio  generally ranges

between 0.05  and 0.8,  preferably between 0.1  and 0.7,

most preferably 0.15 and 0.5. The optimum balance for

particular combinations of the  molten  salt monomer

and the  lithium  salt may easily be  determined

empirically.  Wher  porous  sheet  or  film  of reinforcing

material is used,  the ratio of lithium salt to the molten

salt monomer is  adjusted to  maximize  the ion

conductivity.

[0030]

The  molten  salt monomer  may be polymerized

alone  or with  a  copolymerizable  comonomer.  In  a

preferred embodiment,  the  molten  salt  monomer is

grafted to the reinforcing material having a functional

group that reacts with the molten salt monomer. Two or

more  different  molten  salt  monomers  or  monomers

other than  quaternary  salt  type  or poly functional

monomers having  plural polymerizable  groups  may be

used in  copolymerization.

[0031]

The  polymeri2 ation reaction may be  conducted

usually  at  a temperature  from  400C  to  200°C  in the

presence  of a polymerization initiator or  a hardening

agent.  Examples  of  initiators for radical

polymerization of carbon-to-carbon unsaturated

monomers include  peroxide  initiators  such as benzoyl

peroxide,  dicumyl  peroxide,  di-t-butyl oxide,

l,l-bis(t-butylperoxy)cyclohexane or cumene

hydroperoxide;  azobis  compounds  such as

2,2'-azobisisobutyronitrile or

2,2'-azobis(2,4-dimethylvaleronitrile)»'  and inorganic

initiators such as ammonium persulfate. The amount of

initiator is  normally 0.1-10%  and preferably  1-5% by

weight of the  monomer.

[0032]

When the  polymerizable  group  is  epoxide  group,

amines, acid anhydrides or carboxylic acid may be used

as  a hardening agent. Alkylimidazole  derivatives  may

be  used to  catalyse  the  hardening reaction.

[0033]

The  polymerization may be  conducted by the

irradiation with  UV ray in the  presence  of a

photoinitiator  or electron beam.  In a preferred

embodiment, the polymerization is conducted by means

of electron beam  since  occurrence  of cross-linking of

reinforcing mateiial  per se or  graft reaction of the

monomer with the reinforcing material is expected. The

dose  of electron learn ranges from  0.1  to  50 Mrad,

preferably from  1  to  2 0 Mrad.

[0034]

Examples of polyfunctional monomers having two

or more  functional  groups which are polymerizable

with the molten salt monomer includes divinylbenzene,

diallyl phthalate,  ethyleneglycol  di(meth)acrylate,

triethyleneglycol di(meth)acrylate,

trimethylolpropane  tri(meth)acrylate,  pentaerythritol

tetra(meth)acrylate,  triallylcyanurate,

triallylisocyanurzte,  diallyldimethylammonium

bis[(trifluorometl.yl)sulfonyl]imide,

diallyldimethylammonium tetrafluoroborate  and

2,2-bis(glycidyloxyphenyl)propane.  The  poly functional

monomers may be copoly merize d in an amount from 0.5

to  10  mol  %  relative  to the  molten  salt  monomer.

[0035]

The polymer electrolyte  composition of the

present invention  forming a  polymer blend  undergoes

microphase  separation into  the  molten  salt polymer

phase  containing  the  charge  transfer ion  source  and

the  reinforcning polymer phase,  the  separated phase

carrying ion  conductivity  and  reinforcing effect,

respectively.  In case  of the  composite  electrolyte

composition comprising a porous  reinforcing material,

it is the  continuous phase  of molten salt polymer that

carries the ion conductivity of the electrolyte.

[0036]

The composite polymer electrolyte composition of

the present invention may be  sandwiched between the

opposing pair of electrodes in  an electrochemical

device  such as  lithium ion batteries,  fuel cells,

dye-sensitized solar cells or electrolytic capacitors.

The  electrodes  use d for respective  devices  are well

known in the  art.

[0037]

The electrode pair for use in lithium ion batteries

comprises  an anode  having an active  substance layer

comprised of a carbonaceous  material capable  of

absorption  and  desorption of lithium  ions typically

graphite  and  a  cathode  having  an  active  substance

layer comprised cf a  metal oxide  complex containing

lithium capable of absorption and desorption of lithium

ions  such  as  LiC0O2,  LiFeO,  LiNinCoi-n or  L i M n 2 O 4.

When the anodic active substance is lithium metal or a

lithium  alloy,  the  cathodic  actic  substance  may be  a

metal oxide  or  sulfide  free  from lithium  such  as MnO2,

TiS2,  M0S2,  M0O3  or V2O5.

[0038]

Fuel cells  generally utilize  a porous electrode

including a catalyst  such as  Pt.  Dye  sensitized solar

cells  utilize  a  semiconductor electrode  containing  a

sensitizing dye  adsorbed on the  semiconductor layer.

The  counter electrode  is  a conductor electrode

represented by  a Pt vapor deposited glass plate.

Electrolytic capacitors  utilize conventional electrode

pairs for liquid type  electrolytic capacitors.

[0039]

[Examples]

The following examples are given to illustrate the

present invention without limiting the  invention

thereto. Although the  examples  are  directed to the

production of polymer electrolyte  compositions for

lithium ion batteries,  those  skilled in the  art can

easily modify the  examples  by  changing the  charge

transfer ion source  to  adapt the  electrolyte  for use  in

other electrochemical devices..

[0040]

All parts  and percents  therein  are  by weight

unless  otherwise  indicated.

[0041]

The  measursment  of ion  conductivity  and tensile

strength of the electrolyte was carried out according to

the methods below.

[0042]

Ion  conductivity -

A test specimen was sandwiched between a pair of

Pt  electrodes  having  an effective  surface  area of 0.95

cm2, then the film resistivity was determined by the AC

impedance method at room temperature, 65% RH, 0.1 V

and frequency range  of 1  Hz-10MHz.  The ion

conductivity was calculated from the measured

resistivity.

[0043]

Tensile  strength"

A tensile  tester sold  under the  name of

TENSILON RT135 0 by A & D Co., Ltd. was used at 230C

and at a rate of km/min.

[0044]

All chemical compounds  synthesized in Examples

were  identified by means of IR spectrometry and NMR.

[0045]

Example  1

Synthesis  c f l-methyl-3-(4-yinylbenzyl)

imidazolium bis I (trifluoromethyl)sulfonyljimide

(MVBI -  TFSI)

To  a  solution of 37.Og  (0.45  mol)  of

1-methylimidazol  in  2 0 0ml  of 1,1,1-trichloroethane

was  added  dropwiss  a  solution of 68.7g (0.45  mol)  of

p-chloromethylstyrene  in  100ml of

1,1,1-trichloroetha ne  at  room temperature  while

stirring. After the addition, the mixture was stirred at

6500  for 10 hours. The resulting product was separated

from the  reaction  mixture,  washed with  100ml of

1,1,1-trichloroethune twice,  and dried at 65 00  at

O.lmmHg for two hours to  give

l-methyl-3-(4-vinylbenzyl)imidazolium  chloride

(MVBI •  CI)  as  a pale yellow  solid. Yield was  52,8g

(50%).

[0046]

31.9g (O.lmcl)  of potassium

bis [(trifluorometliyl)sulfonyl]imide  was  dissolved in

100ml of water  at  7000 .  To this  solution was  added

dropwise with stirring an aqueous  solution of 2 3.4g

(0.1 mol) of MVBI •  CI in  50 ml of water at 5000  over 15

minutes. After the  addition,  the  mixture  was

vigorously stirred for 2 hours.  The resulting oily layer

was separated from the  aqueous phase, washed with 50

ml of water twice  and dried at  60°C  at 0.1  mmHg for 2

hours.  40.8g  (85%)  of

1-methyl-3-(4-vinylbenzyl)imidazolium

bis[(triflurometbyl)sulfonyl]imide  (MVBI •  TFSI)  was

obtained.

[0047]

Example  2

Synthesis  oi  modified polyinylidene fluoride

polymer having carbon-carbon unsaturations  (DBF)

A 300  ml three  necked flask equipped with  a

stirrer was chargod with 85g of N-methyl-2-pyrrolidone

(NMP).  To the  flask was  added  15  g of polyvinylidene

fluoride  (PVDF)  sold by Atofina under the  name  of

Kynar 461  to  dissolve  in NMP at  90t: .  Then 2,37g of

triethylamine was  added dropwise  to the  solution of

PVDF with stirring at 9 0X3  requiring about 10 minutes.

Stirring was continued for additional 30 minutes. After

cooling the  react] on mixture was poured into  300 ml of

water with stirring to precipitate  the polymer. After

washing with  50C  ml of water twice,  the  precipitated

polymer was  dried at  6 0*0  under vacuum for  10 hours.

The  NMR analysis  showed that  about  8 mol % of

carbon-to-carbon double bond was  introduced to the

polymer.

[0048]

Example  3

8.4g of l-mothyl-3-(4-vinylbenzyl)imidazolium

bis[(trifluoromethyl)sulfonyl]imide  (MVBI •  TFSI)

prepared in  Examle  1,  10. Og of modified

polyvinylidene  fluoride  (DBF)  prepared in Example  2,

0.17g of benzoylperoxide  and 4.0g of lithium

bis[(trifluoromethyl)sulfonyl]imide were  dissolved in

80g of dimethylac( tamide  to prepare  a precursor

solution. A polymer electrolyte film having a thickness

of 25  p. no. was prepared by applying the precursor

solution onto a polyester film (Toray type T) and drying

and polymerizing  the  precursor  solution for  30 min.  in

a hot air dryer. After stripping from the substrate film,

a transparent electrolyte film having a thickness of 25

l± m, an ion conductivity of 2.1 x 10"3 S/cm at 20X1 , and

a tensile  strength  of 11 MPa was obtained.

[0049]

Example  4

Analogous to Example  1,

triethyl(4-vinylb(nzyl)ammonium  chloride was

synthesized from triethylamine  and

p-chloromethylstyrene .  This  quaternary  ammonium

salt was reacted  with potassium TFSI  to  syntesize

triethyl-(4-vinyllenzyl)ammonium

bis[(trifluoromet lyDsutfonyllimide  (TEVBA •  TFSI).

[0050]

Then 7.0go:  TEVBA •  TFSI,  13.0g of PVDF (Kynar

461, Atofina),  0.:.4g  of benzoyl peroxide  and  7,0g of

LiTFSI were  dissolved  in  80g of dimethylacetamide  to

prepare  an electrolyte  precursor  solution.  This

solution was  applied on  a  3mm  glass plate  and heated

at  130*0  for  30  mnutes to polymerize  and dry the

solution. After stripping from  the  glass plate,  an

electrolyte  film  having a  thickness of 30/z m,  an ion

conductivity of 3,0 x 10-4 S/cm and a tensile strength of

6 MPa was obtained.

[0051]

Example  5

Preparation of porous PVDF film

50g of PVDF (#1700, Kureha Chemical) and 50g of

polyethylene  glycol  1000 were  dissolved in 450g of

dimethylacetamide.  This  solution was  cast on  a  3mm

glass plate,  dried ia a hot  air dryer at  150*0  for  10

minutes. After cooing the  dried polymer blend film

was soaked in a water bath at room temperature for 30

minutes to leach out polyethylene  glycol.  This process

was  repeated twice  using fresh water. After  drying at

  µ  for  30  minutes,  a porous  PVDF film having a

thickness of 25  µ ,  a porosity of 59%  and an average

pore  size  of µ m  (determined by scanning electron

microscope)  was produced.

[0052]

Example  6

Analogous  to  Example  1,

l-vinyl-3-ethylimidazolium bromide  (EVI  Br) was

synthesized by  reacting ethyl bromide  with

1-vinylimidazole. EVI' Br thus synthesized was reacted

with potassim bis [(trifluoromethyl)sulfonyl]imide

(RTFS)  to produce  EVI •  TFSI.

[0053]

Then the poious PVDF film produced in Example 5

was  impregnated with  a  solution  containing 42g of

EVI •  TFSI,  15g of LiTFSI and 0.8g of benzoyl peroxide

under vacuum.  Percent impregnation calculated

according to the  following equation was  57%.

wherein W2 is  the  weight of film  after impregnation

and Wi  is  the  weight  of film  before  impregnation.

[0054]

The  theoretical percent  impregnation  calculated

from the porocity of film  and the  density of electrolyte

precursor  solution was  55%.

[0055]

A composite  electrolyte  film was produced by

heating the  impregnated film  at  130 °C  for  30 minutes.

The  ion conductivity  and tensile l0-4  S/cm  and  12 MPa,  respectively.

[0056]

Example  7

Lithium ion battery

Polymer electrolyte precursor solution^

Analogous to Example  1,

1 -allyl- 3 -methylimidazolium bromide  (AMIBr)

produced by the  reaction  of allylbromide with

1-methylimidazole was  reacted with potassium

bis[(trifluoromethyl)sulfonyl]imide (KTFSI) to produce

AMI •  TFSI.  Similarly,  diallyldimethylammonium

bis[(trifluorometbyl)sulfonyl]imide  (DAA •  TFSI) was

synthesized from  diallyldimethylammonium bromide

(DAABr)  and KTFSI.

[0057]

2.4g of AMI •  TFSI,  2.4g of DAA •  TFSI,  2.0g of

LiTFSI,  0.24g of benzoyl peroxide  and  5.0g PVDF

(Kynar 461, Atofina)  were  dissolved in 95g of

N-methyl-2-pyrrclidone.

[0058]

Cathode :

A cathodic  active  substance  layer was formed on

aluminum collector foil by applying a paste comprising

a  mixture  of LiCo02  and  acetylene black in the  above

electrolyte precursor  solution.  Thereafter the  applied

paste layer was dried at 1300c  for 10 minutes and then

compressed to  a thickness of 9 0 u m.

[0059]

Anode :

An anodic active  siibstance  layer was formed on

copper collector fo.l by  applying a paste  comprising a

mixture of natural graphite and conductor carbon black

in the above electrolyte precursor solution. Thereafter

the  applied paste  layer was  dried at  130X3  for  10

minutes  and then compressed to  a thickness  of 9 0 l± m.

[0060]

Electrode-electrolyte  assembly-

The polymer  electrolyte precursor solution

prepared above was cast on a  100//. m polyester film  (T

type,  Toray),  driec  at  130  30  minutes  to  form  a

composite  polymer  electrolyte  film  having a thickness

of 30M m  on the  polyester film.

[0061]

The  electrolytefilm thus prepared was overlaid

on the  cathode  as prepared  above  with the  electrolyte

film facing the  adive  substance layer. The  assemblage

was passed through a  ip between a pair of rolls heated

to  130µ0  to lamiate  the polymer electrolyte  film with

the  cathode. After  stripping off the  polyester film,  the

laminate was overlaid,  in turn,  on the  anode  as

prepared above with the  electrolyte  layer facing the

anodic active  substance layer.  The  assemblage was

passed through a nip between a pair of hot rolls heated

to  130X2  and compacted in a hot press  at  150T2  at  a

pressure/of 10kg/cm2 for 30 minutes.

[0062]

The  resulting laminate  comprised of layers of

cathode,  electrolyte  and anodes was punched into  a

number of disc of 15mm diameter. A coin shaped cell

was  assembled by placing the  disc in a container

together with a  spring member  and closing the

container with  a  lid member under pressure,  all being

made of aluminum.

[0063]

The finished coin cell was tested for

charge-discharge  cycling performance  under the

following conditions.  The  cell was charged at  a

constant current  of 1  mA until  a voltage  of 4.0V was

reached and  discharged at  a constant current of 4.0 V

until the  volt a go  decreased  to  2.5V.  The  performance

was  evaluated in terms  of %  retention of the  nominal

discharge capacity as designed. The discharge capacity

was 95%  at the  nitial cycle  and 85%  at the  20th cycle,

respectively.

We Claim :

1. A composite polymer electrolyte composition comprising a product produced by

polymerizing in situ a monomer composition comprising (a) a molten salt monomer

having a polymerizable funct onal group and a quaternary ammonium salt structure

consisting of a quaternary ammonium cation and a fluorine-containing anion, and (b) a

lithium salt consisting of lithk m ion and a fluorine-containing anion in the presence of

an electrochemically inert polymer reinforcing material.

2.	The composition as claimed in claim 1 wherein said quaternary ammonium

cation is selected from the grmp consisting of l-vinyl-3- alkylimidazolium cation, 4-

vinyl-1-alkylpyridinium catior, l-alkyl-3-allylimidazolium cation, l-(4-vinylbenzyl-3-

alkylimidazolium  cation,  l-(vinyIcxyethyl)-3-alkylimidazolium  cation,  N-

vinylimidazolium cation, \-i Uylimidaizolium cation, N-allylbenzimidazolium cation

and quaternary diallyldialkyhmmoniuir cation, and wherein said fluorine-containing

anion is selected from the j;roup consisting of bis[(trifluoromethyl)sulfonyl]imide

anion,  2,2,2-trifluoro-N-(tiifluoromethylsulfonyl)  acetamide  anion,  bis

[(pentafluoroethyl)sulfonyl]imide  anion,  bis(fluorosulfonyl)imide  anion,

tetrafluoroborate anion and triluoromethanesulfonate anion.

3.	The composite polymer electrolyte composition as claimed in claim 1 wherein

said polymer reinforcing material is selected from the group consisting of

polytetrafluoroethylene, polyvinylidene fluoride, polyethylene, polypropyrene,

polyacrylonitrile,  polystyrene,  polysulfone,  polyether  sulfone,  polyetherketone,

polyether ether ketone, polyeiherimide, polyamideimide and polyimide.

4.	The composite polymer electrolyte composition as claimed in claim 1 wherein

said  polymer  reinforcing  naterial  is  polyvinylidene  fluoride  or  a  modified

polyvinylidene fluoride conta ning a plurality of carbon-to-carbon double bonds.

5.	The composite polymer electrolyte composition as claimed in claim 1 wherein

said polymer reinforcing malerial forms a polymer blend with the polymer of said

molten salt monomer.

6.	The composite polyms r electrolyte composition as claimed in claim 1 wherein

said polymer reinforcing mateiial is a porous sheet or film containing a large number of

continuous pores, and wherein the polymer of said molten salt monomer forms a

continuous phase through said pores.

7.	The composite polymer electrolyte composition as claimed in claim 1 wherein

said monomer composition i: polymerized by heat.

8.	The composite polymer electrolyte composition as claimed in claim 1 wherein

said monomer composition i:. polymerized by irradiating with UV radiation.

9.	The composite polymer electrolyte composition as claimed in claim 1 wherein

said monomer composition is polymerized by irradiating with electron beam.

10. A composite polyme electrolyte composition as claimed in claim 1 wherein

said charge transfer ion sourc e is selected from the gryoup consisting of LiBFt, LiPF6,

CnF2n+1CO2Li,  CnF2n+iS03Li,  (FSO2NLi,  (CF3SO2hNLi,  (FsSC)iNLi,  (CF3SCh)

sCLi, (CF3S02-N-COCF3)Li and (RSO>-N-SChCF3)Li, wherein n is an integer of 1-4

and R is an alkyl or aryl group.

11. A lithium ion battery o )mprising the composite polymer electrolyte composition

as claimed in claim 10 sandwiched between an anode and a cathode.

A totally solid polymer electrolyte composition with high ionic conductivity and enhanced mechanical properties.

This electrolyte composition is produced by polymerizi ng a monomer composition comprising a molten quaternary ammonium salt

having a polymerizable functional group introduced therrein and a charge transfer ion source in the presence of a polymeric reinforc-

ing material. The polymeric reinforcing material can be formed into a composite of polymer blend morphology by dissolving the

monomer composition and the reinforcing material in an appropriate organic solvent and polymerizing the solution. Alternatively,

the composite can be obtained by impregnating a porous sheet or film as the reinforcing material with the monomer composition and

effecting polymerization. An electrolyte for lithium ic n battery can be obtained by selecting a lithium salt as the charge transfer ion

source; an electrolyte for fuel cell by selecting a proto donor; and an electrolyte for dye sensitized solar cell by selecting a redox ion

, pair. A polymer electrolyte composition not containir g the charge transfer ion source is also useful as an electrolyte for electrolytic

 capacitor.

Documents:

				1661-kolnp-2005-granted-abstract.pdf

				1661-kolnp-2005-granted-assignment.pdf

				1661-kolnp-2005-granted-claims.pdf

				1661-kolnp-2005-granted-correspondence.pdf

				1661-kolnp-2005-granted-description (complete).pdf

				1661-kolnp-2005-granted-examination report.pdf

				1661-kolnp-2005-granted-form 1.pdf

				1661-kolnp-2005-granted-form 18.pdf

				1661-kolnp-2005-granted-form 3.pdf

				1661-kolnp-2005-granted-form 5.pdf

				1661-kolnp-2005-granted-gpa.pdf

				1661-kolnp-2005-granted-reply to examination report.pdf

				1661-kolnp-2005-granted-specification.pdf

« Previous Patent

Next Patent »

Patent Number	231730	

Indian Patent Application Number	1661/KOLNP/2005	

PG Journal Number	11/2009	

Publication Date	13-Mar-2009	

Grant Date	09-Mar-2009	

Date of Filing	19-Aug-2005	

Name of Patentee	TREKION CO., LTD.	

Applicant Address	5-2-1, AOYAMA, OTSU-SHI, SHIGA	

Inventors:

#	Inventor's Name	Inventor's Address	

1	OGATA NAOYA	6-29-6, ASAGAYAKITA, SUGINAMIKU TOKYO 1660001	

2	KAGAWA HIROSHI	31-10, YODONOHARAMACHI, TAKATSUKI-SHI, OSAKA 5690001	

3	SADA MAKIKO	5-2-1, AOYAMA, OTSU-SHI, SHIGA 5202101	

PCT International Classification Number	H01B 1/06	

PCT International Application Number	PCT/JP2004/003447	

PCT International Filing date	2004-03-15	

PCT Conventions:

#	PCT Application Number	Date of Convention	Priority Country	

1	2003-129589	2003-03-31	Japan	

© All Indian Patents, 2013-2021.

  Patent data available in the public domain from Indian Patents Office, Department of Industrial Policy and Promotions, Ministry of Commerce and Industry, Government of India.
