Repository: anandvc/allindianpatents

File: patents/231740-power-coating-precursors-and-the-use-thereof-in-powder-coating-compositions.html
Indian Patents. 231740:POWER COATING PRECURSORS AND THE USE THEREOF IN POWDER COATING COMPOSITIONS

Indian Patents

Recently Granted Patents

  Recently Published Patents

Title of Invention	POWER COATING PRECURSORS AND THE USE THEREOF IN POWDER COATING COMPOSITIONS

Abstract	TITLE: POWDER COATING PRECURSORS AND THE USE THEREOF IN POWDER COATING COMPOSITIONS A laminar pigment which has hydrolyzed silane coupling agent treated surface is used as a pigment for a powder coating composition. By combining the pigment with a powdery film-forming polymer, a film-forming composition, which can be applied by electrostatic coating, is produced. With the addition of leveling agent to the silane treated products, the spray properties of effect pigments are intensified. The products of this invention are useful in all types of automotive and industrial paint applications.	

Full Text	POWDER COATING PRECURSORS AND

THE USE THEREOF IN POWDER COATING COMPOSITIONS

This patent application claims the benefit of pending US Serial

60/488366 filed July 18, 2003.

BACKGROUND OF THE INVENTION

The electrostatic coating process for the application of color

coatings on various substrates is well known. This process uses a

composition that is an electrically chargeable powder mixture of a film-

forming polymer and a pigment (or pigments) having the desired color.

Unfortunately, preparation of such powder coating compositions for

application by a powder spray applicator has presented a problem in

the past in connection with platy pigments.

Pearlescent or nacreous pigments simulate the effect of natural

pearl and are composed of thin platelets that are transparent in the

visible region of the spectrum. The platelets are very smooth and part

of the light that strikes the platelets is reflected and part is transmitted

through the platelets. That part of the light that is transmitted is

subsequently reflected by other layers of platelets. The result is that

multiple reflections from many layers occur and this results in depth of

sheen since the eye cannot focus on one particular layer.

The reflection that occurs is specular in that the angle of

incidence equals the angle of reflection. The amount of light reflected

at non-specular angles is small and the amount of light reflected

diminishes very quickly as the specular angle is passed. The result is

that pearlescent pigments are extremely sensitive to viewing angle. In

order for the maximum amount of light to be reflected, the platelets

must be extremely smooth. Any surface roughness causes light to be

scattered in a non-specular manner and diminishes the lustrous effect.

The platelets must be aligned parallel to each other and to the

substrate for maximum reflectivity. If not so aligned, light will be

reflected randomly and again, luster will diminish. The amount of light

that is reflected depends on the index of refraction. As the index of

refraction increases, the amount of reflected light increases.

Platy pigments of a metallic material rely on their laminar

structure for maximum appearance effect. Such plates include, for

instance, metallic flakes such as aluminum, bronze and stainless steel

plates as well as natural or synthetic pearlescent pigments exemplified

by, e.g., natural pearlescence or a metal oxide-coated substrate such

as titanium dioxide-coated mica, iron oxide-coated mica, titanium

dioxide-coated glass, iron oxide-coated glass, and iron-coated

aluminum flakes. The laminar structure of such metallic or pearlescent

pigments is destroyed during the extrusion or grinding processes,

which are used in the manufacture of powder coating compositions and

as a result, the coating appearance achieved exhibits a reduced luster

effect.

The industry has attempted to avoid the foregoing problem by

dry blending the pigments and polymer powder, i.e.; the polymer carrier

is mechanically blended with the pigment. Unfortunately, the pigment

and the powder particles usually develop a different charge magnitude,

which results in application issues and color shift when the powder

coating composition is electrostatically sprayed on a substrate. In

addition, the pigments have a tendency to separate from the polymer

powder in that volume of the powder spray composition, that does not

attach to the substrate and is then recovered. As a result, the

recovered oversprayed material is difficult to reuse.

To overcome the problems encountered as a result of the dry

blending process, a blending process in which the powder base and

the pigment were mixed and then heated to a temperature sufficient to

soften the surface of the powder particles so that the pigment could

bind to the surface of such particles was developed, as described in

U.S. Patent 5,187,220. While this process works well for corona

electrostatic charging and alleviates the problems with reusing the

powder over spray, it is a rather costly process.

A significant advance in the art is described in U.S. Pat. No.

5,824,144, the disclosure of which is hereby incorporated by reference.

The described metal containing platelet pigment is provided with a

viscous surface layer of polymer or other sticky liquid material. When

that treated pigment is blended with powder coating composition, the

powder attaches to the surface of the pigment thereby minimizing color

separation. The pigment is also encapsulated by the powder to

thereby present a single surface. A better charge of those pigment

particles which do not become attached to the powder materials is also

realized.

A significant problem in connection with the use of metal-

containing platelet pigments in a powder coating composition is that the

concentration of the pigment which can be incorporated is limited.

While pigment amounts of up to about 10% or more can be utilized in

single application environments or in the laboratory, the concentration

is limited to about 3% when operating on a larger scale as is required

commercially. At levels higher than about 3%, numerous problems

arise. These include spray gun clogging and tip build-up, blotchy panel

appearance and color separation.

It has been discovered that a treatment which had previously

been developed for pearlescent pigments intended for exterior use to

provide improved humidity, resistance and overall weatherability and

which was used in liquid coating systems such as a solvent or water

borne automotive paint systems, for example, pigmented base coat

and clear top. coat, provides superior properties in the context of

powder coatings. The exterior pigment treatment surprisingly improves

the application properties of the pigment when incorporated into

powder coatings. Such improvements include less build up of the

pigment at the electrostatic gun tip, improved transfer through feed

lines, improved transfer efficiency of the pigment and a more uniform

coating appearance. Commonly assigned US Patent 6,524,661

teaches an improved pearfescent pigment powder coating composition

comprising a mixture of a particulate resin carrier and a particulate

pigment in which the pigment is a laminar metal-containing pigment

having a first coating of a hydrated aluminum oxide or hydrated cerium

and aluminum oxides and a coating of a hydrolyzed silane coupling

agent or intermingled with the first coating. A Scanning Electron-

imaging Microscopy (SEM) image of such a product is shown in Figure

4. The SEM image shows titanium oxide coated mica platelet with the

silane surface treatment at a magnification of 5,500x and 33,000x. The

powder coating mix consisting of the exterior treated pigment has the

advantage of minimizing the pigment separation at the gun tip, but

affects the quality of the film of the coated part once powder is cured.

We believe that the aluminum hydroxide is not present on the outer

surface of the silane coating. See also US Patent 6,176,918. Thus,

due to the surface energy differences between the silane coated

pearlescent pigment and resin, the cured powder coated film has a

textured or orange-peel-like appearance.

It is known in the industry to add aluminum oxide to powder

coating compositions by either preblending the aluminum oxide with

resin and then mixing the preblend with pearlescent pigment or

simultaneously mixing aluminum oxide, resin, and pearlescent pigment

together. See Nargiello, Fumed Metallic Oxides Improve Powder

Processing and Application, Volume 4(3), pages 16-20 (June 1993).

As shown in Comparative 5 below, spraying the simultaneously made

mixture onto a panel did not provide any appearance improvement.

SUMMARY OF THE INVENTION

The present invention relates to an improved pearlescent

pigment powder coating composition and powder coating method.

More particularly, the present invention relates to a powder coating

composition comprising a mixture of a particulate resin carrier;

particulate pigment in which the pigment is a laminar metal-containing

pigment having a coating of hydrolyzed silane coupling agent; and

leveling agent. Use of this powder coating composition provides an

improved powder coating application method by eliminating the

pigment separation problem during the powder spray out and

significantly improving the panel appearance once the powder is cured.

The addition of aluminum oxide onto the surface of the silane coated

pearlescent pigment changes the surface energy of the pigment and

allows better compatibility with powder resin systems during the curing

process.

Thus, the present invention is directed to a powder coating

precursor comprising: (a) pearlescent pigment coated with at least

one silane coupling agent; and (b) leveling agent that is present on

the outer surface of the silane coated pearlescent pigment (a).

The present invention also provides a method of powder coating

composition preparation comprising the steps of: (a) combining: (i)

pearlescent pigment coated with at least one silane coupling agent;

and (ii) leveling agent to form a powder coating precursor wherein the

leveling agent is present on the outer surface of the silane coated

pearlescent pigment; and (b) adding resin to said powder coating

precursor (a).

BRIEF DESCRIPTION OF THE ACCOMPANYING DRAWINGS

Figure 1 illustrates a pearlescent pigment.

Figure 2 illustrates one type of silane coated pearlescent

pigment.

Figure 3 illustrates one embodiment of the present powder

coating precursor.

Figure 4 is SEMs of a prior art product.

Figure 5 is SEMs of one embodiment of the present powder

coating precursor.

DESCRIPTION OF THE INVENTION

The powder coating composition of the present invention is the

conventional powder coating composition for electrostatic application

as a result of dry blending in which the pigment has been treated as

described below. Thus any known particulate resin carrier used

heretofore can also be used in the composition and process of the

present invention. As a result of the improved pigment utilized in the

present invention, the pigment concentration can be typically up to

about 15% of the total powder. Typically, depending on the effect

desired, the pigment will constitute about 1 to 8% of the composition.

Pearlescent Pigment:

The pigment of the present invention is laminar substrate, that

is, it is a platelet-like pigment. The platelets may be made of a

reflective metal such as aluminum, bronze or stainless steel in the form

of flakes or also may be any natural or synthetic pearlescent pigment.

Other useful subtrate materials include natural mica, synthetic mica,

aluminum oxide, bismuth oxychloride, boron nitride, silicon dioxide,

copper flake, copper alloy flake, zinc flake, zinc alloy flake, enamel,

china clay, and porcelain. Useful glass flakes are disclosed in

commonly assigned US Patent 6,045,914 incorporated herein by

reference. Glass flakes are resilient and can be optically attractive as

well. Useful glass flakes are disclosed in commonly assigned US

Patent 6,045,914 incorporated herein by reference. Useful synthetic

mica substrate is disclosed in US Patent 5,741,355 incorporated herein

by reference. Preferably, the substrate has a length of about 2.5

microns to about 200 microns and a thickness of about 0.05 micron to

about 5 microns.

A mixture of substrates may also be used. In a substrate

mixture, different materials and/or substrates used in. the present

invention may have any morphology including platelet, spherical,

cubical, acicular, whiskers, or fibrous. Examples of useful platy

materials include platy aluminum oxide, platy glass, aluminum, mica,

bismuth oxychloride, platy iron oxide, platy graphite, platy silica,

bronze, stainless steel, natural pearl, boron nitride, silicon dioxide,

copper flake, copper alloy flake, zinc flake, zinc alloy flake, zinc oxide,

enamel, china clay, and porcelain and the like. Any combination of the

preceding platy materials or at least one of the preceding platy

materials and at least one non-platy material may be used.

Examples of useful metal oxides include but not are limited to

titanium dioxide including both the anatase and rutile forms, iron oxide

including Fe2O3 and Fe3O4, silicon oxide, zinc oxide, and zirconium

oxide. Multiple layers of different metal oxides may be used.

Natural pearlescent pigments include natural peariescence and

the synthetic pigments include metal oxide-coated mica pigments,

metal oxide-coated glass flakes, iron-coated aluminum flakes, and

reduced titanium-coated micas. Platy pigments such as the platy

titanium dioxide disclosed in commonly assigned US Patent 4,192,691

or 5,611,691 may also be used, in the present invention. In Figure 1,

pearlescent pigment 10 comprises substrate 12 coated with metal

oxide 14.

The pearlescent pigment of this invention is additionally treated

with a hydrolyzed silane coupling agent or a mixture of such agents.

These, as known, are compounds which act as an interface between

an organic material and an inorganic materia! to enhance the affinity

between the two. Thus, the siiane-coupling agents generally have both

an organo functional group and a silicon functional group bonded either

directly or indirectly to silicon. The silicon functional groups are

generally alkoxy groups and preferably C1-4 alkoxy groups. Particularly

useful organo functional groups are epoxies and amino alkyls.

Examples of silane coupling agents which can be used in the

present invention are gamma-(2-

aminoethyl)aminopropyltrimethoxysilane,

aminopropyl trimethoxysilane, gamma-aminopropyltriethoxysilane,

gamma-(2-aminoethyl)aminopropylmethyldimethoxysilane,

gamma-methacyryioxypropylmethyltrimethoxysilane,

gamma-metacyryloxypropyltrimethoxysilane, gamma-glycidoxypropyl

trimethoxysilane, gamma-mercaptopropyltrimethoxysilane,

vinyltriacetoxysilane, gamma-chloropropyltrimethoxy silane,

vinyltrimethoxysilane, trimethylchlorosilane, gamma-

isocyanatopropyltriethoxysilane and the like.

The silane coupling agent should be selected so that it is

suitable for any organic material which will be combined with the

pigment in use.

The pigment is treated with the silane coupling agent by dry or

wet mixing. For instance, an aqueous solution of the agent in water or

a mixture of water and an organic solvent can be added to an aqueous

slurry of the pigment. The silane-is preferably prehydrolyzed such as,

for instance, by stirring the coupling agent in water for a suitable period

of time. It is also possible to effect hydrolyzation at the time of mixing.

In general, about 0.1 to 10 wt%, preferably about 0.25 to 5 wt %, of the

silane coupling agent is used based on 100 parts by weight of pigment

being treated. The coupling agent and pigment are combined for a

period of time sufficient to allow reaction to occur, which may last from

a few minutes to several hours or more, preferably about 3 to 24 hours.

Thereafter the treated pigment can be recovered in the conventional

fashion such as by filtration, centrifugation and the like, and dried. It is

also possible to combine, if desired, the coupling agent treatment with

the aluminum/cerium treatment. See also commonly assigned US

Patent 5,759,255 incorporated herein by reference.

The phrase "silane coated pearlescent pigment" means that the

silane forms at least a partial coating around the pearlescent pigment

and thus, the pearlescent pigment may be partially or completely

coated by silane. As an example, in Figure 2, pearlescent pigment 10

from Figure 1 is completely coated with silane 16 to form silane coated

pearlescent pigment 18. The surface of the silane that is not in contact

with the pearlescent pigment is referred to herein as the "outer

surface". The outer surface 17 is shown in attached Figure 2.

Coating of a metal oxide-coated mica pigment with a hydrous

aluminum oxide per se is known and may optionally be used on the

pearlescent pigment prior to coating with silane. It is described, for

example, in commonly assigned U.S. Pat. No. 5,091,011, the

disclosure of which is incorporated herein by reference. Briefly, the

pigment is dispersed by stirring in water and then an aluminum

compound such as aluminum chloride, aluminum sulfate or aluminum

potassium sulfate, and a neutralizing agent such as sodium hydroxide,

potassium hydroxide ammonia or urea, are added simultaneously as

aqueous solutions. The resulting hydrolysis causes the hydrous oxide

to deposit on the substrate. As described, the aluminum compound

must be added slowly enough to permit the formation of a smooth,

continuous layer on the platelets and the rate should fall within the

range of about 0.03 to 0.1 mg Al per minute per gram of pigment,

preferably about 0.005 to 0.07 mg Al/min/g pigment. A quantity of

aluminum compound solution is used so as to produce a hydrous

aluminum oxide coating containing about 0.05 to 1.2% aluminum, and

preferably about 0.1 to 0.8% aluminum, based on the total weight of

the pigment. Pigments in which the concentration of aluminum is about

1.2% are less effective in stabilization than lower concentrations. After

deposition of the coating, the product can be filtered, washed with

water and dried at any convenient temperature. Use of a temperature

which is high enough to calcine the hydrous aluminum oxide should be

avoided. The silane as described above would then be coated as

described above onto the aluminum hydroxide coated pearlescent

pigment.

The coating of the pigments with a coating consisting essentially

of a combination of hydrated cerium and aluminum oxides is also per

se known and may optionally be used on the peariescent pigment prior

to coating with silane. It is described, for instance, in commonly

assigned U.S. Pat. No. 5,423,912, the disclosure of which is

incorporated herein by reference. Briefly, the pigment is dispersed in a

liquid from which the cerium and aluminum can be readily precipitated

onto the surface of the pigment. This conveniently, and preferably, is

an aqueous dispersion. The solid pigment in the dispersion generally

comprises about 5 to 30%, preferably about 10 to 20%, and the cerium

and aluminum are each added to the dispersion in the form of a salt

which is soluble in a liquid medium. While other salts can be used, the

nitrate salts are preferred. It is also preferred to deposit about 0.1-

1.5% cerium hydroxide, more preferably 0.2-0.6%, calculated as weight

percent cerium and about 0.1-1%, more preferably 0.2-0.6%, aluminum

hydroxide, calculated as weight percent aluminum, based on the

weight of the pigment. The salts can be added to the slurry individually

in either order and precipitated or preferably, added simultaneously

and precipitated. Precipitation is controlled by raising the pH to a value

greater than about 5, preferably to.a value of about 5.5-7.5. After

completion of the precipitation step, the treated product is separated

from the dispersion by any convenient means such as, for instance,

filtration, centrifugation or settling, washed and dried. The silane as

described above would then be coated as described above onto the

cerium and aluminum hydroxide coated peariescent pigment.

Useful preferred peariescent pigments are commercially

available from Engelhard Corporation and described below:

Leveling Agent:

In particular, the leveling agent is selected from the group

consisting of aluminum oxide, carbon nanotubule, titanium oxide, zinc

oxide, or zirconium oxide.

The leveling agent is physically mixed with the silane coated

pearlescent pigment. As an example, the preceding mixture may be

placed in a paint can with a baffle and shaken on a paint shaker until

the aluminum oxide is well dispersed. The result is a silane coated

pearlescent pigment having leveling agent on the outer surface of the

silane. Based on the physical mixing, the leveling agent may be in the

form of islands or aggregates on the silane outer surface. This

inventive result is in contrast to the industry practice where aluminum

oxide is added to powder coating compositions by either preblending

the aluminum oxide with resin and then mixing the preblend with

pearlescent pigment or simultaneously mixing aluminum oxide, resin,

and pearlescent pigment together. We believe that this industry

practice does not result in leveling agent being present on the outer

surface of the silane to the same extent as the present invention. The

inventive silane coated pearlescent pigment having leveling agent on

the outer surface of the silane is referred to herein as "powder coating

precursor" As a non-limiting example, in Figure 3, the silane coated

pearlescent pigment 18 of Figure 2 has leveling agent 20 on the outer

silane surface to form powder coating precursor 22. Figure 5 is SEMs

of the present product as resulting from Inventive Example 2 below.

Figure 5 shows a titanium oxide mica platelet with a silane treatment

followed by the addition of aluminum oxide. X-ray elemental analysis

using the Energy Dispersive Spectroscopy (EDS) technique on the

clusters present on the pigment surface showed an increase in

aluminum content when compared to a region where no clusters are

present. This analysis clearly indicates the presence of aluminum oxide

on the surface of the pigment. Stereo electron microscopy of two

micrographs indicated that some of the aluminum oxide particles can

be embedded in the titanium oxide grains.

Preferably, the fumed aluminum oxide is present at about 0.5 to

about 2.5 weight percent of the preceding described treated pigment.

The aluminum oxide in the present invention has a primary particle size

of 13 nm and a surface area of 100 ± 15 meters2/gram. In addition, 

aluminum oxide particle with a surface area of 55 meters2/gram also may be used in the present invention.

A carbon nanotubule is known as a microscopic fibrillar tube having a nanometer size in diameter. The carbon nanotubule comprises a single or coaxial monoatomic sheets cylindrically bent around a center axis of the tubule and a cylindrical center space or a cylindrical hollow defined by the sheet. The monoatomic sheet comprises a graphite carbon monoatomic sheet. Such carbon tubule is such an extremely slender carbon fibril as having a nanometer size in diameter. The individual monoatomic sheets are coaxially arranged to be separated by a distance in the radial direction. The micron-sized carbon fibril has been well known in the prior art. The nanometer sized carbon fibril was first reported in 1991 Nature, Vol. 354, pp. 56-68. Carbon nanotubule coating may dissipate the charge built up on the pigment during its transport to the spray gun. The nano particles may have the added advantage of functioning as a leveling agent by changing the surface energy of the pigment as well.

Resin:

The preceding mixture is placed in a paint can with a baffle and shaken on a paint shaker until the aluminum oxide is well dispersed. The aluminum oxide may also be dispersed with the use of a blender that can generate shear such as the Patterson-Kelly or the Littleford Day blender. The resulting dispersion or powder coating precursor is then formulated with powder coating resins and shaken for 5-10 minutes. Useful powder coating resins include polyester TGIC-polyester TGIC-free, and urethane. Typically, the powder mixes have about 1 to about 8 weight percent of the present product in the resin. The powder is sprayed Out using a Gema pedestal corona gun or a gravity feed gun and the resulting sprayed panels are cured at about 400°F.

Utility:

The present composition is useful in any application where

pearlescent pigments have been used heretofore. Thus, the products

of this invention have an unlimited use in all types of automotive and

industrial paint applications, especially in the organic color coating and

inks field where deep color intensity is required. For example, these

pigments can be used in mass tone or as styling agents to spray paint

all types of automotive and non-automotive vehicles. Similarly, they

can be used on all clay/formica/wood/glass/metal/ enamel/ceramic and

non-porous or porous surfaces.

Analytical Test Methods:

Scanning Electron-imaging Microscopy (SEM): The instrument

used to obtain SEM images is JEOL 100CXII with an ASID4D scanning

attachment and the operating voltage was 100KV. The sample

powders were dispersed in water, hand agitated, applied with a

dropper onto a conductive grid with a support film, and air-dried.

Energy Dispersive Spectroscopy (EDS): EDS was obtained

using a Kevex Sigma 2 with an ultrathin window angled at 30 degrees.

Stereo electron microscopy using two micrographs of the same area

with a 10 degree difference In viewing angle were taken and the stereo

effect was obtained using mirror stereoscope Type F-71 manufactured

by Alan Gordon Enterprises, Inc.

In order to further illustrate the present invention, various non-

limiting examples are set forth below. In these examples, as

throughout the specification and claims, all parts and percentages are

by weight and all temperatures in °C, unless otherwise indicated.

Comparative 1

Exterior MEARLIN® MAGNAPEARL® 1109 product (contains

mica (64-77 weight percent), TiO2 (22-34 weight percent), Cr(OH)3

(0.5-1 weight percent), and Sn02 (0.2-1.0 weight percent)) supplied by

Engelhard Corporation was used as the pearlescent pigment; this

pearlescent pigment did not contain a silane coupling agent. We did

not add aluminum oxide to the pearlescent pigment. Polyester TGIC

resin was used; this resin did not contain aluminum oxide. The

pearlescent pigment was used at 8% loading in the polyester TGIC

resin system resulted in pigment separation at the gun tip during spray

out. The accumulated pigment at the tip would then shoot off onto the

powder-coated part, which results in defective parts. The subsequent

addition of alumina oxide did not help the pigment separation problem.

Comparative 2

A titanium dioxide coated mica with a surface treatment

consisting of aluminum hydroxide, phenylalanine and lauric acid

according to commonly assigned US Patent 6,245,323 was used as

the pearlescent pigment. This pearlescent pigment did not have silane

coating. The pearlescent pigment was dry blended at 8% with

polyester TGIC-free resin also had pigment build up problem at gun tip

during spray out. The resin did not contain aluminum oxide. The

addition of aluminum oxide did not help the spray issues.

Comparative 3

Commercially available pigments with silane treatment did not

spray out well at 8% loading in a polyester TGIC-free resin system.

The resin did not contain aluminum oxide. Both products with and

without the addition of aluminum oxide had pigment separation at the

gun tip.

Comparative 4

A commercially available pearlescent pigment having a silane

treatment had an average particle size of about 20 microns. We did

not add aluminum oxide to this pearlescent pigment. This pearlescent

pigment was combined with polyester resin at 8% loading and powder

sprayed onto a panel. The resin did not contain any aluminum oxide.

During powder spray out, build-up of pearlescent pigment was noticed

at the tip of the spray gun and after curing, the sprayed panel had an

"orange-peel" like appearance. When the pearlescent pigment was

first combined with 2% aluminum oxide and then mixed with polyester

resin, a significant improvement in the. powder coated panel

appearance was noticed.

Comparative 5

A titanium dioxide coated mica with a surface treatment

consisting of cerium hydroxide/polymer network was mixed together

with aluminum oxide and polyester TGIC-Free resin system. Powder

spray out of the 3-component mixture showed no improvement of the

coated panel after curing. The lack of improvement of the powder

coated surface when all 3 components are mixed together proves that

it is necessary to modify the pigment surface before the addition of the

resin system. The mere presence of aluminum oxide does not lead to

an improvement of the powder coated panel.

Inventive. Example 1

197 grams of EXTERIOR CFS MEARLIN® MAGNAPEARL®

1103 product (contains platelets of mica (61-77 weight percent) coated

with titanium dioxide (22-34 weight percent), coated with cerium

hydroxide/polymer network (1-4 weight percent), and stannic oxide

(less than one weight percent)) supplied by Engelhard Corporation was

selected as the silane coated pearlescent pigment. The silane coating

was made from two silanes with different organo functional groups.

The silane coated pearlescent pigment was mixed with 3 grams of

fumed aluminum oxide having a primary particle size of 13nm and a

surface area of 100 meters2/gram for 20 minutes in a 5 quart paint can

with a baffle to form a powder coating precursor. The average particle

size of the resulting product wasl 7-20µm.

The following resins were used: polyester TGIC, polyester

TGIC-free, and urethane. These resins did not contain aluminum

oxide. This powder coating precursor was sprayed at 8% loading in

each of the preceding resin systems onto a panel using a corona gun.

No powder coating precursor separation occurred and the overall panel

appearance was good.

Inventive Example 2

197 grams of Exterior CFS MEARLIN® MAGNAPEARL®2103

product (contains platelets of mica (50-66 weight percent) coated with

titanium dioxide (33-45 weight percent), coated with cerium

hydroxide/polymer network (1-4 weight percent), and stannic oxide

(less than one weight percent)) supplied by Engelhard Corporation was

selected as the silane coated pearlescent pigment. The silane coating

was made from two silanes with different organo functional groups.

The silane coated pearlescent pigment was mixed with 3 grams of

fumed aluminum oxide having a primary particle size of 13 nm and a

surface area of 100 meters2/gram to form a powder coating precursor.

The average particle size of the resulting product was 8-10µm. The

powder coating precursor spray out at 8% powder coating precursor

loading in the resins listed in Inventive Example 1 showed no

separation or build up of the powder coating precursor at gun tip. The

panel appearance after curing was smooth and of high quality.

Inventive Example 3

197 grams of Exterior CFS MEARLIN® MAGNAPEARL® 3103

product (contains platelets of mica (43-58 weight percent) coated with

titanium dioxide (41-51 weight percent), cerium hydroxide/polymer

network (1-4 weight percent), and stannic oxide (0.3-0.8 weight

percent)) supplied by Engelhard Corporation was used as the silane

coated pearlescent pigment. The silane coating was made from two

silanes with different organo functional groups. The silane coated

pearlescent pigment was mixed with 3 grams of fumed aluminum oxide

having a primary particle size of 13 nm and a surface area of 100

meters2/gram to form a powder coating precursor. The average particle

size of the resulting product was 3.5-6.5µm. The powder coating

precursor spray out at 8% powder coating precursor loading in the

resins listed in Inventive Example 1 above showed no separation or

build up of the powder coating precursor at gun tip. The panel

appearance after curing was smooth and of high quality with

appearance similar to a metallic finish.

Inventive Example 4

197 grams of Exterior LUMINA® Turquoise T303D product

(contains platelets of mica (28.3-40.3 weight percent) coated with

titanium dioxide (58.7-66.7 weight percent), coated with cerium

hydroxide/polymer network (1-4 weight percent), and stannic oxide

(less than one weight percent)) supplied by Engelhard Corporation was

used as the silane coated pearlescent pigment. The silane coating

was made from two silanes with different organo functional groups.

The silane coated pearlescent pigment was mixed with 3 grams of

fumed aluminum oxide having a primary particle size of 13 nm and a

surface area of 100 meters2/gram to form a powder coating precursor.

This powder coating precursor had an average panicle size of 16.5µm.

The following resins were used: polyester TGlC-free and

urethane. These resins did not contain aluminum oxide. The powder

coating precursor was sprayed out at 8% powder coating precursor

loading in each of the preceding resin systems. There was no powder

coating precursor build up at the gun tip and the panel appearance was

of good quality. The addition of aluminum oxide resulted in brighter

powder coated panels with higher chroma. A panel coated with the

powder coating precursor increased in brightness by 21 % and chroma

by 12% at a measuring angle of 110°. At near specular angle, the

brightness was increased by 20% and the chroma by 12%.

Inventive Example 5

197 grams of Exterior CFS MEARLIN® Super Copper 3503Z

product (platelets of mica (46-65 weight percent) coated with iron oxide

(34-50 weight percent), and coated with cerium hydroxide/polymer

network (1-4 weight percent)), supplied by Engelhard Corporation was

used as the silane coated pearlescent pigment. The silane coating

was made from two silanes with different organo functional groups.

The silane coated pearlescent pigment was mixed with 3 grams of

fumed aluminum oxide having a primary particle size of 13 nm and a

surface area of 100 meters2/gram to form a powder coating precursor.

This powder coating precursor had an average particle size of 16.4-

19.4m.

The following resins were used: polyester TGIC-free and

urethane. These resins did not contain aluminum oxide. The powder

coating precursor sprayed out at 8% powder coating precursor loading

in each of the preceding resin systems showed no build up at the gun

tip and the panel appearance was of good quality.

Inventive Example 6

197 grams of Exterior CFS MEARLIN® Fine Pearl 1303V

product (platelets of mica (53-64 weight percent) coated with titanium

dioxide (34-41 weight percent), coated with cerium hydroxide/polymer

network (1-4 weight percent), and stannic oxide (less than one weight

percent)) supplied by Engelhard Corporation was used as the silane

coated pearlescent pigment. The silane coating was made from two

silanes with different organo functional groups. The silane coated

pearlescent pigment was mixed with 3 grams of fumed aluminum

oxide having a primary particle size of 13 nm and a surface area of 100

meters2/gram to form a powder coating precursor. The powder coating

precursor had an average particle size of 9.4-12.4µm.

The resin used was polyester TGIC-free and did hot contain

aluminum oxide. The powder coating precursor spray out done in the

polyester TGIC-free resin system showed no powder coating precursor

build up at the gun tip and the panel appearance was of good quality.

Inventive Example 7

197 grams of Exterior CFS MEARLIN® Bright Silver -1303Z

product (platelets of mica (65-75 weight percent) coated with titanium

dioxide (24-30 weight percent), coated with cerium hydroxide/polymer

network (1-4 weight percent), and stannic oxide (less than one weight

percent)) supplied by Engelhard Corporation was used as the silane

coated pearlescent pigment. The silane coating was made from two

silanes with different organo functional groups. The silane coated

pearlescent pigment was mixed with 3 grams of fumed aluminum

oxide having a primary particle size of 13 nm and a surface area of 100

meters2/gram to form a powder coating precursor. This powder coating

precursor has an average particle size of 17.3-20.3µm.

The following resins were used: polyester TGIC-free and

urethane. These resins did not contain aluminum oxide. The powder

coating precursor spray out of this powder coating precursor at 8%

loading in each of the preceding resin systems showed no powder

coating precursor separation at the gun tip and the pane! appearance

of good quality.

Inventive Example 8

197 grams of Exterior CFS MEARLIN® Super. Red 4303Z

product (platelets of mica (43-57 weight percent) coated with titanium

dioxide (42-52 weight percent), coated with cerium and aluminum

hydroxide/polymer network (1-4 weight percent), and stannic oxide

(less than one weight percent)) supplied by Engelhard Corporation was

used as the silane coated peariescent pigment. The silane coating

was made from two silanes with different organo functional groups.

The silane coated peariescent pigment was mixed with 3 grams of

fumed aluminum oxide, having a primary particle size of 13 nm and a

surface area of 100 meters2/gram to form powder coating precursor.

The average particle size of the powder coating precursor was 15.3-

20.3µm.

The resin used was polyester TGIC-free and did not contain

aluminum oxide. The powder coating precursor spray out of powder

coating precursor at 8% in a polyester TGIC-free resin system showed

very good spray properties. There was no powder coating precursor

build up at the gun tip and the overall panel appearance was of good

quality.

Comparative 6 and Inventive Example 9

400 grams of MAGNAPEARL® 2100 pigment (56:5-64.5 weight

percent mica, 35.5-41.5 weight percent rutile titanium dioxide, and 0.2-

2.0 weight percent tin oxide) white-reflecting titanium coated mica with

an average particle size of 7.8-10.9 microns were dispersed in 2.6 liters

of distilled water and heated to 78°C. The pH of the slurry was adjusted

to 6.5 followed by the addition of two silanes with different organo

functional groups at 0.15 ml/min. The product was then filtered,

washed and dried at 120°C for 2 hours to form silane coated

peariescent pigment. 2 grams of aluminum oxide was blended with 100

grams silane coated peariescent pigment to form powder coating

precursor.

The resin used was polyester TGIC-free and did not contain

aluminum oxide. A powder formulation of 8% powder coating

precursor in a polyester TGIC-free resin was prepared. The powder

spray out evaluation showed no build-up of the powder coating

precursor at the spray gun. Powder coated panels of the silane treated

titanium coated mica with and without aluminum oxide were compared.

The addition of aluminum oxide provided a considerable improvement

in the panel appearance.

Inventive Example 10

100 grams of MAGNAPEARL® 2100 pigment (56.5-64.5 weight

percent mica, 35.5-41.5 weight percent rutile titanium dioxide, and 0.2-

2.0 weight percent tin oxide] was used as the pearlescent pigment and

mixed with 4% of each of the following: 2-aminoethyi-3-

aminopropyltrimethoxysilane, 3-aminopropyltriethoxysilane, and

isocyantopropyltriethoxysilane. Each of the three mixtures was dried at

120°C and classified through a 325-mesh screen (under 40 microns).

Part of the classified powder was combined with 2.0% aluminum oxide

and other part was used for comparison purposes. Each silane coated

pearlescent pigment with and without aluminum oxide was evaluated at

8% loading in a polyester TGIC resin system. The powder coated

panels with the aluminum oxide on silane coated MAGNAPEARL®

2100 showed an improvement on panel appearance.

Various changes and modifications can be made in the process

and products of the present invention without departing from the spirit

and scope thereof. The various embodiments, which have been

described herein, were for the purpose illustrated in the invention were

not intended to limit it.

WE CLAIM:

1.	Powder coating precursor comprising:

(a) pearlescent pigment coated with at least one silane coupling agent;

and (b) leveling agent that is present on the outer surface of said silane

coated pearlescent pigment (a).

2.	The powder coating precursor as claimed in claim 1 wherein said

pearlescent pigment (a) is metal oxide coated substrate.

3.	The powder coating precursor as claimed in claim 1 wherein said

leveling agent (b) is aluminium oxide.

4.	The powder coating-precursor as claimed in claim 1 wherein said

leveling agent (b) is present at about 1.5 to about 2.5 weight percent

based on said silane coated pearlescent pigment (a).

5.	The powder coating precursor as claimed in claim 1 wherein said

aluminum oxide has a surface area between about 50 meters2/gram to

about 120 meters2/gram.

6.	The powder coating precursor as claimed in claim 1 additionally-

containing (c) polymer.

7.	A method for the preparation of powder coating composition

comprising the steps of:

(a)	forming a powder coating precursor by combining

(i) pearlescent pigment coated with at least one silane coupling

agent; and

(ii) leveling agent, wherein said leveling agent is present on the

outer surface of said silane coated pearlescent pigment; and

(b)	adding resin to said powder, coating precursor (a).

8.	The method as claimed in claim 7 wherein said leveling agent is

aluminum oxide.

9.	The method as claimed in claim 7 wherein said leveling agent is

present at about 1.5 to about 2.5 weight percent based on said silane

coated pearlescent pigment.

10. The method as claimed in claim 8 wherein said aluminum oxide has

a surface area between about 50 meters2/gram to about 120

meters2/gram.

TITLE: POWDER COATING PRECURSORS AND THE USE

THEREOF IN POWDER COATING COMPOSITIONS

A laminar pigment which has hydrolyzed silane coupling agent treated surface is used

as a pigment for a powder coating composition. By combining the pigment with a

powdery film-forming polymer, a film-forming composition, which can be applied by

electrostatic coating, is produced. With the addition of leveling agent to the silane

treated products, the spray properties of effect pigments are intensified. The products

of this invention are useful in all types of automotive and industrial paint applications.

Documents:

				2651-KOLNP-2005-CORRESPONDENCE.pdf

				2651-KOLNP-2005-FORM 15.pdf

				2651-kolnp-2005-granted-abstract.pdf

				2651-kolnp-2005-granted-assignment.pdf

				2651-kolnp-2005-granted-claims.pdf

				2651-kolnp-2005-granted-correspondence.pdf

				2651-kolnp-2005-granted-description (complete).pdf

				2651-kolnp-2005-granted-drawings.pdf

				2651-kolnp-2005-granted-examination report.pdf

				2651-kolnp-2005-granted-form 1.pdf

				2651-kolnp-2005-granted-form 18.pdf

				2651-kolnp-2005-granted-form 2.pdf

				2651-kolnp-2005-granted-form 3.pdf

				2651-kolnp-2005-granted-form 5.pdf

				2651-kolnp-2005-granted-gpa.pdf

				2651-kolnp-2005-granted-reply to examination report.pdf

				2651-kolnp-2005-granted-specification.pdf

				2651-KOLNP-2005-PA.pdf

« Previous Patent

Next Patent »

Patent Number	231740	

Indian Patent Application Number	2651/KOLNP/2005	

PG Journal Number	11/2009	

Publication Date	13-Mar-2009	

Grant Date	09-Mar-2009	

Date of Filing	21-Dec-2005	

Name of Patentee	ENGELHARD CORPORATION	

Applicant Address	101, WOOD AVENUE P.O. BOX 770, ISELIN, NJ	

Inventors:

#	Inventor's Name	Inventor's Address	

1	BAGALA, JOSEPH	164 CHAUNCEY PLACE, PEEKSKULL, NY 10566	

2	CHIRAYIL, THOMAS	55 MILL PLAIN ROAD 16-5 DANSBURY, CT 06811	

3	SULLIVAN, WILLIAM	1707 EAGLE BAY DRIVE OSSINING NY 10562	

PCT International Classification Number	C09D 5/03, 5/36	

PCT International Application Number	PCT/US2004/023245	

PCT International Filing date	2004-07-16	

PCT Conventions:

#	PCT Application Number	Date of Convention	Priority Country	

1	60/488,366	2003-07-18	U.S.A.	

2	10/879/661	2004-06-26	U.S.A.	

© All Indian Patents, 2013-2021.

  Patent data available in the public domain from Indian Patents Office, Department of Industrial Policy and Promotions, Ministry of Commerce and Industry, Government of India.
