Repository: anandvc/allindianpatents

File: patents/231758-novel-substituted-calix-4-pyrroles-and-process-for-the-preparation-of-substituted-calix-4-pyrroles-over-zeolite-molecular-sieve-catalyst.html
Indian Patents. 231758:"NOVEL SUBSTITUTED CALIX(4) PYRROLES AND PROCESS FOR THE PREPARATION OF SUBSTITUTED CALIX(4) PYRROLES OVER ZEOLITE MOLECULAR SIEVE CATALYST"

Indian Patents

Recently Granted Patents

  Recently Published Patents

Title of Invention	"NOVEL SUBSTITUTED CALIX(4) PYRROLES AND PROCESS FOR THE PREPARATION OF SUBSTITUTED CALIX(4) PYRROLES OVER ZEOLITE MOLECULAR SIEVE CATALYST"

Abstract	The present invention relates to novel calix pyrroles and a process for synthesis of calix (4) pyrroles using zeolite molecular sieve catalyst. The products are obtained by reacting pyrrole with cyclic or acyclic ketones in dichloro methane (DCM) solvent over molecular sieve catalysts which provides an eco-friendly, more economical and selective heterogeneous method. The pore size and surface area of the catalyst plays a major role in the reaction.	

Full Text	Novel substituted calix(4) pyrroles and process for the preparation of substituted calix(4) pyrroles over zeolite molecular sieve catalyst Field of the inventionN

The present invention relates to novel calix (4) pyrroles and preparation of calix (4) pyrroles over zeolite molecular sieves. More particularly, this invention relates to a method for synthesis of calix (4) pyrroles directly from pyrroles and ketones in an eco-friendly zeolite catalyzed heterogeneous method with high yields.

This invention provides a non-corrosive eco-friendly process, where the catalyst is recyclable and reused many times, no work up procedure, no-wastage of the compounds (i.e. high atom selectivity), simple sample extraction and high selectivity of products. Background and Prior Art references

Calix pyrroles represent a subset of class of macrocycles that was previously

termed as porphyrinogens. Porphyrinogens are non-conjugated macrocyclic species composed of four

pyrrole rings linked to the position via sp3 hybridized carbon atoms. Porphyrinogens that carry meso-

hydrogen atoms are prone to oxidation to the corresponding phorphyrins and renamed the term

porphyrinogen as calixpyrrole due to the analogues properties of calixarenes. Fully meso non-hydrogen

substituted phorphyrongens are generally stable crystalline materials. The first such macrocycle, meso

octamethyl calix (4) pyrrole was reported over a century ago by Bayer (Ber. Disctz. Chem. Ger. 1886,

19, 2184) using condensation between acetone and pyrrole catalyzed by HCI, however, the structure of

the molecule was not elucidated. This method was refined by Dennstedt and Zimmerman (Ber. Disctz.

Chem. Ger. 1887, 20, 850) by replacing the HCI with "chlorzink" and heating the reaction. Chelintzev

and Toronov synthesized calix (4) pyrrole by the method of condensing acetone and pyrrole, methyl

ethyl ketone and pyrrole, methyl hexyl ketone and pyrrole and a mixture of acetone and methyl ethyl

ketone with pyrrole (J. Russ. Phys. Chem. Soc. 1916, 48, 1197; Chem Abstr. 1917, 11, 1418).

Further, Chelintzev, Tronov and Kurmunov reported the production of calixpyrroles by condensing

cyclohexanone with pyrrole and a mixture of acetone and cyclohexanone with pyrrole (J. Russ.

Phys. Chem. Soc. 1916, 48, 1210). Rothenmund and Gage refined Dennstedt and Zimmermann's

method by replacing the acid catalyst with methane sulphonic acid (J. Am. Chem. Soc. 1955, 55,

3740). In 1971, Brown, Iluichioson and Mackinon (Can. J. of Chem. 1971, 49, 4017) repeated

the	synthesis of mesotetracyclohexyl calixpyrrole and assigned a tetrameric

macrocyclic structure. J.M. Lehn and coworkers have synthesized meso-octa-3-chloro propyl calix (4) pyrrole by an unpublished procedure and converted into meso-octa-3-cyano propyl calix pyrrole (B. Dietrich, P. Viout and J.M. Lehn in macrocyclic chemistry, VCH, Publishers, Weinhein 1993, pg82). The metal cation binding of deprotanated calix (4) pyrrole macrocyclics has been studied by Floriani and co-workers (Chem. Commun. 1996, 1257). Floriani has developed a method for expanding the pyrrole rings of metal bound deprotanated calix (4) pyrroles forming calix (1) pyridino (3) pyrroles and calix (2) pyridino (2) pyrroles (J. Am. Chem. Soc. 1995, 117, 2793). A further a prior art method reports using pyrrole, a C4-C6 saturated acyclic ketone and an acid containing vinyl groups are triple bonds to form a polymerized resin (WO 93/13150). In this case, the resulting products are undefined, since it appears to be unknown where the modifying group is attached to the product. By making use of calixarenes as templates P.A. Gale et al synthesized Calixarene-calix pyrrole dimers (calixarene capped- calixpyrrole) and expanded calixpyrroles (Tet Lett 37(44), 1996,7881) and also reported the synthesis of calixpyridino pyrroles and calix pyridines from calixpyrroles (Chem com 1998, 1). Macrocycles have unexpected properties that make them particularly useful. Calixpyrroles bind anion and neutral molecular species in solution and in the solid state in such an effective and selective way the anions or neutral molecular species can be separated from other anions and neutral molecular species. Further the affinity a macrocycle has for a particular species can be 'tuned' by strategic choice of electron-donating or electron-withdrawing peripheral substituents for the synthesis of macrocycles.

According to W.O.Pat.No. 97/37995, various types of calixpyrroles was synthesized using different ketones including tetrahydrothiopyran-4-one, diphenylacetone, 10-nonadecanone, acetyl ferrocenes and chiral calixpyrroles by using chiral ketones. And also reported the synthesis of expanded calixpyrroles, where n>4, (i.e. Calix (5) pyrrole, Calix (6) pyrrole, calix (8) pyrroles), calix pyridino pyrroles, calix pyridines and their applications. Application of these properties for removal of biological ions or neutral molecule species for medical uses, removal of undesirable ions or neutral molecule species from environmental sources provides only a few of the practical and important uses.

These calix (4) pyrroles can be used in the dialysis of bodily fluids. Examples of dialyzable substrates include, but are not limited to phosphate containing molecules or halide waste (i.e. diabetes or drug overdoses and kidney dialysis).

Clean technology is fast replacing the various processes, which were once catalyzed by highly corrosive liquid acids, due to the growing concern for the environment. In these eco-friendly processes, solid acids which are highly selective and active with strong proton donating sites distributed uniformly within the pores, have been found to be an attracting replacement for the non-reusable, hazardous liquid acids. Porous materials created by nature or by synthetic have found great utility in all aspects of human activity. The pore structure of solids is usually formed in the stages of crystallization or subsequent treatment. Depending on their predominant pore size, the solid materials are classified as microporous, mesoporous and macroporous materials. The only class of porous materials possessing rigorously uniform pore sizes is that of Zeolites and related molecular sieves. Zeolites are uniform porous crystalline aluminosilicates and their lattice is composed by TO4 tetrahedral (T=A1 and Si) linked by sharing the apical oxygen atoms (Breck D.W., Zeolite molecular sieves: Structure, Chemistry and Use; Wiley and Sons; London 1974). As Zeolites act as sieves at the molecular level, these are considered as a subclass of molecular sieves. Zeolites have a number of interesting physical and chemical properties. The classes of phenomena that are of greatest practical importance are the availability to sorb organic and inorganic substances, to act as cation exchangers and to catalyze a wide variety of reactions. But due to the smaller pore size of these molecular sieves restricted their wide range applications, especially in case of larger molecules. But this has been overcome by the report of Mesoporous molecular sieves by Mobil researchers (C.T. Kresge, M.E. Leonowicz, W.J. Roth, J.C. Vartuli and J.S. Beck, Nature 359^1992) 710) in 1992. These Mesoporous molecular sieve (MCM-41) has been opened a new era in the zeolite catalysis. Till then many reports have been published on the applications of this material for the catalytic activity towards oxidation, acylation and alkylation. And support material for enzymes, whole cell immobilization, arid nano particles. The previous processes have the disadvantage that (a) in all the cases mineral acids used as catalysts which are highly corrosive, (b) in all the cases inert atmosphere should be

maintained, (c) in all the cases tedious work-up procedure is present, such as neutralization

of acid etc, (c) separation and reusability of the catalyst is not possible, (d) in some cases

more than a single step is carried out to get a particular calix pyrrole selectively, and (e) in

some cases dry conditions should be maintained in order to obtain the corresponding

compound.

Increasing  the  applications  of  these  calix  pyrroles  demands  an  eco-friendly,

environmentally clean, economical and free handling process. The present invention

provides an eco-friendly process, which can overcome all the above drawbacks.

Objects of the invention

The main object of the present invention is to provide calix (4) pyrroles over zeolite

molecular sieves, which is an eco-friendly heterogeneous catalytic method.

Another object of the present invention is to provide a process for the synthesis of novel

calix (4) pyrroles such as tetraspirocycloheptyl calix (4) pyrrole, tetraspirocyclooctyl calix

(4) pyrrole and tetraspiro (2-methylcyclohexyl) calix (4) pyrrole with sufficiently good

yields.

Still another object of the present invention is to synthesize calix (4) pyrroles over

molecular sieve catalysts under microwave irradiation, which is a solvent free reaction.

Yet another object is to provide a method wherein the kind and composition of calix (4)

pyrrole can be varied within limits by a proper selection of catalyst.

Yet another object of this invention is to provide an efficient and economical method for

synthesizing calix (4) pyrroles from pyrrole and ketones over solid acid catalysts.

Summary of the invention

The present invention relates to a process for preparation of calix (4) pyrroles as shown in

figures 1 to 8 of the accompanying drawings, from corresponding pyrrole and ketone over

mesoporous molecular sieves. Macrocycles of the present invention can be selectively

synthesized by taking the different pore sizes of the zeolites and by varying the reaction

conditions.

DETAILED DESCRIPTION OF INVENTION

Accordingly the present invention provides Novel substituted calix(4) pyrroles namely tetraspiro cycloheptyl calix (4) pyrrole , tetraspiro cyclooctyl calix (4) pyrrole and tetraspiro (2-methyl cyclohexyl) calix(4) pyrrole as herein described with the selectivity upto 90% and yield upto 70%, for use in industrial applications particularly in biological applications.

Accordingly the invention also  provides a process  for the preparation of calix(4) pyrroles

comprising:

(a) refluxing a pyrrole with an acyclic or cyclic ketone in the presence of a molecular sieve catalyst in

an  organic  solvent  at  a  temperature  of about  100°C.  for  a  period  of  10  to  72  hours;

(b)cooling  the  reaction  mixture  of  step  (a)  to  room  temperature;

(c)	filtering the solution of step (b) and washing the residue with an organic solvent to recover catalyst

and to obtain a mother liquor,

(d)	evaporating  to  dryness  the  mother  liquor  of  step  (c)  to  obtain  a  solid;

(e)	washing  the  solid  of  step  (d)  with  deionized  water;

(f)	drying the washed solid of step (e) in air, followed by calcining at 500°C  in air; and

(g)	purifying the calcined product of step (f) by column chromatography to obtain the calix (4) pyrrole.

In an embodiment of the invention, the catalyst is selected from MCM-41, HZSM-5 (30), Hp,

HY, SAPO-5 and any other catalysts.

In another embodiment of the invention, the amount of catalyst used is ranging from 0.1 g to

l.Og.

In still another embodiment of the invention, the solvent used for refluxing is selected from

dichloromethane, methanol, and acetonitrile.

In yet another embodiment of the invention, the catalysts used are having the following

surface area and pore size as given in the table below.

(Table Removed)

In yet another embodiment of the invention, the pore size and surface area of the catalysts used in the reaction are given in the following table.

(Table Removed)

In yet another embodiment, the molar ratio of pyrrole to ketone is selected in between 1:1

to 1:4.

In yet another embodiment A process as claimed in claim 1 -7 wherein, the cycloketone is

selected from the group comprising cyclohexanone, cycloheptanone, cyclopentanone and

cyclooctanone.

In yet  another  embodiment the acyclic ketone is selected from the group comprising

methyl ethyl ketone and 3-pentanone.

In yet another embodiment the acyclic products are obtained using the catalyst HY.

In yet  another  embodiment the major amounts of liner products are obtained using

catalyst HZSM-5 (30).

In yet another embodiment the the yield of the calix (4) pyrrole is up to 70%.

In yet another embodiment the selectivity of the calix (4) pyrrole is up to 90%.

In  yet  another  embodiment  in  the  reaction  of equimolar  ratio  of pyrrole  and

cyclohexanone, dichloromethane is used as a solvent for refluxing to obtain cyclic

products.

In yet another embodiment the catalyst used for cyclic product is mesoporus molecular

sieve catalyst (MCM-41).

In yet another embodiment the mesoporus catalyst used in the reaction is having surface

area ranging between 980 -1200 m2/g.

In yet another embodiment the the mesoporus catalyst used in the reaction is having pore

size ranging between 30- 100°A.

In yet another embodiment the substituted calix (4) pyrrole obtained are:

octamethyl calix (4) pyrrole (la);

Tetraethyl Tetra methyl calix (4) pyrrole (2a);

octaethyl calix (4) pyrrole (3a);

tetraspiro cyclohexyl calix (4) pyrrole (4a);

tetraspiro cyclopentyl calix (4) pyrrole (5a);

tetraspiro cycloheptyl calix (4) pyrrole (6a),

tetraspiro cyclooctyl calix (4) pyrrole (7a);

(2-methyl cyclohexyl) calix (4) pyrrole (8a); and

dimer, trimer and tetramers of pyrroles

The catalyst can be synthesized from the well known defined methods. The starting materials used in the process are acyclic and cyclic ketones, which are readily available. Reacting the pyrrole with acyclic ketones, which are selected from acetone, methyl ethyl ketone, and 3-pentanone leads to form octamethyl calix (4) pyrrole, tetramethyl tetraethyl calix (4) pyrrole, and octaethylcalix (4) pyrroles correspondingly.

In case of cyclic ketones, cyclohexanone, cyclopentanone, cycloheptanone, 2-methylcyclochexanone, cyclo octanone forms tetraspirocyclochexyl calix (4) pyrrole, tetraspirocyclopentyl calix (4) pyrrole, tetraspirocycloheptyl calix (4) pyrrole, tetraspiro (2-methylcyclohexyl) calix (4) pyrrole and tetraspirocyclooctyl calix (4) pyrrole correspondingly.

The catalyst MCM-41 (Mesoporous molecular sieve) prepared by an aqueous solution of aluminum isopropoxide (0.38 g) and to it an aqueous solution of sodium hydroxide (0.3 g) was added in 50 ml beaker and stirred in hot conditions, till a clear solution was formed. Then 9.4 ml of tetraethyl ammonium hydroxide (TEAOH) and Ludox colloidal silica (9.26 g) were added drop wise while stirring at room temperature. Then hexadecyl tri-methylammonium bromide (10.55 g) was added slowly to the above solution. The pH of the mixture was maintained at 11.0-11.5. Finally, the gel mixture was transferred into an autoclave and heated at 100°C for 24 h. The solid product was recovered by filtration, washed with deionized water and dried in air. All the as-synthesized samples were calcined at 773K in air.

The catalyst weight can be varied in this reaction from 0.lg to 1g. The pyrrole to acetone molar ratio can be varied from 1:1 to 1:4.

In the reaction, an equimolar ratio of pyrrole and cyclohexanone was refluxed in dichloromethane (DCM) for 10 h in presence of MCM-41 catalyst. Along with the

cyclized product, tetraspirocyclo hexyl calix (4) pyrrole 4a, the acyclic condensed products

viz., dimer, trimer and tetramer (4b, 4c and 4d) were also formed.

In place of MCM-41 catalyst when HY was used, instead of cyclic product only the acyclic

products were formed.

When HZSM-5 (30) was used as catalyst, along with the cyclized product calix (4) pyrrole,

linear products also formed but the linear products are in major.

When HP was used as catalyst, along with the cyclized product calix (4) pyrrole, linear

products are also formed.

The reaction time will be varied depending upon the nature of ketone and the catalyst.

In the one of equimolar reaction, pyrrole and acetone was mixed thoroughly and 0.5 gm of

MCM-41 catalyst was added and then subjected to microwave irradiation for 3 min at a

radiation level of about 2450 MHz and extract the compound by using dichloromethane as

solvent, resulting low selectivity of cyclic product (la). The reaction time is varied from 3

min to 10 min.

In another equimolar reaction, pyrrole and cyclohexanone was mixed thoroughly and

added 0.5 gm of MCM-41 catalyst and then subjected to microwave irradiation for 3 min

and extracted the compound by using dichloromethane as solvent, resulting low selectivity

of cyclic product (4a). The reaction time is varied from 3 min to 10 min. The radiation

level is maintained at about 2450 MHz.

Mixed calix pyrroles such as tetramethyl dicyclohexyl calix (4) pyrrole, hexamethyl

cyclohexyl calix (4) pyrrole, dimethyl tri cyclohexyl calix (4) pyrrole has been obtained by

reacting the acetone, cyclohexanone in required molar ratio over MCM-41 catalyst in

dicholoromethane solvent by refluxing for 15 h.

Pore size and surface area of the catalysts plays a major role in this reaction.

All the catalysts were characterized by X-ray diffraction, Infrared spectroscopy, BET-

surface area and NH3-Temperature programmed desorption.

The inventors found that the dichloromethane (DCM) was better solvent than other

solvents like methanol, acetonitrile. Acetone as solvent did not found the selectivity

towards higher selectivity of octamethyl calix (4) pyrrole.

After the reaction was completed the catalyst was separated by filtration, then the solvent

was vacuum evaporated and the residue was mounted on the silica column and the

products were separated through n-hexane: ethylacetate (95:5) media and confirmed by H1

NMR, C13 NMR and Mass spectroscopy and for la, single crystal XRD also.

Brief description of the accompanying drawings

Figure 1 shows structure of octa alkyl substituted calix (4) pyrrole, wherein

RI and R2 = CH3 for octamethyl calix (4) pyrrole (la),

RI =CH3 and R2 = CH2CH3 for Tetraethyl Tetra methyl calix (4) pyrrole (2a), and

Ri=R2 = CH2CH3 for octaethyl calix (4) pyrrole (3a). Figure 2 shows structure of tetraspiro cyclohexyl calix (4) pyrrole (4a). Figure 3 shows structure of tetraspiro cycloalkyl substituted calix (4) pyrrole

wherein,

n = 1 for tetraspiro cyclopentyl calix (4) pyrrole (5a),

n =2 for tetraspiro cycloheptyl calix (4) pyrrole (6a), and

n =4 for tetraspiro cyclooctyl calix (4) pyrrole (7a). Figure 4 shows structure of (2-methyl cyclohexyl) calix (4) pyrrole (8a). Figure 5 shows structures of condensed products viz. dimer (4b), trimer (4c) and

tetrameter (4d). Figure 6 shows structure of alkyl substituted linear (dimer) products, wherein

R, and R2 - CH3 for la, R, =CH3 and R2 = CH2CH3 for 2a, and

R,=R2 = CH2CH3 for 3a. Figure 7 shows structure of cyclic products, wherein n = 1 for 5b; n = 3 for 6b

and n = 4 for 7b. Figure 8 shows structure of dimer product of 2-methylcyclohexyl (8b).

The process of this invention is described in further detail herein below by way of the following examples, which are only illustrative and are not intended to limit the scope of this invention.

EXAMPLES Example 1 Synthesis of Octamethyl calix (4) pyrrole

In a 50ml round bottom flask, 20ml of dichloromethane (DCM) was introduced and 0.5 ml of pyrrole, 0.503ml of acetone, and 0.5g of MCM-41 catalyst were added to it. Then the reaction mixture was refluxed for 10 h. The cooled reaction mixture filtered, washed with DCM (5 X 10ml). Then the solvent DCM was removed under reduced pressure and product was purified by column chromatography on silicagel (hexane eluent) affording the product as a white powder. The product was confirmed by NMR and Mass spectrometry. Yield of octamethyl calix (4) pyrrole was 67.5 %; Selectivity was 73.0; Conversion of pyrrole was 92.4 %. Selectivity was calculated as follows Selectivity = Yield / Conversion

la: 1HNMR (200 MHz, CDC13): δ= 1.49 (s, 24H, -CH3), 5.85 (br, d, 8H; (pyrrole-ßH), 6.89-6.99 (br, S, 4H, pyrrole-NH); HR-MS(EI): for calcd for C28 H36 N4: calcd: 428.2939; found: 428.2938.

Example 2

In a 50ml round bottom flask 20ml of dichloromethane (DCM) was introduced and 0.5ml of pyrrole, 0.503 ml of acetone, and 0.5g of HZSM-5 (30) catalyst were added to it. Then the mixture was refluxed for 10 h. The cooled reaction mixture filtered, washed with DCM (5 X 10ml). Then the solvent DCM was removed under reduced pressure and product was purified by column chromatography on silicagel (hexane eluent) the products were confirmed by NMR and estimation was done by high pressure thin layer chromatography (HPTLC). The Results are as follows: Conversion of pyrrole is 81.4%.

(Table Removed)

Example 3

In a 50ml round bottom flask 20ml of dichloromethane (DCM) was introduced and 0.5ml of pyrrole, 0.503 ml of acetone, and 0.5g of HY catalyst was added to it. Then the mixture was refluxed for 10 h. The cooled reaction mixture filtered, washed with DCM (5 X 10ml). Then the solvent DCM was removed under reduced pressure and product was purified by column chromatography on silicagel (hexane eluent) the products were confirmed by NMR and estimation was done by high pressure thin layer chromatography (HPTLC). The results as follows: conversion of pyrrole is 72.5%.

(Table Removed)

Ib: 1HNMR (200 MHz, CDC13): δ= 1.62 (s, 6H, -CH3), 6.01-6.11 (m, 4H, pyrrole-pH), 6.48-6.56 (m, 2H, pyrrole-aH), 7.42-7.78 9br, s, 2H, NH), 13C NMR (50 MHz, CDC13): δ= 29.30,35.32, 103.74, 107.72, 117.03, 138.21; HR-MS (El) for C11H14N2: calcd: 174.1156; found: 174.1148

Example 4

Synthesis of tetramethyl tetraethyl calix (4) pyrrole

In a 50ml round bottom flask 20ml of dichloromethane (DCM) was introduced and 0.5ml of pyrrole, 0.65 ml of Methyl ethyl ketone, and 0.5g of Al-MCM-41 catalyst was added to it. Then the mixture was refluxed for 72h. The cooled reaction mixture filtered, washed with DCM (5 X 10ml). Then the solvent DCM was removed under reduced pressure and product was purified by column chromatography on silicagel (hexane eluent) the products were confirmed by NMR and estimation was done by high pressure thin layer chromatography (HPTLC). The results as follows: conversion of pyrrole is 48.0%.

(Table Removed)

2a: 1HNMR (200 MHz, CDC13): δ= 0.63-0.8 (t, J(H,H)=2Hz, 12H), 1.34-1.48 (br, s, 12H, -CHj). 1.86-1.96 (q, 8H, £H2CH3), 5.85 (br, d, 8H), 6.89-7.09 (br, s, 4H, NH); 13C NMR ( 50MHz, CDC13): 137.26, 103.75, 39.18, 33.21, 26.04, 8.65; HR-MS (El) for C32H44N4: calcd: 484.3565, found: 484.3561.

2b: 1HNMR (200 MHz, CDC13): δ=0.72-0.85 (t, J=8.37, 3H. -CH2CH3), 1.53 (s, 3H, -CH3), 1.92-2.06 (q, J=4.65, 6.97 Hz, 2H, -CH2CH3), 6.0-6.10 (m, 4H, pyrrole-ßH), 6.50-6.58 (m, 2H,pyrrole-αH), 7.6 (BR, S, 2H, pyrrole-NH). 13C NMR: 138.04, 116.29, 107.61, 104.66, 39.35, 33.63, 25.57, 8.91; HR-MS (El) for C12H16N2: calcd: 188.1313, found: 188.1317.

Example 5

Synthesis of octaethyl calix (4) pyrrole

In a 50ml round bottom flask 20ml of dichloromethane (DCM) was introduced and 0.5ml of pyrrole, 0.73 ml of 3-Pentanone, and 0.5g of Al-MCM-41 catalyst was added to it. Then the mixture was refluxed for 5 days. The cooled reaction mixture filtered, washed with DCM (5 X 10ml). Then the solvent DCM was removed under reduced pressure and product was purified by column chromatography on silicagel (hexane eluent) the products were confirmed by NMR and estimation was done by high pressure thin layer chromatography (HPTLC). The results as follows: conversion of pyrrole is 77.0 %.

(Table Removed)

3a: 'HNMR (200 MHz, CDC13): δ= 5.85-5.93 (br, d, J (H,H)=2.27 Hz, 8H, pyrrole-pH),

6.96-7.05  (br,  s,  4H,  pyrrole-NH);  HR-MS  (El)  for C36H52N4  :  calcd:  540.4191,

found:540.4194.

3b: 1HNMR (200 MHz, CDC13): δ= 0.68-0.76 (t, J=7.17, 6H, CH2CH3), 1.88-2.01 (q,

3=5.12,  7.69 Hz, 4H, CH2-CH3), 6.01-6.12 (br, s, 4H, pyrrole-ßH), 6.5-6.59 (br, s, 2H),

7.45-7.65 (br, s, 2H, pyrrole-NH); HR-MS (El) for C,3Hi9N2: calcd: 202.1469, found:

202.1475.

Example 6

Synthesis of tetraspiro cyclohexyl calix (4) pyrrole

In a 50ml round bottom flask 20ml of dichloromethane (DCM) was introduced and 0.5ml of pyrrole, 0.75 ml of Cyclohexanone, and 0.5g of calcined and dried Al-MCM-41 catalyst was added to it. Then the mixture was refluxed for 10 h The cooled reaction mixture filtered, washed with DCM (5 X 10ml). Then the solvent DCM was removed under reduced pressure and product was purified by column chromatography on silicagel (hexane eluent) the products were confirmed by NMR and estimation was done by high pressure thin layer chromatography (HPTLC). The results as follows: conversion of pyrrole is 95.0%.  (Table Removed)

4a : 1H NMR (200 MHz, CDC13): δ = 1.38-1.68(m,24H, cyclohexyl), 1.88-2.12(m,16H, cyclohexyl), 5.86 (br.d, 8H; pyrrole-pH), 6.95 (br.s, 4H, pyrrole NH), 13C NMR (50 MHz,CDCl3): δ = 22.75, 26.04, 37.17, 39.63, 103.44 (pyrrole-pH), 136.50(pyrrole-aH); HR-MS(EI) for C40H52N4 (H+): calcd:588.4191; found: 588.4169.

Example 7

In a 50ml round bottom flask 20ml of dichloromethane (DCM) was introduced and 0.5ml of pyrrole, 0.75 ml of Cyclohexanone, and 0.5g of HZSM-5 (30) catalyst was added to it. Then the mixture was refluxed for 10 h. The cooled reaction mixture filtered, washed with

DCM (5 X 10ml). Then the solvent DCM was removed under reduced pressure and product was purified by column chromatography on silicagel (hexane eluent) the products were confirmed by NMR and estimation was done by high pressure thin layer chromatography (HPTLC). The results as follows: Conversion of pyrrole is 69.6%.

(Table Removed)

Example 8

In a 50ml round bottom flask 20ml of dichloromethane (DCM) was introduced and 0.5ml of pyrrole, 0.75 ml of Cyclohexanone, and 0.5g of HY catalyst was added to it. Then the mixture was refluxed for 10 h. The cooled reaction mixture filtered, washed with DCM (5 X 10ml). Then the solvent DCM was removed under reduced pressure and product was purified by column chromatography on silicagel (hexane eluent) the products were confirmed by NMR and estimation was done by high pressure thin layer chromatography (HPTLC). The results as follows: conversion of pyrrole is 78.9%.

(Table Removed)

4b : 1H NMR (200 MHz, CDC13): δ = 1.36-1.65(m,6H, cyclohexyl),1.95-2.12(m,4H,cyclohexyl),6.01-6.12(m,4H,pyrrole-pH), 6.45(br.d, 2H; pyrrole-aH), 7.32-7.68 (br.s, 2H, pyrrole NH); 13C NMR(50MHz,CDCl3):δ = 22.17, 26.32, 37.65, 41.21, 104.64, 108.27,116.99,139.21; HR-MS(EI) for C14H18N2 (H+): calcd:214.1469; found: 214.1460.M+: 214(100%), 171,148

4d: HR-MS (El) for C H N: calcd: 508.3546; found = 508.3565

Example 9 Synthesis of tetraspiro cyclopentyl calix (4) pyrrole

In a 50ml round bottom flask 20ml of dichloromethane (DCM) was introduced and 0.5ml of pyrrole, 0.64 ml of Cyclopentanone, and 0.5g of Al-MCM-41 catalyst was added to it. Then the mixture was refluxed for 20 h. The cooled reaction mixture filtered, washed with DCM (5 X 10ml). Then the solvent DCM was removed under reduced pressure and product was purified by column chromatography on silicagel (hexane eluent) the products were confirmed by NMR and estimation was done by high pressure thin layer chromatography (HPTLC). The results as follows: conversion of pyrrole is 74.3%.

(Table Removed)

5a: 1HNMR (200 MHz, CDC13) : δ= 1.55-1.8 (m, 16H, cyclopentyl), 1.85-2.01 (m, 16H, cyclopentyl), 5.8 (br, d, J=0.38 Hz, 8H, pyrrole-pH),7.0 (br, s, 4H, pyrrole-NH); 13C NMR: ( 50 MHz, CDC13): 137.20 (pyrrole-αH), 103.04 (pyrrole-pH), 46.93, 39.02, 23.91; HR-MS (El) for C36H44N4: calcd: 532.3565, found: 532.6575.

Example 10

Synthesis of tetraspiro cycloheptyl calix (4) pyrrole

In a 50ml round bottom flask 20ml of dichloromethane (DCM) was introduced and 0.5ml of pyrrole, 0.85ml of Cycloheptanone, and 0.5g of Al-MCM-41 catalyst was added to it. Then the mixture was refluxed for 3 days. The cooled reaction mixture filtered, washed with DCM (5 X 10ml). Then the solvent DCM was removed under reduced pressure and product was purified by column chromatography on silicagel (hexane eluent) the products were confirmed by NMR and estimation was done by high pressure thin layer chromatography (HPTLC). The results as follows: conversion of pyrrole is 69.8%.

(Table Removed)

6a: 1HNMR (200 MHz, CDC13): δ= 1.45-1.72 (m, 32H, cycloheptyl), 1.94-2.12 (m,16H, Cycloheptyl), 5.83 (br, d,8H, pyrrole-pH), 6.78-6.88 (br,s,4H,NH),; HR-MS (El) for C44H6oN4: calcd: 644.4817, found: 644.4752.

6b: 1HNMR (200 MHz, CDC13): δ=2.12-2.26(m,8H,cycloheptyl), 2.42-2.58 (m,4H, cycloheptyl), 6.01-6.13 (m, 4H,pyrrole-pH), 6.52-6.61 (m,2H, pyrrole-αH),7.51-7.71 (br,s,2H, pyrrole-NH); HR-MS (El) for C15H2oN2: calcd: 228.1626, found 228.1616.

Example 11

Synthesis of tetraspiro cyclo octyl calix (4) pyrrole

In a 50ml round bottom flask 20ml of dichloromethane (DCM) was introduced and 0.5ml of pyrrole, 0.9ml of Cyclooctanone, and 0.5g of Al-MCM-41 catalyst was added to it. Then the mixture was refluxed for 5days. The cooled reaction mixture filtered, washed with DCM (5 X 10ml). Then the solvent DCM was removed under reduced pressure and product was purified by column chromatography on silicagel (hexane eluent) the products were confirmed by NMR and estimation was done by high pressure thin layer chromatography (HPTLC). The results as follows: conversion of pyrrole is 78.0%.

(Table Removed)

7a: 1HNMR (200 MHz, CDC13): δ=1.18-1.82 (m, 56H, cyclooctyl), 5.93 (br,d,8H, pyrrole-PH), 6.91-6.99 (br,s,4H, pyrrole-NH); HR-MS (El) for C48N68N4: calcd; 700.5443, found: 700.5456.

7b: 1HNMR (200 MHz, CDC13): δ=1.42-1.80(m,10H, cyclooctyl), 2.09-2.2l(m,4H, cyclooctyl), 5.99-6.16 (m,4H,pyrrole-pH), 6.48-6.57 (m,2H,pyrrole-aH),7.42-7.69(br,s,2H,pyrrole-NH),; HR-MS(EI) for C16N22N2: calcd: 242.1782, found: 242.1777.

Example 12

Synthesis of tetraspiro (2-methylcyclohexyl) calix (4) pyrrole

In a 50ml round bottom flask 20ml of dichloromethane (DCM) was introduced and 0.5ml of pyrrole, 0.875ml of 2-Methyl cyclohexanone, and 0.5g of Al-MCM-41 catalyst was added to it. Then the mixture was refluxed for 10 h. The cooled reaction mixture filtered, washed with DCM (5 X 10ml). Then the solvent DCM was removed under reduced pressure and product was purified by column chrornatography on silicagel (hexane eluent) the products were confirmed by NMR and estimation was done by high pressure thin layer chrornatography (HPTLC). The results as follows: conversion of pyrrole is 60.2%.

(Table Removed)

8a: HR-MS (El) for C-wHecM: calcd: 644.4817, found 644.4847.

8b:  'HNMR  (200  MHz,  CDC13):  5=0.8(d,3H,J(H,H)=7.2  Hz,CH3),  1.24-

2.34(m,9H,cyclohexyl),  6.01-6.14  (m,4H,pyrrole-pH),  6.42-6.54  (m,2H  ,pyrrole-

aH),7.48(br,s,2H,pyrrole-NH);  HR-MS  (El)  for  Ci5H2oN2:  calcd:  228.1626,

found:228.1634.

The main advantages of the present invention are:

1.	The present invention is an improved process that comprises environmentally clean

technology with low wastage, easy separable and reusability of the catalyst.

2.	This method provides a selective heterogeneous catalyst with longer life.

3.	The catalysts used in this process are easily separable by the simple filtration

4.	It also provides a method wherein the kind and composition of calix (4) pyrrole can

be varied within limits by a proper selection of catalyst.

5.	Tetraspirocyclopentyl calix (4) pyrrole has been synthesized for the first time over

the heterogeneous method as well as homogeneous method.

6.	Tetraspirocycloheptyl calix (4) pyrrole has been synthesized for the first time over

the heterogeneous method as well as homogeneous method.

7.	Tetraspirocyclooctyl calix (4) pyrrole has been synthesized for the first time over

the heterogeneous method as well as homogeneous method.

8.	Tetraspiro (2-Methylcyclohexyl) calix (4) pyrrole has been synthesized for the first

time over the heterogeneous method as well as homogeneous method.

The salient futures of the process are

i)  the present invention provides an improved process that comprises environmentally

clean technology with low wastage, easy separable and reusability of the catalyst, ii)  the catalysts used in this process are easily separable by the simple filtration, iii)  this process provides an eco-friendly method with higher selectivity, iv)  a method provides a selective heterogeneous catalyst with longer life, and v)  a method wherein the kind and composition of calix(4)pyrrole can be varied within

limits by a proper selection of catalyst and this invention provides an efficient and

economical method for synthesizing calix(4)pyrroles from pyrrole and ketones over

solid acid catalysts.  

We claim

1.	Novel  substituted calix(4) pyrroles namely  tetraspiro cycloheptyl calix (4) pyrrole ,

tetraspiro cyclooctyl calix (4) pyrrole and tetraspiro (2-methyl cyclohexyl) calix(4) pyrrole

as herein described with the selectivity upto 90% and yield upto 70%, for use in industrial

applications particularly in biological applications.

2.	Novel pyrroles as claimed in claim 1, wherein the said pyrroles are defined by following

characteristics:

i) tetraspiro cycloheptyl calix (4) pyrrole : 1HNMR (200 MHz, CDC13): δ= 1.45-1.72 (m, 32H, cycloheptyl), 1.94-2.12 (m,16H, Cycloheptyl), 5.83 (br, d,8H, pyrroie-pH), 6.78-6.88 (br,s,4H,NH),; HR-MS (El) for C44H60N4:: calcd: 644.4817, found: 644.4752

ii) tetraspiro cyclooctyl calix (4) pyrrole : 1HNMR (200 MHz, CDC13): δ=1.18-1.82 (m, 56H, cyclooctyl), 5.93 (br,d,8H, pyrrole-pH), 6.91-6.99 (br,s,4H, pyrrole-NH); HR-MS (El) for C48N68N4: calcd; 700.5443, found: 700.5456.

iii) tetraspiro (2-methyl cyclohexyl) calix(4)pyrrole : HR-MS (El) for C44H60N4: calcd: 644.4817, found 644.4847.

3.	A process  for the preparation of  calix(4) pyrroles  as claimed in claim 1 comprising:

(a) refluxing a pyrrole with an acyclic or cyclic ketone in the presence of a molecular sieve catalyst in an  organic  solvent  at  a  temperature  of about  100°C.  for  a  period  of  10  to  72  hours;

(b)cooling  the  reaction  mixture  of  step  (a)  to  room  temperature;

(c)	filtering the solution of step (b) and washing the residue with an organic solvent to recover catalyst

and to obtain a mother liquor,

(d)	evaporating  to  dryness  the  mother  liquor  of  step  (c)  to  obtain  a  solid;

(e)	washing  the  solid  of  step  (d)  with  deionized  water;

(f)	drying the washed solid of step (e) in air, followed by calcining at 500°C  in air; and

(g)	purifying the calcined product of step (f) by column chromatography to obtain the calix (4) pyrrole.

4.	A  process as claimed in claim 3, wherein said catalyst is selected from the group consisting of

MCM-41, HZSM-5(30), Hß, HY and SAPO-5.

5.	A process as claimed in claim 3, wherein said catalyst is selected from the group consisting of

MCM-41 having a surface area of 980 to 1200 square meters per gram and a pore size of 30 to 100

Angstroms, HY having a surface area of 525 to 625 square meters per gram and a pore size of 6 to 8

Angstroms, HZSM-5(30) having a surface area of 275 to 340 square meters per gram and a pore size

of 5 to 7.5 Angstroms, HP having a surface area of 600 to 680 square meters per gram and a pore

size of from about 5.5.times.6.6 to about 7.5.times.8.5 Angstroms, and SAPO-5 having a surface area

of  175  to  240  square  meters  per  gram  and  a  pore  size  of  6.5  to  8.4  Angstroms.

6.	A process as claimed in claim 3, wherein said catalyst is selected from the group preferably

consisting of HY having a surface area of  593 square meters per gram and a pore size of  7.3

Angstroms, HZSM-5(30) having a surface area of 310 square meters per gram and a pore size of 5.6

Angstroms, H.beta. having a surface area of  640 square meters per gram and a pore size of

6.5.times.7.6 Angstroms, and SAPO-5  having a surface area of 207 square meters per gram and a pore size of 7.4 Angstroms.

7.	A process as claimed in claim 3, wherein the organic solvent used for refluxing is selected from the

group	consisting	of	dichloromethane,	methanol,	and	acetonitrile.

8.	A process as claimed in claim 3, wherein the molar ratio of the pyrrole to the ketone is between 1:1

to 1:4.

9.	A process as claimed in claim 3, wherein a cyclic ketone is refluxed with the pyrrole, said cyclic

ketone  being  selected  from the  group consisting of cyclohexanone,  2-methyl  cyclohexanone,

cycloheptanone, cyclopentanone and cyclooctanone.

10.	A process as claimed in claim 3, wherein in an acyclic ketone is refluxed with the pyrrole,

said acyclic ketone being selected from the group consisting of acetone, diethyl ketone, and

methyl ethyl ketone.

11.	A process as claimed in claim 3, wherein the linear products are formed using catalyst HZSM-

5(30).

12.	A process as claimed in claim 9, wherein the preferable molar ratio of pyrrole to ketone is  1:1.

13.	Novel substituted calix(4) pyrroles and process for the preparation of substituted calix(4)

pyrroles over zeolite molecular sieve catalyst as herein described with reference to the

examples.

Documents:

				341-del-2001-abstract.pdf

				341-del-2001-claims.pdf

				341-del-2001-correspondence-others.pdf

				341-del-2001-correspondence-po.pdf

				341-del-2001-description (complete).pdf

				341-del-2001-drawings.pdf

				341-del-2001-form-1.pdf

				341-del-2001-form-13.pdf

				341-del-2001-form-18.pdf

				341-del-2001-form-2.pdf

				341-del-2001-form-3.pdf

				341-del-2001-petition-137.pdf

				341-del-2001-petition-138.pdf

« Previous Patent

Next Patent »

Patent Number	231758	

Indian Patent Application Number	341/DEL/2001	

PG Journal Number	13/2009	

Publication Date	27-Mar-2009	

Grant Date	09-Mar-2009	

Date of Filing	23-Mar-2001	

Name of Patentee	COUNCIL OF SCIENTIFIC AND INDUSTRIAL RESEARCH	

Applicant Address	RAFI MARG, NEW DELHI-110001, INDIA.	

Inventors:

#	Inventor's Name	Inventor's Address	

1	KONDAPURAM VIJAYA RAGHAVAN	INDIAN INSTITUTE OF CHEMICAL TECHNOLOGY, HYDERABAD-5000007. ANDHRA PRADESH, INDIA.	

2	SHIVANAND JANARDAN KULKARNI	INDIAN INSTITUTE OF CHEMICAL TECHNOLOGY, HYDERABAD-5000007. ANDHRA PRADESH, INDIA.	

3	MOTKURI RADHA KISHAN	INDIAN INSTITUTE OF CHEMICAL TECHNOLOGY, HYDERABAD-5000007. ANDHRA PRADESH, INDIA.	

4	NAGABANDI SRINIVAS	INDIAN INSTITUTE OF CHEMICAL TECHNOLOGY, HYDERABAD-5000007. ANDHRA PRADESH, INDIA.	

PCT International Classification Number	B01J 29/04	

PCT International Application Number	N/A	

PCT International Filing date		

PCT Conventions:

#	PCT Application Number	Date of Convention	Priority Country	

1			NA	

© All Indian Patents, 2013-2021.

  Patent data available in the public domain from Indian Patents Office, Department of Industrial Policy and Promotions, Ministry of Commerce and Industry, Government of India.
