Repository: anandvc/allindianpatents

File: patents/231772-a-novel-process-for-the-synthesis-of-lithium-iron-cobaltale-useful-as-cathode-material-for-lithium-ion-cells.html
Indian Patents. 231772:"A NOVEL PROCESS FOR THE SYNTHESIS OF LITHIUM IRON COBALTALE, USEFUL AS CATHODE MATERIAL FOR LITHIUM ION CELLS"

Indian Patents

Recently Granted Patents

  Recently Published Patents

Title of Invention	"A NOVEL PROCESS FOR THE SYNTHESIS OF LITHIUM IRON COBALTALE, USEFUL AS CATHODE MATERIAL FOR LITHIUM ION CELLS"

Abstract	A novel process for the synthesis of lithium iron cobaltate, useful as battery cathode material for lithium ion cells which comprises: heating a paste, prepared by mixing lithium hydroxide with oxides of nickel and iron 1:1:1 respectively in glycerol and flux to a temperature up to 800°C for a maximum period of 12 hours, cooling the above product to get lithium iron cobaltate (LiFe0.5 CO0.5 O2).	

Full Text	The presents invention relates to a novel process for the synthesis of lithium iron cobaltate, useful as battery cathode material for lithium ion cells.

The present invention relates to the preparation of lithium iron cobaltate (LiFe0.5 CO0.5 O2) a composite, which is very useful for high voltage lithium reversible cells and can be prepared by mixing oxides of ferric, cobalt with lithium hydroxide by heating together all in solid state condition. LiFe0.5 CO0.5 O2 is a reversible cathode material useful for high voltage cells of lithium in non-aqueous, polymer electrolyte and solid state cells.

The object of this invention is to synthesis LiFe0.5 CO0.5 O2 under suitable solid state reaction method which obviates the defects and draw backs hither to known in other methods of preparation of this compound from already known procedure in literature.

CO0.5 O2 compound is a hexagonal material is well known from 1999 as a good battery cathode for reversibility in non-aqueous solutions. This compound can be prepared by a co-precipitation method in which LiOH, Fe(OH)3 and Co(N03h were used [M.Tabuchi, K.Ado, H.Sakaebe, A.Hirano, and R. Kanno, J. Mater. Chem 9 (1999) 199]

In the above procedure available in the literature some disadvantages were observed. They are as follows :-

1.	Phase impurity

2.	Longer duration ofthermal preparation

3.	PH control

4.	Several steps of preparation

The main object of this patent invention is to formulate a new procedure for the synthesis of a novel paste procedure for the synthesis of LiFe0.5 CO0.5 O2 cathode material for reversible lithium ion cells which obviates the draw backs of the known methods.

Further the object of this invention to ensure good cycliability with lithium based compounds and to replace partially cobalt by other materials like Fe and get better results in voltage when a cell is assembled.

Still another object of this invention is to use glycerol as a binding agent to make an informally homogeneous mixture which permits even reaction to occur and their by any side or partial reaction is prevented.

Yet another object of this invention is to prepare lithium iron cobaltate (LiFe0.5CO0.5O2) from mixture hydroxide of lithium and oxides Fe and Cobalt.

Accordingly, the prevent invention provides a novel process for the synthesis of lithium iron cobaltate, useful as battery cathode material for lithium ion cells which comprises: heating a paste, prepared by mixing lithium hydroxide with oxides of cobalt and iron 1:1:1 respectively in glycerol and flux to a temperature up to 800°C for a maximum period of 12 hours, cooling the above product to get lithium iron cobaltate (LiFe0.5CO0.5 02).

In an embodiment of this invention the temperature of preparation may be in the range of 600°C to 800°C.

In another embodiment of this invention glycerol is used as a binding agent.

Yet in another embodiment of this invention urea, ammonium nitrite, ammonium formate, succinic acid, formamide may be  used as precursors.

A novel method of preparing this compound viz., LiFe0.5Co0.5O2 was carried out by uniform mixing of oxides of Fe and Co with LiOH and this mixture was made into a paste by adding necessary quantity of glycerol and the paste was calcined at 750°C continuously for 12 hrs in a furnace. The prepared product was subjected to x-ray analysis. The product was found to be in single phase.

The present invention, describes the method of synthesis of cathode material for a secondary battery, by heating a paste prepared by mixing fine particles of LiOH, Fe2O3 and(Co3O4)  in glycerol. The paste was initially heated slowly in a furnace to evaporate off glycerol in order to get a dried mass at 200 - 250°C. This dried mass was then continuously heated to 800°C for 12 hrs. The compound formed was slowly cooled to room temperature and was ground well and then examined for its particles size, colour and structure. It was found that the prepared sample was brown in colour and was homogenous, X-rays analysis confirmed the formation of LiFe0.5Co0.5 O2 according to Fig. 1.

The present invention describes a novel paste procedure for the synthesis of LiFe0.5Co0.5O2 cathode material for reversible lithium ion cells

which comprises of heating hydroxide of lithium and oxide Fe and Cobalt for the preparation lithium iron cobaltate. The above mixture was ground well with a pestle & mortar to get a fine powder. This powder was mixed with small quantities of glycerol and was ground well to get a paste which was transformed into a porcelain / ceramic crucible and then was slowly heated to 200°C initially & then was strongly heated to 800°C for 12 hours. The resultant product was cooled slowly and then examined it by x-ray to conformity purity & identity (the composites of the mixture of Li: Fe : Co is in the molar ratio of 1 : 1 : 1.

The novelty of this process lies in the follqwing aspects.

This method yields pure products without undergoing partial reactions or side reactions.

The other procedure know is cumbersome and needs several steps where as this process needs only one step.

Excess of flux addition has no deleterious effect on the product.

The following advantages are claimed in this invention for the preparation of LiFe0.5Co0.5O2

An uniform homogeneous mixture of the compounds viz., oxides of ferric and cobalt which LiOH were made into a paste to get a product of high purity.

Glycerol was used as a solvent for biding the oxides viz., ferric and cobalt with LiOH for making a paste of required consistency. The addition of glycerol enhanced the quality of the product to very fine size.

The addition of flux (urea) / excess addition of glycerol (solvent) as a binding material for oxides does not change the colour or quality of the end product.

The following examples are given by the way of illustration and should not Beconstrued the scope of this invention.

The following examples give the way of synthesizing

LiFe0.5Co0.5O2

Example -1

Components

LiOH	0.839 gm

Fe203	0.80 gm

Co3O4	0.80 gm

Flux (urea)	2.402 gm

Binder (Glycerol)	2 ml

Temperature	200°C - 800°C

Duration of heating	12hrs

Colour of the product	brown

Efficiency of the product	92%

Phase	Single

Single electrode potential of

LiFe0.5Co0.5 02 w.r.t. Li in 1MHC1O4	3.01 v

In propylene carbonate.

As standard procedure is followed to measure the single electrode potential.

Hydroxide of lithium, and oxides of cobalt and iron were ground well using a pestle and mortar arrangement. After grinding the powder to a fine particle size, glycerol was added to this powder in small quantities and ground well to form a fine paste. The paste was then heated initially to 200°C and strongly heated to 800°C and maintained the temperature for 12 hours. The product formed was cooled to room temperature and was then examined by x-ray to identify the product and its purity.

Example - 2 Components

LiOH	0.839 gm

Fe2O3	0.80 gm

Co3O4	0.80 gm

Flux (urea)	3 gm

Binder (Glycerol)	3 ml

Temperature	200°C - 800°C

Duration of heating	12hrs

Colour of the product	brown

Efficiency of the product	brown

Efficiency of the product	92%

Phase	Single

Single electrode potential of

LiFeo.sCoo.5 02 w.r.t. in 1M LiC104	3.01v

In propylene carbonate.

As standard procedure is followed to measure the single electrode potential.

The procedure is same as given for example 1.

We Claim:

1.	A novel process for the synthesis of lithium iron cobaltate, useful as battery cathode

material for lithium ion cells which comprises: heating a paste, prepared by mixing

lithium hydroxide with oxides of cobalt and iron 1:1:1 respectively in glycerol

and flux to a temperature up to 800°C for a maximum period of 12 hours, cooling

the above product to get lithium iron cobaltate (LiFeo.5CO0.5 O2).

2.	A process as claimed in claim 1 wherein glycerol is used as a  binder for the

inorganic solid state reactants.

3.	A process as claimed in claims  1-2 wherein process leaves a single phase

component LiCoo 5 Fe0.5 free from impurities as evidenced by x-ray analysis.

4.	A process claimed in claims 1-3 wherein the product is be used rocking chair cells

for solid state, polymer electrolyte and nonaqueous call as cathode electrode.

5.	A process as claimed in claims 1-4 wherein heating is carried muffle furnace

initially at a temperature of 200°C and finally at 800°C.

6.	A novel process for the synthesis of lithium iron cobaltate, useful as battery cathode

material for lithium ion cells substantially as herein described with reference to the

examples.

Documents:

				355-del-2001-abstract.pdf

				355-del-2001-claims.pdf

				355-del-2001-correspondence-others.pdf

				355-del-2001-correspondence-po.pdf

				355-del-2001-description (complete).pdf

				355-del-2001-drawings.pdf

				355-del-2001-form-1.pdf

				355-del-2001-form-18.pdf

				355-del-2001-form-2.pdf

				355-del-2001-form-3.pdf

« Previous Patent

Next Patent »

Patent Number	231772	

Indian Patent Application Number	355/DEL/2001	

PG Journal Number	13/2009	

Publication Date	27-Mar-2009	

Grant Date	09-Mar-2009	

Date of Filing	27-Mar-2001	

Name of Patentee	COUNCIL OF SCIENTIFIC AND INDUSTRIAL RESEARCH	

Applicant Address	RAFI MARG, NEW DELHI-110001, INDIA.	

Inventors:

#	Inventor's Name	Inventor's Address	

1	ANGAIAH SUBRAMANIAN	INDUSTRIAL CHEMISTRY, ALAGAPPPA UNIVERSITY, KARAKUDI 630 003, TAMIL NADU, INDIA.	

2	ARIYANAN MANI	CENTRAL ELECTRO-CHEMICAL RESEARCH INSTITUTE, KARAIKUDI 630 006, TAMILNADU, INDIA.	

3	THIAGARAJAN VASUDEVAN	INDUSTRIAL CHEMISTRY, ALAGAPPA UNIVERSITY, KARAIKUDI 630 003, TAMILNADU, INDIA.	

4	RAMAIYER GANGADHARAN	INDUSTRIAL CHEMISTRY, ALAGAPPA UNIVERSITY, KARAIKUDI 630 003, TAMILNADU, INDIA.	

PCT International Classification Number	C01G 51/00	

PCT International Application Number	N/A	

PCT International Filing date		

PCT Conventions:

#	PCT Application Number	Date of Convention	Priority Country	

1			NA	

© All Indian Patents, 2013-2021.

  Patent data available in the public domain from Indian Patents Office, Department of Industrial Policy and Promotions, Ministry of Commerce and Industry, Government of India.

File: patents/231780-pitch-based-graphite-fabrics-and-needled-punched-felts-for-fuel-cell-gas-diffusion-layer-substrates-and-high-thermal-conductivity-reinforced-composites.html
Indian Patents. 231780:"PITCH BASED GRAPHITE FABRICS AND NEEDLED PUNCHED FELTS FOR FUEL CELL GAS DIFFUSION LAYER SUBSTRATES AND HIGH THERMAL CONDUCTIVITY REINFORCED COMPOSITES"

Indian Patents

Recently Granted Patents

  Recently Published Patents

Title of Invention	"PITCH BASED GRAPHITE FABRICS AND NEEDLED PUNCHED FELTS FOR FUEL CELL GAS DIFFUSION LAYER SUBSTRATES AND HIGH THERMAL CONDUCTIVITY REINFORCED COMPOSITES"

Abstract	A pitch yarn, which is stretch broken and formed into a fabric or felt which is heat treated graphite fiber media for fuel cell gas diffusion layer substrates and high thermal conductivity reinforced composites.	

Full Text	PITCH BASED GRAPHITE FABRICS AND NEEDLED PUNCHED FELTS FOR FUEL CELL GAS DIFFUSION LAYER SUBSTRATES AND

HIGH-THERMAL CONDUCTIVITY REINFORCED COMPOSITES Field of the Invention

The present invention is directed towards pitch based graphite fabric or felts made from stretch broken pitch precursor yams for use in fuel cell gas diffusion layer substrates and high thermal conductivity reinforced composites and the like.

Background of the Invention

The use of carbonaceous material in conjunction with electron collection is well known. The function of the carbon or graphite has primarily been that of an electrical current (a currency) collector. A number of carbonaceous fiber based substrates have been proposed for fabricating gas diffusion layers ("GDLs") in fuel cell and forming specialized reinforced plastic composites, hi a first application, the carbon or graphite fibers are used to create a porous substrate exhibiting a good electrical conductnity. hi a second application the fiber is used to provide high mechanical properties and if desired raise the thermal conductivity of the reinforced plastic. High in-plane and through-the-thickness thermal conductivity reinforced plastic mounting plates are desirable, for example, in electronic applications where a large amount of heat needs to be rapidly dissipated away from electronic components mounted on the plates.

Fuel cell GDLs have been fabricated from papers, felts and fabrics using a number of polyacrylonitrile ("PAN") derived fibers. Fuel cells and other electrochemical devices are typically built from an assembly of bipolar plates, a GDL, a catalyst layer and a membrane. Such a device is shown in Figure 1. The gas diffusion layer is also referred as membrane electrode or electrode substrate.

The fibrous GDL substrate is generally coated on one side or both sides with a carbonaceous mixture, the mixture containing fine graphite

powders and various conductive fillers. A catalyst may be deposited within the porosity or at the surface of the coating.

While the GDL substrate is frequently fabricated with a PAN based paper, PAN based woven fabric or needled felt can be used. It is believed that the latter forms provide better handling ability as they have higher tensile strength than a paper media. These characteristics are essential in carrying the fibrous support during the coating operations. Several references refer to the use of PAN fiber to fabricate the GDL media. In particular, PCT Publication No.: WO 01/04980 describes the use of a low cost PAN to fabricate various forms of GDL media. In applications involving fuel cells, it is desirable that the gas diffusion layer so formed be as thin as possible. Accordingly, the fabric used in such application should be thin and have a smooth surface.

Typically, in fuel cell design, the base fabric is created by spinning yams from staple PAN filament that typically ranges in length from one to two inches. These yams are then woven into a plain weave fabric. The woven fabric is then carbonized by a heat treatment process in a nitrogen atmosphere. The now carbonized fabric is subject to a further heat treatment (at a higher temperature) to graphitize it, also in a nitrogen atmosphere. The fabric is subsequently coated with a carbonaceous mixture on which a platinum based catalyst may be deposited. Some fuel cell stack fabricators elect to apply the catalyst on the membrane.

PAN based fibers are_the lowest cost carbon or graphite.fibers available on the market. However, PAN fibers exhibit fairly poor electrical and thermal properties when compared with pitch based carbon or graphite fibers. Pitch derived carbon or graphite fibers exhibit electrical conductivity four to six times greater than PAN derived fibers and are a better choice than PAN fibers in a fuel cell application where superior electro-conductivity is needed to enhance overall fuel cell performance. An object of the present invention is to overcome the drawbacks of the existing forms and high cost of pitch fibers. Pitch fibers are available in costly large tow yarns or in the

form of chopped fibers. None of these forms are suitable for fabricating a thin flat fabric or needle felt. The smallest denier commercially available in pitch is a tow of 3850 denier, which would generate a heavy thick GDL layer. Another limitation of typical commercial pitch fiber is their high moduli which limits then- forming ability. For example, it is impossible to needle punch a highly carbonized or graphitized pitch fiber. One approach to yield a suitable size yam for weaving or a suitable web for needling a felt is to subject tows of pitch fiber in a thermoset state to a stretch breaking process.

Reinforced plastics used for heat dissipation can also benefit from the invention. In such applications, mounting plates supporting electronic components play a structural role and act as conduits to dissipate heat away from electronic components. Pitch fibers, in the form of unidirectional fiber lay-up, sheet molding compound, paper and fabrics, are already used in these applications. The textile forms derived from the invention will help provide the electronics industry with lower cost thin fabric or needled punch felt that exhibits high through-the-thickness thermal conductivity. Following graphitization of the thermoset pitch textile, plates or other geometries may be readily fabricated into a rigid component through densification with thermoset or thermoplastic polymers.

Summary of the Invention

It is therefore a principal object of the invention to provide for the use of pitch precursor graphite fibers in unique forms in increased applications, including fuel cells and in high thermal conductivity reinforced_composites.

It is a further object of the invention to provide for the use of pitch precursor graphite_fibers.in unique forms, which may be woven into relatively thin fabrics or needle punched in thin mats.

It is a yet further object of the invention to provide for such fiber forms which are relatively inexpensive.

A further object of the invention is to provide for a fabric or a mat made from pitch precursor graphite fiber in unique forms having superior thermal and electrical conductivity.

A further object of the invention is to provide for a fabric or a mat made from a blend of pitch precursor graphite fiber in unique forms and PAN based graphite fiber.

These and other objects and advantages are provided by the present invention, In this regard the present invention takes pitch precursor yarn at the thennoset stage, which is prior to carbonization or graphitization. This yam is relatively thick, i.e. 3850 denier or more. The yarn is then stretch broken by stretch breaking. Stretch breaking involves a process thai starts with higher denier yams and reduces them to lower denier yams whereby the multiple filaments within the yam bundle, are randomly broken and then drawn to a lower denier. These are then recombined in a durable yarn or in the form of a web also called a ribbon. The yarn is then woven or otherwise formed into a thin fabric, which is subject to heat treatments to convert the yarns into highly graphite yarns. Alternatively, the web can be stacked to a given thickness and_at the desirable fiber orientation and needle punched. These yams have the same relative properties that are obtained by the more expensive process of heat treating yams and then forming a fabric therefrom. The fabric or the mat can be used in a fuel cell by impregnating or coating it with an appropriate carbonaceous mixture or used to fabricate high thermal conductivity reinforced plastic composites:"

Brief Description of the Drawings

Thus by the present invention its objects and advantages will be realized the description of which should be taken in conjunction with the drawings, wherein:

Figure 1 shows a fuel cell featuring a gas diffusion layer;

Figure 2 shows a representative stretch breaking apparatus;

Figure 3 shows a cross section of the yarn prior to stretch breaking;

Figure 4 shows a cross section of the yarn after stretch breaking; and Figure 5 shows a stretch broken web or ribbon.

Detailed Description of the Preferred Embodiment

In this regard, the present invention is directed toward taking higher denier pitch precursor fiber tows and stretch breaking them into smaller

denier yarn form or a ribbon form. The fiber retains the desired characteristics but is easier to process into thin fabrics for use in applications such as fuel cells where thin fabric or thin mat reinforcements are desirable.

Accordingly, there exists many methods and apparatus for achieving stretch breaking of yams or filaments. An example of such an apparatus is that set forth in U.S. Patent No. 5,045,388, the disclosure of which is incorporated herein by reference. "While the particular apparatus used is not part of the present invention, a brief description of a typical apparatus is in order. In this regard, Figure 2 is a schematic representation of the apparatus disclosed in the immediate aforementioned patent

The apparatus of Figure 2 generally includes a creel 10 holding a rotatable bobbin 12 of a tow 14 of continuous filament fibers, a stretch breaking machine 16 with an integral hot air treater 18 and a windup 20 for winding a package 22. The stretch breaking machine 16 includes two breaker block units 22,24. Unit 22 consists of driven roll 22a engaging and forming successive nips with ceramic coated metal rolls 22b and 22c which are water cooled. Roll 22a is covered with elastomer. In a similar arrangement, driven elastomer covered roll 24a engages and forms nips with ceramic coated metal rolls 24b and 24c. Roll 24a is covered with elastomer.

In operation the continuous filament fiber tow 14 is drawn from package 12 on creel 10 through guide 15 by means of driven roll 22a and associated nip rolls 22b and 22c. Roll 22a is driven at a higher speed (about 10 percent faster) than roll 24a to tension the tow. The conversion of the tow 14 into stretch broken aligned fiber tow 14' occurs between rolls 22a and 24a. The tow 14 passes between the nips formed between rolls 24a, 24b and

24c, which grip the tow. Since in this application the tow is reinforced with resin, the tow is then pulled through heater 18, which softens the resin by raising its temperature to about its melting point. Since the speed of roll 22a is faster than roll 24a, a tension is created in the tow between the rolls which is sufficient to break each of the continuous filaments in the tow between rolls 22a and 24a. Because the resin is soft the filaments do not transfer the shear load through the resin to adjacent filaments and because no shear load is transferred, the continuous filaments break randomly instead of all in one location. This random break distribution allows the tow 14' to remain continuous without separating. The resin cools rapidly after leaving heater 18 and is rapidly cooled when moved over water cooled rolls 22b and 22c which are at a temperature of about 50°F. The stretch broken tow is then wound into package 22 on winder 20 for further processing.

Other examples of stretch breaking includes that set forth in U.S. Patent No. 4,080,778 and that described in U.S. Patent No. 4,837,117. It should be noted that some stretch breaking equipment runs dry, without a resin.

Turning now more particularly to that to which the present invention is directed, as aforesaid, for fuel cells and similar applications, graphite materials in the form of either wovens or non-wovens are used as a substrate onto which catalyst containing coatings are applied. There are numerous attributes that the ideal graphite material will possess. Amongst these are in-plane and thru-thickness electrical and thermal conductivity. Fabrics are preferred over paper by many users because the fabrics are more durable and easier to handle through the coating processes that are required. Papers are smoother than "standard" fabrics and hold promise for lower production costs. Fabrics or mats should, however, be as thin as possible and have smooth surfaces.

The baseline fabric that is used by many in this field is manufactured by way of a multi-step process. The weaving yams are spun from staple polyacrylonitrile (PAN) filaments that typically range in length from one to

two inches. These yarns are woven into a plain weave fabric. The fabric is then subjected to a carbonization heat treatment process that is conducted in a nitrogen atmosphere. The resulting "carbon" fabric is then subjected to a

graphitization process, which heat treats the material to yet a higher

temperature. This is also conducted in a nitrogen atmosphere. The resulting

properties of the graphite fabric are less than ideal but acceptable performance can be achieved with proper fuel cell design.

For thermal management applications, graphite fiber is combined with thermoset and/or thermoplastic polymers to yield high thermal conductivity composites.

Graphite fibers using a petroleum pitch precursor instead of a PAN precursor is preferred, since pitch precursor graphite fibers have superior mechanical, thermal and electrical performance compared to PAN based graphite fibers. However, the cost of such fibers precludes their use in many applications. In addition, the smallest pitch precursor yarns currently available are approximately 3850 denier and therefore only relatively thick fabrics can be woven from them. The present approach is to obtain pitch precursor yam 30 at an intermediate stage in its processing, i.e. at the thermoset stage, prior to carbonization or graphitization. The yam 30 is then stretch broken by any means suitable for the purpose. (Stretch breaking, as aforesaid, is a process that starts with high denier yarns and reduces them to low denier yams 32 by a process whereby the multiple filaments within the yam bundle are randomly broken and drawn to a lower denier.) Following stretch breaking, the resulting intermediate product, which is in the form of a ribbon 34, can be processed in a number of ways, including being held by a serving yam after being stretch broken and spun to yield various textile products.

The ribbon 34 can be further reduced and is formed in a small yarn of an equivalent filaments count between 200 and 500. For example, the original tow may be reduced to approximately 500 denier, a reduction of approximately 8:1. This low denier yam is then woven into a thin, smooth

surface fabric and then subjected to two consecutive heat treatment processes. Alternatively, the yarn can be knitted or braided. The heat treatments convert the pitch precursor (thermoset stage yarn) into highly graphitic yarns with the same relative properties that are derived by the more expensive process of heat treating yarns and then weaving fabric from them.

Furthermore, the ribbon 34 can be directly formed into a stitch bonded multiaxial fabric. In addition, several layers of ribbons 34 can be mechanically secured by needle punching to fabricate a felt.

The resulting textile products offer electrical and thermal performance approximately six times greater than the standard PAN based fabrics. It can also be made thinner and be less costly thereby allowing a wider range of applications. The following table summarizes the desired and expected performance of the various options discussed.

(Table Removed)

Alternatively a blend of thermoset pitch and PAN fibers to create a hybrid yam may be fed to the stretch breaking apparatus. An intimate mixture of both fiber types may be accomplished within the equipment. The resulting yam or web has a higher electrical and thermal conductivity than the prior art using only PAN fiber.

The same textile products could be included in a thermoplastic or thermoset resin system to fabricate high thermal conductivity composites.

Thus by the present invention, its objects and advantages have been realized, and although preferred embodiments have been disclosed and described herein, its scope should not be limited thereby; rather its scope should be determined by that of the appended claims.

We claim:

1.	A yarn characterized in that a pitch precursor material (30) which has been

stretch broken from a first filament count and drawn to a second filament count

(32) with the second filament count (32) being less than the first filament count.

2.	A yarn as claimed in claim 1 wherein said yarn is twisted after being stretch

broken and spun.

3.	A yarn as claimed in claim 2 wherein the ratio of the first filament count to

the second filament count is between 5 and 20.

4.	A yarn as claimed in claim 1 wherein said yarn is held with a serving yarn

after being stretch broken and spun.

5.	A yarn as claimed in claim 4 wherein the ratio of the first filament count to

the second filament count is between 5 and 20.

6.	A yarn as claimed in claim 1 wherein the ratio of the first filament count to

the second filament count is between 5 and 20.

7.	A yarn as claimed in claim 1 wherein said yarn is woven into a fabric.

8.	A yarn as claimed in claim 1 wherein said yarn is stitch bonded into a

multiaxial fabric.

9.	A yarn as claimed in claim 1 wherein said yarn is in layers and

mechanically secured together by needle punching into a felt.

10.	A yarn  as claimed in claim 7 wherein said fabric is subject to heat so as to

convert the yarn of pitch precursor material into graphitic yarn.

11.	A yarn as claimed in claim 8 wherein said fabric is subject to heat so as to

convert the yarn of pitch precursor material into graphitic yarn.

12.	A yarn as claimed in claim 9 wherein said felt is subject to heat so as to

convert the yarn of pitch precursor material into graphitic fibers.

13.	A yarn as claimed in claim 10 wherein said fabric is coated with a

carbonaceous mixture.

14.	A yarn as claimed in claim 11 wherein said fabric is coated with a

carbonaceous mixture.

15.	A yarn as claimed in claim 12 wherein said felt is coated with a

carbonaceous mixture.

16.	A yarn as claimed in claim 10 wherein said fabric is incorporated in a

composite comprising a thermoplastic or thermoset resin.

17.	A yarn as claimed in claim 11 wherein said fabric is incorporated in a

composite comprising a thermoplastic or thermoset resin.

18.	A yarn as claimed in claim 12 wherein said felt is incorporated in a

composite comprising a thermoplastic or thermoset resin.

19.	A yarn comprised of a pitch precursor material substantially as herein

described with reference to the foregoing description and the accompanying

drawings.

Documents:

				459-delnp-2005-abstract.pdf

				459-delnp-2005-claims.pdf

				459-delnp-2005-correspondence-others.pdf

				459-delnp-2005-correspondence-po.pdf

				459-delnp-2005-description (complete).pdf

				459-delnp-2005-drawings.pdf

				459-delnp-2005-form-1.pdf

				459-delnp-2005-form-18.pdf

				459-delnp-2005-form-2.pdf

				459-delnp-2005-form-3.pdf

				459-delnp-2005-form-5.pdf

				459-delnp-2005-gpa.pdf

				459-delnp-2005-pct-101.pdf

				459-delnp-2005-pct-102.pdf

				459-delnp-2005-pct-105.pdf

				459-delnp-2005-pct-202.pdf

				459-delnp-2005-pct-210.pdf

				459-delnp-2005-pct-220.pdf

				459-delnp-2005-pct-224.pdf

				459-delnp-2005-pct-301.pdf

				459-delnp-2005-pct-304.pdf

				459-delnp-2005-pct-308.pdf

				459-delnp-2005-pct-332.pdf

				459-delnp-2005-pct-402.pdf

				459-delnp-2005-pct-409.pdf

				459-delnp-2005-pct-416.pdf

« Previous Patent

Next Patent »

Patent Number	231780	

Indian Patent Application Number	459/DELNP/2005	

PG Journal Number	13/2009	

Publication Date	27-Mar-2009	

Grant Date	09-Mar-2009	

Date of Filing	07-Feb-2005	

Name of Patentee	ALBANY INTERNATIONAL TECHNIWEAVE, INC.	

Applicant Address	112 AIRPORT DRIVE, ROCHESTER, NEW HAMPSHIRE 03867, UNITED STATE OF AMERICA.	

Inventors:

#	Inventor's Name	Inventor's Address	

1	KENNEDY, PAUL, T.	27 SQUAIR DRIVE, NORTH HAMPTON, NEW HAMPLSHIRE 03862, UNITED STATE OF AMERICA.	

2	CRAWFORD, JAMES	93 WENTWORTH ROAD, RYE, NEW HAMPSHIRE 03870, UNITED STATE OF AMERICA.	

3	LECOSTAOUEC, JEAN-FRANCOIS	275 W. WINTERHAVEN DRIVE, PUEBLO, COLORADO 81007, UNITED STAE OF AMERICA.	

PCT International Classification Number	d01g 1/08	

PCT International Application Number	PCT/US2003/023784	

PCT International Filing date	2003-07-30	

PCT Conventions:

#	PCT Application Number	Date of Convention	Priority Country	

1	10/213,968	2002-08-07	U.S.A.	

© All Indian Patents, 2013-2021.

  Patent data available in the public domain from Indian Patents Office, Department of Industrial Policy and Promotions, Ministry of Commerce and Industry, Government of India.
