Repository: anandvc/allindianpatents

File: patents/231796-high-energy-density-boride-batteries.html
Indian Patents. 231796:"HIGH-ENERGY DENSITY BORIDE BATTERIES"

Indian Patents

Recently Granted Patents

  Recently Published Patents

Title of Invention	"HIGH-ENERGY DENSITY BORIDE BATTERIES"

Abstract	Borides generally can produce a cell with a high energy density. High power densities are also achievable using borides that are reasonably good conductors of electricity. High density is important to achieve high energy density. Another important factor is lower molecular weight per available electron. The borides generally provide a favorable balance of these factors compared to a number of other materials, such as lithium or zinc. Individual borides have other important characteristics. Titanium diboride is safe. The inclusion of a halide, particularly fluoride, in the anodic storage medium signficantly improvers performance.	

Full Text	HIGH ENERGY DENSITY BORIDE BATTERIES Cross-reference to Related Application This application is a continuation in part of my co-pending application USSN 08/829,497, filed March 27, 1997, which is hereby incorporated by reference.

Field of the Invention

This invention is in the general field of electrochemical conversion using cells, particularly high energy density batteries.

Background of the Invention

Many devices that require electricity from a battery are limited in usefulness by the battery's lifetime. Both weight and size (in other words, energy density) can be limiting factors on battery life, particularly for small devices.  In particular hearing aids and many other devices would be enhanced by increasing the battery's energy density.  For example, many devices could be further miniaturized if a smaller battery that gave reasonable energy density were available.

Accordingly, there is a general need to generate as much electrical energy as possible from a battery having a limited volume.

Summary of the Invention

I have discovered that the use of certain borides can produce a high energy density cell.  High power densities are also achievable, for example, by using borides that are reasonably good conductors of electricity.  I have further discovered that the performance of borides such as titanium boride is signigicantly improved by adding a halide, such as a fluoride, in the electrolyte system. Without wishing to

bind myself to a specific theory, I conclude that even though the borides or the resulting borates in question may have desirable properties, -- e.g., high energy density and high conductivity and aqueous compatibility, if the resutling borate (e.g., titanium borate) is very insoluble, it can coat the boride and thereby degrade battery performance. In particular, such coating reduces the available power and it causes the battery to fail prematurely, before substantially all of the material is oxidized.  Batteries having a halide- (particularly fluoride-) containing electrolyte will perform substantially better.  Again, without binding myself to a particular theory, if fluoride ion is present in this system, the highly soluble complex anions of titanium hexafluoride and boron tetrafluoride are formed. These soluble ions now diffuse away from the boride particle and allow further reaction until the boride is more effectively consumed.

Accoringly, one aspect of the invention generally features a battery comprising an anode and a cathode in electrical communication; the anodic electrochemical storage medium comprises as a reduced species: a) boron; b) at least one reduced boron-containing compound; or c) both.  The reduced species is oxidizable to an oxidized boron-containing compound in a reaction which yields an electric current, and the oxidized boron-containing compound is soluble in the electrochemical storage medium as the battery is discharged.

The battery is particularly adapted to the use of aqueous systems for the storage medium.  Particularly preferred reduced boron-containing compounds are borides. As noted, it is particularly useful to include a halide (e.g. a fluoride such as may be provided by sodium fluoride) in the the anodic medium.  Alternatively, or in

combination with the fluoride, the halide may be chloride (e.g., sodium or potassium chloride).

Preferred borides are conductive to enhance the overall conductivity and therefore the deliverable current.  Transition metal borides are particularly preferred.  Titanium diboride and vanadium diboride are preferred.

Preferred cathodes comprise a structure that is exposed to oxygen (e.g. to air), such as those in which cathode is also exposed to an aqueous electrolyte, and oxygen is reduced to -OH".

The anodic medium may further comprise a borohydride in addition to boron or the reduced boron-containing compound.  It may also comprise a metallic boride such as FeB or NiB2.  The anodic storage medium may also further comprise a conductivity enhancer such as graphite.  The enhancer may itself be oxidized to provide addition current during oxidation of the reduced boron-containing compound, or it may be inert.  The anodic medium may comprises a combination of borides.  For example, mixtures of the borides are contemplated to achieve desired combinations of energy density and conductivity, depending on the application.  For example, a low conductivity boride may be mixed with a higher conductivity boride to achieve a desired energy density and conductivity.

The oxidized boron-containing compound may be a boron halide or a boron oxyhalide, a borate or polyborate.  Preferably, the the oxidized boron-containing compound is conductive.

Other borides that may serve as the reduced boron-containing compound include aluminum borides.  See also, table 1.

The anodice stoarage medium may further comprise EDTA, in addition to the boron or reduced boron-

containing compound.  The oxidized boron-containing compound may include a metal oxide and a borate.  The oxidized boron-containing compound may contains a combination of corresponding metal oxides, halides and oxyhalides.

Typically the storage medium is an aqueous, but the invention may also be used in non aqueous systems. Another way to enhance conductivity and thereby increase current is to use a conductive electrolyte.  Conductivity enhancers, such as borohydrides or metallic borides, may also be added to the medium to both enhance conductivity and to contribute, to some extent, to electrical output. Alternatively, inert conductivity enhancers, such as graphite or other conductive carbon formulations may be used.

The electrochemical reaction is improved by alkaline pH, so the storage medium preferably has a pH above 8.5, and most preferably it has a pH above 11.0, Typically, an alkali metal hydroxide is added to the storage medium to provide conductivity as well as to control pH.

As an alternative to the so-called air or breathing cathode, the cathode may include an oxygen-containing oxidizing compound such as compounds is selected from ferrates, MnO2/ CrO3, KMnO4, LiCoO2, NiOOH, peroxides, perhalates, perchlorate, chlorates, bromates, perbromates, iodates, periodates, hypochlorites chlorites.

Alternatively, the cathode may comprise a non-oxygen containing oxidizing compound, such as a high valency metal or an interhalogen or a metal-halide in which the metal can be reduced to a lower valence.

The invention also features methods of generating a current by contacting a load to any of the above described batteries.

Without binding myself to a specific mechanism of action or limiting myself to one specific advantage of the invention, high (mass) density is important to achieve high energy density.  Another important factor is lower weight per available mole of electrons.  The borides generally provide a favorable balance of these factors compared to a number of other materials, such as lithium or zinc.

Moreover, individual borides have other important characteristics.  Titanium diboride is safe and environmentally acceptable -- the final products of titanium boride discharge in a basic medium are essentially borax and titanium dioxide, both of which have a relatively low environmental impact.  Even the staring materials, the borides themselves, are somewhat refractory and also relatively benign environmentally. Other borides, such as vanadium boride with a high density of 5.1 g/cc, may be used.

Brief description of/the Drawing

Brief description of the Drawing

Fig. 1 is a diagrammatic view, in section, of a single use battery according to the invention.

Description of the Preferred Embodiments Boride-containing anode materials provide high energy. When combined in a battery, e.g., with an air breathing electrode as the cathode, high energy density can be achieved. Other suitable oxidizers may also be utilized as a cathode in a battery that has a boride-containing cathode.

Using titanium diboride as an example, the half reactions taking place in the battery are as follows;

Statement of Invention

Accordingly the present invention relates to a high energy density boride battery comprising an anode and a cathode in electrical communication,

the anode including an anodic electrochemical storage medium comprising as a reduced species: a) boron; b) one or more reduced boron-containing compound; or c) both;

the reduced species being oxidizable to an oxidized boron-containing compound in a reaction which yields an electric current, the oxidized boron-containing compound being soluble in said electrochemical storage medium as said battery is discharged.

2 TiB2 + 20 OH- + 20 e- = 2 TiO2  + 2 B2O3  + 10 H2O (anode) (1)

5 O2  +  10 H2O =  20 OH-  +  20 e-  ( cathode )  (2)

These two reactions result in the net reaction of: 2 TiB2  +  5 O2  =2  TiO2  +  2 B2O3  (net)  (3)

While not predicting 100% efficiency, it should be noted that the amount of energy (known as AG) theoretically available from reaction (3) -- over 4,000 kJ per 2 moles of titanium diboride (about 139.4 grams) -- is very high, more than 28 Megajoules per kilogram and more than 140 megajoules per liter.

The chemistry of the boride compounds is complex. There are many non-stoichiometric compounds of boron with the elements.  For example, while equations  (1) and (3) use TiB2, the boride can be any boride or mixture of borides, including elemental boron.  The anode may also include other compounds which would enhance any of the performance parameters of the battery, as desired.

Examples of other borides that are suitable for use in the battery generally fall into the following classes of compounds:

A.	Alkali metal borides: Group Ia (group 1)

borides;

B.	Alkaline metal borides: Group IIa (group 2)

borides;

C.	Group IIIa  (Group 11) borides;

D.	Group IVa  (Group 12) borides;

E.	Transition metal borides including groups 1b

to 8b (groups 3 to 10);

F.	Lanthanide and actinide group borides

More specifically the compounds include those listed below.

TABLE  1 -- Borides

Lithium borides; Beryllium boride; Boron; Boron carbides; Boron nitrides; Sodium borides; Magnesium borides; Aluminum borides; Silicon borides; Phosphorus borides; Potassium borides; Calcium borides; Scandium borides; Titanium borides; Vanadium borides; Chromium borides; Manganese borides; Iron borides; Cobalt borides; Nickel borides;Copper borides; Gallium borides; Arsenic Borides; Rubidium borides; Strontium borides;  yttrium borides; zirconium borides; niobium borides; molybdenum borides; technetium borides; ruthenium borides; rhodium borides; palladium borides; silver borides; cesium borides; barium borides; lanthanum borides; cerium borides; praseodymium borides;  neodymium borides; promethium borides; samarium borides; europium borides; gadolinium borides;  terbium borides; dysprosium borides; holmium borides; erbium borides; thulium borides; ytterbium borides; lutetium borides; hafnium borides; tantalum borides; tungsten borides; rhenium borides; osmium borides; iridium borides; platinum borides; thorium borides; uranium borides; plutonium borides.

The existence of useful non stoichiometric boron compounds means that the ratio of the elements represented as ExBy will vary considerably without deviating from the teachings of this patent.  Elemental boron as well as the other element (E) may be added as a components of the anode.

For borides that react with water, the system used is non-aqueous system or it is stored in a mode which prevents activation until the electrolyte is allowed to come into contact with the boride.  Additionally, as a general rule for applying the above list, the energy density will tend to decrease going down and to the right-hand side of the periodic chart. Reactivity with water generally tends to occur only with the first two columns on the left of the chart.  Higher electrically conductivities tend to be found in the center of the chart, with many of the transition metal borides exhibiting high or even metallic conductivities.  It is the very wide range of properties of these compounds that gives the wide range of diversity of the finished batteries.

A wide array of electrolytes and oxidizers may be incorporated in the battery to complement the boride compounds that can be used. Examples are: water/sodium hydroxide systems; alkali metal hydroxides such as lithium hydroxide; sodium hydroxide; potassium hydroxide; rubidium hydroxide; cesium hydroxide; tetraorganoammonium hydroxides of the general formula R4NOH -- where the R groups can be the same or different on the same molecule -- such as tetramethylammonium hydroxide; and glycerin/water/boric acid or borates.

The above described anode materials or combination of materials may be used in a battery whose cathode is a suitable oxidizing agent. Among the suitable cathode materials are: cathodes which use molecular oxygen (O2) such as direct air breathing electrodes; cathodes which include a oxidizing agent, e.g., any material that provides oxygen such as ferrates MnO2, CrO3, KMnO4, NiOOH, peroxides, perhalates, perchlorate, chlorates, bromates, perbromates, iodates, periodates, hypochlorites chlorites, high valence metal halides, etc.  In general

one can use the halates of the formula HALxOyn where the oxidation state of the halogen (HAL) is from +1 to +7 and the number of oxygen atoms is such that the charge of the anion is usually -1 so the value of n is usually 1. Other materials may be based on halogens such as fluorine or high valency metal fluorides or chlorides materials such as NiF3 or interhalogens such as IF5 or C1F3, etc. Non aqueous systems may be used for halogen-based materials that are water sensitive.  For example, such systems may use organic solvents that are conductive (or can be made conductive by the addition of enhancers).

An important feature of this chemistry is its ability to operate at ambient or moderate temperatures, avoiding the use of molten salts and allowing the batteries to be used in many applications such as consumer products. By establishing a desired reaction rate, one can make the current output suitable for the given application. This rate is determined by the combination of factors previously mentioned, the key ones being electrolyte composition, conductivity of the entire cell, the anode and cathode materials.

For example, highly alkaline aqueous systems (pH over 9.0 and preferably over 11.0) will provide a more rapid reaction, and, all other things being equal, if ionic species in the electrolyte are a factor limiting conductivity, higher pH will also increase conductivity and current.  Those skilled in the art will also understand that a variety of current enhancers can be used as desired in a given application.  For example, inert, (non-participatory) materials such as graphite or more ionic electrolytes may be used.  In some applications, it may be desirable to use a current enhancer that itself participates in oxidation, thus contributing, at least to some extent, to the current density as well as conductivity.  In those cases, e.g.,

metallic borides (e.g., NiB2, FeB, or other borides) may be added.

Those skilled in the art will understand, therefore, that the invention may be adapted to many different battery applications with differing volume limitations and current requirements.

One preferred way to provide the boride compound in a battery is to make a hydroxide (NaOH, LiOH) slurry (paste) that contacts the anode.  The cathode may be an air breathing electrode.  For example, the cathode may be a air-permeable plastic in contact with felt comprising a metal powder, such as nickel, platinum, or silver.  Air oxidizes the metal powder, in a reaction that can be coupled with the boride-containing anode storage medium (e.g., the slurry described above).  Electrosynthesis Corp. of Lancaster, N.Y. sells air breathing cathodes that are suitable for some applications.

In Fig. 1, a button battery 10 is the type of battery which is used in a hearing aid or other electronic device.  Battery 10 includes a metal cap 2 providing the negative terminal, which covers a TiB2/KOH paste 14 contained in a metal cup 16.  The bottom of cup 16 includes very small air breathing holes which allow air to reach air breathing cathode 20.  Cathode 20 includes an air permeable plastic base 22 covered by a felt layer 24.  Felt layer 24 is impregnated with a metal powder (e.g., Ag, Ni, Pt, etc.) that reacts with 02 in the air.  A metal (e.g. Ni) mesh 26 is also included in the felt layer to improve conductivity.

Alternative cathodes include electrodes based on Mn02 as a redox material. Selection of boride and the use of halides

The choice of boride types may be limited by the electrolyte system.  As the boride is oxidized during discharge an oxidized borate is formed.  If this borate

is not soluble the boride particles will become coated with an insulating layer of this borate and the reaction will shut down before all the boride is oxidized.  As a result, the battery may 'die' well before all the energy has been extracted, thus undermining one of the important benefits of using borides, i.e., high energy.  The use of fluorides or other halides in the electrolyte system will prevent by forming soluble complexes with a wider variety of borates and metals.

The invention effectively oxidizes most or all of the borides in a one way reaction that yields greater energy in a system that is not rechargeable, and it allows for the use of an aqueous system and still with several oxidizing agents for cathodes.

A battery that uses a metal boride as an anode will ultimately convert this material to either a combination of the metal oxide and boron oxide; and/or the metal borate.  For materials where the metal oxides or borates are soluble the discharge reaction is not hindered by the active particles becoming coated with a nonconductor and therefore not further useful in the discharge.  One of the best candidate borides for this system is titanium diboride, which does indeed for non-conductive insoluble reaction products.  Therefore to prevent this problem an electrolyte system using fluoride to complex the initial oxidation products results in a cell that produces both superior energy and power density verses a simple hydroxide electrolyte.

While the battery is discharging the reaction of the anode is (for TiB2) as an example, TiB2 + 2 02 = Ti02 + B203 (1) and 2 TiB2 + 5 02 = Ti(B02)4 + Ti02 (2)

The titanium dioxide and titanium borate are both insoluble and will therefore hinder the completion of this reaction.  However, if ions are available in the electrolyte that allows the formation of soluble complexes they will form.  For example with fluoride below

TiB2 + 02 +14 F- + 5 H20 = [TiF6]2' + 2 BF4- + 10 OH-  (3) Notice that all the species are ionic and therefore soluble and capable of carrying charge. It is a further teaching that even though equation 3 stipulates 14 fluorides that the fluorides can be used several times since over time the fluoro complexes in the presence of base eventually turn into the products of equation I so that the net consumables are still those of equation 1. The hydrolysis reactions are as follows.

[TiF6] + 40H- = Ti02 +2 H20 + 6F' (4) 2 BF4' + + 6 OH' = B203 + 3 H20 + 8 F' (5)

As can be seen the addition of equations 3, 4 and 5 yield

equation 1.

Eatenfip 1 ea-"6f haJrlcie - c cjrCa i ni nax-slfo racue^lne^fa'  ,-

^  r	r  •'"--••  ^r	^f	~"jr*	•

Example 1

A standard coin cell (2325) 23 mm diameter 2.5 mm thickness is fitted with an Johnson Matthcy GDE 101 gas diffusion electrode used as an standard Pt catalyzed air electrode is placed in the cathode can with two .0625" dia holes for air passage.  Over this is placed a Nafion 117 membrane disk.  A mixture containing 8b% by TiB2 and 15% of a solution of 40% NAOH is prepared. 1.5gms of this mixture was scaled into the anode compartment of the cell.  A cyclic voltammagratn (using an EG&G Model 273A Potentiostat) was run on the cell.  The Open circuit voltage was 1. 19 volts.  The short circuit current was

35 rnilliarnps. Then a constant voltage of 1.0 was maintained- The initial current was 12 milliamps.  This held for 12 minutes the current started to drop over the next 41 minutes to a level of 2.1 milliamps which was sustained for the next three hours with a final current of 1.9 milliamps at which point the test was terminated.

Example 2

An identical air breathing coin cell as used in example I above was assembled.  However 0.2 grams of NaF was added to the anode mixture and the cell sealed as before.  A cyclic voltammagram was = as before.  The open circuit voltage was 1.30 volts and the short circuit current now jumped to 364 milliamps.  At the constant voltage of 1.0 the current was now 77 milliamps.  Further no "shoulder" occurred as before but a gentle decrease in the current to 69 milliainps was observed over the four hour test at which time the test was ended.

As is readily apparent the addition of the fluoride made a substantial difference in the performance of the battery.  This difference is very important in the applications that the battery will be suitable for. Since borides are a very high-energy source it is very important that this high-energy source be utilized in as many applications as possible.  Since borides are high density TiB2 for instance has a theoretical energy density of over 40,000-watt hours per liter.  This is over 4x higher than the theoretical for lithium and is higher than any non-nuclear battery available.

Using the above information it will be obvious to those skilled in the art what additional ions would be suitable to form complexes with the corresponding metal boride.  For example chloride will also work in place of fluoride in the above example.  However, chloride has a slightly less aff@ty to complex with Ti or B and

therefore would not produce quite as good an improvement as shown in Example 2. Nevertheless the improvement may well be enough for many applications.  Additionally, chloride are more economical than fluorides.  The other halogens (Br~ and I") are also suitable.

Of course beside the sodium cation as used in sodium fluoride above any soluble form of fluoride that provides fluoride ions is suitable, such as Li+, K+, NH4+, Cs+,Ag+, and also quaternary ammonium salts (RN4+F-) etc. Of course materials that bind or precipitate fluoride (Other than the boride itself) ions such as calcium are to be avoided.  Of course if chloride is used then calcium is an acceptable component.  Other suitable complexing agents are other anions such as sulfide S-2, cyanide CN~, thiocyanide SCN", cyanto OCN, etc. which enhance the solubility of either the metal or the boride moiety of the metal boride will also be apparent based on a simple example of the solubility's of the corresponding compounds.  Further general chelating agents such as EDTA that would complex with several of the transition metal elements that the borides may be made from.  This is important since mixtures of borides may also be used in the anode to achieve certain effects.  For example nickel boride added to titanium boride could increase the conductivity of the cell.  As the nickel boride is oxidized the nickel could be chelated by the EDTA or other similar chelating type agents thereby preventing interference from insoluble nickel oxides or borates.

We Claim:	

1.	A high energy density boride battery comprising an anode and a cathode in

electrical communication,

the anode including an anodic electrochemical storage medium comprising as a reduced species: a) boron; b) one or more reduced boron-containing compound; or c) both;

the reduced species being oxidizable to an oxidized boron-containing

compound in a reaction which yields an electric current, the oxidized boron-

containing compound being soluble in said electrochemical storage medium

as said battery is discharged.	  The battery as claimed in claim 1, wherein the anodic electrochemical storage

medium is in an aqueous system.

2.	The battery as claimed in claim 1, wherein the reduced boron-containing

compound is a boride.  ,

3.	The battery as claimed in claim 1, wherein the anodic electrochemical storage

medium comprises of one or more halides.

4.	The battery as claimed in claim 4, wherein the halides are selected from

fluorides or chlorides.

5.	The battery as claimed in claim 5, wherein the fluoride is sodium fluoride.

6.	The battery as claimed in claim 5, wherein the chloride is sodium chloride or

potassium chloride.

7.	The battery as claimed in claim 3, wherein the boride is a transition metal

boride.

8.	The battery as claimed in claim 8, wherein the transition metal boride is

selected from titanium diboride or vanadium diboride, or both.

9.	The battery as claimed in claim 1, wherein the cathode comprises a structure

that is exposed to air or oxygen.

11.	The battery as claimed in claim 1, wherein the cathode is exposed to an

aqueous electrolyte, and oxygen is reduced to -OH".

12.	The battery as claimed in claim 1, wherein the anodic electrochemical storage

medium comprises a borohydride.

13.	The battery as claimed in cLaim 1, wherein the anodic electrochemical storage

medium comprises a metallic boride.

14.	The battery as claimed in claim 13, wherein the metallic boride is FeB or

NiB2.

15.	The battery as claimed in claim 1, wherein the anodic electrochemical storage

medium comprises a conductivity enhancer which itself is oxidized to provide

additional  current  during  oxidation  of said  reduced  boron  containing

compound.

16.	The battery as claimed in claim 1, wherein the anodic electrochemical storage

medium comprises graphite.

17.	The battery as claimed in claim 1, wherein the anodic electrochemical storage

medium comprises an inert conductivity enhancer.

18.	The battery as claimed in claim 1, wherein the anodic electrochemical storage

medium comprises a combination of borides.

19.	The battery as claimed in claim 1, wherein the oxidized boron containing

compound is a boron halide or a boron oxyhalide.

20.	The battery as claimed in claim 1 wherein the reduced boron containing

compound is an aluminum boride.

21.	The battery as claimed in claim 3, wherein boride is selected from the list in

table 1.

22.	The battery as claimed in claim 1, wherein the anodic electrochemical storage

medium comprises EDTA.

23.	The battery as claimed in claim 1, wherein the oxidized boron-containing

compound includes a metal oxide and a borate.

24.	The battery as claimed in claim 1, wherein the oxidized boron-containing

compound contains a combination of corresponding metal oxides, halides and

oxyhalides.

25.	The battery as claimed in claim 1, wherein the anodic electrochemical storage

medium has a pH above 8.5.

26.	The battery as claimed in claim 1, wherein the anodic electrochemical storage

medium has a pH above 11.0.

27.	The battery as claimed in claim 1, wherein the cathode comprises an oxygen

containing oxidizing compound.

28.	The battery as claimed in claim 27, wherein the oxidizing compound is

selected from ferrates, MnO2, CrO3, KMnO4, LiCoO2, NiOOH, peroxides,

perhalates, percholate, chlorates, bromates, perbromates, iodates, periodates,

hypochlorites chlorites.

29.	The battery as claimed in claim 1, wherein the cathode comprises a non-

oxygen containing oxidizing compound.

30.	The battery as claimed in claim 29, wherein the non-oxygen compound

comprises a high valency metal.

31.	The battery as claimed in claim 29, wherein the non-oxygen compound is an

interhalogen.

32.	A battery as claimed in claim 29, wherein the non-oxygen compound is a

metal-halide in which the metal can be reduced to a lower valence.

33.	A high energy density boride battery substantially as herein described with

reference to the accompanying drawings.

Documents:

				in-pct-2001-00200-del-abstract.pdf

				in-pct-2001-00200-del-claims.pdf

				in-pct-2001-00200-del-correspondence-others.pdf

				in-pct-2001-00200-del-correspondence-po.pdf

				in-pct-2001-00200-del-description (complete).pdf

				in-pct-2001-00200-del-drawings.pdf

				in-pct-2001-00200-del-form-1.pdf

				in-pct-2001-00200-del-form-13.pdf

				in-pct-2001-00200-del-form-19.pdf

				in-pct-2001-00200-del-form-2.pdf

				in-pct-2001-00200-del-form-26.pdf

				in-pct-2001-00200-del-form-3.pdf

				in-pct-2001-00200-del-form-5.pdf

				in-pct-2001-00200-del-pa.pdf

				in-pct-2001-00200-del-pct-301.pdf

				in-pct-2001-00200-del-pct-304.pdf

				in-pct-2001-00200-del-pct-332.pdf

				in-pct-2001-00200-del-pct-402.pdf

				in-pct-2001-00200-del-pct-409.pdf

« Previous Patent

Next Patent »

Patent Number	231796	

Indian Patent Application Number	IN/PCT/2001/00200/DEL	

PG Journal Number	13/2009	

Publication Date	27-Mar-2009	

Grant Date	09-Mar-2009	

Date of Filing	07-Mar-2001	

Name of Patentee	MILLENNIUM CELL INC.	

Applicant Address	ONE INDUSTRIAL WAY WEST, BUILDING E, EATONTOWN, NEW JERSEY 07724, UNITED STATE OF AMERICA.	

Inventors:

#	Inventor's Name	Inventor's Address	

1	STEVEN AMENDOLA	21, EISELE AVENUE, OCEAN, NEW JERSEY 07712, U.S.A.	

PCT International Classification Number	H01M 4/58	

PCT International Application Number	PCT/US99/22303	

PCT International Filing date	1999-09-27	

PCT Conventions:

#	PCT Application Number	Date of Convention	Priority Country	

1	09/162,428	1998-09-28	U.S.A.	

© All Indian Patents, 2013-2021.

  Patent data available in the public domain from Indian Patents Office, Department of Industrial Policy and Promotions, Ministry of Commerce and Industry, Government of India.
