Repository: anandvc/allindianpatents

File: patents/231802-a-method-of-making-a-dielectric-layer.html (part 1 of 2)
Indian Patents. 231802:"A METHOD OF MAKING A DIELECTRIC LAYER"

Indian Patents

Recently Granted Patents

  Recently Published Patents

Title of Invention	"A METHOD OF MAKING A DIELECTRIC LAYER"

Abstract	The present invention relates to a surface-treated steel sheet coated with a chromate layer having excellent corrosion resistance, fuel resistance and seam weldability, and a chromate solution used for preparing the surface-treated steel sheet. Specifically, the chromate solution of the present invention comprises (a) a main solution prepared by adding to a chrome solution having 0.4 to 0.8 of trivalent chrome composition and 7 to 50 g/l of dissolved chrome, on the basis of the chrome in the chrome solution, 50 to 80 w% of phosphate, 20 to 40 w% of fluoric acid, 300 to 2000 w% of colloidal silica, 5 to 15 w% of sulfuric acid, and 25 to 40 w% of sodium phosphate, and (b) a hardener solution containing added epoxy silane or glycidyl silane of 2 to 10 w% on the basis of total hardener solution, the pH of which is controlled between 2 and 3, wherein 10 to 60 w% of the hardener solution being added to the main solution. The chromate solution is coated on a cold-rolled steel sheet plated with zinc or zinc alloy and dried at a baking temperature of 140 to 250 °C to prepare a surface-treated steel sheet for a fuel tank of an automobile.	

Full Text	The present invention relates to a method of making a dielectric layer.

Field of the Invention

The invention relates to epitaxial thin films, and more particularly to epitaxial thin films for use as, inter alia, buffer layers for high temperature superconductors, electrolytes in solid oxide fuel cells (SOFC), gas separation membranes or dielectric material in electronic devices.

Background of the Invention

While the ability to deposit epitaxial coatings on textured substrates has been demonstrated in the past, the methods to produce these coatings have several disadvantages such as being relatively slow as well as requiring expensive vacuum and other extensive equipment. Furthermore, the use of epitaxial coatings has been limited to only a few applications in the past. With the advent of combustion chemical vapor deposition (CCVD), a new, quicker and less expensive method of producing these coatings has been realized. In addition to the cost savings and reduced environmental impact achieved by using the CCVD method, the use of epitaxial coatings has been expanded to several other fields.

1 he chemical vapor deposition processes that have been so successful include Ihe combustion chemical vapor deposition (CCVD) processes described in U.S. Patent Nos. 5,652,021; 5,858,465; and 5,863,604, and issued to Hunt el al  These patents, which are hereby incorporated by reference, disclose methods and apparatus for CCVD of films and coatings wherein a reagent and a carrier medium are mixed together to form a reagent mixture. The mixture is then ignited to create a flame or the mixture is fed to a plasma torch. The energy of the flame or torch vaporizes the reagent mixture and heats the substrate as well. These CCVD techniques have enabled a broad range of new applications and provided new types of coatings, with novel compositions and improved properties. In addition to these three patents, U.S. Patent No. 5,997,956, also issued to Hunt et al. describes a further method of CVD involving the use of a thermal spray with near supercritical and supercritical fluid solutions. The coating processes disclosed in this patent are also useful for forming the epitaxial coatings of the present invention, and this patent is incorporated by reference as well.

U.S. Patent Nos. 5,739,086, issued on April 14, 1998 and 5,741,377 issued on April 21, 1998, both to Goyal et al. teach textured articles having a rolled and annealed, biaxiaily textured metal substrate and an epitaxial coating deposited thereon. The articles are manufactured by rolling and annealing a metal base preform to create a biaxiaily textured substrate with a face-centered cubic, body-centered cubic or hexagonal closed-packed crystalline structure. Onto the surface of the substrate, an epitaxial layer is deposited to form a biaxiaily textured laminate. A buffer layer in the form of an epitaxia' barrier layer may first Hr deposited, followed bv an enitaxial superconducting laver deposited thereon. A pulsed laser technique, as well as several oinei tecnniques may be used to deposit the superconducting and buffer layers.

U.S. Patent No. 5,523,587 issued on June 4, 1996 to Kwo is drawn toward a method for low temperature growth of epitaxial silicon, and devices produced using this method. The thin layer of epitaxial silicon is grown at temperatures at or below 300° C by first providing a substrate, forming a dielectric buffer layer and then growing the epitaxial silicon on the buffer layer. A directed ion beam bombards the buffer layer while it is being deposited to provide the desired orientation. The low temperatures used in this deposition process allow for the use of light-weight substances such as glass coated plastics to reduce the weight of displays in

hand held and lap-top electronic equipment. These deposition methods, however, require vacuum and other limiting deposition parameters.

U.S. Patent No. 5,968,877, issued on October 19, 1999 to Budai et al. discloses high Tc YBCO superconductor deposited on a biaxially textured Ni substrate. One or more epitaxial buffer layers are deposited on the Ni substrate prior to the deposition of the c-axis oriented YBCO top layer. The epitaxial buffer layers include CeO2, yttria-stabilized ZrO2 and palladium, while the superconducting layer is YBa2Cu3O7-δ. The buffer layers are deposited by pulsed-laser, electron beam evaporation, or sputtenng methods.

International Patent Application, Publication No. WO 99/15333, published on April 1, 1999 to Fritzemeier et al. is drawn to superconducting articles with epitaxial layers. The articles are produced in a partial vacuum environment using a gas phase method. The epitaxial or buffer layers may include CeO2, yttria-stabilized ZrO3, LaAlO3, SrTi03, LaNiO3, LaCuO3, SrRuO3) CaRuO3, NdGaO3 and NdAlO3. By using the gas phase method, the epitaxial buffer layers are formed with a surface having a pore density of less than about 500 pores per mm2.

U.S. Patent No. 5,741,406, issued on April 21, 1998 to Barnett et al. discloses solid oxide fuel cells having dense yttria-stabilized zirconia (YSZ) electrolyte films and a method of depositing these electrolyte films. The YSZ electrolyte thin films are deposited on a

such as sputtenng. By applying a DC bias voltage to the LSM substrate, ion bombardment ot the YSZ film is provided during deposition. The ion bombardment leads lo removal of material from protrusions, re-deposition into pores and a more planar film surface.

None of the above references and patents, taken either singly or in combination, is seen to provide an epitaxial thin film, suitable for use as a buffer layer in applications requiring, inter alai, low-loss dielectric substrates with high permittivity.

Summary of the Invention

The developed CCVD processes described herein have proved advantageous for

forming many types of thin films, thick films and other coatings. When used to deposit epitaxial films on lattice matching substrates, the CCVD processes produce very dense, and in some cases, single crystal coatings. These epitaxial coatings are not only useful for producing buffer layers in the field of high temperature superconductors, but can also provide superior coatings in several other fields such as solid oxide fuel cells (SOFC), gas separation systems and microelectronics. Several different CCVD processes have been developed as disclosed in the above-identified U.S. Patent Nos. 5,652,021; 5,858,465; 5,863,604, and 5,997,956, the specifications of which are hereby incorporated by reference in their entirety. It should be noted that one or more of these CCVD processes may be used to produce the epitaxial coatings of the present invention, depending on the requirements of the application. These requirements include, but are not limited to, speed of deposition, temperature limitations and oxidation reduction or enhancement.

To produce some of the various epitaxial coatings of the present invention, a rolled, textured nickel substrate is coated with the desired material using CCVD. Although other materials with a similar lattice parameter may be used depending on the thin film, Nickel is a preferred material. Nickel is preferred as it is relatively inexpensive, has a high melting temperature, is easily roll textured and can be etched using inexpensive and commercially available materials. In addition, Nickel's lattice parameter facilitate alignment with the lattice of many other materials in the formation of an epitaxial film.  Thus Nickel is well suited as a substrate for many applications. However, it will be understood that the methods described herein may employ  other substrate materials, depending upon the application, such as where cost is less of an issue, to develop cpuaxial films according to the  invention.It is also to be noted that the substrate used in the deposition process is not necessarily (and oftentimes is not) a component of the final product. After depositing the epitaxial layer(s) on the textured substrate, the substrate is often etched away, leaving the deposited layer or layers having the preferred epitaxial orientation. Should additional layers be required, they may be deposited prior to or after etching away the textured metal substrate. Of course, for some applications, it may be desirable to leave the original textured substrate as part of the final product. The details of the specific construction and coating process of each epitaxial thin film are further described below, with respect to their particular application.

In the field of high-temperature superconductors, second generation superconducting

wire is typically made up of four components, a flexible mcial substrate, a buffer layer, a superconducting layer such as YBa2Cu3O7.x (YBCO), and a final layer in the form of an insulating or conducting layer. Buffer layers are employed to protect the metal substrate from oxidizing during the superconductor application as well as to prevent diffusion of the metal substrate into the superconducting layer. Buffer layers must also impart the desired crystallographic texture to the superconducting layer. High temperature superconductors (HTSC) have enormous potential for electric power applications such as current leads, motors, transmission cables, generators, transformers and current limiters, however, the cost of HTSC wire must be reduced to levels comparable to copper to enable most practical applications. Even the most promising forecasts for mass production cost of state-of-the-art HTSC powder-in-tube wire are well in excess of this target; this wire also suffers from performance limitations. Therefore, processes amenable to scale-up that will facilitate YBCO and associated buffer layer deposition at a low cost with good control of stoichiometry are required for high volume, low cost manufacturing of HTSC wires. The atmospheric pressure combustion chemical vapor deposition (CCVD) process and the controlled atmosphere chemicai vapor deposition (CACVD) technique use inexpensive chemical precursors and low cost equipment, and can be configured for continuous, uninterrupted processing of wires and tapes. Prior methods and products cannot compare to the reduced expense and the flexibility of the CCVD methods and high quality epitaxial buffer layers produced thereby.

Since the discovery of high temperature superconductivity by Bednorz and Muller, significant effort has been focused on the manufacturing of flexible, long length conductors with higfi critical current density for power equipment and other large-sclae applications. The above-described YBCO is one such liquid-nitrogen-cooled superconductor with good potential for these applications. However, "weak link" or dissipative behavior at grain boundaries within the current path for YBCO has been this material's major limitation. To overcome this limitation and to obtain high critical current density (Jc) values (~105 to 10* A/cm2 at 77K), it is essential that the crystallographic orientation of the superconducting wire or tape possess a high degree of in-plane and out-of-plane alignment over the entire length of the conductor. Recent innovations in both ion-beam-assisted deposition (IBAD) and in rolling-assisted, biaxially-textured-substrate (RABiTS) technologies have resulted in high Jc values and alleviation of the problems of brittleness and weak links. As these innovations show promise to enable fabrication of long length YBCO wires, both are applicable to the

present innovation. Several other methods such as physical vapor deposition techniques, conventional chemical vapor techniques including metal-organic chemical vapor deposition (MOCVD), and the solution techniques, including sol-gel and metal-organic deposition, are available to deposit the above multi-layer oxides. However, all of these methods have expense and scalability limitations. Therefore it is essential to develop inexpensive, easily scalable process for the production of buffer layer oxides with epitaxial or preferred orientation and good stoichiometry control. The previously discussed CCVD processes are capable of doing this.

One type of epitaxial coating of the present invention is the use of selected perovskite oxides, such as SrTiO3, LaA103, and SrLaAlO4, as buffer layers for these high temperature superconductors. At this time, it is understood that, selected perovskite oxides such as SrTiO3, LaAlO3, and SrLaAlO4 have not been deposited epitaxially onto textured metal substrates with the entire film exhibiting the desired cube orientation. Deposition conditions and results described herein include results for the CCVD deposition of SrTiO3 on Ni. Conditions ibr the CCVD deposition of SrTiO3 on other textured metal substrates and LaAlO3 and SrLaA10
Another type of epitaxial coating described herein involves electrolytes and electrodes for use in solid oxide fuel cells (SOFC). Fuel cells are a fundamentally novel way of generating electrical power from a variety of fuels. It has long been recognized that the successful development and commercialization of fuel cells will offer significant

cell is the high-energy conversion efficiency. Without the intermediate thermal energy, the fuel cell directly converts the electrochemical energy to electrical energy. Other advantages include simpler construction, high efficiency at part load, potential for co-generation, and much lower production pollutants. Currently, the commercial market for fuel cells is limited to spacecraft and other specialty uses, due to the expense of the required chemical precursors and deposition equipment. A fabrication process to deposit low-cost and high quality SOFC thin films without complex post-deposition treatment/sintering is essential for the widespread commercialization of fuel cells. Furthermore, for widespread use, the performance/efficiency of SOFCs must be improved. The present invention provides epitaxial and in some cases single crystal thin films, resulting in the microstructures needed in both the electrolytes and

electrodes for improving SOi'C performance. In addition, with its open-atmosphere capabilities, the CCVD process enables continuous depositions of these layers with at least 50% capital cost reduction and with 75% in operational costs compared with the other CVD processes, and hence offers significant commercial advantages for the SOFC industry.

Current processes for fabricating oxide electrolytes are limited by the availability of desired powder stoichiometry and characteristics, the film thickness (a result of both raw material availability and process limitation), and the densification for pore-free and ideal grain boundary/interface microstructure.  These limitations thus hinder the development and possible improvements of SOFC performance and efficiency. Recently, it has been shown that by fully densifying and greatly reducing the YSZ electrolyte thickness to 4-5^m, the power density of YSZ-based fuel cell can be increased to 1.6 W/cnr. This indicates that a technique to fabricate an epitaxial electrolyte layer results in a very thin and fully dense electrolyte layer without relying on the availability of raw materials greatly improves the possibility of the commercialization of SOFCs.

The CCVD processes produce dense and epitaxial electrolyte thin films, porous and adherent electrodes, and may be combined with other coating techniques to construct a superior, solid oxide fuel cell with reduced manufacturing time and costs. By operating in the open atmosphere with inexpensive precursors, CCVD provides continuous coating of qpitaxial electrolyte layers, which will increase the ionic conductivity at lower temperatur-s. The CCVD-based process mav also provide for better fuel cell performance by minimizing

capitalization requirement is reduced at least ten times compared to a vacuum-based system, and the throughput is far greater than with other technologies. The CCVD process generally uses solutions with all the necessary elemental constituents dissolved in a solvent that also acts as the combustible fuel. The ease of controlling and changing dopants and stoichiometries enables the deposition of multi-layered and multi-compound films in one process, which further increases throughput and reduces production costs. Depositions can be performed at atmospheric pressure and temperature in an exhaust hood, a clean room or outdoors.

Gas separation membranes in accordance with the present invention can also be formed. One application of gas separation membranes is in the production of oxygen. Mixed-conducting oxide membranes could produce oxygen with lower costs then the present commercial means of oxygen production, namely cryogenics, pressure swing adsorption (PSA) and polymeric membranes. Developing these oxygen semipermeable membranes requires the fabrication of a hybrid membrane comprising a thin film of mixed-conducting oxides supported on a porous substrate, preferably of the same material. CCVD can be used to deposit high-quality, dense, gas-tight, pinhole free sub-micron scale layers of mixed-conducting oxides onto porous ceramic substrates. Such hybrid membranes will ofier both high permselectivity and high transport rates for oxygen, thereby enabling its widespread use as a semipermeable membrane for commercial oxygen production. By reducing the costs of producing pure oxygen, the membranes of the present invention can greatly enhance several industries. Natural gas, comprising mostly methane, can be converted to clean burning transportation fuels, by using pure oxygen for conversion of methane to syngas. Commercial production of such fuels has been hindered by the high cost of oxygen production, which to uate is primarily from expensive and energy-intensive cryogenic processing. An alternative is the use of dense ceramic membranes, based on mixed-conducting perovskite ceramic oxides that exhibit high ionic and electronic conductivity for oxygen. These types of membranes have become of great interest as a potentially economical, clean and efficient means of producing pure oxygen by separation from air or other oxygen-containing gas mixtures. Other applications of oxygen-separating membraner range from small-scale oxygen pumps for medical applications to large-scale usage in combustion processes, e.g. coal gasification. Another application of mixed-conducting oxiae memuiaiics is 10 De KJUHU in me ueiu ui chemical processing, including the partial oxidation of light hydrocarbons, such as natural gas to value-added products including ethane-ethene mixtures, syngas production, waste reduction and recovery.

The desired perovskite structure (ABO3) consists of a cubic array of comer-sharing B06 octahedra, where B is a transition metal cation. The A-site ion, interstitial between the BO6 octahedra, may be occupied by either an alkali, an alkaline earth, or a rare earth ion. In many cases, the B06 octahedra arc distorted, tilted due to the presence of A ion, which is generally larger than the B cation. The onset of electronic conductivity mainly depends on the nature of the B-site cation. The total electrical conductivity can be either predominantly ionic

as in the acceptoi-doped rare earth aluminates or predominantly electronic, as in the late transition metal containing perovskites. Some perovskite oxides (ABO3) containing a transition metal at B sites are found to be good mixed-conducting materials, exhibiting both ionic and electronic conductivities. Due to their high electronic and ionic conductivity, these materials can be used as oxygen semipermeable membranes without electrodes and external circuits. Oxygen conductive ceramic materials include yttria-stabilized zirconia doped with cither titania and ceria. Conducted on acceptor-doped perovskite oxides include those with the generic formula La1-xAxCo1-yO3δ-, wherein A=Sr, Ba or Ca and B-Fe, Cu or Ni).

Another application of gas separation membranes is in the production of hydrogen. Generation of pure hydrogen is required for various large-scale industrial applications such as hydrodesulfurization and hydrotreating processes in refineries. The increase of hydrogen to carbon ratios in transportation fuels and the burgeoning field of hydrogen fuel cells are expected to greatly increase the demand for hydrogen gas. Hydrogen can be extracted from raw fuels such as natural gas as well as from process streams such as the catalytic gasification of coal, non-oxidative methane conversion and steam reforming. Membrane-based separation processes are cost-effective and environmentally friendly alternatives for separating hydrogen when compared with other more energy intensive processes such as distillation and pressure swing adsorption. To be useful in industrial processes these separation membranes must be stable at high temperatures (up to 1000 °C) and pressures (up to 600 psi). Industrial membranes must also have reasonably high tolerances to corrosion o- poisoning hy the effluent streams common I v encountered in industrial processes.

Ultrahigh purity hydrogen can be produced from gaseous mixtures containing hydrogen by the use of three types of membranes including polymeric membranes, inorganic (non-metal porous or nonporous) membranes and dense (metal) membranes. Polymeric membranes suffer from limited selectivity and resistance to high temperatures and reactive chemicals that may be present in typical feed streams. Porous inorganic membranes exhibit very high hydrogen permeability, but suffer from brittleness and very low hydrogen selectivity. Inorganic membranes derived from proton conducting solid-oxide ceramic materials exhibit lower permeability, are brittle, and require an electric current to be applied through electrodes at each surface of the membrane to induce the proton conduction. Examples of proton conducting membranes that do not require the application of electric

fields include the perovskites such as yttna-stabilized strontium zirconate and yUna-stabilized strontium cerate.

Palladium and palladium alloy membranes have generated much interest in their applications to membrane reactors. Membrane reactors function as both separator and reactor in a single unit. These membranes are superior to polymeric membranes and to inorganic (non-metal) membranes in that they exhibit excellent selectivity for hydrogen and can be operated at high temperatures (up to 1000 °C). Palladium-based membranes are easily poisoned by sulfur containing gas contaminants such as hydrogen sulfide. To overcome the deficiencies associated with sulfur-deactivation, palladium metal is coated with a thin layer of yttria-stabilized strontium zirconate, which is not affected by sulfur containing compounds.

Another practical application of epitaxial thin films is as dielectric material in capacitors. Capacitors are used in almost every electronic product, as they are one of the key passive components in electronic circuits. They are utilized according to their capacitance values which are dependent on their physical structure and dielectric permittivity. The current invention utilizes the CCVD process to deposit low-loss, epitaxial perovskite films to produce dielectric layers with extremely high permittivity. This produces capacitors with a greater capacitance to size ratio, resulting in a reduction in the required size and weight of individual capacitors and the overall circuit. This advantage can be utilized in discrete components as well as embedded devices

Uncc a capacitor is lormca,

only adjustable factor for modifying capacitance is its permittivity. The epitaxial dielectrics of the current invention, allow the application of a DC bias to adjust the capacitance of capacitors made of high-permittivity, low-loss ferroelectric materials. These electrically tunable capacitors can be used in a wide variety of applications. For example, a signal filter circuit, normally composed of a capacitor and a resistor, will be able to function as a multiple frequency filter by electrically adjusting the permittivity and hence, the capacitance. Capacitors embedded in printed circuit boards can also take advantages of this multiple frequency capability. In wireless communication, electrical adjustment of permittivity will induce phase shifts that are highly desired for phase array radar. In addition, these tunable devices can also be used as filters and oscillators for telecommunication at variable

frequencies. Prior art capacitors are not able to achieve the desired properties using a practical material processing approach. Thin disks of dielectric materials, sliced from bulk materials, require a voltage in the order of 1000V to achieve practical adjustability.  In addition previously deposited dielectric films have been too lossy to render practical utilization of this effect.

Accordingly, it is a first object of the invention to provide thin film, epitaxial buffer layers for high temperature superconductors, that provide protection and insulation of the superconductor.

It is another object of the invention to provide dense and pore-free electrolytes for solid oxide fuel cells.

It is a further object of the invention to provide dense and pore-free membranes for separating oxygen or hydrogen from mixed gas streams.

It is yet another object of the invention to provide dielectric layers with high permittivity and low loss for use in capacitors.

It is still another object of the invention to provide electrically adjustable capacitors by using dielectric layers with high permittivity and low loss.

These and other objects of the present invention will become readily apparent upon further review of the following specification and drawings.

Brief Description of the Drawings

The foregoing and other objects and advantages of the invention will be appreciated more fully from the following further description thereof, with reference to the accompanying drawings wherein;

Figure 1 is a side plane view of an apparatus used to deposit the epitaxial thin films of the present invention.

Figure 2 is a front view of the apparatus of figure 1.

Figure 3 is a pole figure showing the desired single orientation of SrTiO3 on textured Ni.

Figure 4 is a typical nanostructure of SrTiO3 on textured Ni.

Figure 5 is a plot of the conductivity vs. temperature for two samples A, B, and YSZ from a reference.

Figure 6 depicts pictorially one fuel cell having an epitaxial layer according to the invention.

Figure 7 depicts pictorially one process for forming the fuel cell of Figure 6.

Figure 8 depicts an SEM micrograph of LSM on sapphire showing a porous and columnar microstructure.

Detailed Description of the Certain Illustrated Embodiments

The present invention may he understood more readily by reference to the following detailed description of certain embodiments of the invention and the Figures.  While the epitaxial thin films of the present invention can be deposited using a number of suitable techniques, the preferred method of deposition is CCVD as described in the above-mentioned U.S. patents. Furthermore when a reducing atmosphere is required to avoid oxidation of the substrate or for other reasons, it may be desired to use a controlled atmosphere chemical vapor deposition (CACVD) technique. Other deposition techniques that provide a reducing atmosphere or a vacuum environment may also be used, however as is well documented in the CCVD patents, the numerous advantages of the CCVD and CACVD processes are understood to make them the preferred methods.

One deposition method for growing epitaxial thin films on nickel employs CACVD to

avoid, or reduce, oxidation of the nickel during the deposition process. Figures 1 and 2 illustrate a CCVD and CACVD apparatus 100 that may be used to deposit the epitaxial thin films of the present invention, and reference to these figures should be made with respect to the examples described below. The needle 101 is supplied with the precursor at a supply end 102 and includes a delivery orifice 103 that can be swaged to form a restriction, or may be non-swaged. Electrodes 104 and 105 are attached to the ends of the needle 101 to provide a DC or AC current for heating the precursor in the needle when required. Tip oxygen is supplied to supply port 106 and is routed around the needle 101 through conduits 107 and out of orifices 200. The hydrogen pilot gas is supplied to supply port 108 and is routed around the tip oxygen through conduits 109 and out of delivery ports 201. The delivery orifice 103 and substrate S are located in a localized reducing atmosphere provided by the pilot gas hydrogen. To avoid oxidation of some coatings and/or substrates, a shield 110 may be attached to the body 111 of the apparatus, thereby allowing a controlled atmosphere depostion process. The shield gas is an inert gas such as argon, and is supplied through the shield 110 and around the pilot hydrogen. Should further oxidation protection be required, the entire apparatus 100 and substrate S may be placed in a chamber and additional argon may be supplied around the deposition area during deposition and while cooling the substrate after the deposition. It should be noted that apparatus 100 is only an example and other types of devices, including devices for other methods of deposition, may be used to produce the thin films described herein.

Methods for employing the anparatus 100 for forming films on a substrate include those described in the above referenced US Patent 5,997,956, issued to Hum ei ai. As discussed therein chemical vapor deposition and powder formation may be achieved using thermal spray with fluid solutions including near supercritical and supercritical fluid solutions, to produce very fine atomization, nebulization, vaporization or gasification. The dissolved chemical precursors need not have high vapor pressure, but high vapor pressure precursors can work well or better than lower vapor pressure precursors. By heating the solution fluid just prior to or at the end of the nozzle or restriction tube, the available time for precursor chemical reaction or dissolution prior to atomization is understood to be minimized. This method can be used to deposit coatings from various metalorganics and inorganic precursors.

The above described type of device was employed to form epitaxial thin films suitable

for use as buffer layers in applications including high temperature superconductors, electrolytes in solid oxide fuel cells (SOFC), gas separation membranes and dielectric material in electronic devices. By using CCVD, CACVD or any other suitable deposition process, epitaxial films having pore-free, or substantially pore-free, grain boundaries, and dense structure can be formed. Several different types of materials are disclosed for use as buffer layers in high temperature superconductors. For purposes of describing the epitaxial thin films of the invention, certain examples are provided below, however, it will be understood that the examples below are merely representative of the films of the invention, and are not to be deemed limiting, or an exhaustive list of such films.

Example 1

In this example, SrTi03 (STO) was deposited on roll textured Ni. The precursor solution included 1.26 g of Sr-2-ethylhexanoate (2eh) (diluted with toluene to 1.5wt% Sr), 1.11 g of Ti-di-I-propoxide bis acetylacetonate (diluted with isopropanol to 0.94 wt% Ti), 51 ml denatured ethanol and 300 g of propane. This solution was ted to the needle at a rate of 3 ml/min., while supplying 1.75 amps of heating current to the needle. Tip oxygen at 80 psi was supplied at a rate of 3 1pm, pilot hydrogen at 15 psi was supplied at a rate of 18 1pm and argon at 50 psi was used as the shield gas at a rate of 32 1pm. The deposition was conducted for 10 minutes with a substrate temperature of 950° C.

THp deposited buffer lavcr was highly epitaxial and exhibited a single cube in-plane orientation as shown in Figure 3. Figure 3 is a pole figure 01

superconductor deposited on top of the CCVD deposited SrTiO3 buffer layer on Ni. The pole figure of the YBCO layer is exhibiting the same single in-plane orientation of the buffer layer which is necessary for the superconductor to exhibit high critical current densities. Typical in-plane measurements of the STO were determined to be 8.89° full-width-at-half-maximum (FWHM) for the (111) plane. Typical out-of-plane measurements were 7.53° FWHM for the (002) plane. Figure 4 is a typical microstructure of SrTiO3 on Ni. The film is dense and continuous which allows the film to act as a template for a superconductor that exhibits a high critical current density. For use in superconductor applications, the thickness of the perovskite buffer layer should be between 50-1000 nm. Initial Auger experiments show that these thicknesses prevent significant diffusion of the metal substrate and any oxide that may

form. A YBCO film was successfully deposited onto a CCVD deposited SrTi03 lfilm on Ni. While the length of the coated specimen is approximately 2 cm, this length can be increased to useful parameters using a reel-to-reel system.

In the formation of fuel cells, such as the Fuel Cell 600 depicted in Figure 6, single crystal or epitaxial YSZ is deposited using CCVD or CACVD on a roll textured single crystal Ni substrate to form a YSZ electrolyte. On top of the electrolyte layer, a cathode such as LaSrMnO (LSM) is deposited. The cathode can be deposited completely by CCVD or CACVD, or an interface layer from 50-200nm can be deposited using the CCVD or CACVD process and other deposition processes such as sol-gel can be used to deposit the bulk of the cathode. After deposition of the cathode, the Ni can be etched off of the electrolyte, as the cathode will provide the necessary support layer. The anode is then deposited on the electrolyte to complete the fuel cell. Figure 7 depicts one process for forming such a fuel cell.

It is important to note that several different variations of the above method can be used to form the fuel cell. Additionally, other electrolytes may be used such as BaCeG3, and any single crystal substrate can be used. Any suitable electrode materials may be used as well. The epitaxial and near single crystal electrolyte provides increased performance over polycrystalline electrolytes by minimizing grain boundary effects. The etching step can be avoided by directly depositing the electrolyte to an electrode. For example, NiO and YSZ powders can be pressed into pellets ar.d sintered to yield dense discs for the anode. The «-w»rr»1vte is then directly deposited onto these dense discs using CCVD or CACVD. Heat treatment of the coated discs in a reducing atmosphere reduces the NiU to isi anu cicates porosity in the anode. Cathode (e.g. Ag) paste is then applied to the electrolyte by screen printing or brushing and heat treatment is used to remove the organic portion of the paste leaving a porous metal layer for the cathode. The anode discs can be dip coated with additional anode material prior to CCVD coating of the electrolyte.

Fuel cells will be constructed with electrolyte thin film and porous electrodes on each side of the electrolyte layer. The process may involve not only the CCVD technique but also other coating/forming methods. In general, the electrolyte material, for example YSZ, will be deposited onto a smooth lattice-compatible, large-grained (>lcm) substrate. A dense, pore/grain-boundary free, epitaxial YSZ film of one-five micron neighborhood is then

deposited. Consequently, the cathode, for example LSM, will be applied onto the YSZ layer via CCVD or by screen printing etc. The substrate will then be removed by etching or simply melting away depending on the property of the substrate. Finally, the anode, perhaps Ni-YSZ, is formed on the exposed YSZ surface by the CCVD process or by depositing porous YSZ via the CCVD technique and filtrating with Ni (or NiO) slurry. Steps in this process development may also involve the use of bi-layer electrolyte (ceria/YSZ), or creating a rougher microstructure of YSZ on top of the dense YSZ layer. Porous LSM layer can be deposited first by growing a thin LSM layer (in nanometer range) on YSZ via CCVD and then build up the thickness by other coating method, in order to further reduce interface resistance. A strong LSM layer is typically employed because after the removal of the substrate it acts as a supporting layer during the processing. After the removal of the substrate, porous Ni-YSZ layer of 10-30 u,m thickness will be deposited onto the exposed surface. This anode layer will be thin to maximize efficiency and minimize the polarization.

It is generally recognized that increasing the TPB (three-phase-boundary between the gas, electrode and electrolyte) line length should inciease the reaction raie in fuel cells. One can increase the TPB line length by using a porous composite electrode (cermet e.g. Ni-YSZ, Ru-YSZ). The electrode is required to be porous and electronically conductive in order to facilitate the transport of gaseous species or ions to the electrolyte while allowing for the collection of electrons from the associated electrochemical reactions at the interface. It is also preferred because the contiguous electrode layer has fine pore sixes.

The use of CCVD to increase conductivity by reducing mm UUCKTICSS and using highly epitaxial and single crystalline thin films as the electrolyte in SOFCs has been accomplished. To test the feasibility of producing these single crystal electrolytes, YSZ films of 480 and 410 run thickness were deposited onto sapphire substrates via CCVD at ~1050°C. The YSZ films were deposited onto sapphire substrates at a deposition rate as high as 10.8 0µm/hr at a 1400° C flame temperature and at 2.50µm/hour at a 1150°C deposition temperature. At these flame temperatures, the substrate temperature is about 900-1100°C and below 800°C, respectively. The samples were tested for impedance spectroscopy. Fully stabilized zirconia with 8 mole percent (m/o) yttria (8YSZ) may be used as the main electrolyte material for deposition studies and process development. It is the most common electrolyte in SOFCs for its adequate level of oxygen-ion conductivity and its stability in both oxidizing and reducing

environments. The use of fully stabilized phase is preferred to yield maximum conductivity and avoid the problems of phase transformation associated with partially stabilized zirconia.
