Repository: anandvc/allindianpatents

File: patents/231860-a-process-for-the-preparation-of-fe2o3-from-the-crude-ferrous-sulphate-of-steel-plant.html
Indian Patents. 231860:A PROCESS FOR THE PREPARATION OF γ-Fe2O3 FROM THE CRUDE FERROUS SULPHATE OF STEEL PLANT

Indian Patents

Recently Granted Patents

  Recently Published Patents

Title of Invention	A PROCESS FOR THE PREPARATION OF γ-Fe2O3 FROM THE CRUDE FERROUS SULPHATE OF STEEL PLANT

Abstract	The present invention relates to the prepration of pure &#947;- Fe2O3 from pickle liquor a waste product of Steel Plants. Applying the techniques of reductive dissolution an oxidative hydrolysis. After filtration the samples were ground in acetone medium, vacuum dried and roasted at 350°C. The samples confirm to &#947;- Fe2O3 on XRD examination.	

Full Text	The present invention relates to a method for the preparation of y-Fe2O3 from crude Fe(II)

sulphate waste.

Ferrous sulphate is obtained as a waste from the pickle liquor of steel plants. It is

estimated that about 2000 tonnes of ferrous sulphate is obtained annually from pickling vats

of Rourkela Steel Plant alone. A lot of ferrous sulphate is also produced by the Indian Rare

Earths Ltd. as a waste, while preparing titanium dioxide from ilmenite and disposal or

utilisation of such waste has attracted considerable attention throughout the world. Ferrous

sulphate solution could also be obtained by dissolving the waste iron scraps from

fabrication industries in sulphuric acid. In RRL, Bhubaneswar a number of possibilities

have been considered to utilise these wastes.

Single phase y-Fe2C3 is an important material used as recording medium in

applications such as magnetic tapes and other information storage devises like drums and

discs. Its use in ferrite compositions is also well known. It is a ferrimagnetic compound with

inverse spinel structures in which iron(III) cations occupy both tetrahedral and octahedral

sites.

Reference may be made to Magnetic Oxide, Vol.2, published by Wiley -

Interscience, New York, 1975 wherein D.J. Craik described the commercial synthesis of FeaOs from synthetic goethite (a- FeOOH). It involves dehydration of goethite to areduction

to Fe and final re-oxidation to -

Reference may by made to J. Mater. Sci., 9 (1974) 430 wherein V. Rao etal.

reported the preparation of y-FeaOa from iron(II) carboxylate, using iron(II) oxalate

dihydrate as the starting material.

Reference may be made to Bull. Mater. Sci., 3a (1981) 201 wherein K. Shesan et al

also prepared y-Fe2O3 using iron(II) oxalate dihydrate as the starting material.

Reference may be made to Thermochim. acta. 112 (1987) 231 wherein A.

Venkataraman et al reported the synthesis of y-Fe2C3 from thermal decomposition of

ferrous fumarate.

Reference may be made to Thermochim. Acta, 115 (1987) 215, wherein A.

Venkataraman et al reported the synthesis of y-Fe2O3 by thermal decomposition of ferrous

succinate.

Reference may be made to J. Therm. Anal. 35 (1989) 2115, wherein A.

Venkataraman et al reported the synthesis of Y-Fe2O3 by thermal decomposition of ferrous

tartarate.

Reference may also be made to Thermochim. Acta. 125 (1988) 173, wherein M.M.

Rahman et al reported the synthesis of y-Fe2O3 by thermal decomposition of ferrous

malonate.

The drawbacks of the processes developed are that they used pure chemicals, hence

the products are costly. But in the present invention a metallurgical industry waste is used

as raw material and the steps involved in the process do not require any sophisticated

technology.

A method is developed for the preparation of single phase y-Fe2O3 which finds use

as magnetic material in recording devices.

Ferrous sulphate is obtained as a waste in steel plants, as well as in synthetic rutile

industry. It can be prepared by dissolving iron scraps of fabrication industries in dil

sulphuric acid. However the present work has been carried out on the waste ferrous sulphate

obtained from the pickling vats of steel plant. The ferrous sulphate is dissolved in dil FfeSC^

in the presence of a small amount of iron powder, filtered and diluted with half its volume

of ethyl alcohol to obtain re-crystallised iron (II) sulphate heptahydrate in the pure form.

Solution of this ferrous sulphate is neutralised and then treated with NaOH solution

(10 % more than stoichiometrically required amount) and subjected to hydrothermal

agitation at temperatures ranging from 50 to 80°C along with air bubbling for 6h. The

precipitate of iron oxyhydroxide is filtered, washed, dried and identified by XRD. After

roasting this material at 350°C, the product is identified by XRD to be single phase y-

Fe203.

The novelty of the invention is that it provides a simple and precise method for preparation

of a value added product i.e. y-Fe2O3 from waste ferrous sulphate.

The main objective of this invention is to develop a method for the preparation of y-

FeaOs from ferrous sulphate obtained as waste in metallurgical industry.

Another objective of this invention is to solve the disposal problem of an industrial

waste.

Still another objective of this invention is to decrease environmental pollution.

Yet another objective of this invention is reduction of y-Fe2Os import.

Yet another objective of this invention is to prepare pure FeSC^. VFkO after the first step of

this process.

Yet another objective of this invention is to prepare iron oxy hydroxide, after the

second step of this process, which can adsorb heavy metal pollutants from industrial

effluents and also serve as a starting material for the preparation of ferrites and pigments.

Accordingly the present invention provides a process for the preparation of y-FeaOa from

crude iron (II) sulphate waste, which comprises treating the iron (II) sulphate waste with

dilute sulphuric acid in the presence of a small amount of iron scrap or powder, filtering and

re-crystallising the FeSO4.7H2O from the above said filtrate by adding ethyl alcohol,

oxidative hydrolysing the above said re-crystallised iron(II) sulphate solution by using air as

oxidant and sodium hydroxide solution as precipitant, at a temperature ranging from 40 to

100 ° C to obtain iron oxy-hydroxide followed by calcination at a temperature ranging

between 320 -360°C for a period of 5-7 hrs to obtain the desired yhi

an embodiment of the present invention the temperature used in oxidative hydrolysis of

re-crystallised iron(II) sulphate solution is preferably in the range of 50-80° C

The essential steps involved in the process are as follows :

(a) Treatment of FeSO4 obtained from the pickling vats of steel plants with dil FSC in the

presence of a small amount of iron scrap/powder.

(b) Re-crystallisation of FeSO4.7H2O from the above ferrous sulphate solution by the

addition of ethyl alcohol.

(c) Preparation of iron oxy-hydroxide from a solution of the re-crystallised ferrous

sulphate by oxidative hydrolysis using air as oxidant and sodium hydroxide as

precipitant.

(d) Wet grinding of the material, prepared as above in acetone medium followed by vacuum

drying.

(e) Calcination of the material at 350°C for 6h to prepare 76263

The following examples are given by the way of illustration and therefore should not be

construed to limit the scope of the invention.

Example -1

200 ml of solution containing 28g of re-crystallised FeSC4,7H2O (A) is taken in a

reaction vessel, subjected to neutralisation with 10% NaOH solution (B) till appearance of a

very very faint precipitate, followed by dropwise addition of 90 ml of (B) along with

stirring. The vessel is placed in a thermostatic bath maintained at 50°C and the reaction

mixture inside is subjected to stirring along with air bubbling for 6h. The precipitate thus

formed is filtered, washed with 2% NFLtNOs and 5% ammonia solution respectively, dried

at 110 ± 5°C, subjected to wet grinding in acetone medium and vacuum drying. The iron

oxyhydroxide thus formed is heated at 350°C for 6h to yield 7.5g of single phase yExample

200 ml of solution containing 28g of re-crystallised FeSO4. 7H2O (A) is taken in a

reaction vessel, subjected to neutralisation with 10% NaOH solution(B) till appearance of a

very very faint precipitate, followed by dropwise addition of 90 ml of (B) along with

stirring. The vessel is placed in a thermostatic bath maintained at 65°C and the reaction

mixture inside is subjected to stirring along with air bubbling for 6h. The precipitate thus

formed is filtered, washed with 2% NFLjNOs and 5% ammonia solution respectively, dried

at 110 ± 5°C, subjected to wet grinding in acetone medium and vacuum drying. The iron

oxyhydroxide thus formed is heated at 350°C for 6h to yield 7.0g of single phase y-FeaOs.

ExampIe-3

200 ml of solution containing 28g of re-crystallised FeSO,. THaO (A) is taken in a

reaction vessel, subjected to neutralisation with 10% NaOH solution(B) till appearance of a

very very faint precipitate, followed by dropwise addition of 90 ml of (B) along with

stirring. The vessel is placed in a thermostatic bath maintained at 80°C and the reaction

mixture inside is subjected to stirring along with air bubbling for 6h. The precipitate thus

formed is filtered, washed with 2% NFLjNOs and 5% ammonia solution respectively, dried

at 110 ± 5°C, subjected to wet grinding in acetone medium and vacuum drying. The iron

oxyhydroxide thus formed is heated at 350°C for 6h to yield 7.0g of single phase y-FeaOa.

Example-4

200 ml of solution containing 28g of re-crystallised FeSO^FfeO (A) is taken in a

reaction vessel, subjected to neutralisation with 10% NaaCOs solution (B) till appearance of

a very very faint precipitate followed by dropwise addition of 90 ml of (B) along with

stirring. The vessel is placed in a thermostatic bath maintained at 50°C and the reaction

mixture inside is subjected to stirring along with air bubbling for 6h. The precipitate thus

formed is filtered, washed with 2% NFLtNOa and 5% ammonia solutions respectively, dried

at 110 ± 5°C, subjected to wet grinding in acetone medium and vacuum drying. The iron

oxyhydroxide thus formed is heated at 350°C for 6h to yield 7g of single phase aThe

main advantages of the present invention are :

1. Development of a simple method for the preparation of y-FeaOa from crude iron(II)

sulphate, a metallurgical waste.

2. The FeSO4,7H2O prepared from the crude steel plant waste can serve as a pure

chemical.

3 Iron oxy-hydroxide obtained after the second step of the process can be used as a

starting material for the preparation of iron based red pigments.

4. The same iron oxy-hydroxide can also serve as the starting material for the preparation

of ferrite.

5. The steps adopted in this process are simple and the process is inexpensive.

We Claim:

1.	A process for the prepration of γ-Fe2O3 from crude iron (II) sulphate waste, which

comprises:

treating FeSO4.7H2O with ethyl alcohol, oxidative hydrolyzing the above said recrystallised iron (II) sulphate solution by using air as oxidant and sodium hydroxide solution as precipitant, at a temperatute ranging from 40 to 100°C to obtain iron oxy-hydroxide followed by calcination at a temperature ranging between 320-360°C for a period of 5-7 hrs to obtain the desired γ-Fe2O3 

2.	A process as claimed in 1, wherein the temperature used for oxidative hydrolysis is preferably in the range of 50-80°C.

3.	A process for the prepration of γ-Fe2O3  from crude iron (II) sulphate waste, substantially as herein described with refrence to the examples accompanying this specification.

Documents:

				1203-DEL-2002-Abstract-(27-01-2009).pdf

				1203-del-2002-abstract.pdf

				1203-DEL-2002-Claims-(27-01-2009).pdf

				1203-del-2002-claims.pdf

				1203-DEL-2002-Correspondence-Others-(27-01-2009).pdf

				1203-del-2002-correspondence-others.pdf

				1203-del-2002-correspondence-po.pdf

				1203-del-2002-description (complete).pdf

				1203-DEL-2002-Form-1-(27-01-2009).pdf

				1203-del-2002-form-1.pdf

				1203-DEL-2002-Form-18-(27-01-2009).pdf

				1203-del-2002-form-18.pdf

				1203-del-2002-form-2.pdf

				1203-del-2002-form-3.pdf

« Previous Patent

Next Patent »

Patent Number	231860	

Indian Patent Application Number	1203/DEL/2002	

PG Journal Number	13/2009	

Publication Date	27-Mar-2009	

Grant Date	12-Mar-2009	

Date of Filing	29-Nov-2002	

Name of Patentee	COUNCIL OF SCIENTIFIC AND INDUSTRIAL RESEARCH	

Applicant Address	RAFI MARG, NEW DELHI-110 001, INDIA.	

Inventors:

#	Inventor's Name	Inventor's Address	

1	RANGADHAR NAYAK	REGIONAL RESEARCH LABORATORY, BHUBANESWAR-751013, ORISSA, INDIA.	

2	JONNALAGADDA RAJAGOPALA RAO	REGIONAL RESEARCH LABORATORY, BHUBANESWAR-751013, ORISSA, INDIA.	

PCT International Classification Number	C09C 1/24	

PCT International Application Number	N/A	

PCT International Filing date		

PCT Conventions:

#	PCT Application Number	Date of Convention	Priority Country	

1			NA	

© All Indian Patents, 2013-2021.

  Patent data available in the public domain from Indian Patents Office, Department of Industrial Policy and Promotions, Ministry of Commerce and Industry, Government of India.

File: patents/231909-copper-graphite-composite-material-and-method-of-the-preparation-thereof.html
Indian Patents. 231909:"COPPER-GRAPHITE COMPOSITE MATERIAL AND METHOD OF THE PREPARATION THEREOF"

Indian Patents

Recently Granted Patents

  Recently Published Patents

Title of Invention	"COPPER-GRAPHITE COMPOSITE MATERIAL AND METHOD OF THE PREPARATION THEREOF"

Abstract	A copper graphite composite material suitable for use in applications such as brushes, switches and contact materials for rail systems and other industrial devices. The composite comprises a copper network matrix having a plurality of pores containing graphite. The composite may have an IACS value of at least 40 % which may even be higher than 70 % and a density value of at least 6.0 g/cm?3¿. The method for preparation of the composite comprises mixing graphite and copper powder under non-oxidising conditions, compacting the mixture and sintering under non-oxidising conditions.	

Full Text	FIELD OF THE INVENTION

The present invention relates to a low resistivity material with improved wear performance for electrical current transfer and methods for preparing same.

In a particular non-limiting aspect, the invention relates to a copper-graphite composite material prepared by a powder metallurgy (P/M) route which shows improved electrical conductivity compared with conventional copper-graphite composite materials, while maintaining higher density than other similarly prepared materials. It also relates to devices and systems including such composites.

BACKGROUND OF THE INVENTION

Carbon composite materials for use in applications such as brushes and contact materials in light rail systems are known. The preparation of these materials may be via P/M techniques. However, currently available materials tend to exhibit either low conductivity or cause excessive wear of counterpart components.

The present invention seeks to provide materials and methods of preparing same which are directed to ameliorating these difficulties significantly.

DISCLOSURE OF THE INVENTION

According to one aspect of the present invention, there is provided a copper-graphite composite material having an IACS value of at least about 40% which has been formed by mixing, compacting and sintering mixtures of copper powder having a purity of about 99.9% and graphite powder, comprising a copper network matrix having a plurality of pores therethrough, at least some of the pores containing graphite to provide a microstructure of graphite islands in a copper network matrix.

The copper-graphite composite material more preferably has an IACS value of at least 45%, and a density of at least about 6.0g/cm3.

Preferably, the composite materials have a density in the range of from about 6.3 to 7.6/cm3.

The following explanation of the way in which the invention provides improved performance is offered as a likely mechanism. The invention is not dependent on, nor is it limited by the explanation.

The composite materials according to the invention advantageously exhibit a self lubricating function resulting from the formation of a transfer graphite kyer onto the surface of a counterpart component. The self- lubricating function of the copper-graphite composite material effectively protects the counterpart, and thus extends the lifetime of the counterpart. This may advantageously be effective in protecting and extending the lifetime of, for example, railway electrical power transmission systems. More particularly, it is estimated that the lifetime in such an application may be extended by as much as three times relative to currendy used materials.

Thus the invention provides in one aspect a material which can be mounted on a pantograph for a railway train such as a pole shoe which includes a copper-graphite composite as hereinafter described as an electrical contact for receiving power from overhead power lines. It also includes power transmission systems using such a composite.

In a preferred embodiment the IACS value of the composite material is at least 60%. As will be understood by a person skilled in the art, the IACS percentage is the standard conductivity (resistivity) used to judge a material's property of conduction based on the International Annealed Copper Standards (IACS).

According to the invention die materials may be prepared by mixing and compacting copper and graphite powders under certain conditions, and then sintering the compacted materials. The various steps of the process may suitably be carried out under non-oxidising conditions, such as under a reducing atmosphere.

According to a further aspect of the invention there is provided a method of preparing a copper-graphite composite material comprising the steps of:

purifying copper powder by annealing copper powder in a reducing atmosphere and cleaning it:

mixing the purified copper powder and a graphite powder; compacting the mixed powder to produce a compact, and

sintering the compact at elevated temperature for a time sufficient to form the copper-graphite composite material. The copper powder may suitably have a varying particle size of no greater than about l0µm, and the graphite powder may suitably have a particle size of no greater than about 5µm.

The conditions may include compacting the well mixed powders using a pressure in the range of from about 500 to about 1600 Mpa. They may also include sintering the compacted powder in the form of compacts at a temperature in the range of from 960°C to 1100°C for a predetermined period under an atmosphere of H2 and Nz

Alternatively the process may include any other process of heating and pressing such as, for example hot isostatic pressing (hipping), isolated hot pressing (IHP) or vacuum sintering.

The compaction of the copper and graphite powders following the mixing step is preferably performed by either two-directional compacting or dynamic compacting. When two-directional- compacting is employed a. compressing pressure of from about 500 to about 1600 Mpa is applied preferably for a period of from about 5-10 Minutes. The alternative to this is dynamic compacting. When dynamic compacting is employed, the shock frequency is preferably in the range of from about 150 to 250 Hz. Such a shock frequency will achieve a similar result to the application of a constant pressure as described above for the two-directional compacting method.

The copper powder used is advantageously of commercial grade purity or better, and is preferably of about 99.9% purity. The varied particle size of the copper powder facilitates the optimisation of the "particle size effect" on mixing of the copper and graphite powders. For example, copper powder may be used at sizes of 10 micrometers (about 600 mesh) and 40, 150, 200 and 400 mesh. Preferably, the particle size of the copper powder ranges between about 5 micrometers and about 150 mesh.

The copper powder is advantageously such that oxides and thinly oxidised films are not present on the particle surfaces. As such, in a preferred embodiment the copper powder, prior to mixing with the graphite powder, is cleaned and annealed in a controlled atmosphere which is reducing, such as a mixture of hydrogen and nitrogen. Other suitable reducing atmospheres may include carbon monoxide, hydrogen, water reformed natural gas, reducing endothermic or exothermic natural gas mixtures and/or mixtures of these widi less reactive gases such as nitrogen. Preferably, this is conducted at a temperature of from about 600°C to about 850°C. It will be readily understood by those skilled in the art that the temperature for cleaning and annealing will depend substantially on the particle size of the copper powder.

The copper powder may also have been treated to remove unwanted impurities. A magnetic separation step may be used for this purpose. Alternatively or additionally, lighter non-magnetic materials may be removed by processes such as electrostatic or centrifugal separation.

The graphite powder should preferably have a particle size of no greater man about 5µm and preferably has a panicle size in the range of from about  lµm to about 2µm. In a preferred embodiment the graphite powder is electro-grade quality.

As is the case in known P/M processes, other metallurgical powders may be included as additives. These may include, for example, Zn, MoS, and SL (Note: die Si additive may be in die form of a silicate.)

As described above, die mixing of the copper and graphite powders is performed under conditions to prevent oxidation of the copper powder. Preferably, me powder mixing is performed at a relatively slow speed, such as about 150 rpm in a conventional mill.

As discussed above, the compacting of the mixed powder is advantageously performed by a two-directional compacting method or a dynamic compacting method. The upper compression pressure of about 1600 Mpa, which may be used in accordance with the present Invention is substantially higher than that conventionally used in P/M techniques This is generally  about 690 Mpa.. It is wordi noting that the pressure here is defined as load/cross sectional area of the compacting the.

The sintering temperature of the sintering step may be in the range of from about 960°C to about 1100°C. The holding time in the furnace will depend on the furnace facilities as would be readily understood by those skilled in the art. The reducing atmosphere used in the sintering step preferably consists of 10% H2 and 90% N2 and provides an exothermic atmosphere in the furnace.

It will be understood that the above process is provided for exemplification only as a preferred method of forming the composite materials of the invention. Other methods may also be employed provided that these produce a composite material having the advantageous characteristics as described herein.

BRIEF DESCRIPTION OF THE ILLUSTRATION

Figure 1 illustrates the typical microstrucrure of a copper-graphite composite material prepared in accordance with the invention. As can be seen from the figure, the copper martrix has dispersed therein a number of large pores enclosing graphite islands. As mentioned above, this network of copper with graphite dispersed throughout advantageously provides a substantial improvement in the electrical conductivity of the composite material, and also advantageously supplies graphite which forms a lubricating carbonaceous film between the sliding parts, ie. the current collectors (contact material) and the electrical contact wires.

Particular embodiments of the present invention will now be described with reference to the following examples. The examples are provided for exemplification only and should not be construed as limiting on the invention in any way.

DETAILED DESCRIPTION OF THE PREFERRED EMBODIMENTS

The following table provides more detailed information on particular embodiments of the composite material prepared in accordance with the invention in terms of chemical composition, physical properties, heat capacities, electrical properties and tribological properties.

The samples in Table 1 were prepared in accordance with the methods described hereinbefore, ie the copper powder having a range of particle sizes of 10µ,.40,150,220 and 400 mesh was cleaned by electrostatic and magnetic separation. It was then annealed in a reducing atmosphere of 10% hydrogen and 90% nitrogen. The

annealed copper powder was mixed with other powder components, of which the graphite powder had a particle size range of 1 µm to 2µm. The mixture was compacted using a two-directional compacting or dynamic compacting approach and the compacted mixture in the form of a compact was sintered for about two hours Ln a reducing atmosphere at 10% hydrogen and 90% nitrogen. The sintering temperature was in the range 960°C to 1100°C.

1)  Nominal chemical compositions are given in Table 1.

Table 1  (Table Removed)  

2)  Some measured physical properties are given in Table 2;

Table 2  (Table Removed) 

suggested temperature beyond which it is estimated that the properdes deteriorate

rapidly.

3)  The heat capacities* of CGCM are given in Table 3, as calculated from thermodynamic data.

Table 3 (Table Removed)  Note: Cp = a + bT + cT2 (Cal/°K mole)

4)  Compacting stress and mechanical properties are given in Table 4.

Table 4  (Table Removed)  

Note: Underlined data are estimated values based on calculation of composite materials properties - ASM, Metals Handbook, - Composite Materials.

5)  Electrical properties of these materials were measured and are given in Table 5.

Table 5  

(Table Removed)

Note 1: The percentage of lACS is the standard conductivity (resistivity) used to judge the material's property of conduction, and is based on the International Annealed Copper Standard (IACS) adopted by IEC in 1913, which states that 1/58 Ω mmz/m and the value of 0.017241Ω gm mm2/m and the value of 0.15328 Ω gm/m2 at 20°C (68°F) are, respectively, the international equivalent of volume and  weight-tesistivity of annealed copper equal to 100% conductivity.

Note 2: Underlined data are estimated values. The current capacity is calculated from the electrical current which can pass through 1 mm2 area of material with no damage to that area at maximum operational temperature.  

6.  Tribological properties

Table 6  

(Table Removed)

*Note 1: The tribological properties were measured under the conditions of normal load — 13.5N, sliding velocity 0.25m/sec and the counterpart metal is pure copper contact wire (after 108 wear cycles).

Note 2: Double underlined data were obtained on undefined metal (copper) surfaces before wear test

Note 3 (**): The data for rate transfer was measured using a specially designed testing device.

The following table summarises the relevant properties of other materials containing copper and carbon prepared by conventional P/M techniques. It is worth noting that the highest conductivity listed in the table is just above 40% lACS, with the majority of these values being significantly below the IACS values of composite materials prepared in accordance with the materials of the invention, 43% IACS being the lowest value in this respect  

Table 7: Commercial materials available for use of electrical contacts

(Table Removed)

it is envisaged that the composite materials of the invention may be used as contact brushes .for electrical motors, pantographs and pole shoes for light rail applications, power generators and other electrical components such as switches, etc. Furthermore, the particular method of production described above is advantageously relatively simple and economical,

Throughout this specification and the claims which follow, unless the context requires otherwise, the word "comprise", and variations such as "comprises" and

"comprising", will be understood to imply the inclusion of a stated integer or group of integers or steps but not the exclusion of any other integer or group of integers or steps.

Those skilled in the an will appreciate that the invention described herein is susceptible to variations and modifications other than those specifically described. It is to be understood that the invention includes all such variations and modifications. The invention also includes all of the steps, features, compositions and compounds referred to or indicated in this specification, individually or collectively, and any and all combinations of any two or more of said steps or features;-

WE CLAIM:

1.	A copper-graphite composite material having an IACS value of at least about

40% which has been formed by mixing, compacting and sintering mixtures of

copper powder having a purity of about 99.9% and graphite powder comprising

a copper network matrix having a plurality of pores therethrough, at least some

of the pores containing graphite to provide a microstructure of graphite islands

in a copper network matrix.

2.	A copper-graphite composite material as claimed in claim 1 having a density of

at least about 6.0 g/cm3.

3.	A copper-graphite composite material as claimed in claim 2 which includes a

proportion of additives chosen from any one or more of Zn, MoS2 and Si.

4.	A copper-graphite composite material as claimed in claim 2, wherein the

weight percentage proportion of copper in the composite is at least 68%.

5.	A copper-graphite composite material as claimed in claim 2 having a density in

the range from about 6.3 g/cm3 to about 7.6 g/cm3.

6.	A copper-graphite composite material as claimed in claim 5 having an IACS

value of at least 45%.

7.	A copper-graphite composite material as claimed in claim 6 having a Vickers

hardness of at least 58.

8.	A copper-graphite composite material as claimed in claim 2 wherein the

composite has been formed by mixing, compacting and sintering mixtures of

copper and graphite powders and the copper powder is sized in the range 5 micrometers and about 10 mesh:

9.	A copper-graphite composite material as claimed in claim 8 wherein the copper

powder is sized in the range 10 micrometers and about 400 mesh.

10.	A copper graphite material as claimed in claim 8 wherein the copper powder

sizing is about 150 mesh.

11.	A copper-graphite material as claimed in claim 2 wherein the composite has

been formed by mixing, compacting and sintering mixtures of copper and

graphite powders and the copper powder has been cleaned and annealed in a

controlled atmosphere prior to mixing.

12.	A copper-graphite material as claimed in claim 11 wherein the graphite powder

size is no greater than about 5 micrometers.

13.	A method of preparing a copper-graphite composite material as claimed in

claim 1 comprising the steps of:

purifying copper powder by annealing copper powder in a reducing atmosphere and cleaning it;

mixing the purified copper powder and a graphite powder; compacting the mixed powder to produce a compact, and

sintering the compact at elevated temperature for a time sufficient to form the copper-graphite composite material.

14.	A method as claimed in claim 13 wherein the temperature is raised to a level in

the range 600°C to 850°C during the annealing step.

15.	A method as claimed in claim 13 wherein the compaction is two-directional

and the pressure of compaction is in the range from 500 to 1600 MPa.

16.	A method as claimed in claim 13 wherein the temperature of sintering is in the

range from 960°C to 1100°C.

17.	A method as claimed in claim 13 wherein sintering is carried out in a non-

oxidising atmosphere.

18.	A method as claimed in claim 17 wherein the non-oxidising atmosphere

includes any one or more of carbon monoxide, hydrogen, water reformed

natural gas, reducing endothermic or exothermic natural gas mixtures and/or

mixtures of any of these with a less reactive gas.

19.	A method as claimed in claim 16 wherein the non-oxidising atmosphere is

reducing and comprises a mixture of hydrogen and nitrogen.

20.	A method as claimed in claim 13 wherein the mixed powder is dynamically

compacted.

21.	A method as claimed in claim 19 wherein the shock frequency of dynamic

compaction is 150 Hz to 250 Hz.

22.	A method as claimed in claim 13 wherein the cleaning step includes any one or

more of magnetic, electrostatic or centrifugal separation steps.

23.	A method as claimed in claim 13 wherein the reducing atmosphere includes

any one or more of carbon monoxide, hydrogen, water reformed natural gas,

reducing endothermic or exothermic natural gas mixtures and/or mixtures of

any of these with a less reactive gas.

24.	A method as claimed in claim 13 wherein the reducing atmosphere comprises a

mixture of hydrogen and nitrogen.

25.	A method as claimed in claim 13 wherein the mixed powder includes any one

or more of Zn, MoS2 and Si.

26.	A method as claimed in claim 13 wherein the components of the copper-

graphite composite are selected to provide that the composite has a density in

the range from about 6.3 g/cm3 to about 7.6 g/cm3.

27.	A method of preparing a copper-graphite composite material comprising the

steps of:

purifying copper powder by annealing copper powder in a reducing atmosphere and cleaning it;

mixing the purified copper powder and a graphite powder;

compacting the mixed powder at a pressure of from about 500 to 1600 MPa; and

sintering the compacted powder at a temperature in the range of from 960°C to 1100°C for a predetermined period under an atmosphere of H2

and N2;

wherein the copper powder has a varying particle size of no greater than 10 micrometers, and wherein the graphite powder has a particle size of no greater than about 5 micrometers.

28.	A method as claimed in claim 27 wherein the mixture is subjected to hot

isostatic pressing.

29.	A copper-graphite composite material whenever prepared by the method of

claim 26.

30.	A device of the kind described herein whenever manufactured from a copper-

graphite composite material as claimed in any of the claims 1 to 12 or prepared

by a method as claimed in claims 27 to 29.

31.	A device as claimed in claim 30 which is selected from contact brushes for

electrical motors and pantographs, pole shoe for light rail applications and power generators and electrical components such as switches.

Documents:

				in-pct-2001-00557-del-abstract.pdf

				in-pct-2001-00557-del-claims.pdf

				in-pct-2001-00557-del-correspondence-others.pdf

				in-pct-2001-00557-del-correspondence-po.pdf

				in-pct-2001-00557-del-description (complete).pdf

				in-pct-2001-00557-del-drawings.pdf

				in-pct-2001-00557-del-form-1.pdf

				in-pct-2001-00557-del-form-19.pdf

				in-pct-2001-00557-del-form-2.pdf

				in-pct-2001-00557-del-form-3.pdf

				in-pct-2001-00557-del-form-5.pdf

				in-pct-2001-00557-del-gpa.pdf

				in-pct-2001-00557-del-pct-401.pdf

				in-pct-2001-00557-del-pct-409.pdf

				in-pct-2001-00557-del-pct-416.pdf

				in-pct-2001-00557-del-petition-137.pdf

« Previous Patent

Next Patent »

Patent Number	231909	

Indian Patent Application Number	IN/PCT/2001/00557/DEL	

PG Journal Number	13/2009	

Publication Date	27-Mar-2009	

Grant Date	13-Mar-2009	

Date of Filing	26-Jun-2001	

Name of Patentee	RAFAEL ROGER MANORY	

Applicant Address	4/485 NEW STREET, BRIGHTON, VICTORIA 3186, AUSTRALIA.	

Inventors:

#	Inventor's Name	Inventor's Address	

1	HE, DA HAI	19 FREDERICK STREET, CAULIFIELD SOUTH, VICTORIA 3162, AUSTRALIA.	

2	MANORY, RAFAEL ROGER	4/485 NEW STREET, BRIGHTON, VICTORIA 3186,AUSTRALIA.	

3	GRADY, NORMAN JAMES	C/O-589 COLLINS STREET, MELBOURNE,VICTORIA 3000, AUSTRALIA.	

4	SINKIS, HARRY	C/O-589 COLLINS STREET, MELBOURNE, VICTORIA 3000, AUSTRALIA.	

5	PACHECO, CLIM	C/O-589 COLLINS STREET, MELBOURNE, VICTORIA 3000, AUSTRALIA.	

PCT International Classification Number	C22C 32/00	

PCT International Application Number	PCT/AU99/01115	

PCT International Filing date	1999-12-16	

PCT Conventions:

#	PCT Application Number	Date of Convention	Priority Country	

1			NA	

© All Indian Patents, 2013-2021.

  Patent data available in the public domain from Indian Patents Office, Department of Industrial Policy and Promotions, Ministry of Commerce and Industry, Government of India.

File: patents/231931-reduction-melting-process-to-form-rare-earth-transition-metal-alloys-and-the-alloys.html
Indian Patents. 231931:"REDUCTION-MELTING PROCESS TO FORM RARE EARTH-TRANSITION METAL ALLOYS AND THE ALLOYS"

Indian Patents

Recently Granted Patents

  Recently Published Patents

Title of Invention	"REDUCTION-MELTING PROCESS TO FORM RARE EARTH-TRANSITION METAL ALLOYS AND THE ALLOYS"

Abstract	A method has been invented to make rare earth alloy compositions, such as the neodymium iron boron (NdFeB) alloy by a Reduction-Melting process. The Reduction-Melting process of this invention comprises the steps of: preparing a primary electrode containing at least one compound or metal to be reduced to form a refined metal or metal alloy ingot; placing said electrode in an electroslag refining furnace; passing a current through said electrode into a molten flux or slag to melt said electrode; reducing the metal or compound in the slag while forming an oxide by-product; collecting melted metal or metal alloy droplets falling through the slag; forming an ingot of said metal or metal alloy from said melted droplets; and collecting the solid oxide byproducts in the slag.	

Full Text	REDUCTION-MELTING PROCESS TO FORM

RARE EARTH-TRANSITION METAL ALLOYS

AND THE ALLOYS

FIELD OF THE INVENTION

The present invention relates generally to a process for making rare earth-transition metal alloys. In particular, the invention relates to a process using electroslag refining to melt an electrode and reduce metal oxides in a calcium-containing slag to form rare earth-transition metal alloys used in permanent magnets

BACKGROUND OF THE INVENTION

Medical imaging systems presently are committed to using rare earth permanent magnets made from alloys of neodymium iron boron (Nd-Fe-B), such as Fe14Nd2B. The main polarizing fieid in

this system is provided by two very large neodymium iron boron (NdFeB) permanent magnets, with an iron yoke used for the return path.

The standard techniques for preparation of the highest performance NdFeB permanent magnets build on the process developed for samarium cobatt magnets, such as SmCo5 magnets.

The alloy is prepared, crushed to a fine powder, oriented in a magnetic field, pressed, sintered, annealed, machined, magnetized, and used. This is done with powders and may require no melting. While there are many steps in this process, the overall cost is dominated by the first step, preparation of the alloy.  For SmCo5 magnets, the

Reduction-Diffusion (R-D) process has become the most economical approach used for preparation of the alloy. In this process cobalt powder, calcium granules, and rare earth oxide powder are blended together and reacted under hydrogen at 1150°C. The calcium reduces the samarium oxide, and the samarium metal diffuses into the cobatt. After cooling, the excess calcium and calcium oxide are removed from the reacted product by hydrating with wet nitrogen,

followed by washing with water and dilute acid. The principal cost advantage for this approach is realized by starting samarium as an oxide rather than as a pure metal.

Variations of the Reduction-Diffusion process have been applied to of neodymium iron boron (NdFeB) permanent magnets. It was found that alloy composition control and the leaching step are more difficult and expensive with of neodymium iron boron (NdFeB) than samarium cobalt (SmCo5) magnets,  limiting  somewhat the

commercial usefulness of these variations for of neodymium iron boron (NdFeB). As a result, separate reduction and melting steps are primarily used for preparation of the of neodymium iron boron (NdFeB) alloy commercially. This approach requires very expensive high performance vacuum melting furnaces. Thus, a need is created for a lower cost method to make the of neodymium iron boron (NdFeB) alloy needed for the permanent magnet.

SUMMARY OF THE INVENTION

To satisfy this need, a method has been invented to make rare earth alloy compositions, such as the neodymium iron boron (NdFeB) alloy by a Reduction-Melting process. The Reduction-Melting process of this invention comprises the steps of: preparing a primary electrode containing at least one compound or metal to be reduced to form a refined metal or metal alloy ingot; placing said electrode in an etectroslag refining-furnace; passing a current through said electrode into a molten flux or slag to melt said electrode; reducing the metal or compound in the stag while forming an oxide byproduct; collecting melted metal or metal alloy droplets falling through the slag; forming an ingot of said metal or metal alloy from said melted metal metal alloy droplets in a cooled crucible; and solidifying the slag containing oxide byproducts.

The inventive process is calciothemnic and uses a reducing agent, such as pure calcium, magnesium, aluminum or a reducing compound such as, but not limited to, calcium hydride or calcium carbide. The reducing agent may be present in the electrode composition and may be further fed into the crucible of slag during the

electrosiag refining operation. The slag composition is any suitable material that becomes molten when heated and is capable of refining and reducing the electrode material. Halide compositions are often used as slag materials in electrosiag refining. For instance, a slag may comprise a metal halide, such as calcium halide, a reducing agent, such as calcium, and additional metals and compounds that will form the refined metal or metal alloy ingot.

Melting of the electrode is accomplished by electrosiag refining. The method further comprises the melting of electrodes in neutral or reducing atmospheres. The reduction of alloying elements or compounds that are contained in the electrode or that are added to the slag, takes place in the molten slag by refining the melted electrode droplets Generally, the electrodes contain compounds of the alloying elements that are desired in the final refined ingot. For example, if neodymium, lanthanum, or zirconium are the alloying elements of interest, they may be present in the electrode as oxides, fluourides, or chlorides. They usually are present in quantities of about 50% or less in the eiectrode. Metal compounds, containing the desired element or elements in the refined ingot, can also be fed directly into the slag during the electrosiag refining operation.

The process of this invention could be used for all rare earth-transition metal alloys of interest, such as alloys of neodymium iron boron (NdFeB), samarium cobalt such as Sm2Coi7 or.SmCc-5, lanthanum nitride, such as LaNiS, for hydrogen storage media, and for other elements which need to be reduced, such as chromium, vanadium, cobalt, boron, manganese, scandium, and beryllium.

Advantages of the Reduction-Melting process for rare earth-transition metal alloys include a cost reduction in traditional manufacturing of neodymium iron boron NdFeB permanent magnets by using neodymium as an oxide starting material rather than a pure metal. Also, the electrosiag refining furnace is less expensive than high performance vacuum melting furnaces. A further advantage of the inventive process is the easy separation of oxide byproducts, such as calcium oxide, and the metal alloy. Also, the leaching step is eliminated when recovering the alloy.

DESCRIPTION OF THE INVENTION

The Reduction-Melting (R-M) process can be used for all rare earth-transition metal alloys of interest and other metals and metal alloys that need to be reduced. To demonstrate the invention, the application of the Reduction-Melting process for preparing the neodymium iron boron (NdFeB) alloy will be considered. This invention however, is not limited to only the preparation of neodymium iron boron alloys.

Electroslag refining can be described as a process where the electrode material is melted by passing a current through it into a molten flux or slag, which is resistively heated and which, in turn, melts the electrode. Molten metal forms on the end of the electrode and falls as droplets through the flux, forming an ingot in a cooled crucible. The process continues until the electrode is consumed and the ingot is formed.

The preparation of an electrode containing stoichiometric amounts of neodymium oxide, boron oxide, iron, and calcium or calcium hydride is the first step. The electrode is formed by methods known to those skilled in the art. After the electrode is made, the electrode is placed in an electroslag refining furnace and subsequently melted in an electroslag refining system suitable for use with calcium and calcium fluoride or calcium chloride active slags. The furnace atmosphere is neutral, inert, or a reducing atmosphere. A current is passed through the electrode into the molten slag and the electrode end surface that touches the slag begins to melt. Motten metal droplets from the electrode are reduced by calciothermic reduction in the slag so that the neodymium iron boron (NdFeB) alloy is refined in the slag as metal alloy droplets and collected and formed into a refined metal alloy ingot.

The neodymium oxide in the electrode is reduced in the slag by the calcium. In turn, calcium oxide is formed in the slag. Other elements are reduced if needed to form the refined metal alloy ingot. When Reduction-Melting is complete, the solidified slag, containing the calcium oxide byproduct, is easily physically separated from the refined neodymium iron boron (NdFeB) ingot.

Vanations on this approach are many and also are considered part of the invention. For instance, an iron electrode may be used while neodymium-oxide and boron oxide are added continuously in a stotchiometric amount to the slag. Again, the neodymium oxide is reduced in the slag, the metai alloy droplets form, and fall through the slag, to be collected into a refined metal alloy ingot.

In this invention, the halide flux, also referred to as slag, is preferably calcium fluoride (CaF2)  The halide flux may have

suitable additions, such as dissolved metals and oxides. In a preferred embodiment calcium metal is present in the flux with calcium fluoride. Further, the slag is not limited to calcium/calcium fluoride. Halides of calcium, such as calcium chloride, may also be used. Other metals and oxides may be present such as neodymium oxide and boron oxide when the metal alloy being prepared is neodymium iron boron (NdFeB). The slag serves to reduce the metai oxide starting material to the pure metal which then becomes part of the alloy, if other metal are present. For instance, neodymium oxide is reduced in the calcium slag and neodymium metal is then available to form the neodymium iron boron (NdFeB) alloy. The other constituents needed to form the desired alloy are present in the electrode or slag in stoichiometric quantities. To further demonstrate, to produce Fei4Nd2B by the calcium reduction of Nd203 and B2O3 could be represented by the equation:

2Nd203+B203+28Fe+9Ca -> 2Fei4Nd2B*9CaO.

Alternatively, B could be introduced in another form, such as ferroboron.

Example 1. Electrodes containing stoichiometric amounts of compounds to form the desired rare earth-transition metal alloy are prepared in the shape of a cylinder having a diameter about 60 miHimeters (mm) and about 250 to about 275 mm long. The electroslag refining system is similar to that used for melting titanium, chromium or copper. The water cooled crucible to produce the metal alloy ingot is about 95 mm inside diameter and about 360 mm long and capable of producing an ingot up to about 200 mm in length. The

electrode is placed inside a water cooled chamber mounted above the water cooled crucible. The crucible and chamber are evacuated and then back filled with argon before melting The system is kept at a positive pressure of argon of 0.15 atmospheres during melting. A small flow of argon occurs to compensate for leakage out of the various seals in the system. The active slag is made up from about 1000 grams of calcium fluoride and about 20 grams of metallic calcium. Calcium vapor rises into the chamber above the crucible and reacts with the small amounts of oxygen and nitrogen in the argon to reduce the partial pressure of oxygen to less than 10-20 atmospheres

and the partial pressure of nitrogen to less than 10'15 atmospheres. A typical melting run consists of a starting period at low current to melt the slag, followed by a melting period at higher currents to melt the electrode. Melting is carried out at the melting currents of about 4 to 7 kilo amps (KA) A time of about 7 to about 10 minutes is required for completion of melting.

The reaction for the simultaneous reduction of neodymium oxide and formation of iron-neodymium-boron alloy can be written-

2 Nd203 + 6 Ca + 28 Fe + 2 B * 6 CaO + 2 Fe14Nd2B.

Although the rare earth element of interest is primarily neodymium, it may also contain substantial amounts of other rare earths (for example: praseodymium, lanthanum, cerium, etc.). Also, rare earth fluorides, oxalates, or carbonates may be substituted for the rare earth oxide. Calcium hydride may be substituted for the calcium. The transition metal of interest is primarily iron, but may also contain substantial amounts of other transition metals.

The ESR electrode is prepared from neodymium oxide, calcium, iron and boron, maintaining the molar ratio of about:

2 moles of Nd203

6 moles of Ca

28 moles of Fe

2 moles of B.

The preferred technique for formation of the ESR electrode is to hydropress powders of neodymium oxide, iron, iron-boron alloy, and chips of metallic calcium, A second technique to form an electroslag refined (herein ESR) electrode is to hydropress powders of neodymium oxide, iron, and iron-boron alloy, and then attach rods or bars of metallic calcium just before ESR processing. A third technique to form an ESR electrode is to hydropress powders of neodymium oxide, iron, and iron-boron alloy, and then add metallic calcium to the slag pool during ESR processing.

In all variations: the ESR slag  is primarily calcium

fluoride.  The slag is heated by passing electric current from the

electrode, through the slag, and into the iron-neodymium-boron alloy

below.  The electrode is melted by immersion in the slag.  The rare

earth oxide is reduced by the calcium.  The by-product calcium oxide

is dissolved in the slag.  The iron-neodymium-boron alloy is formed

and collected as a liquid melt underneath the slag, where it slowly

solidifies and  the  ESR  processing  continues.  In  one  variation,

reduction of the rare earth oxide can be assisted by application of

polarized direct current in addition to the main ESR alternating current.

Example 2.  Added Reducing Agent:  The reactions,

electrodes and procedures are identical to the Base Case, Example 1,

except that the added reducing agent is increased by up to 30 to 50%

to more completely reduce the neodymium oxide.  For example, an

electrode with 30% increase would have the molar ratio of about:

2 moles of Nd203

7.8 moles of Ca

28 moles of Fe

2 moles of B

Example 3. Added Reactant:  The reactions, electrodes

and procedures are identical to the Base Case, Example 1 and Added

Reducing Agent Case. Example 2, except that the added reactants

(neodymium oxide and boron) are increased by up to 30 to 50% to

increase the levels of neodymium in the iron-neodymium alloy formed.

For example, an electrode with 30% increase would have the molar

ratio of about:

2.6 moles of Nd203

7.8 to 11.7 moles of Ca

28 moles of Fe

2.6 moles of B

Example 4. Rare Earth Fluoride Case: The reaction for

the simultaneous reduction of neodymium fluoride and formation of

iron^neodymium-boron alloy can be written:

2 NdF3 ♦ 3 Ca + 14 Fe + B = 3 CaF2 + Fe14Nd2B.

Although the rare earth element of interest is primarily

neodymium. it may also contain substantial amounts of other rare

earths (for example: praseodymium, lanthanum, cerium, etc. Calcium

hydride may be substituted for the calcium  The transition metal of

interest is primarily iron, but may also contain substantial amounts of

other transition metals

The ESR electrode is prepared from neodymium oxide,

calcium, iron and boron, maintaining the moiar ratio:

2 moles of NdF3

3 moles of Ca

14 moles of Fe

1 mole of B

The preferred technique for formation of the ESR electrode is to hydropress powders of neodymium fluoride, iron, iron-boron alloy, and chips of metallic calcium. A second technique to form an ESR electrode is to hydropress powders of neodymium fluoride, iron, and iron-boron alloy, and then attach rods or bars of metallic calcium just before ESR processing. A third technique to form an ESR electrode is to hydropress powders of neodymium fluoride, iron, and iron-boron alloy, and then add metallic calcium to the slag pool during ESR processing.

In all variations: the ESR slag is primarily calcium fluoride. The slag is heated by passing electric current from the electrode, through the slag, and into the iron-neodymium-boron alloy below. The electrode is melted by immersion in the slag. The rare earth fluoride is reduced by the calcium. The by-product calcium fluoride is dissolved in the slag.  The iron-neodymium-boron alloy is formed and collected

as a liquid melt underneath the slag, where it slowly solidifies and the ESR processing continues. In one variation, reduction of the rare earth fluoride can be assisted by application of polarized direct current in addition to the main ESR alternating current.

REDUCTION-MELTING PROCESS TO FORM

RARE EARTH-TRANSITION METAL ALLOYS

AND THE ALLOYS

FIELD OF THE INVENTION

The present invention relates generally to a process for making rare earth-transition metal alloys. In particular, the invention relates to a process using electroslag refining to melt an electrode and reduce metal oxides in a calcium-containing slag to form rare earth-transition metal alloys used in permanent magnets

BACKGROUND OF THE INVENTION

Medical imaging systems presently are committed to using rare earth permanent magnets made from alloys of neodymium iron boron (Nd-Fe-B), such as Fe14Nd2B. The main polarizing fieid in

this system is provided by two very large neodymium iron boron (NdFeB) permanent magnets, with an iron yoke used for the return path.

The standard techniques for preparation of the highest performance NdFeB permanent magnets build on the process developed for samarium cobatt magnets, such as SmCo5 magnets.

The alloy is prepared, crushed to a fine powder, oriented in a magnetic field, pressed, sintered, annealed, machined, magnetized, and used. This is done with powders and may require no melting. While there are many steps in this process, the overall cost is dominated by the first step, preparation of the alloy.  For SmCo5 magnets, the

Reduction-Diffusion (R-D) process has become the most economical approach used for preparation of the alloy. In this process cobalt powder, calcium granules, and rare earth oxide powder are blended together and reacted under hydrogen at 1150°C. The calcium reduces the samarium oxide, and the samarium metal diffuses into the cobatt. After cooling, the excess calcium and calcium oxide are removed from the reacted product by hydrating with wet nitrogen,

followed by washing with water and dilute acid. The principal cost advantage for this approach is realized by starting samarium as an oxide rather than as a pure metal.

Variations of the Reduction-Diffusion process have been applied to of neodymium iron boron (NdFeB) permanent magnets. It was found that alloy composition control and the leaching step are more difficult and expensive with of neodymium iron boron (NdFeB) than samarium cobalt (SmCo5) magnets,  limiting  somewhat the

commercial usefulness of these variations for of neodymium iron boron (NdFeB). As a result, separate reduction and melting steps are primarily used for preparation of the of neodymium iron boron (NdFeB) alloy commercially. This approach requires very expensive high performance vacuum melting furnaces. Thus, a need is created for a lower cost method to make the of neodymium iron boron (NdFeB) alloy needed for the permanent magnet.

SUMMARY OF THE INVENTION

To satisfy this need, a method has been invented to make rare earth alloy compositions, such as the neodymium iron boron (NdFeB) alloy by a Reduction-Melting process. The Reduction-Melting process of this invention comprises the steps of: preparing a primary electrode containing at least one compound or metal to be reduced to form a refined metal or metal alloy ingot; placing said electrode in an etectroslag refining-furnace; passing a current through said electrode into a molten flux or slag to melt said electrode; reducing the metal or compound in the stag while forming an oxide byproduct; collecting melted metal or metal alloy droplets falling through the slag; forming an ingot of said metal or metal alloy from said melted metal metal alloy droplets in a cooled crucible; and solidifying the slag containing oxide byproducts.

The inventive process is calciothemnic and uses a reducing agent, such as pure calcium, magnesium, aluminum or a reducing compound such as, but not limited to, calcium hydride or calcium carbide. The reducing agent may be present in the electrode composition and may be further fed into the crucible of slag during the

electrosiag refining operation. The slag composition is any suitable material that becomes molten when heated and is capable of refining and reducing the electrode material. Halide compositions are often used as slag materials in electrosiag refining. For instance, a slag may comprise a metal halide, such as calcium halide, a reducing agent, such as calcium, and additional metals and compounds that will form the refined metal or metal alloy ingot.

Melting of the electrode is accomplished by electrosiag refining. The method further comprises the melting of electrodes in neutral or reducing atmospheres. The reduction of alloying elements or compounds that are contained in the electrode or that are added to the slag, takes place in the molten slag by refining the melted electrode droplets Generally, the electrodes contain compounds of the alloying elements that are desired in the final refined ingot. For example, if neodymium, lanthanum, or zirconium are the alloying elements of interest, they may be present in the electrode as oxides, fluourides, or chlorides. They usually are present in quantities of about 50% or less in the eiectrode. Metal compounds, containing the desired element or elements in the refined ingot, can also be fed directly into the slag during the electrosiag refining operation.

The process of this invention could be used for all rare earth-transition metal alloys of interest, such as alloys of neodymium iron boron (NdFeB), samarium cobalt such as Sm2Coi7 or.SmCc-5, lanthanum nitride, such as LaNiS, for hydrogen storage media, and for other elements which need to be reduced, such as chromium, vanadium, cobalt, boron, manganese, scandium, and beryllium.

Advantages of the Reduction-Melting process for rare earth-transition metal alloys include a cost reduction in traditional manufacturing of neodymium iron boron NdFeB permanent magnets by using neodymium as an oxide starting material rather than a pure metal. Also, the electrosiag refining furnace is less expensive than high performance vacuum melting furnaces. A further advantage of the inventive process is the easy separation of oxide byproducts, such as calcium oxide, and the metal alloy. Also, the leaching step is eliminated when recovering the alloy.

DESCRIPTION OF THE INVENTION

The Reduction-Melting (R-M) process can be used for all rare earth-transition metal alloys of interest and other metals and metal alloys that need to be reduced. To demonstrate the invention, the application of the Reduction-Melting process for preparing the neodymium iron boron (NdFeB) alloy will be considered. This invention however, is not limited to only the preparation of neodymium iron boron alloys.

Electroslag refining can be described as a process where the electrode material is melted by passing a current through it into a molten flux or slag, which is resistively heated and which, in turn, melts the electrode. Molten metal forms on the end of the electrode and falls as droplets through the flux, forming an ingot in a cooled crucible. The process continues until the electrode is consumed and the ingot is formed.

The preparation of an electrode containing stoichiometric amounts of neodymium oxide, boron oxide, iron, and calcium or calcium hydride is the first step. The electrode is formed by methods known to those skilled in the art. After the electrode is made, the electrode is placed in an electroslag refining furnace and subsequently melted in an electroslag refining system suitable for use with calcium and calcium fluoride or calcium chloride active slags. The furnace atmosphere is neutral, inert, or a reducing atmosphere. A current is passed through the electrode into the molten slag and the electrode end surface that touches the slag begins to melt. Motten metal droplets from the electrode are reduced by calciothermic reduction in the slag so that the neodymium iron boron (NdFeB) alloy is refined in the slag as metal alloy droplets and collected and formed into a refined metal alloy ingot.

The neodymium oxide in the electrode is reduced in the slag by the calcium. In turn, calcium oxide is formed in the slag. Other elements are reduced if needed to form the refined metal alloy ingot. When Reduction-Melting is complete, the solidified slag, containing the calcium oxide byproduct, is easily physically separated from the refined neodymium iron boron (NdFeB) ingot.

Vanations on this approach are many and also are considered part of the invention. For instance, an iron electrode may be used while neodymium-oxide and boron oxide are added continuously in a stotchiometric amount to the slag. Again, the neodymium oxide is reduced in the slag, the metai alloy droplets form, and fall through the slag, to be collected into a refined metal alloy ingot.

In this invention, the halide flux, also referred to as slag, is preferably calcium fluoride (CaF2)  The halide flux may have

suitable additions, such as dissolved metals and oxides. In a preferred embodiment calcium metal is present in the flux with calcium fluoride. Further, the slag is not limited to calcium/calcium fluoride. Halides of calcium, such as calcium chloride, may also be used. Other metals and oxides may be present such as neodymium oxide and boron oxide when the metal alloy being prepared is neodymium iron boron (NdFeB). The slag serves to reduce the metai oxide starting material to the pure metal which then becomes part of the alloy, if other metal are present. For instance, neodymium oxide is reduced in the calcium slag and neodymium metal is then available to form the neodymium iron boron (NdFeB) alloy. The other constituents needed to form the desired alloy are present in the electrode or slag in stoichiometric quantities. To further demonstrate, to produce Fei4Nd2B by the calcium reduction of Nd203 and B2O3 could be represented by the equation:

2Nd203+B203+28Fe+9Ca -> 2Fei4Nd2B*9CaO.

Alternatively, B could be introduced in another form, such as ferroboron.

Example 1. Electrodes containing stoichiometric amounts of compounds to form the desired rare earth-transition metal alloy are prepared in the shape of a cylinder having a diameter about 60 miHimeters (mm) and about 250 to about 275 mm long. The electroslag refining system is similar to that used for melting titanium, chromium or copper. The water cooled crucible to produce the metal alloy ingot is about 95 mm inside diameter and about 360 mm long and capable of producing an ingot up to about 200 mm in length. The

electrode is placed inside a water cooled chamber mounted above the water cooled crucible. The crucible and chamber are evacuated and then back filled with argon before melting The system is kept at a positive pressure of argon of 0.15 atmospheres during melting. A small flow of argon occurs to compensate for leakage out of the various seals in the system. The active slag is made up from about 1000 grams of calcium fluoride and about 20 grams of metallic calcium. Calcium vapor rises into the chamber above the crucible and reacts with the small amounts of oxygen and nitrogen in the argon to reduce the partial pressure of oxygen to less than 10-20 atmospheres

and the partial pressure of nitrogen to less than 10'15 atmospheres. A typical melting run consists of a starting period at low current to melt the slag, followed by a melting period at higher currents to melt the electrode. Melting is carried out at the melting currents of about 4 to 7 kilo amps (KA) A time of about 7 to about 10 minutes is required for completion of melting.

The reaction for the simultaneous reduction of neodymium oxide and formation of iron-neodymium-boron alloy can be written-

2 Nd203 + 6 Ca + 28 Fe + 2 B * 6 CaO + 2 Fe14Nd2B.

Although the rare earth element of interest is primarily neodymium, it may also contain substantial amounts of other rare earths (for example: praseodymium, lanthanum, cerium, etc.). Also, rare earth fluorides, oxalates, or carbonates may be substituted for the rare earth oxide. Calcium hydride may be substituted for the calcium. The transition metal of interest is primarily iron, but may also contain substantial amounts of other transition metals.

The ESR electrode is prepared from neodymium oxide, calcium, iron and boron, maintaining the molar ratio of about:

2 moles of Nd203

6 moles of Ca

28 moles of Fe

2 moles of B.

The preferred technique for formation of the ESR electrode is to hydropress powders of neodymium oxide, iron, iron-boron alloy, and chips of metallic calcium, A second technique to form an electroslag refined (herein ESR) electrode is to hydropress powders of neodymium oxide, iron, and iron-boron alloy, and then attach rods or bars of metallic calcium just before ESR processing. A third technique to form an ESR electrode is to hydropress powders of neodymium oxide, iron, and iron-boron alloy, and then add metallic calcium to the slag pool during ESR processing.

In all variations: the ESR slag  is primarily calcium

fluoride.  The slag is heated by passing electric current from the

electrode, through the slag, and into the iron-neodymium-boron alloy

below.  The electrode is melted by immersion in the slag.  The rare

earth oxide is reduced by the calcium.  The by-product calcium oxide

is dissolved in the slag.  The iron-neodymium-boron alloy is formed

and collected as a liquid melt underneath the slag, where it slowly

solidifies and  the  ESR  processing  continues.  In  one  variation,

reduction of the rare earth oxide can be assisted by application of

polarized direct current in addition to the main ESR alternating current.

Example 2.  Added Reducing Agent:  The reactions,

electrodes and procedures are identical to the Base Case, Example 1,

except that the added reducing agent is increased by up to 30 to 50%

to more completely reduce the neodymium oxide.  For example, an

electrode with 30% increase would have the molar ratio of about:

2 moles of Nd203

7.8 moles of Ca

28 moles of Fe

2 moles of B

Example 3. Added Reactant:  The reactions, electrodes

and procedures are identical to the Base Case, Example 1 and Added

Reducing Agent Case. Example 2, except that the added reactants

(neodymium oxide and boron) are increased by up to 30 to 50% to

increase the levels of neodymium in the iron-neodymium alloy formed.

For example, an electrode with 30% increase would have the molar

ratio of about:

2.6 moles of Nd203

7.8 to 11.7 moles of Ca

28 moles of Fe

2.6 moles of B

Example 4. Rare Earth Fluoride Case: The reaction for

the simultaneous reduction of neodymium fluoride and formation of

iron^neodymium-boron alloy can be written:

2 NdF3 ♦ 3 Ca + 14 Fe + B = 3 CaF2 + Fe14Nd2B.

Although the rare earth element of interest is primarily

neodymium. it may also contain substantial amounts of other rare

earths (for example: praseodymium, lanthanum, cerium, etc. Calcium

hydride may be substituted for the calcium  The transition metal of

interest is primarily iron, but may also contain substantial amounts of

other transition metals

The ESR electrode is prepared from neodymium oxide,

calcium, iron and boron, maintaining the moiar ratio:

2 moles of NdF3

3 moles of Ca

14 moles of Fe

1 mole of B

The preferred technique for formation of the ESR electrode is to hydropress powders of neodymium fluoride, iron, iron-boron alloy, and chips of metallic calcium. A second technique to form an ESR electrode is to hydropress powders of neodymium fluoride, iron, and iron-boron alloy, and then attach rods or bars of metallic calcium just before ESR processing. A third technique to form an ESR electrode is to hydropress powders of neodymium fluoride, iron, and iron-boron alloy, and then add metallic calcium to the slag pool during ESR processing.

In all variations: the ESR slag is primarily calcium fluoride. The slag is heated by passing electric current from the electrode, through the slag, and into the iron-neodymium-boron alloy below. The electrode is melted by immersion in the slag. The rare earth fluoride is reduced by the calcium. The by-product calcium fluoride is dissolved in the slag.  The iron-neodymium-boron alloy is formed and collected

as a liquid melt underneath the slag, where it slowly solidifies and the ESR processing continues. In one variation, reduction of the rare earth fluoride can be assisted by application of polarized direct current in addition to the main ESR alternating current.

We Claim:

1.	A reduction-melting process to form rare earth alloy compositions used in

permanent magnets  comprising the steps of:

•	adding to a molten slag halide flux containing a reducing agent at least

one rare earth oxide, at least one transition metal compound and a boron

cotitaming-compound to be reduced;

•	placing a non-consumable electrode in contact with the electroslag halide

flux;

•	passing a current through said electrode into the molten flux to reduce

the rare earth oxide, the transition metal compound and the boron

containing-compound while forming oxide byproducts in die slag;

•	collecting  a  rare  earth-transition  metal-boron  reduced  compound

droplets falling through the slag;

•	forming a refined ingot of said rare earth-transition metal-boron reduced

droplets in a cooled crucible; and

•	solidifying the slag containing oxide byproducts.

2.	The process as claimed in claim 1 where the rare earth is selected from the

group consisting of neodymium, praseodymium, lanthanum, cerium, terbium,

dysprosium,  holmium,  erbium,  europium,  samarium,  gadolinium,

promethium, thulium, ytterbium, lutetium, yttrium and mixtures thereof.

3.	The process as claimed in claim 2 where the rare earth comprises a mixture

of neodymium, praseodymium, lanthanum and cenum.

4.The process as claimed in claim 1 where the reducing agent is a metal or metal compound.

5.	The process as claimed in claim 4 where the reducing agent is selected from

the group consisting of calcium, aluminum, manganese,  calcium  hydride,

calcium carbide, and mixtures there.

6.	The process as claimed in claim 1 where the flux is a calcium compound flux.

7. The process as claimed in claim 6 where the calcium compound is a halide.

8.	The process as claimed  in claim 7 where the calcium halide is calcium

fluoride.

9.	The process as claimed in claim 1 where the flux contains calcium halide and

calcium.

10. The process as claimed in claim 1 where the transition metal is selected from the group consisting of iron, cobalt and mixtures thereof.

11.A  reduction-melting  process  to  form  rare  earth  alloy  compositions substantially as herein described with reference to accompanying drawings.

Documents:

				2931-del-1997-abstract.pdf

				2931-DEL-1997-Claims.pdf

				2931-del-1997-complete specification (granted).pdf

				2931-del-1997-correspondence-others.pdf

				2931-del-1997-correspondence-po.pdf

				2931-del-1997-description (complete).pdf

				2931-del-1997-form-1.pdf

				2931-del-1997-form-19.pdf

				2931-del-1997-form-2.pdf

				2931-del-1997-form-3.pdf

				2931-del-1997-form-4.pdf

				2931-del-1997-form-6.pdf

				2931-DEL-1997-GPA.pdf

				2931-del-1997-pct-210.pdf

				2931-del-1997-petition-138.pdf

« Previous Patent

Next Patent »

Patent Number	231931	

Indian Patent Application Number	2931/DEL/1997	

PG Journal Number	13/2009	

Publication Date	27-Mar-2009	

Grant Date	13-Mar-2009	

Date of Filing	13-Oct-1997	

Name of Patentee	GENERAL ELECTRIC COMPANY	

Applicant Address	1 RIVER ROAD, SCHENECTADY, STATE OF NEW YORK 12345, U.S.A.	

Inventors:

#	Inventor's Name	Inventor's Address	

1	VLADIMIR NIKOLAYEVICH RADCHENKO	30 MAGAW PLACE, APARTMENT 3A, NEW YORK, NEW YORK 10033, U.S.A.	

2	OLEG VLADIMIROVICH TARLOV	HOME 11, FLAT 2, VILNYSSKY, DONETSK 340074, UKRAINE.	

3	MARK GILBERT BENZ	11 PARKWOOD DRIVE, BURNT HILLS, NEW YORK 12027, U.S.A.	

4	ROBERT JOHN ZABALA	39 TERRY AVENUE, SCHENECTADY, NEW YORK 12303, U.S.A.	

5	ANATOLY DANILOVICH RIABTSEV	HOME 4, FLAT 82, GELEZNODOROGNY, MAKEEVKA 339047, UKRAINE	

PCT International Classification Number	C22B 59/00	

PCT International Application Number	N/A	

PCT International Filing date		

PCT Conventions:

#	PCT Application Number	Date of Convention	Priority Country	

1	60/027,978	1996-10-08	U.S.A.	

© All Indian Patents, 2013-2021.

  Patent data available in the public domain from Indian Patents Office, Department of Industrial Policy and Promotions, Ministry of Commerce and Industry, Government of India.
