Repository: anandvc/allindianpatents

File: patents/231996-an-apparatus-for-non-uniformly-stretching-a-zero-stretch-laminate-web.html (part 1 of 2)
Indian Patents. 231996:"AN APPARATUS FOR NON-UNIFORMLY STRETCHING A ZERO STRETCH LAMINATE WEB"

Indian Patents

Recently Granted Patents

  Recently Published Patents

Title of Invention	"AN APPARATUS FOR NON-UNIFORMLY STRETCHING A ZERO STRETCH LAMINATE WEB"

Abstract	In the present invention is present an apparatus for non-uniformly stretching a zero strain stretch laminate web is one in which the plies are either intermittently or continuously secured to each other to impart a varying degree of elasticity thereto in the direction of stretching, said apparatus comprising the feeder rolls for feeding a zero strain stretch laminate web comprising a untensioned first elastomeric ply secured to a untensioned second ply comprising a continuous web and meshing corrugated rolls (21,25) for subjecting the portions of said zero strain stretch laminate web located between said opposed three-dimensional surfaces of said pressure applicators to non-uniform incremental stretching by causing the surfaces to mesh with one another to a varying degree along their points of contact with said laminate web, thereby said second elongatable ply is permanently elongated to a varying degree by said non-uniform incremental stretching.	

Full Text	The present application is a divisional application out of Indian Patent Application No. 144/DEL/92 dated 20.02.1992.

The present invention relates to an apparatus for non-uniformly stretching a zero strain stretching laminate web. The zero strain stretch laminate web which is assembled in a substantially untensioned (i.e., "zero strain") condition and which is capable of being rendered elastic by mechanical stretching.

The present invention has further relation to method and apparatus for producing such a "zero strain" stretch laminate web, wherein predetermined portions of said web can be rendered elastic by mechanical stretching.

The present invention, in a particularly preferred embodiment, has further relation to method and apparatus for rendering predetermined portions of such a "zero strain" stretch laminate web elastic in one or more directions while the web is moving continuously at high speed in the machine direction.

The present invention has further relation to such a "zero strain" stretch laminate web comprising a multiplicity of absorbent articles, such as single use diapers, connected one to another along their waistband portions, each of the diapers in said web further including at least one elastomeric element secured to either the topsheet, the backsheet or both while said elastomeric element is in a substantially untensioned condition, at least a portion of the web containing said substantially untensioned condition, at least a portion of the web containing said substantially untensioned elastomeric element being subjected to mechanical stretching which is sufficient to permanently elongate the web to which said elastomeric element is secured. To the extent that it is not secured to the elastomeric element, said permanently elongated web undergoes z-direction bulking between adjacent points of securement to the elastomeric element in a direction perpendicular to the plane of the elastomeric element when the tensile forces are released and said elastomeric element returns to its substantially untensioned configuration. Regardless of the degree of z-direction bulking, the "zero stain" stretch

According to the present invention, there is provided an apparatus for non-uniformly stretching a zero strain stretch laminate web is one in which the plies are either intermittently or continuously secured to each other to impart a varying degree of elasticity thereto in the direction of stretching, said apparatus comprising:

(a)	feeder rolls for feeding a zero strain stretch laminate web comprising a

untensioned first elastomeric ply secured to a untensioned second ply comprising a

continuous web which is elongatable, but which exhibits less elastic recovery than

said first ply, between a pair of opposed pressure applicators having three-dimensional

surfaces which are partially complementary to one another; and

(b)	meshing corrugated rolls for subjecting the portions of said zero strain

stretch laminate web located between said opposed three-dimensional surfaces of said

pressure applicators to non-uniform incremental stretching by causing said surfaces to

mesh with one another to a varying degree along their points of contact with said

laminate web, thereby said second elongatable ply is permanently elongated to a

varying degree by said non-uniform incremental stretching so that said laminate web

is non-uniformly elastically extensible in the direction of initial stretching, once the

initial incremental stretching forces are removed from said zero strain stretch laminate

web.

BRIEF DESCRIPTION OF THE ACCOMPANYING DRAWINGS

While the specification concludes with claims that particularly point out and distinctly claim the subject matter regarded as forming the present invention, it is believed that the invention will be better understood from the following detailed description with reference to the drawings in which:

Figure 1 is a simplified perspective view showing the assembly of a web of single use diapers, each having elastomeric patches secured thereto at regularly spaced locations along its length, said web being subjected to a non-uniform incremental stretching process using meshing corrugated rolls having corrugations which are non-uniformly profiled in the machine direction in the areas coinciding with the

aminate portion of the web is thareafter al-stically extensible in the direction of initial retching, at least up to the point of initial stretching.

The present invention, in particularly preferred embodiment, has further relation tc much method and apparatus wherein the non-uniform mechanical stretching of said laminate web is carried out by passing said laminate web between at least one pair of meshing corrugated rolls, the degree of meshing between said corrugated rolls being non-uniform about the periphery of said rolls, whereby said laminate web is subjected to non-uniform incremental stretching as it passes therebetween to produce a varying degree of elasticity in the resultant web.

The present invention has further relation, in a particularly preferred embodiment, to a single use absorbent bandage structure, such as a diaper, having discrete portions which are elasticized to a varying degree and which are formed by the method and apparatus of the present invention.

BACKGROUND ART

In simplest terms, a "zero strain" stretch laminate web, as those terms are used herein, refers to a laminate web comprised of at least two plies of material which are secured to one another, either intermittently or substantially continuously, along at least a portion of their coextensive surfaces while in a substantially untensioned ("zero strain") condition. At least one of said plies is preferably in the form of a continuous web to facilitate continuous, high speed processing. The other of said plies may comprise a continuous web or discrete elements or patches secured to the continuous web at predetermined locations.

As used in the foregoing context, an "intermittently" bonded laminate web shall mean a laminate web wherein prior to the application of tension the plies are initially bonded to one another at discrete spaced apart points or one wherein the plies are substantially unbonded to one another in discrete spaced apart areas. Intermittently bonded laminate webs of the first type can be formed by passing two heet bondable plies through a heated patterned embossing roll nip or by applying discrete spaced apart areas of

adhesive to one of the plies before bringing it in contact with the other ply, while an intermittently bonded web of the second type can be formed by feeding an adhesively coated apertured ply or scrim between a pair of substantially continuous plies. Conversely, a "substantially continuously" bonded laminate web shall mean a laminate web wherein prior to the application of tension the plies are initially bonded substantially continuously to one another throughout their areas of interface. Substantially continuously bonded laminate webs can be formed by extruding a first substantially continuous, thermoplastic adhesive ply directly onto a second ply while the first ply is in a heated condition, passing two heat bondable plies between a heated smooth surfaced roll nip or by applying a substantially continuous adhesive coating, spray or densely patterned melt blown to one of the plies prior to bringing it in contact with the other ply.

One of the plies employed in a "zero strain" stretch laminate web of the present invention is comprised of a material which is stretchable and elastomeric, i.e., it will return substantially to its untensioned dimensions after an applied tensile force has been released. The second ply secured to the elastomeric ply is elongatable, most preferably drawable, but is not necessarily elastomeric. Whatever its composition, the second ply will, upon stretching, be at least to a degree permanently elongated so that upon release of the applied tensile forces, it will not fully return to its original undistorted configuration. To the extent that the permanently elongated second ply is not secured to the elastomeric web after the stretching operation, the permanently elongated second ply expands in the z-direction between its points of securement to the elastomeric web when the elastomeric web to which it is secured returns to its substantially undistorted configuration in the x-y plane. The greater the distance between the adjacent points of securement in the x-y plane after stretching, the greater will be the degree of z-direction expansion in the resultant laminate web. Regardless of the degree of z-direction expansion, the resulting "zero strain" stretch laminate web is thereafter elastically extensible in the direction of initial stretching, at least up to the point of initial stretching.

While the term "zero strain", which is used herein to describe stretch laminate webs to which the present invention pertains, has not to Applicants' knowledge been used by prior art workers to describe webs of the aforementioned type, it will for consistency be hereinafter used throughout the present specification to describe such webs.

One very early execution of an intermittently bonded "zero strain" stretch laminate web is disclosed in U.S. Patent 2,075,189 issued to Galligan et al. on March 30, 1937. According to the disclosure of the aforementioned Galligan et al. patent, two superposed continuous plies of rubber, one of which is under tension and longitudinally stretched, are passed between a pair of pressure rolls traveling at the same peripheral speed. One of the rolls is provided with relatively small or narrow projections in a desired pattern, which projections cooperate with the second roll to press

t

together into adhesive contact small portions of the two plies of rubber so that relatively closely spaced small areas of the superposed plies will be united in a pattern similar to that of the projections on the pressure roll.

According to Galligan et al., the roll cooperating with the roll having projections may be smooth, or instead it may be provided with mating projections similar to those on the other roll. The rolls are spaced apart, depending upon the combined thickness of the two plies of rubber, to a degree sufficient to provide the desired uniting pressure without undesirably thinning the rubber of the joined areas.

Upon issuance of the joined plies from the rolls, the tension on the stretched ply is relaxed, and as a result this ply contracts in length and also slightly expands in width. Since the unstretched ply intermittently bonded thereto cannot thus contract, it is drawn up from a longitudinal direction in puckers or crinkles 4. In the specific embodiment shown in Figures 1 and 2 of Galligan et al., the top or crinkled ply is designated by the numeral 1, while the stretched or backing ply is designated by the numeral 2. At 3 there appear narrow parallel joint lines at the points where the two plies have been united by the pressure.

In a succeeding step of the process disclosed in the Galligan et al. patent, the foregoing intermittently bonded composite comprising a two ply crinkled material is very highly stretched in a lateral direction (substantially parallel to the joint lines 3), the tension being sufficient to stretch the top crinkled ply 1 beyond its elastic limit. However, the applied tension remains within the elastic limit of the bottom or backing ply 2. If desired, the lateral stretching may be to a point as high as eight times the original width of the undistorted composite.

Since the top ply 1 is laterally stretched beyond its elastic limit, its crinkles 4 are necessarily permanently thinned out in a lateral direction so that when the lateral tension on the laminate sheet is released, the superficial area of the material in any crinkle, when spread flat, will be much greater than that of the corresponding portion of the backing ply 2. As a result, when the backing ply 2 laterally contracts, the crinkles 4 on the top ply 1 are drawn up from a lateral direction, and since their superficial area is much greater than before, the contracting effect of the backing ply causes the crinkles to assume a highly irregular and distorted form between the joint lines 3, i.e., it produces z-direction bulking of the composite, as generally shown in Figures 5, 6 and 7. Galligan et al. suggest that the resultant "zero strain" stretch laminate material is particularly suitable for use in the making of bathing suits, bathing caps, shoes, aprons and other articles.

Another early execution of an intermittently bonded "zero strain" stretch laminate web, which is specifically suggested for uses such as toweling, wiping material and expendable garment material, is disclosed in U.S. Patent 3,025,199 issued to Harwood on March 13, 1962. In particular, Harwood suggests the formation of a scrim comprised of intersecting sets of threads or filaments 2 and 3 which are bonded to one another at their points of intersection to form a reticulated reinforcing network 1. A pair of nonwoven layers 4 and 5 of fibers are preferably attached to the opposite sides of the reinforcing network 1 formed by the intersecting threads.

The laminate web structure disclosed by Harwood is thereafter subjected to a stretching operation in one or more

directions to permanently expand the nonwoven webs 4,5 secured to the opposed surfaces of the reinforcing network 1. According to Harwood, this may be carried out by stretching the laminate web crosswise (i.e., in the cross-machine direction) via suitable roll means or by appropriately guided conveyor chains equipped with means for gripping and applying opposed tensile forces to the side margins of the web (i.e., tentering apparatus). If lengthwise stretching of the laminate web is desired, Harwood teaches that this may be effected by cooperative low and high speed roll pairs.

Since the threads 2,3 used to form the reticulated reinforcing network 1 of Harwood are, in a particularly preferred embodiment, resilient, the network 1 tends to restore itself to a predetermined substantially undistorted configuration as soon as any tensile forces which have been applied to the laminate web are removed. As a result, the permanently expanded outermost plies 4 and 5 shown in the cross-section of Figure 4 of the Harwood patent exhibit z-direction bulking in the unbonded areas 6 which coincide with the openings in the resilient network 1.

More recent executions of both intermittently bonded and substantially continuously bonded "zero strain" stretch laminate webs comprised of synthetic polymer plies and intended for single use or disposable apparel applications are disclosed in commonly assigned U.S. Patent 4,107,364 issued to Sisson on August 15, 1978 and commonly assigned U.S. Patent 4,209,563 issued to Sisson on June 24, 1980. The commonly assigned Sisson patents, which are hereby incorporated herein by reference, teach that the "zero strain" stretch laminate webs therein disclosed are particularly well suited for single use apparel applications because of their relatively low cost compared to conventional cloth materials. The Sisson patents further teach that such "zero strain" stretch laminates may be constructed in many different forms ranging from extremely lightweight versions suitable for lingerie applications to heavier versions suitable for apparel waistband applications.

In a preferred embodiment, Sisson's "zero strain" stretch laminate comprises at least one ply comprised substantially of synthetic polymeric filaments which are relatively elastomeric and at least one ply comprised substantially of synthetic polymeric

filaments which are relatively elongatable but relatively nonelastic. In a particularly preferred embodiment the plies are bonded to one another to form a coherent laminate web.

As pointed out earlier herein, Sisson discloses two types of web bonding configurations: substantially continuous bonding, as can be accomplished via a heated smooth roll nip; and substantially intermittent bonding at a plurality of spaced apart points, as can be accomplished via a heated patterned embossing roll nip.

Laminate webs employing either bonding configuration are thereafter mechanically worked as by stretching, preferably substantially uniformly, in at least one direction followed by substantially complete relaxation to develop a low modulus of elasticity in the direction of stretching. In the case of the intermittently bonded laminate webs, the elongatable but relatively nonelastic ply is permanently elongated by the stretching operation. Accordingly, it is bulked and bunched between the intermittent bonds securing it to the relatively elastomeric ply when the applied tension is released, i.e., it is bulked to a significant degree in the z-direction to produce a "zero strain" stretch laminate web which is elastically extensible in the direction of initial stretching, at least up to the point of initial stretching. In the case of the substantially continuously bonded laminate webs, the permanently elongated polymeric filaments which are relatively inelastic do not retract when tension is released on the laminate web. Consequently they are caused to undergo looping, bulking and bunching on a much finer scale, i.e., between their bond points to the relatively elastomeric polymeric filaments when tension is released on the laminate web. While the z-direction bulking is less pronounced in such continuously bonded laminate webs, "zero strain" stretch laminate webs of the latter type are also elastically extensible in the direction of stretching, at least up to the point of initial stretching.

Numerous examples of "zero strain" stretch laminate webs employing either continuous or intermittent bonding configurations and methods for producing such webs are disclosed in the aforementioned commonly assigned Sisson patents.

Sisson's suggestion to employ "zero strain" stretch laminate materials in single use or disposable items of wearing apparel has been followed by a number of subsequent workers in the art. See, for example, U.S. Patent 4,525,407 issued to Ness on June 25, 1985, which discloses disposable diapers and surgical gowns incorporating one or more "zero strain" stretch laminate composites comprised of an untensioned elastic member intermittently bonded to an unstretched less extensible substrate, the resulting laminate being rendered elastic by stretching.

Figures 1-3 of Ness disclose a simple two layer "zero strain" stretch laminate web which is intended for use as an elastic bandage or wrap. The laminate web comprises a nonapertured elastic member 10 and an unstretched, nongathered substrate 12, which before it is stretched, is less easily extensible than the elastic member and which has less elastic recovery than the elastic member. The substrate and the elastic member are intermittently bonded at spaced apart points 14 in a regular or irregular pattern. The laminate web is thereafter stretched in the directions of the arrows shown in Figure 2. Upon release of the applied tensile forces, the elastic member 10 causes puckering, i.e., z-direction bulking, of the permanently elongated substrate 12 between bonding points 14, as generally shown in Figure 3. Like the aforementioned "zero strain" stretch laminate webs of Galligan et al., Harwood and Sisson, the resultant laminate web disclosed by Ness is thereafter elastically extensible in the direction of initial stretching, at least up to the point of initial stretching.

Another elastic composite web embodiment 30 is illustrated in Figures 5-8 of Ness. The latter embodiment employs a reticulated elastic element 20 having transverse strands 22 and longitudinal strands 24. The reticulated elastic element 20 of Ness appears to be generally similar to the resilient reticulated reinforcing member 1 disclosed in Figures 1-4 of the aforementioned Harwood patent. Like Harwood, Ness also employs a first substrate 28 having less extensibility than the elastic member 20 and less elastic recovery than the elastic member. A second substrate 30, which has substantially the same physical properties as substrate 28, and which "sandwiches" the elastic member 10, is also employed by Ness.

Substrates 28 and 30 of Ness are secured at least to the opposing surfaces of the reticulated elastic member 20 while the elastic member is in a substantially untensioned condition. The substrates 28 and 30 may, if desired, also be bonded to one another through the openings in the reticulated elastic member. According to the teachings of Ness, when the laminate web is thereafter stretched in the longitudinal direction, the substrates 28,30 undergo permanent elongation and may become delaminated from one another, but remain intermittently bonded to the reticulated elastic member 20 at the intermediate sites comprising the transverse and/or longitudinal strands of the reticulated member. Once tension on the web has been released, the reticulated elastic member 20 restores the web to the substantially undistorted configuration of the reticulated elastic member 20, thereby causing z-direction bulking of the permanently elongated substrates 28,30 between their spaced apart points of securement to the longitudinal strands 22 of the elastic member in a direction substantially perpendicular to the direction of stretching. The cross-section of the resultant elastic composite web of Ness shown in Figure 9 is generally similar to that of the "zero strain" stretch -laminate web shown in Figure 4 of the aforementioned Harwood patent.'

In addition to the foregoing "zero strain" stretch laminate web embodiments, Figures 9-12 of the Ness patent disclose the use of the elastic composite materials to provide extensible legband portions 136,137 and extensible waistband portions 138,139 along the opposed side edges and ends, respectively, of a disposable diaper. Such elastic composite materials may be incorporated into garments or bandages during manufacture and may, if desired, be stretched to provide subsequent elastic extensibility in the direction of initial stretching. According to Ness, the latter stretching operation may either be performed by the end user or applier of the product as it is being applied or it may be stretched during the manufacturing process.

An automated method for stretching a laminate web comprising a reticulated elastic 210 heat sealed to a pair of opposing plastic film layers 214,216 is disclosed in Figure 14 of Ness. In the disclosed embodiment, the three layers comprising the

composite are fed into a nip formed between a pair of smooth, heated, counter-rotating rolls 224,226 to heat seal the reticulated elastic to the two layers of film 214,216 to form a heat sealed three-layer composite 228. The heat sealed composite 228 is then fed into the nip formed between a second pair of counter-rotating rolls 230,232 which may be cooled to ensure that the thermal bonding is "set". The composite web 234 emerging from the second pair of counter-rotating rolls 230,232 is then fed into the nip of a third pair of counter-rotating rolls 236,238 rotating at a faster peripheral speed than the second pair of counter-rotating rolls 230,232 to effect drafting of the composite web 234 between the two pairs of rolls.

According to Ness, this drafting stretches the films 214,216 and ruptures the heat seal bonds which were previously formed between the films 214,216 through the apertures in the reticulated elastic scrim. Stretching the composite with elastic in the longitudinal direction may also, according to Ness, rupture the seal between the longitudinal strands and the film(s), leaving only the transverse strands bonded to the film layers 214,216. As the stretched composite 244 emerges from the third pair of counter-rotating rolls 236,238, the longitudinal or machine direction tension is relaxed and the composite 244 is fed to a windup 246 that is rotating at a peripheral speed approximately equal to the peripheral speed of the second pair of counter-rotating rolls 230 and 232.

While stretching a laminate web by applying tension to widely separated points of support, e.g., first roll pair 230,232 and second roll pair 236,238, does serve to permanently elongate the substantially inelastic film plies 214,216, Applicants have learned that the uniformity of elongation in such a "zero strain" stretch laminate web, as measured along the unsupported portion of the composite web 234, decreases as the distance between the first roll pair 230,232 and the second roll pair 236,238 increases. For any given distance between the first and second roll pairs, this nonuniformity becomes more pronounced as the difference in peripheral speed between the second roll pair 236,238 and the first roll pair 230,232 increases, i.e., as the composite web 234 undergoes a greater degree of stretching.

Applicants have further learned that these nonuniformity problems can be avoided or at least minimized by following one of the specific suggestions set forth in the aforementioned commonly assigned Sisson patents. Namely, to incrementally stretch the "zero strain" stretch laminate material by passing it through an incremental stretching system, such as the nip formed between a pair of meshing corrugated rolls which have an axis of rotation substantially perpendicular to the direction of web travel. The meshing corrugated rolls support the laminate web at plural closely spaced apart locations corresponding to the width of the corrugations during the stretching operation. This causes substantially uniform incremental stretching of each unsupported segment of the web between adjacent support points rather than highly localized stretching as often occurs when only the outermost extremities of the web are subjected to tension.

Sisson's suggestion to incrementally stretch a "zero strain" stretch laminate material by passing it between corrugated rolls to impart elastic extensibility thereto has also been followed by at least one subsequent worker in the art. See, for example, U.S. Patent 4,834,741 issued to Sabee on May 30, 1989 and hereby incorporated herein by reference.

Sabee, like Ness, discloses a single use garment, such as a disposable diaper, employing a "zero strain" stretch laminate material comprising an untensioned elastomeric element secured between a pair of drawable elements in its opposed waistband and legband portions. The elastic elements 41 shown in Figure 1 of Sabee are affixed in the waistband portions of the diaper web while in a substantially relaxed condition to a drawable topsheet web, a drawable backsheet web or both. The bonding configuration employed by Sabee may be either intermittent, as by passing the laminate material through a pressure nip formed between two rolls, one of which is heated and contains a plurality of raised points on its surface, or continuous, as by depositing a thin band of viscoelastic hot melt pressure sensitive adhesive onto one of the webs and thereafter pressing the hot melt pressure sensitive adhesive to the other web by passing the laminate through a pressure nip formed between a pair of smooth surfaced rolls.

Regardless of which bonding configuration is employed, the portions of the diaper web containing elastic web elements 41 are thereafter laterally stretched in the cross-machine direction by the meshing corrugations on pairs of corrugated rolls 31, as generally shown in Sabee's Figures 5 and 6. Simultaneously the coinciding portions of the drawable topsheet and backsheet webs in the area of elastic element attachment are incrementally stretched and drawn to impart a permanent elongation and molecular orientation thereto in the cross-machine direction. Because corrugated rolls 31 have their meshing corrugations aligned substantially parallel to the machine direction, incremental stretching of the web takes place in the cross-machine direction. Accordingly, the fully processed waistband portions of Sabee's diaper web are thereafter elastically extensible in the cross-machine direction, at least up to the point of initial stretching.

A similar machine direction stretching operation is preferably carried out with respect to the opposed legbands, which include untensioned elastic elements 42, by passing the diaper web of Sabee between another pair of meshing corrugated rolls 89, as generally shown in Figures 12 and 13. Because corrugated rolls 89 have their meshing corrugations aligned substantially parallel to the cross-machine direction, incremental stretching of the web takes place in the machine direction. Accordingly, the legband portions of Sabee's diaper web are thereafter elastically extensible in the machine direction, at least to the point of initial stretching.

While Sisson's suggestion to use corrugated rolls to incrementally stretch a "zero strain" stretch laminate web has been used to advantage to produce single use disposable garments having substantially uniformly elasticized portions, Applicants have discovered a number of applications where a non-uniform degree of elasticity, as measured in the direction of web stretching at various points along an axis oriented substantially perpendicular to the direction of web stretching, is particularly desirable. For example, when the finished elasticized article is to be applied across a surface which undergoes differing degrees of expansion and contraction in use, such as the surface of a baby's belly or the opposed surfaces of a baby's hips. In such instances, it has been

found desirable that those portions of the article to be fitted across such surfaces exhibit varying degrees of elasticity, as measured in the direction of elasticization at various points along an axis oriented substantially perpendicular to the direction of elasticization, to enhance the degree of comfort and fit when the article is applied and worn.

OBJECTS OF THE INVENTION

Accordingly, it is an object of the present invention to provide improved method and apparatus for incrementally stretching "zero strain" stretch laminate webs in a non-uniform manner to provide a varying degree of elasticity therein.

It is a further object of the present invention to provide such method and apparatus which accomplishes the foregoing objective by incrementally stretching a "zero strain" stretch laminate web between sets of opposed meshing teeth exhibiting a differing degree of meshing along their points of contact with the web.

It is a further object of the present invention, in a particularly preferred embodiment, to accomplish the foregoing objectives by employing at least one set of meshing corrugated rolls, at least one of said corrugated rolls having corrugations of non-uniform profile along its point or points of contact with a "zero strain" stretch laminate web passing between said meshing corrugated rolls.

It is still another object of the present invention to produce articles which are elasticized to a varying degree using method and apparatus of the present invention.

DISCLOSURE OF THE INVENTION

The present invention comprises, in a preferred embodiment, a "zero strain" stretch laminate web exhibiting a non-uniform degree of elasticity, as measured in the direction of web stretching at various points along an axis oriented substantially perpendicular to the direction of web stretching. Such non-uniformly elasticized webs may be applied across a surface which undergoes differing degrees of expansion and contraction in use, such as the surface of a baby's belly and/or the opposed surfaces of a baby's hips. In such

According to the present invention, there is provided an apparatus for non-uniformly stretching a zero strain stretch laminate web is one in which the plies are either intermittently or continuously secured to each other to impart a varying degree of elasticity thereto in the direction of stretching, said apparatus comprising-: c^
(a)	feeder rolls for feeding a zero strain stretch laminate web comprising a

substantially untensioned first elastomeric ply secured to a substantially untensioned

second ply comprising a continuous web which is elongatable, but which exhibits less

elastic recovery than said first ply, between a pair of opposed pressure applicators

having three-dimensional surfaces which are partially complementary to one another;

and

(b)	meshing corrugated rolls for subjecting the portions of said zero strain

stretch laminate web located between said opposed three-dimensional surfaces of said

pressure applicators to non-uniform incremental stretching by causing said surfaces to

mesh with one another to a varying degree along their points of contact with said

laminate web, thereby said second elongatable ply is permanently elongated to a

varying degree by said non-uniform incremental stretching so that said laminate web

is non-uniformly elastically extensible in the direction of initial stretching, one the

initial incremental stretching forces are removed from said zero strain stretch laminate

web.

BRIEF DESCRIPTION OF THE ACCOMPANYING DRAWINGS

While the specification concludes with claims that particularly point out and distinctly claim the subject matter regarded as forming the present invention, it is believed that the invention will be better understood from the following detailed description with reference to the drawings in which:

Figure 1 is a simplified perspective view showing the assembly of a web of single use diapers, each having elastomeric patches secured thereto at regularly spaced locations along its length, said web being subjected to a non-uniform incremental stretching process using meshing corrugated rolls having corrugations which are non-uniformly profiled in the machine direction in the areas coinciding with the

stretchable side panels which exhibit a varying degree of elasticity in the direction of incremental stretching;

Figure 2 is a simplified perspective view of a non-uniform incremental stretching assembly showing a particularly preferred embodiment of the present invention, said assembly employing a vacuum web restraint system;

Figure 2A is a simplified view taken along view line 2A-2A in Figure 2 and showing the manner in which idler rolls are used to cause the diaper web to wrap the lowermost corrugated rolls;

Figure 3 is an enlarged simplified side elevation view of the corrugated rolls of Figure 2, said view depicting how the corrugated rolls mesh with one another to a varying degree during the non-uniform incremental web stretching process of the present invention;

Figure 4A is a simplified cross-sectional view taken at a point corresponding to section line 4A-4A in Figure 3, which coincides with the centerline connecting the corrugated rolls, and showing the degree of meshing of the corrugations on the opposed surfaces of the corrugated rolls when the rolls are in the position shown in Figure 3;

Figure 4B is a simplified cross-sectional view generally similar to that of Figure 4A, but showing the degree of meshing of the corrugations on the opposed surfaces of the corrugated rolls whenever the portion of the uppermost corrugated roll segment coinciding with section line 4B-4B coincides with section line 4A-4A;

Figure 4C is a highly enlarged simplified cross-sectional view of an intermittently bonded "zero strain" stretch laminate web of the present invention after the web has passed through a corrugated roll nip of the type shown in Figure 4A;

Figure 4D is a highly enlarged simplified cross-sectional view of a substantially continuously bonded "zero strain" stretch laminate web of the present invention after the web has passed through a corrugated roll nip of the type shown in Figure 4A;

Figure 5 is a simplified schematic illustration of an alternative incremental web stretching system of the present invention;

Figure 5A is a simplified cross-sectional view taken along section line 5A-5A in Figure 5; and

Figure 58 is a simplified cross-sectional view taken along section line 5B-5B in Figure 5.

DETAILED DESCRIPTION OF THE PRESENT INVENTION It will be readily apparent to those skilled in the art that although the following description of the present invention is in connection with a single use diaper structure having preselected non-uniformly elasticized areas, the present invention may be practiced with equal facility on nearly any web either comprised entirely of or containing discrete, isolated "zero strain" stretch laminate portions.

The diaper manufacturing process and the diapers, which are only schematically illustrated in Drawing Figures 1-4B, may, if desired, be generally similar to those disclosed in commonly assigned U.S. Patent 4,081,301 issued to Buell on March 28, 1978 and hereby incorporated herein by reference. However, the elasticized legbands of the Buell diaper are an option, and for clarity are not shown herein. The diaper web and the hourglass-shaped diapers schematically shown in Figures 1-4B employ elasticized side panels in one or both sets of the ear portions of the hourglass. Positioning of such discrete elastomeric elements which can be used to produce such elasticized side panels in at least one pair of ears is generally disclosed in U.S. Patent 4,857,067 issued to Wood et al. on August 15, 1989, which patent is also hereby incorporated herein by reference.

Referring to Figure 1, there is shown a continuous web 1 comprised of a plurality of interconnected single use diapers 2. Each diaper is comprised of an absorbent pad element 3, a pair of elastomeric elements or patches 4a, which may be comprised of "live" synthetic or natural rubber, synthetic or natural rubber foam, elastomeric film, elastomeric nonwoven laminate, elastomeric scrim or the like, secured to the webs at predetermined spaced locations, said absorbent pad and said elastomeric patches being located intermediate a moisture-impervious backsheet 5, which is typically comprised of an elongatable polymeric material such as one mil thick polyethylene film, and a moisture-pervious topsheet 6, which is typically comprised of either an elongatable non-woven fibrous material or an elongatable apertured polymeric film.
