Repository: anandvc/allindianpatents

File: patents/232042-semi-automatic-welding-torch.html
Indian Patents. 232042:"SEMI AUTOMATIC WELDING TORCH"

Indian Patents

Recently Granted Patents

  Recently Published Patents

Title of Invention	"SEMI AUTOMATIC WELDING TORCH"

Abstract	"A semi automatic welding torch" This invention relates to a semi automatic welding torch characterized in that is a body (2) which is highly heat resistant intruding at the upper end to a handle (3) provided to drag the torch (1), a pair of support rolls (7) being disposed in the front and back portion of said body (2) to hold an electrode (8) movably disposed in the said body (2), being provided in the front portion of said body (2) to feed said electrode (8) for welding upon dragging said torch (1) on the work piece (14) to be welded, a metallic tip (9) as herein described being provided at the front and of said body (2) to maintain the electric contact from the power source to the electrode (8), an electric cable (6) being provided in the upper portion of the said body (2) so as to connect said tip (9) to the electric source.	

Full Text	This  invention relates to a  welding  torch. Sped-fically this invention relates to a semi  automatic, welding torch.

The construction o-f known welding torches are known in the art, and not discussed herein -for the purposes o-f brevity. However several disavantage are associated with the known construction of the welding torch.

Therefore, the main object of this invention is to propose an improved construction of a welding torch which is compact.

Another object of this invention is to propose a welding torch which does not require any power •for a feed.

Still another object o-f this invention is to propose a welding torch and wherein the variations in the -ft?ed rate can be obtained by a change of wheels.

Yet another object o-f this invention is to propose a welding torch and wherein the feed of the electrode depends exclusively an the travel o-f the torch.

According to this invention there is provided a welding torch comprising a body intruding at the upper end to a handle provided to drag the torch, a pair

of support rolls being disposed in the front, and back portion of said body such that to hold an electrode movably disposed in the said body, means being provided in the front, portion of said body such that to feed said electrode for welding upon dragging said torch on the workpiece to be welded, a metallic: tip being provided at. the front, end of said body such that to maintain the electric contact from the source to the electrode, an electric cable being provided in the upper portion of said body so as to connect said tip to the electric source.

In accordance with this invention welding torch has a body provided at the upper- end of a handle. A pair of support rolls is provided at the front portion and in the rear portion of the body for supporting an electrode disposed in the said body for welding purposes. Means comprising driver roll and driven roll are provided in the front portion of the body such that to feed said electrode for welding purposes upon dragging the torch with a help of a handle on the surface to the welder. The metallic, tip is disposed in the front end of the body such. that to maintain the electric contacts between the electric source and the electrode directly after the flux is melted during the welding.

The  welding torch according to  a preferred ecnfoodi merit  is herein described and illustrated  in  the accompanying drawings whereins-Fig.l  shows the semi automatic welding torch.

Referring to the drawing Fig.i the torch i o-f the present invention comprises, a body 2 intruding at the upper end to a handle 3. Body 2. may be way of example be made of metal or hard fiber which is highly heat resistant. Handle 3 allows torch .1. to be dragged conveniently. The upper end of body 2 has a housing 4 for a current input connector 5 so as to connect current cable 6 to be connected to a. power source for providing power to a tungsten tip 9 at the working end of electrode 8. Tungsten tip 9 aids in maintaining the electric contact from the source to the electrode directly after the flux is melted during welding. This tip is positioned in such a manner that it doesn't touch the base metal. Body 2 has support rolls 7 in contact with an electrode 8. Electrode; 8 further has a driven roll 10 and a removably held feed roll 11. A driver roll 12 is contact with a workplace 14, and iss a metallic: roller with teeth along the circumference such that no slip occurs between base metal and this. This is held by a bearing in body 2. Feed roll 11 is a

compound roller with same module as the drive roll on one wheel and the other channeled roughly (ie, lined with rubber) to feed the electrode. Electrode 6 has a •feed adjustment, slot 15 to provide support for feed roll 11. Feed roll 11 is held by a bracket, through a lock nut. 17. Such a mechanism aids in accommodating the adjustment wheels. This feed adjustment, can be done- by opening the hard glass door 16 provided for changing the wheels. Support rolls 7 are disposed in an overhanging portion o-f the electrode 8,

When torch i is dragged along the weld gap, the drive wheel's 12 motion is transferred to the -feed roll 11 and ultimately to the electrode. In order to atart. the work, the tungsten tip 9 is contacted to the base metal and then distanced. The -feed rate can be adjusted by the suitable change wheel assembly. On complete1 consumption of one electrode, the next one ia inserted, the required electric contact is maintained by the tungsten tip.

Claims

1.	A vielding torch comprising a body intruding at the

upper end to a handle provided to drag the torch, a pair

o-f  support rolls being dispo&ed in the •front  and  back-

portion of  said body such that to hold  an  electrode

movably disposed in the said body, means being  provided

in the front portion of said body such that to -feed said

electrode  -for welding upon dragging said torch on  the

workpiece to be welded, a metallic tip being provided at

the  front  end of said body such that to  maintain  the

electric:  contact -from the source to the  electrode,  an

electric.  cable being provided in the upper  portion  of

said  body so as to connect said tip to the electric

source.

2.	A welding torch as claimed in claim i wherein said

means  for feeding said electrode far welding  purposes

comprising  a driver roll adapted to be rotated  on  the

workpiece,  a driven roll adapted to be rotated by  said

driver  roll being provided for feeding  said  electrode

for the welding purposes.

3.	A WElding torch as claimed in claim 3 wherein K-aid

driven roll as a feed roll secured therewith, said  feed

roll  is provided  with a rubber lining for moving  said

electrode.

4.	A welding torch as claimed in claim 2 wherein said

driver  roll  is a metallic, roller having  teeth?:,  along

circumference so as to avoid slippage on the work piece-,

5.	A welding torch as claimed in claim i wherein said

tip is made of preferably tungsten,

6.	A welding torch  as claimed in claim 1 wherein  a

glass  door being provided in the front portion of  said

body for adjusting the moment o-f said feed roll by means

of adjustirig means.

7.	A welding torch a© claimed in claim 6 wherein said

adjusting  means  comprises  And  adjustment  slot  and

locking means being provided for securing said feed roll

to a bracket.

8.	A welding torch  substantially as he-rein described

and illustrated.

Documents:

				146-del-1997-abstract.pdf

				146-del-1997-claims.pdf

				146-del-1997-correspondence-others.pdf

				146-del-1997-correspondence-po.pdf

				146-del-1997-description (complete).pdf

				146-del-1997-drawings.pdf

				146-del-1997-form-1.pdf

				146-del-1997-form-19.pdf

				146-del-1997-form-2.pdf

				146-del-1997-form-3.pdf

				146-del-1997-form-5.pdf

				146-del-1997-form-6.pdf

				146-del-1997-gpa.pdf

« Previous Patent

Next Patent »

Patent Number	232042	

Indian Patent Application Number	146/DEL/1997	

PG Journal Number	13/2009	

Publication Date	27-Mar-2009	

Grant Date	15-Mar-2009	

Date of Filing	20-Jan-1997	

Name of Patentee	SATYEN BOSE CHAVA	

Applicant Address	HOUSE NO. 11088, PIPALWALI GALI, MOTIA KHAN, NEW DELHI-110055, INDIA	

Inventors:

#	Inventor's Name	Inventor's Address	

1	SATYEN BOSE CHAVA	HOUSE NO. 11088, PIPALWALI GALI, MOTIA KHAN, NEW DELHI-110055, INDIA	

PCT International Classification Number	B23K 009/00	

PCT International Application Number	N/A	

PCT International Filing date		

PCT Conventions:

#	PCT Application Number	Date of Convention	Priority Country	

1			NA	

© All Indian Patents, 2013-2021.

  Patent data available in the public domain from Indian Patents Office, Department of Industrial Policy and Promotions, Ministry of Commerce and Industry, Government of India.

File: patents/232043-a-method-for-preparing-a-mixed-electrolyzed-water.html
Indian Patents. 232043:"A METHOD FOR PREPARING A MIXED ELECTROLYZED WATER"

Indian Patents

Recently Granted Patents

  Recently Published Patents

Title of Invention	"A METHOD FOR PREPARING A MIXED ELECTROLYZED WATER"

Abstract	This invention discloses a process for preparing a mixed electrolyzed water consisting of a cathodic and an anodic electrolyzed waters comprising the step of electrolyzing an aqueous solution of an organic electrolyte containing a water-soluble inorganic salt in less than 0.1 mM and an organic electrolyte in 1 to 50 mM which is fed into a non-diaphragm electrolytic bath comprising at least a pair of inactive electrodes separated from each other by an inter-electrode distance of 2 mm or less, wherein the aqueous solution of an organic electrolyte with pH equal to that of the mixed electrolysed water prepared by electrolysis is neutralized with a titration volume less than that for the raw aqueous solution in neutralization titration with an aqueous solution of sodium hydroxide or has a higher dismutation activity to superoxide radical per mole than the raw aqueous solution.	

Full Text	technical Field

This invention relates to a method for preparing a mixed electrolyzed water consisting of an anodic and a cathodic electrolyzed waters, which is capable of dismutating superoxide radical. In particular, this inventinrelates to a process for preparing a mixed electrolyzed water capable of dismutating superoxide radical, comprising electrolyzing an aqueous organic water-soluble electrolyte such an ascorbic acid as an electrolyte.

BACKGROUND OF THE INVENTION

It has been well-known that using an electrolytic bath within which inactive electrodes made of platinum or a platinum alloy are placed via a diaphragm, aqueous dilute electrolyte solution of an alkali-metal chloride is electrolyzed, followed by removing an anodic electrolyzed water (acidic water) with a lower pH generated in the anodic side, which can be utilized for sterilization or disinfection. Examples of a diaphragm used include a charged membrane which is an ion-exchange resin film and a non-charged membrane having a microporous structure.

In an anodic electrolyzed water, hypochlorous acid

is generated. Thus, because of strong oxidizing and chlorinating action of hypochlorous acid, an anodic electrolyzed water is used for sterilization or disinfection. Such utilization is prevalent in medical institutions and so on. Further, since small amounts of ozone and dissolved oxygen present in the acidic water promotes granulation, it has been studied as an aid for surgical treatment.

Meanwhile, a cathodic electrolyzed water (alkaline water) in the cathodic side can be generated by electrolyzing tap water in place of a dilute electrolytic solution, and has been used for drinking. It has been also reported that to the aqueous electrolytic solution, an organic acid such as ascorbic acid and gallic acid is added, not as an electrolytic aid, but as an additive.

In  this  technique,  ascorbic  acid  is  used  in  the presence of an electrolytic aid.  controlling pH  of a  cathodic  electrolyzed water  and  for

removing free chlorine  in an anodic electrolyzed water. Ascorbic acid has OH groups at 2- and 3-positions. In  an acidic range, the  OH at 3-position is  dissociated into  -O"  and H + ,  having acidity.  In an alkaline range, although the OH at 2-position is dissociated into  O" and H +, its dissociation ratio is too low to allow ascorbic acid to be used as an electrolytic aid.  An electrolysis mechanism for an aqueous solution of ascorbic acid is so complicated that intermediates have not been identified,

but the mechanism is observed a redox reaction in principle.

Ascorbic acid is a strong reducing agent by itself. It is, however, well-known that ascorbic acid undergoes autoxidation in an aqueous solution, leading to deteriorated reducing power.

Ascorbic acid generally undergoes autoxidation in the following manner.(Table Removed)

ascorbic	acid,	monodehydroascorbic	acid,

dehydroascorbic  acid  and  2,3-diketogulonic  acid, respectively.

It has been recently demonstrated that ascorbic acid can dismutate  and eliminate superoxide radical which is generally known as "active oxygen".  Therefore, ascorbic acid has drawn attention as  an antioxidant.

Dismutation is a reaction where superoxide radical

is decomposed and hydrogen peroxide generates as shown in equation (2):

O-2- + O 2- + 2H+ -* H2O2 + O2  (2)

As described above, ascorbic acid is a useful compound for eliminating superoxide radical.

We have focused on dismutating effect of ascorbic acid on superoxide radical and have intensely studied to obtain an anodic electrolyzed water having the above ability. We have consequently found that an anodic electrolyzed water having ability of dismutating superoxide radical can be obtained by electrolyzing an aqueous solution containing only ascorbic acid in a relatively low concentration without using any inorganic electrolyte such as a water-soluble metal salt as an electrolytic aid. We have thus filed a patent application on a process for preparing an anodic electrolyzed water having improved ability to dismutate superoxide radical (Japanese Patent Application No. 20010-172538, Claim 1).

SUMMARY OF THE INVENTION

In the above process for preparing an anodic electrolyzed water having improved ability to dismutate superoxide radical, a cathodic electrolyzed water is discarded without being effectively utilized because it has been believed that OH" ion present in a cathodic electrolyzed water would react with dissociated

ascorbate ion (AsA") to oxidize ascorbic acid, as shown in equation (3):

AsA" + OH' -» AsAO + H2  (3)

We have intensely attempted to solve the above problem, and have finally found that when mixing an anodic electrolyzed water with a cathodic electrolyzed water, oxygen generated in an anode side and hydrogen generated in a cathode side quickly react to form water so that oxidation of ascorbic acid actually fails to occur. Furthermore, it has been found that these electrolyzed waters can be effectively mixed by selecting a inter-electrode distance not more than a certain value! that thus a mixed electrolyzed water having improved ability of dismutating superoxide radical can be effectively prepared! and further that there is no need to discharge a cathodic electrolyzed water as waste.

Based on the above findings, this invention has been achieved. An objective of this invention is to provide a process for preparing a mixed electrolyzed water having improved ability to dismutate superoxide radical.

Since a raw electrolysis water comprising an organic electrolyte as an electrolysis aid is electrolyzed and resulting an anodic and a cathodic electrolyzed waters are mixed in this invention, the mixed electrolyzed water thus obtained has a lower DO and improved ability to dismutate superoxide radical. The

mixed electrolyzed water can be, therefore, conveniently used in a variety of applications such as sterilization, disinfection, granulation, health maintenance and cosmetic applications. Furthermore, since an anodic and a cathodic electrolyzed waters are prepared as a mixture in this preparation process, it requires a simpler manufacturing apparatus in comparison with a conventional process where an electrolyzed water in one electrode side is taken out. Additionally, since as an organic electrolyte, this invention employs a vitamin, ascorbic acid whose safety to a human body has been established, the cathodic electrolyzed water prepared using the vitamin as an electrolysis aid is also quite safe.

This invention will be described below.

[l] A process for preparing a mixed electrolyzed water consisting of a cathodic and an anodic electrolyzed waters comprising the step of electrolyzing an aqueous solution of an organic electrolyte containing a water-soluble inorganic salt in less than 0.1 mM and an organic electrolyte in I to 50 mM which is fed into a non-diaphragm electrolytic bath comprising at least a pair of inactive electrodes separated from each other by an inter-electrode distance of 2 mm or less, wherein the aqueous solution of an organic electrolyte with pH equal to that of the mixed electrolyzed water prepared by electrolysis is neutralized with a titration volume less than that for the raw aqueous solution in neutralization

titration with an aqueous solution of sodium hydroxide or has a higher dismutating activity to superoxide radical per mole than the raw aqueous solution.

[2] The process for preparing a mixed electrolyzed water as described in [1], wherein a polarity of electric power supplied between both electrodes at least one irreversible electrodes is alternated at least twice per minute.

[3] The process for preparing a mixed electrolyzed water as described in [l], wherein the organic electrolyte is selected from the group consisting of ascorbic acid and its water-soluble derivatives, water-soluble flavonoids, water-soluble polyphenols including water-soluble catechins and a water-soluble extract from herbs.

Generally, on being dissolved in water, an inorganic electrolyte such as sodium chloride, potassium chloride, calcium chloride and sodium sulfate is ionized, i. e., completely dissociated into a cation and an anion. Specific properties of water as a solvent is responsible to dissociation of these salts. Water dissolves and ionizes an electrolyte, i. e., a substance comprised of electrically positive and negative elements, and loosens association between molecules comprised of a positive and a negative elements. Once a solid electrolyte with limited freedom is dissolved in water, its freedom is so increased that the electrolyte can be attached to or detached from a variety of chemical species.Some of electrolytes inherently has lower freedom. Such an electrolyte may not be, although being dissolved to some degree, completely dissolved in water and some part of the electrolyte remains insoluble. Examples of a measure of freedom in an aqueous solution include a dissociation constant, a dissociation index and an electrolytic dissociation constant.

A dissociation constant is defined as below. For example, when an electrolyte AB is dissociated or ionized into A+ and B' in water as shown in equation (3), a relationship shown in equation (4) holds true"

AB  A + + B-	(3)

[A+]  [B-]/  [AB]  = Ka	(4)

wherein [A + ], [B'] and [AB] represent concentrations of the corresponding entities.

A dissociation ratio herein is called a dissociation constant, Ka, provided that in terms of conditions, a temperature and a pressure must be constant; specifically 25 °C and 1 atm, respectively, in a standard condition.

Thus, a dissociation constant of a water-soluble electrolyte indicates a degree of its dissociation.

In electrolysis of a dilute aqueous electrolytic solution such as a brine, water itself is oxidized and reduced in an anode and a cathode, respectively, to

generate oxygen and hydrogen as shown in equations (5) and (6).

2H2O 
2H2O + 2e- 
This reaction proceeds in a strong electric-field layer in the electrode surface, so that the reaction is initiated by an extremely minute electric energy.

Furthermore, in electrolysis of a dilute aqueous electrolytic solution, water itself is electrolyzed while its dissociation is accelerated.

One liter of water contains 55.55 moles (6xl023) of molecules, but they are ionized into positive and negative ions according to equation (7) in an extremely small ratio.

2H20 
As indicated in this equation, only 10"7 mols are ionized in one liter neutral water.

However, electrolysis can accelerate ionization to increase the numbers of positive and negative ions (See, J. Appl. Electrochem. 31 (2001), 1307-1313).

When applying an electric field such that a direct current flows through an aqueous solution of an organic electrolyte with a relatively lower ionization degree,

substances h.aving positive charge and having negative charge move toward a cathode and an anode, respectively. Then, they are involved in giving and receiving electrons in the surfaces, to give corresponding electrode-reaction products.

Simultaneously, water itself is oxidized in the anode while being reduced in the cathode, and the resulting products react with the ionized organic electrolyte to give new products. In particular, in the course of oxidation and reduction of water, dissociation of water proceeds, resulting in a minor increase in a water ion product. Furthermore, the ionized organic electrolyte is also dissociated to a minor degree to reduce a dissociation index.

Relative dissociation rates may be compared by neutralization titration of the raw aqueous solution before electrolysis and the resulting solution after electrolysis with an acid or base, followed by determination of a difference between the titration volumes. A smaller titration volume indicates a larger dissociation in an aqueous solution.

The above principle will be more specifically described using L-ascorbic acid (AsA) as an organic electrolyte.

AsA is dissociated in two dissociation sites as shown in formula (8).

In AsA, reactive sites are essentially OH groups attached at 2- and 3-positions, which are dissociated into H+ and -O'. For example, dissociation for the OH group at 3-position is. expressed as pKa = 4.25. A dissociation index of 4.25 indicates that the OH group is dissociated into a positive and a negative ions in an extremely small amount of (1/2) x 10'4-25 M (2.8117xlO'5 M) in an aqueous solution up to one liter at 1 atm and 25 °C.

When dissolving a low-dissociating substance such as AsA in a cathodic electrolyzed water prepared by electrolysis of a dilute aqueous electrolyte solution such as a brine, the dissociation is accelerated. As a result, it has been found that a dismutation activity (SOD activity) for superoxide radical is increased in comparison with an aqueous solution of AsA with an equal pH. Specifically, dissociation of the OH group at 2-position of AsA shown in formula (8) is accelerated so that the group becomes more reactive to a radical or active oxygen. The OH group at 3-position is consumed in neutralization of the alkaline electrolyzed water. The

OH, therefore, exhibits lower SOD activity and does not act as a scavenger to superoxide radical. Thus, a low-dissociating water-soluble substance can be dissolved in an electrolyzed water with improved dissociating ability, to improve dissociation of the substance, resulting in making the low-dissociating water- soluble substance more reactive.

As shown in formula (8), ascorbic acid has dissociable groups (-OH group) at 2- and 3-positions, which have dissociation indices, pKa, of 11.79 and 4.25, respectively, at 25 °C and 1 atm. In an aqueous solution, the OH group at 3-position in ascorbic acid is dissociated into -O" and H + , exhibiting acidity. A mixed electrolyzed water consisting of a cathodic and an anodic electrolyzed waters prepared by electrolysis of a dilute aqueous solution of ascorbic acid contains no electrolyte ions other than ascorbate ions. The OH group at 3-position is, therefore, not used in neutralization of an alkali generated in the cathode, maintaining its reducibility.

When an anode and a cathode are closely disposed to each other and these electrodes are not separated by a diaphragm, an anodic and a cathodic electrolyzed waters may be easily mixed. As a result, dissolved oxygen generated by anodic oxidation of water reacts with dissolved hydrogen generated by cathodic reduction of water, to give water. In addition, polarity of an electrolysis voltage can be alternated to further

13

accelerate mixing of the anodic and the cathodic electrolyzed waters. Consequently, a concentration of dissolved oxygen generated by oxidation of water in the anode becomes 1 mg/L or less because the dissolved oxygen is consumed by AsA and reducing dissolved hydrogen.

As described above, a dissociation ratio can be compared by a neutralization volume for a substance such as AsA which exhibits acidity by a 2,3-ene diol, while the dissociation ratio can be compared by determining dismutating ability for superoxide radical to a substance which does not exhibit acidity or basicity.

Generally,	water-soluble	polyphenols,

water-soluble flavonoids and catechins exhibit dismutating ability to superoxide radical. As in AsA, proton from an OH group attached to a carbon atom having a double bond exhibits dismutating ability. For example, in quercetine, a flavonoid, a proton from the OH group exhibits antioxidation ability as shown in equation (9).

These water-soluble antioxidants release free proton to dismutate superoxide radical. As described above, proton dissociation is accelerated by electrolysis, resulting in increased dismutating ability per mol. It is,

14

therefore,  possible  to  estimate  a  dissolution  degree  by comparing dismutating ability.

As  flavonoids,  quercetine  and  catechin  are  shown in formulas (10)  and (11).

H

(11)

OH

BRIEF DESCRIPTION OF THE DRAWINGS

FIG. 1 schematically shows a configuration of an apparatus for preparing a mixed electrolyzed water used in a process for preparing a mixed electrolyzed water of this invention. FIG. 2 schematically shows another configuration of an apparatus for preparing a mixed electrolyzed -water used in a process for preparing a mixed electrolyzed water of this invention. FIG. 3 is a graph showing relationship between an electrolysis time

for a mixed electrolyzed water in Example 1 and a neutralization volume of a 0.1 N aqueous solution of NaOH. FIG. 4 is a graph showing a relationship between an electrolysis time for a mixed electrolyzed water prepared by electrolyzing an aqueous solution of an organic electrolyte and a dismutating ability to superoxide radical.

In these drawings, the symbols have the following meanings; 2: raw electrolysis water reservoir! 4' aqueous solution of an organic electrolyte; 6: pump; 8' feeding line for an aqueous solution of an organic electrolyte! 10' non-diaphragm electrolytic bath; 12,14: electrode! 16: power source for electrolysis! 18,20: interconnections! 22: drain line for a mixed electrolyzed water! 30: non-diaphragm electrolytic bath! 32,34: electrode! 36: power source for electrolysis! 38: aqueous solution of an organic electrolyte.

DETAILED DESCRIPTION OF THE INVENTION

In this invention, an aqueous solution of an organic electrolyte comprising substantially exclusively the organic electrolyte is electrolyzed to give a mixed electrolyzed water consisting of the resulting anodic and cathodic electrolyzed waters. The mixed electrolyzed water has an increased dissociation ratio of the organic electrolyte and improved ability to dismutate superoxide radical, and can be thus used in a variety of applications

such as  skin care.

FIG. 1 schematically shows a configuration of an electrolysis apparatus used in a process for preparing a mixed electrolyzed water of this invention. In this figure, 2 denotes a raw electrolysis water reservoir, which is filled with an aqueous solution of an organic electrolyte (raw electrolysis water ) 4.

The aqueous solution of an organic electrolyte 4 contains 1 to 50 mM, preferably 2 to 20 mM ofthe organic electrolyte. When a concentration of the organic electrolyte is less than 1 mM, an electric conductivity is too low to conduct electrolysis. If a concentration of the organic electrolyte is more than 50 mM, the mixed electrolyzed water obtained feels sticky, for example, when being applied to the skin for care, and may be inconvenient for some applications.

Examples of an organic electrolyte include ascorbic acid and its water-soluble derivatives, water-soluble flavonoids, water-soluble polyphenols including water-soluble catechins, and water-soluble extract from herbs.

The aqueous solution of the organic electrolyte 4 substantially contains, besides the organic electrolyte, no electrolytes such as water-soluble inorganic salts. A content of the water-soluble inorganic electrolytes is preferably up to 0.1 mM, particularly preferably up to 0.02 mM as the total of these water-soluble inorganic

electrolytes.	A  concentration  of  the  inorganic

electrolytes  is  much  lower  than  that  of  inorganic electrolytes in common well water, tap water or the like.

Such an aqueous solution of an organic electrolyte 4 can be prepared, for example, by dissolving an organic electrolyte such as ascorbic acid in purified water (pure water) such as distilled water and deionized water within the above concentration range.

In this figure, 6 is a pump intervening a feeding line 8 through which an aqueous solution of an organic electrolyte is fed. By actuating this pump 6, the aqueous solution of an organic electrolyte 4 is fed to a non-diaphragm electrolytic bath 10 via the feeding line 8.

Inside of the non-diaphragm electrolytic bath 10, there are placed a pair of mutually facing electrodes 12, 14 which are separated from each other by a certain distance. A distance between the paired electrodes 12, 14 is no more than 2 mm, preferably 1.5 to 0.05 mm, more preferably 1.0 to 0.1 mm. If the inter-electrode distance is more than 2 mm, an anodic and a cathodic electrolyzed waters generated by electrolysis cannot be adequately mixed, leading to inadequate increase in a dissociation ratio of hydroxyl group of the organic electrolyte in the resulting mixed electrolyzed water or inadequate dismutation of superoxide radical.

Furthermore,  a  diaphragm  between the  electrodes

12, 14 in the electrolytic bath 10 is undesirable because it causes inadequate mixing of the anodic and the cathodic electrolyzed waters generated by electrolysis.

The electrodes 12, 14 are made of an electrochemically inactive metal material. Preferable electrode materials include platinum and platinum alloys. Although a pair of electrodes has been used in the above description, multiple pairs of electrodes may be, without limitations, placed in an electrolytic bath for improving an electrolysis efficiency.

In the figure, 16 is a power source for electrolysis, whose plus and minus terminals are connected to the above electrodes 12 and 14 via interconnections 18 and 20, respectively. Polarity of an electric power applied to each of the electrodes may be constant or alternated at an appropriate time interval. Alternation of polarity of an applied power at a certain time interval is particularly preferable because a cathodic and an anodic electrolyzed waters are alternately generated in one electrode, resulting in effective mixing of the anodic and the cathodic electrolyzed waters. An interval of polarity alternation is preferably 2 to 60 times /min.

The aqueous solution of an organic electrolyte 4 passes through the feeding line for an aqueous solution of an organic electrolyte 8 and is fed into the non-diaphragm electrolytic bath 10, in which the solution is then subjected to electrolysis. An electrolysis

current  density  is  preferably  0.003  to  0.03  A/cm2,

particularly  preferably  0.01  to  0.02  A/cm2.	An

electrolysis current density of less than 0.003 A/cm2 may lead to inadequate increase in a dissociation ratio of hydroxyl group in the organic electrolyte in the resulting mixed electrolyzed water or inadequate dismutation for superoxide radical. On the other hand, an electrolysis current density of more than 0.03 A/cm2 may be uneconomical because a dissociation ratio of hydroxyl group in the organic electrolyte in the mixed electrolyzed water is not increased or dismutation for superoxide radical is not increased in proportion to the higher current value.

Therefore, an electrolysis current density can be controlled within the above range to obtain an at least 1.25-fold dissociation ratio of hydroxyl group in the mixed electrolyzed water discharged from the electrolytic bath in comparison with that before electrolysis and an at least 1.2-fold dismutation for superoxide radical in comparison with that before electrolysis.

Electrolysis as described above results in spontaneous mixing of an anodic and cathodic electrolyzed waters generated in an electrolytic bath during electrolysis. The mixed electrolyzed water as a mixture of both electrolyzed waters is continuously drained through a drain line for a mixed electrolyzed

water 22.

Presence of ability to dismutating superoxide radical may be determined by observing a superoxide radical signal in ESR described later.

FIG. 2 shows another embodiment of an electrolysis apparatus. In this embodiment, an aqueous solution of an organic electrolyte is not continuously fed to an electrolytic bath. In FIG. 2, 30 is a non-diaphragm electrolytic bath, in which there are placed a pair of mutually facing electrodes 32, 34 in parallel. In this fig'ure, 36 is a power source for electrolysis, which supplies electrolysis power to the electrodes 32, 34. The electrolytic bath is filled with an aqueous solution of an organic electrolyte 38. Electric power is supplied from the power source for electrolysis 36 to these electrodes 32, 34, to initiate electrolysis of the aqueous solution of an organic electrolyte 38. Details of the configuration is as described above, and thus are not described herein.

EXAMPLES

This invention will be  more  specifically  described with reference to examples. Example  1

A raw electrolysis water containing ascorbic acid (AsA) was electrolyzed using an electrolysis apparatus shown in FIG. 2.

In  an  electrolytic  bath  was  placed  a  pair  of

electrodes which are a 10 x  10 cm titanium plate coated with  platinum.  An  inter-electrode  distance  was  2  mm. The electrolytic bath was a rectangular solid with a size of 11 cm (length) x 5 cm (width) x 12 cm (height).  A 30 mM aqueous solution ofAsAwas prepared and 600 mL of the solution  was  charged  in  the  electrolytic  bath.  While stirring the aqueous AsA solution, a current of 0.25 A was applied  to  the  electrodes  to  conduct  electrolysis. Electrolysis was conducted while alternating polarity at an interval of 30 sec after the initiation of electrolysis. Table 1 shows pH, a oxidation-re duct ion potential (ORP), a  dissolved  oxygen  content  (DO)  and  an  electrical conductivity  (EC)  of  the  mixed  electrolyzed  water generated  by  electrolysis.  Mixed  electrolyzed  water generated  at  various  electrolysis  times  were netralization-titrated  with  a  0.1N  NaOH  solution  and the  titration  amounts  were  compared.  The  results  are shown in FIG. 3.  Furthermore,  FIG. 4 shows the results of  super oxide-radical  dismutating  ability  of  AsA,  a water-soluble  flavonoid  and  a  water-soluble  catechin, which  were  measured  by  an  electron  spin  resonance spectroscope.  The  conditions  in  signal  measurement using  the  electron  spin  resonance  spectroscope  are  as follows:

Measurement	temperature:	an	ambient

temperature J

Microwave output'  3.7 mW;

Sweeping field:  339.1  mT ± 5.5 mT;

Field  modulation:  100  kHz  (external  modulation mode);

Modulation width: 0.1  mT;

Time constant: 0.12 sec;

Sweeping time:  1  min. Table  1

(Table Removed)

As seen from Table 1, along with elapse of an electrolysis time, an ORP was reduced, i. e., it moved toward a reducing side. Furthermore, a DO was reduced, indicating that an anodic and a cathodic electrolyzed waters were effectively mixed, resulting in a reduced DO. In addition, an EC did not vary very much, indicating that the number of electrolyte ions little varied.

FIG. 3 demonstrates that along with elapse of an electrolysis time, a titration volume was reduced, indicating that a dissociation ratio of the mixed electrolyzed water generated by electrolysis was increased. Furthermore, table 1 shows that pH of the mixed electrolyzed water was little varied.

FIG. 4 indicates that along with elapse of an electrolysis time, ability to dismutate superoxide radical was increased.

We claim:

1. A method for preparing a mixed /electrolyzed water consisting of a cathodic and an anode electrolyzed watersi comprising the steps of electrolyzing a inactive (12,14) electrodes ( ) separated from each other by an inter-electrode distance of 2 mm or less, characterized in that the aqueous solution of an organic electrolyte with pH equal to that of the mixed electrolyzed water prepared by

aqueous solution in neutraljzation titration with an aqueous solution of sodium liydroxide or has IThigher dismutation activity to superoxide radical per mole than the raw aqueous solution.

2.	The method for preparing a mixed electrolyzed water as claimed in claim 1

wherein a polarity of electric power supplied between both electrodes at least

one inactive electrodes is altejTTaJtedja^^

3.	The method for preparing a mixed electrolyzed water as claimed in claim

1, wherein the organic electrolyte is selected from the group consisting of

ascorbic acid and its water-soluble derivatives, water-soluble flavonoids, water-

soluble  polyphenols  including water-soluble catechins and a water-soluble

extract from herbs.

Documents:

				3523-delnp-2005-abstract.pdf

				3523-delnp-2005-claims.pdf

				3523-delnp-2005-correspondece-others.pdf

				3523-delnp-2005-correspondece-po.pdf

				3523-delnp-2005-description (complete).pdf

				3523-delnp-2005-drawings.pdf

				3523-delnp-2005-form-1.pdf

				3523-delnp-2005-form-18.pdf

				3523-delnp-2005-form-2.pdf

				3523-delnp-2005-form-3.pdf

				3523-delnp-2005-form-5.pdf

				3523-delnp-2005-gpa.pdf

				3523-delnp-2005-pct-210.pdf

				3523-delnp-2005-pct-237.pdf

				3523-delnp-2005-pct-304.pdf

				3523-delnp-2005-pct-338.pdf

				3523-delnp-2005-pct-373.pdf

« Previous Patent

Next Patent »

Patent Number	232043	

Indian Patent Application Number	3523/DELNP/2005	

PG Journal Number	13/2009	

Publication Date	27-Mar-2009	

Grant Date	15-Mar-2009	

Date of Filing	09-Aug-2005	

Name of Patentee	MIKUNI CORPORATION.	

Applicant Address	13-11, SOTOKANDA 6-CHOME, CHIYODA-KU, TOKYO 101-0021 JAPAN.	

Inventors:

#	Inventor's Name	Inventor's Address	

1	HANAAOKA KOKICHI	1041-2, OAZA-UEDA, UEDA-SHI, NAGANO, 386-0001 JAPAN	

PCT International Classification Number	C02F 1/461	

PCT International Application Number	PCT/JP2004/002083	

PCT International Filing date	2004-02-23	

PCT Conventions:

#	PCT Application Number	Date of Convention	Priority Country	

1	2003-46903	2003-02-25	Japan	

© All Indian Patents, 2013-2021.

  Patent data available in the public domain from Indian Patents Office, Department of Industrial Policy and Promotions, Ministry of Commerce and Industry, Government of India.
