Repository: anandvc/allindianpatents

File: patents/232084-an-improved-surface-treatment-process-for-producing-enhanced-corrosion-resistant-iron-and-steel.html
Indian Patents. 232084:AN IMPROVED SURFACE TREATMENT PROCESS FOR PRODUCING ENHANCED CORROSION RESISTANT IRON AND STEEL

Indian Patents

Recently Granted Patents

  Recently Published Patents

Title of Invention	AN IMPROVED SURFACE TREATMENT PROCESS FOR PRODUCING ENHANCED CORROSION RESISTANT IRON AND STEEL

Abstract	An improved surface treatment process for producing enhanced corrosion resistant iron and steel which comprises in activating the surface of iron or steel either in inhibited hydrochloric acid of concentration ranging from 30 to 50% containing hexamine as inhibitor in the range 0.5 to 1% for a period ranging from 5 to 30 minutes or alternatively in sulphuric acid of concentration ranging from 5 to 25% for a period ranging from 1 - 5 minutes, dipping in copper sulphate solution of critical pH ranging from 1.5 to 5.5 for a period ranging from 60 to 600 seconds and then heat treating at 500 - 900°C for a period ranging from () r&gt; to 5 hours to enhanced corrosion resistant iron or steel	

Full Text	The present invention relates to j process for the preparation enhanced corrosion resistant iron and steel.

The present invention particularly relates to improvements in or relating to a surface treatment process for enhanced corrosion resistance of structural iron and steel.

The main usage of the invention is the considerable enhancement in the durability of iron and steel structural components particularly useful in marine and alkaline environments. Therefore, this invention will have direct impact and application in steel industry. This invention will also directly lead to considerable saving in the construction industry because of the enhanced durability of reinforced concrete structures.

It is fairly well known that the structural iron and steel normally have only limited corrosion resistance and they need additional protective treatments when exposed to hostile environments.

Reference may be made to B.I.S. standard 8629 - Code of Practice for Protection of Iron and Steel structures from Atmospheric

Corrosion wherein no surface treatment at the manufacturer's end for imparting inherent corrosion resistance has been specified. The drawback is the need for effective surface preparation and other protective schemes at the user's end.

Reference may be made to the Materials Selector, Second Edition, Edited by Norman A.Waterman and Michael F.Ashby, Chapman & Hall, UK, 1997) wherein diffusional coating based on chromium or nickel has been suggested. The drawback is that chromium or nickel based diffusion process needs controlled atmosphere as well as high operating temperature (1000°C). Another drawback is the durability factor for chromised steel (pack chromising) surface is around 10 while nickel diffusion coated steel has a durability factor of only around 2 and the durability is inadequate.

Reference may be made to J.R.Davis, Surface Engineering of Carbon and Alloy Steels in ASM Handbook on Surface Engineering, Vol.5, ASM International, 1994, p 738 wherein for certain industrial

applications, nitriding or carburising is recommended. The drawbacks are that nitriding or carburisation process renders the substrate more vulnerable for stress corrosion and corrosion fatigue because of increased hardness and operating temperature is also on the higher side (1000 - 1100° C).

Reference may be made to High Strength Low Alloy Steels, Committee on Technology, Brussels, International Iron and Steel Institute, 1997 wherein thermomechanical treatment has also been advocated in conjunction with low alloying with elements like Cr , Cu, Si, Mo, Nb, Ti etc. The drawback is that thermomechanical treatment by itself does not impart corrosion resistance and hence the process is to be complimented with addition of a number of alloy elements.

Reference may also be made to RDCIS - SAIL: Extended Abstracts of Completed Projects 96/97, p 88 wherein the durability factor for thermomechanical treatment rebar is reported to be only around 2. The drawback is that the atmospheric corrosion resistance against chloride attack is inadequate.

The main object of the present invention is to provide an improved process for preparation of enhanced corrosion resistant iron and steel which obviates the drawbacks as detailed above.

Another object of the present invention is to develop a cost effective surface modification method, which is amenable for adaptation at manufacturer's end.

Accordingly, the present invention provides an improved surface treatment process for producing enhanced corrosion resistant iron and steel which comprises in activating the surface of iron or steel either in inhibited hydrochloric acid of concentration ranging from 30 to 50% containing hexamine as inhibitor in the range 0.5 to 1% for a period ranging from 5 to 30 minutes or alternatively in sulphuric acid of concentration tanging from 5 to 25% for a period ranging from 1-5 minutes, dipping in copper sulphate solution of critical pH ranging from 1.5 to 5.5 for a period ranging from 60 to 600 seconds and then heat treating at 500 - 900°C for a period ranging from 0.5 to 5 hours to enhanced corrosion resistant iron or steel

Hitherto known processes for heat treatment of ferrous substrate and formation of stable oxide coating do not involve any thermally

conducting metallic medium with a result that any oxide coating formed on ferrous substrate had only limited corrosion resistance. The novelty of the present invention lies in forming a thermally conducting metallic copper uniformly spread over the entire ferrous substrate. This is achieved by dipping the ferrous substrate in copper sulphate solution for a short period so that a layer of metallic copper is formed on the surface. This is a temporary layer acting as a thermal jacket on the ferrous substrate. During subsequent heat treatment of the ferrous substrate, this metallic copper promotes catalytic reaction for the formation of a highly corrosion resistant oxide film on the ferrous substrate.

In an embodiment of the present invention the surface to be treated is first activated by dipping either in hydrochloric acid of concentration ranging from 30 to 50% containing hexamine as inhibitor in the range 0.5 to 1 % for a period ranging from 5 to 30 minutes or in sulphuric acid of concentration ranging from 5 to 25 % for a period ranging from 1 to 5 minutes

In another embodiment of the present invention the activated surface is immediately dipped in copper sulphate solution of critical pH 1.5 to 5.5 for a duration ranging from 60 to 600 seconds.

In yet another embodiment of the present invention the modified surface is subjected to heat treatment at a critical temperature - time sequence, the temperature ranging 500 to 900 °C and the treatment time ranging from 0.5 to 5 hrs.

The invention broadly consists in activating the iron or steel surface either in inhibited hydrochloric acid medium or in sulphuric acid medium followed by dipping in copper sulphate solution of a critical pH ranging from 1.5 to 5.5 for a period ranging from 60 to 600 seconds. The material is then heat treated at a temperature ranging from 500°C to 900°C for a period ranging from 0.5 to 5 hrs.

The following examples are given by way of illustration of the present invention and therefore should not be construed to limit the scope of the present invention.

EXAMPLE -1

The corrosion resistance of the mild steel treated as per this invention was evaluated by anodic polarisation technique as per reference made to K.S.RaJagopalan, K.Venu and K.Balakrishnan, Journal of Electrochemical Society, Vol. 109, 1962, p81 . Plain round mild steel of size 10 mm in dia. and 30 mm in length was activated in 30% concentrated hydrochloric acid containing 10 gms hexamine as inhibitor. Then the surface was dipped in copper sulphate solution of pH 3.2 for 400 seconds. The material was heat treated at 500°C for 4.75 hours. After heat treatment, the specimen was degreased with acetone. An exposed area of 4 cm2 was used for corrosion studies and the remaining portion was lacquered both at top and bottom. The test specimen was kept immersed in 0.04N NaOH solution containing 5000-ppm chloride. The open circuit potential was monitored using high impedance multimeter against saturated calomel electrode. After getting stabilized potential, the test specimen was anodically polarised

sat a constant current density of 290  uA/cm  using platinum as auxiliary electrode. This optimum current density was required to

shift the potential of the specimen to oxygen evolution potential. The potential was monitored for 5 minutes. If the passivity is maintained, the potential remains constant at the oxygen evolution potential value till 5 minutes. If the passivity is broken, the potential drops to more negative values with time. The experiment was repeated on an untreated mild steel specimen of the same dimension in 0.04 N NaOH solution containing 5000 ppm chloride. At the end of the experiment the specimen was taken out and visually observed for rust spots. The results of this study are given below:

Steel	Visual Observations

Steel treated as per this	No rust spots

Invention

Untreated steel	Innumerable rust spots

It is thus shown that the steel treated as per this invention has very high tolerable limit for chloride as compared to untreated mild steel.

EXAMPLE -2

The corrosion resistance of the cold twisted deformed (CTD) rebar treated as per this invention was evaluated by anodic polarisation technique as per reference made to K.S.RaJagopalan, K.Venu and K.Balakrishnan, Journal Electrochemical Society, Vol. 109, 1962,p81. CTD steel of size 10 mm in dia. and 30 mm in length was activated in 50% concentrated hydrochloric acid containing 10 gms hexamine as inhibitor. Then the activated steel was dipped in copper sulphate solution of pH 5.0 for 360 seconds. The material was heat treated at 700°C for 2.25 hours. After heat treatment, the

fspecimen was degreased with acetone. An exposed area of 4 cm was used for corrosion studies and the remaining portion was lacquered both at top and bottom. The test specimen was kept immersed in 0.04N NaOH solution containing 10000 ppm chloride. The open circuit potential was monitored using high impedance multimeter against saturated calomel electrode. After getting stabilized potential, the test specimen was anodically polarised at a constant current

^

density of 290 uA/cm using platinum as auxiliary electrode.  This

optimum current density was required to shift the potential of the specimen to oxygen evolution potential . The potential was monitored for 5 minutes. If the passivity is maintained, the potential remains constant at the oxygen evolution potential value till 5 minutes. If the passivity is broken, the potential drops to more negative values with time. The experiment was repeated on an untreated CTD steel specimen of the same dimension in 0.04 N NaOH solution containing 10000 ppm chloride. At the end of the experiment the specimen was taken out and visually observed for rust spots. The results of this study are given below:

Steel	Visual Observations

Steel treated as per this	No rust spots

Invention

Untreated steel	Innumerable rust spots

It is thus shown that the treated cold twisted steel as per this invention has very high tolerable limit for chloride as compared to untreated cold twisted steel.

EXAMPLE -3

Surface treatment as per this invention was given to thermomechanically treated rebar (TMT) and its corrosion resistance was evaluated by anodic polarisation technique as per reference made to K.S.Rajagopalan, K.Venu and K.Balakrishnan Journal of Electrochemical Society, Vol .109, 1962 p81. TMT steel of size 10 mm in dia. and 30 mm in length was activated in 30% concentrated hydrochloric acid containing 10 gms hexamine as inhibitor. Then the activated steel was dipped in copper sulphate solution of pH 4.7 for 250 seconds. The material was heat treated at 900°C for 1 hour. After heat treatment, the specimen was degreased

ri

with acetone. An exposed area of 4 cm was used for corrosion studies and the remaining portion was lacquered both at top and bottom. The test specimen was kept immersed in 0.04N NaOH solution containing 10000-ppm chloride.

The open circuit potential was monitored using high impedance multimeter against saturated calomel electrode. After getting stabilized potential, the test specimen was anodically polarised at a

constant current density of 290 uA/cm2 using platinum as auxiliary' electrode. This optimum current density was required to shift the potential of the specimen to oxygen evolution potential. The potential was monitored for 5 minutes. If the passivity is maintained, the potential remains constant at the oxygen evolution potential value till 5 minutes. If the passivity is broken, the potential drops to more negative values with time. The experiment was repeated on an untreated TMT steel specimen of the same dimension in 0.04 N NaOH solution containing 10000 ppm chloride. At the end of the experiment the specimen was taken out and visually observed for rust spots.

The results of this study are given below:

Steel	Visual Observations

Steel treated as	No rust spots

per this invention

Untreated steel	Innumerable rust spots

It is thus shown that the treated TMT steel as per this invention has very high tolerable limit for chloride as compared to untreated TMT steel.

EXAMPLE - 4

The corrosion resistance of the mild steel sheet treated as per this invention was evaluated by anodic polarisation technique as per reference made to K.S.RaJagopalan, K.Venu and K.Balakrishnan, Journal of Electrochemical Society, Vol.109, 1962 p.81. Mild steel sheet of size 40mm x 15 mm x 2mm was activated in 30% concentrated hydrochloric acid containing 10 gms hexamine as inhibitor. Then the activated steel was dipped in copper sulphate solution of pH 3.5 for 300 seconds. The material was heat treated at 700°C for 5 hours. After heat treatment, the specimen was degreased with acetone. An exposed area of 4 cm2 was used for corrosion studies and the remaining portion was lacquered both at top and bottom. The test specimen was kept immersed in 0.04N NaOH solution containing 10,000 ppm chloride. The open circuit potential was monitored using high impedance multimeter against saturated calomel electrode. After

getting stabilized potential, the test specimen was anodically polarised

-^

at a constant current density of 290 uA/cm using platinum as auxiliary electrode. This optimum current density was required to shift the potential of the specimen to oxygen evolution potential. The potential was monitored for 5 minutes. If the passivity is maintained, the potential remains constant at the oxygen evolution potential value till 5 minutes. If the passivity is broken, the potential drops to more negative values with time. The experiment was repeated on an untreated mild steel sheet specimen of the same dimension in 0.04 N NaOH solution containing 10000 ppm chloride. At the end of the experiment the specimen was taken out and visually observed for rust spots. The results of this study are given below:

Steel	Visual Observations

Steel treated as per	No rust spots

this invention

Untreated steel	Innumerable rust spots

It is thus shown that the mild steel sheet treated as per this invention has very high tolerable limit for chloride as compared to untreated mild steel sheet.

EXAMPLE - 5

The corrosion resistance of the cold twisted deformed steel treated as per this invention was evaluated as per British Standard 1391: 1952 for Performance Tests For Protective Schemes.

The test procedure for this ARE salt droplet test is given below:

The specimens shall be suspended vertically, by means of hooks of glass insulator passing through the holes in two corners, over large dishes partly filled with water. The distance between the surface of the water and the lower edge of the specimens shall be 2-3 in. and the specimens shall be one behind the other and all face the same way. They shall be a convenient distance (not more than 1 in.) apart to prevent touching when being moved and a dummy specimen shall be placed at each end of each row.

Once daily, for 5 days a week, all the specimens, including the dummies, shall be removed temporarily from their position on the

rack and sprayed individually on both sides with the synthetic sea water using a hand-operated atomizer. The aim shall be to cover the surface with discrete droplets, by giving a number of puffs with the nozzle at a suitable distance (6-12 in.) from the specimens, the spray being directed, in turn, at different parts of the surface. The spraying shall not be so heavy that the droplets coalesce; in order to avoid this it may prove necessary on occasions, where the surface is still wet from the previous spraying to refrain from applying the full weight of spray specified below. It is essential to keep the specimens covered with droplets.

Immediately after spraying, the specimens shall be returned to their positions on the rack and the whole collection shall be covered with a box-like cover of sheet metal or other suitable material, to prevent the drying of the droplets.

The temperature throughout the test shall preferably be between 55°F. and 70° F. (say 13° C. and 21°C.) and the test assembly shall be protected against external sources of heat tending to produce local variations in temperature.

Cold twisted mild steel rebar (2 nos.) of size 8mm dia. and 50mm in length was activated in 30% concentrated hydrochloric acid containing 10 gms hexamine as inhibitor. Then the activated steel was dipped in copper sulphate solution of pH 5.0 for 420 seconds. The material was heat treated at 700°C for 4 hours. After heat treatment, the specimen was degreased with acetone. An exposed area of 3 cm2 was used for corrosion studies and the remaining portion was lacquered both at top and bottom.

The corrosion resistance of the treated CTD steel along with untreated CTD  steel was  simultaneously evaluated as per the procedure of A.R.E.  Salt Droplet Test described above. During the testing period, daily the specimens were examined for corrosion. The corrosion rates for the treated and untreated specimens after 30 days of exposure are given below:

Steel	Corrosion rate,

mg/dm2/day (mdd)

Untreated steel	141.19

Steel treated as per

this invention	No corrosion.

The results of this study show that the treated CTD rebar as per this invention passes A.R.E. Salt Droplet Test and the untreated CTD rebar does not pass this test.

EXAMPLE-6

The atmospheric corrosion resistance of the mild steel sheet treated as per this invention was evaluated by exposing the specimens in the open atmosphere. 2 mm thick mild steel sheet of size 6" x 4"was activated in 30% concentrated hydrochloric acid containing 10 gms hexamine as inhibitor. Then the activated steel was dipped in copper sulphate solution of pH 3.5 for 300 seconds. The material was heat treated at 700°C for 5 hours. After heat treatment, the specimen was degreased with acetone. Then the treated mild steel sheet specimens along with untreated mild steel sheet specimens were simultaneously exposed to open atmosphere for a period of 30 days. Daily specimens were observed for corrosion. Corrosion has been observed on the untreated mild steel specimens within 4 days whereas no corrosion has been observed on the treated mild steel

specimens as per this invention even after 30 days of exposure to the atmosphere.

The novelty of this invention lies in utilizing a loosely adherent metallic copper layer on ferrous substrate as a temporary heating jacket to promote a catalytic reaction for forming a tenacious and protective oxide layer in ferrous substrates. This is elaborated as follows:

When a ferrous substrate is dipped in copper sulphate solution, the substrate metal atoms at the surface are replaced by cuprous ions from copper sulphate solution, which are reduced at the substrate surface due to the difference in electrode potential of the two metal / ion systems. The extent of the deposition as well as the nature of deposition depend upon the pH of the copper sulphate solution. When ferrous substrate is dipped in the copper sulphate solution, a metallic layer of copper is uniformly adhering to the ferrous surface. This metallic copper layer because of its higher thermally conducting nature is able not only to uniformly distribute the temperature along the entire surface but also to concentrate the temperature closer to the

ferrous substrate avoiding heat loss. This thing happens during subsequent heat treatment. That is to say that the copper layer acts as a heating jacket during the heat treatment process and activates the surface. This is hitherto unknown novel process. The critical pH controls the kinetics of reaction. The main advantages of the present invention are:

1.	This invention is a simple process consisting of simple

dipping and subsequent heating. The process is therefore

amenable for adaptation at the steel manufacturing stage

itself.

2.	The durability factor obtained in this new invention is of the

order of 20-40, which is several times more than the hitherto

known processes.

3.	Another advantage of this invention is that the maximum

operating temperature is in the range 500 - 900°C, which

results in considerable saving in heat energy.

We Claim:

1.	An improved surface treatment process for producing enhanced corrosion resistant

iron and steel which comprises in activating the surface of iron or steel either in

inhibited hydrochloric acid of concentration ranging from 30 to 50% containing

hexamine as inhibitor in the range 0.5 to 1% for a period ranging from 5 to 30

minutes or alternatively in sulphuric acid of concentration ranging from 5 to 25% for

a period ranging from 1 - 5 minutes, dipping in copper sulphate solution of critical

pH ranging from 1.5 to 5.5 for a period ranging from 60 to 600 seconds and then

heat treating at 500 - 90()°C for a period ranging from 0.5 to 5 hours to enhanced

corrosion resistant iron or steel.

2.	An improved surface treatment process for producing enhanced corrosion resistant

iron and steel substantially as herein described with reference to the examples.

Documents:

				1557-del-1999-abstract.pdf

				1557-del-1999-claims.pdf

				1557-del-1999-correspondence-others.pdf

				1557-del-1999-correspondence-po.pdf

				1557-del-1999-description (complete).pdf

				1557-del-1999-form-1.pdf

				1557-del-1999-form-19.pdf

				1557-del-1999-form-2.pdf

« Previous Patent

Next Patent »

Patent Number	232084	

Indian Patent Application Number	1557/DEL/1999	

PG Journal Number	13/2009	

Publication Date	27-Mar-2009	

Grant Date	15-Mar-2009	

Date of Filing	21-Dec-1999	

Name of Patentee	COUNCIL OF SCIENTIFIC & INDUSTRIAL RESEARCH	

Applicant Address	RAFI MARG, NEW DELHI-110 001,INDIA	

Inventors:

#	Inventor's Name	Inventor's Address	

1	NERUR SANKARA NARAYANA RENGASWAMY SOKKIAH RAMU	CENTRAL ELECTRONICAL RESEARCH INSTITUTE, KERAIKUDI,INDIA	

PCT International Classification Number	C23F 11/00	

PCT International Application Number	N/A	

PCT International Filing date		

PCT Conventions:

#	PCT Application Number	Date of Convention	Priority Country	

1			NA	

© All Indian Patents, 2013-2021.

  Patent data available in the public domain from Indian Patents Office, Department of Industrial Policy and Promotions, Ministry of Commerce and Industry, Government of India.

File: patents/232088-a-process-for-preparing-the-pigment-dispersion-useful-for-forming-coating-composition.html
Indian Patents. 232088:"A PROCESS FOR PREPARING THE PIGMENT DISPERSION USEFUL FOR FORMING COATING COMPOSITION"

Indian Patents

Recently Granted Patents

  Recently Published Patents

Title of Invention	"A PROCESS FOR PREPARING THE PIGMENT DISPERSION USEFUL FOR FORMING COATING COMPOSITION"

Abstract	A process for preparing the pigment dispersion useful for forming coating composition comprising dispersed pigment, a carrier liquid and an AB-block polymer dispersant (binder) in which the AB block polymer is formed by the process comprising: (a) taking AB block polymer having a weight average molecular weight of 5,000-20,000; and consist of 20-80% by weight of a polymeric A segment and correspondingly 80-20% by weight of polymeric B segment and (b) reacting the said polymer with an acid selected from the group of aromatic carboxylic acids and aliphatic carboxylic acids to react the glycidyl groups and remove the silicone blocking groups from the polymer; and (c) dispersing pigment in the AB block polymer dispersion to form a pigment dispersion in weight ratio of pigment to binder 1/100 to 200/100.	

Full Text	The present invention relates to a process for preparing the pigment dispersion useful for forming coating composition.

BACKGROUND OF THE INVENTION

AB polymer dispersants are known in the art and are used to form pigment dispersions that are used in a variety of coating compositions. US Patent 4,656,226 issued April 7, 1987, to Hutchins et al shows an AB block polymer dispersant having polar groups such as acids or amines that attach to a pigment's surface and the other block of the polymer keeps the pigments stabile in the dispersion or coating composition. US Patent 5,221,334 issued June 22,1994, to Ma et al also shows AB or BAB block polymers that are used in aqueous printing inks to keep pigments dispersed in the inks.

"Living" free radical polymerization technique, also referred to as group transfer polymerization (GTP) is a well-known technique that is used to form the aforementioned block polymers. In GTP, an initiator splits with one end going to the tail of an acrylic monomer unit and the other to the head. The group at the head transfers to the head of a second monomer unit as that unit is polymerized with the first. Such techniques are described in US Patents 4,417,034 issued November 22,1983, and 4,508,880 issued April 2, 1985, to O.W. Webster and US Patents 4,414,372 issued November 8, 1983, and 4,524,196 issued June 18,1985 to Famham et al. The above patents are hereby incorporated by reference.

Conventional truck and automobile finishes comprise a clear coat applied over a pigmented base coat that is applied over a primer layer. The polymer dispersant used in the base coat must not only keep the pigment dispersed but needs to contain a reactive group that will react with the crosslinking agent used in the coating composition which on curing makes the dispersant an integral part of the resulting finish. Polymer dispersants can cause intercoat adhesion failures and usually are used only in limited amounts. Its desirable that the polymer dispersant have reactive groups that will bond with the primer layer to improve intercoat adhesion of the base coat to the primer rather than cause intercoat adhesion problems and cause flaking and chipping of the resulting finish.

SUMMARY OF THE INVENTION

According to the present invention there is provided a process for preparing the pigment dispersion useful for forming coating composition comprising dispersed pigment, a carrier liquid and an AB-block polymer dispersant (binder) in which the AB block polymer is formed by the process comprising:

(a)	preparing the A segment of the polymer in an organic solvent in the

presence of a group transfer polymerization catalyst and initiator by

polymerizing glycidyl (meth) acrylate monomers;

(b)	polymerizing B segment monomers of alkyl (meth) acrylate having 1-12

carbon atoms in the alkyl group and silane blocked hydroxy alkyl (meth)

acrylate having 1-4 carbon atoms in the alkyl group in the presence of

the A-segment of the polymers to form the AB block polymer having a

weight average molecular weight of about 5,000-20,000; and

(c)	reacting the polymer with an acid selected from the group of aromatic

carboxylic  acids and aliphatic carboxylic acids to react the glycidyl

groups and remove the silicone blocking groups from the polymer; and

(d)	dispersing pigment in the AB block polymer dispersion to form a pigment

dispersion.

DETAILED DESCRIPTION OF THE INVENTION

The term (meth)acrylate refers to both the acrylate and methacrylate esters.

The novel pigment dispersion is stable and in general is non-flocculated or agglomerated and is compatible with a variety of polymeric film forming binders that are conventionally used in coating compositions and in particular, compatible with acrylic polymers that are used in coating compositions. The AB block polymer dispersant upon curing of the coating composition into which it has been incorporated, reacts with other film forming components of the coating composition and becomes part of the film and does not cause deterioration of the film upon weathering as may occur if it remained an unreacted component of the film. Also, since the AB block polymer is an excellent dispersant, the ratio of polymer to pigment or polymer being dispersed is less than used with conventional dispersants and a large variety of pigments and polymers can be dispersed thereby enlarging the number and types of pigment dispersions that can be formulated. The AB block polymer has reactive groups

that improve adhesion to a primer layer thereby reducing flaking and chipping of the coating composition.

It has been found that improved coating compositions are obtained by using these novel pigment dispersions. These coating compositions also contain a film forming binder usually an acrylic polymer and a curing agent such as a polyisocyanate or an alkylated melamine. Such compositions have the advantage of providing excellent coating properties desirable for automotive finishes. Base coats of conventional base coat / clear coat finishes currently used on automobiles and trucks colored with a carbon black pigment dispersion of this invention have significantly improved black jetness in comparison to base coats colored with conventional carbon black pigment dispersions.

The AB block polymer used to formulate the dispersion of this invention can be prepared by anionic polymerization or by Group Transfer Polymerization techniques. Preferably, the polymer is prepared using GTP techniques as described in the aforementioned GTP patents (US Patents 4,417,034, 4,508,880, 4,414,372 and 4,524,196}.These polymers have a number average molecular weight of about 5,000 - 20,000, preferably about 7,500 -15,000. The A segment of the polymer comprises about 20-80% by weight of the polymer and correspondingly the B segment of the polymer comprises about 80-20% by weight of the polymer.

All molecular weights referred herein are determined by GPC (gel permeation chromatography) using a polystyrene standard.

The AB block polymer has a relatively highly polar anchoring A segment and a relatively non-polar stabilizing B-segment. The A-segment is designed to absorb on the surface of the pigment and the B-segment provides a steric stabilization of the pigment particle against flocculation. The A-segment must be available for interaction with the pigment surface; (2) of sufficient size to provide irreversible adsorption; and (3) not so large as to completely cover the pigment surface or cause collapse of the B-segment. The B-segment must be: (1) of sufficient size to provide steric stabilization (approximately number average molecular weight of 1500 or larger); and (2) compatible with the dispersion media, typically a solvent, and polymeric film forming material used in a coating composition.

The AB block polymer can be prepared by anionic polymerization using conventional polymerization catalysts and solvents. Usually, the A segment

containing polymerized glycidyl (meth)acrylate monomers is prepared first and then the B segment monomers are added and polymerized. It is possible to prepare the B segment initially and then the A segment to form the AB block polymer.

Preferably, the AB block polymer is prepared by using GTP techniques in an inert atmosphere such as nitrogen by charging solvent such as a mixture of tetrahydrofuran and xylene, a catalyst such as tetrabutyl ammonium m-chlorobenzoate and initiator such as; l-methoxy-l-trimethylsiloxy-2-methyl propene into a polymerization vessel and then adding the. A segment monomer which is glycidyl (meth)acrylate. When most of the A-segment monomers have reacted typically over 99%, the B-segment monomers are added of alkyl (meth)acrylates, typically methyl methacrylate and butyl methacrylate and the silane blocked hydroxy alkyl (meth)acrylate, typically trimethylsiloxyethyl methacrylate, and polymerization is completed. An aromatic carboxylic acid or an aliphatic carboxylic acid is then added in a sufficient amount to react with all of the glycidyl groups of the polymer and to unblock the silane group of the hydroxy alkyl (meth)acrylate to form the AB block polymer dispersant used in this invention.

Other typical solvents, GTP polymerization catalysts and initiators used to form the AB block polymers are disclosed in the aforementioned GTP patents.

The A-segment of the polymer contains mainly polymerized glycidyl (meth)acrylate monomers, i.e., glycidyl acrylate or glycidyl methacrylate or mixtures thereof Up to 10% by weight, based on the weight of the A segment, of alkyl (meth)acrylate monomers having 1-8 carbon atoms in the alkyl group (described below) can be used in the A segment.

The B-segment of the polymer contains polymerized alkyl (meth)acrylate and silane blocked hydroxy alkyl (meth)acrylate monomers that are subsequently unblocked with an aromatic or aliphatic carboxylic acid.

Typically useful alkyl (meth)acrylates are having 1-12 carbons in the alkyl group can be used in forming the AB block polymer are methyl acrylate, ethyl acrylate, propyl acrylate, isopropyl acrylate, butyl acrylate, pentyl acrylate, hexyl acrylate, 2-ethyl hexyl acrylate, nonyl acrylate, lauryl acrylate, methyl methacrylate, ethyl methacrylate, propyl methacrylate, isopropyl methacrylate, butyl methacrylate, pentyl methacrylate, hexyl methacrylate, 2-ethyl hexyl methacrylate, nonyl methacrylate, lauryl methacrylate and the like and any

mixtures thereof can be used. Other monomers that can be used with the alkyl(meth)acrylate monomers are isobornyl methacrylate and benzyl methacrylate.

Typically useful silane blocked hydroxy alkyl (meth)acrylates having 1 ~ carbon atoms in the alkyl group that can be used are trimethylsiloxyethyl methacrylate, trimethylsiloxyethyl acrylate, trimethylsiloxypropyl methacrylate, trimethylsiloxypropyl acrylate, trimethylsiloxybutyl methacrylate, trimethylsiloxybutyl acrylate and the like. When anionic polymerization is used to form the polymer, hydroxy alkyl (meth)acrylate monomers are used that are not blocked with a silane

Typically useful aromatic and aliphatic carboxylic acids that can be used are p-nitrobenzoic acid, benzoic acid, p-tert.-butylbenzoic acid, diphenylacetic acid, phthalic acid, isophthalic acid, terephthalic acid, naphthaleneacetic acid, p-toluic acid and the like, acetic acid, butyric acid, isobutyric acid, crotonic acid, cylcohexanebutyric acid, decanoic acid, lauric acid, oleic acid, palmitic acid, propionic acid, sorbic acid, stearic acid, valeric acid and the like. One preferred acid that forms an excellent dispersant polymer is p-nitrobenzoic acid.

In one preferred embodiments, the AB block polymer contains in the A-segment about 10 to 15 parts by weight glycidyl methacrylate that has been reacted with p-nitrobenzoic acid and in the B-segment about 25-35 parts by weight of methyl methacrylate, 25-35 parts by weight of butyl methacrylate and 1-10 parts by weight of hydroxy ethyl methacrylate.

Suitable other olefinically unsaturated monomers that can be used in minor amounts in the AB block polymer include: acrylamide and methacrylamide and derivatives as alkoxy methyl (meth) acrylamide monomers, such as methacrylamide, N-isobutoxymethyl methacrylamide, and N-methylol methacrylamide; maleic, itaconic and fumanc anhydride and its half and diesters; vinyl aromatics such as styrene, alpha methyl styrene and vinyl toluene; and polyethylene glycol monoacrylates and monomethacrylates.

The AB block polymer is used as a dispersing resin to disperse a wide variety of pigments that are commonly used coating compositions. Typical pigments that are used are metallic oxides such as titanium dioxide, iron oxides of various colors, zinc oxide, carbon black, filler pigments such as talc, china clay, barytes, carbonates, silicates and a wide variety of organic colored pigments such

as quinacridones, copper phthalocyanines, perylenes, azo pigments, indanthrone blues, carbazoles such as carbazole violet, isoindolinones, isoindolones, thioindigo reds, benzimilazolinones and the like.

To form the pigment dispersion of this invention the AB block polymer and the pigment to be dispersed is added to a suitable mixing vessel such as an attritor, sand mill, ball mill, two roll mill and the like and then mixed for about 5-150 minutes to form a dispersion having a yield stress of about 0-1,000 Pa (Pascal), a low shear (20 sec-1) viscosity of about 100-10,000 m. Pas (milli Pascal seconds) and a high shear (1,000 sec-1) viscosity of about 10-1,000 m Pas measured on a Rotvfisco viscometer.

Coatings compositions in which the pigment dispersions of the present invention are used contain a binder preferably of an acrylic-based polymer and a crosslinking agent such as a melamine crosslinking agent, a polyisocyanate crosslinking agent or a blocked polyisocyanate crosslinking agent in an organic liquid carrier which is usually a solvent for the binder constituents or can be a mixture of a solvent/non-solvent to form a NAD (non-aqueous dispersion). The AB block polymers form stable solutions or dispersions, These coating compositions contain about 10-70%, more typically 15-50% by weight of binder, and about 30-90%, more typically 50-85% by weight, of the liquid carrier. Suitable coating compositions are prepared by blending other useful components in accordance with normal paint formulation techniques.

To form a composition which will crosslink under elevated baking temperatures of about 60-180°C for about 5-60 minutes, about 10 to 50%, preferably 15 to 30% by weight, based on the weight of the binder, of an alkylated melamine formaldehyde crosslinking agent having 1-4 carbon atoms in the alkylated group is preferred.

These crosslinking agents are generally partially or fully alkylated melamine formaldehyde compounds and may be monomeric or polymeric as described above. Blocked polyisocyanates can also be used as crosslinking agents.

These coating compositions containing a melamine crosslinking agent can contain about 0.1 to 1.0% by weight, based on the weight of a binder, of a strong acid catalyst or a salt thereof to lower curing temperatures and time. Para toluene sulfonic acid or its ammonium salt are preferred catalysts. Other catalysts that can be used are dodecyl benzene sulfonic acid, phosphoric acid and amine or ammonium salts of these acids.

Other film forming polymers can also be used in these coating compositions such as acrylourethanes, polyesters and polyester urethanes, polyethers and polyether urethanes that are compatible with the dispersion of the branched polymer. A polyisocyanate can be used as a crosslinking agent to provide a coating composition that will cure at ambient temperatures.

In addition, coating composition utilizing the dispersion of the present invention may contain a variety of other optional ingredients, including fillers, plasticizers, antioxidants, surfactants and flow control agents.

To improve weatherability of a finish of such coating

compositions, an ultraviolet light stabilizer or a combination of ultraviolet light stabilizers can be added in the amount of about 0.1-5% by weight, based on the weight of the binder. The stabilizer may be added for example to a dispersion of this invention containing pigments or may be added directly to the coating composition. Such stabilizers include ultraviolet light absorbers, screeners, quenchers, and specific hindered amine light stabilizers. Also, an anitoxidant can be added, in the about 0.1 -5% by weight, based on the weight of the binder.

Typical ultraviolet light stabilizers that are useful include benzophenones, triazoles, triazines, benzoates, hindered amines and mixtures thereof,,Specific examples of ultraviolet stabilizers are disclosed in U.S. Patent 4,591,533, the entire disclosure of which is incorporated herein by reference.

Such coating composition may also include conventional formulation additives such as flow control agents, for example, "Resiflow" S (polybutylacrylate), IB YK 320 and 325 (high molecular weight polyacrylates); rheology control agents, such as fumed silica and thickeners such as the Acrylsol® copolymers from Rohm & Haas.

Pigment dispersions of the present invention may be utilized in a mono coat or in a pigmented color coat or base coat over which a clear coat is applied to provide a color coat/clearcoat finish. Also, small amounts of pigment dispersion can be added to the clear coat to provide special color or aesthetic effects such as tinting.

Coating compositions formulated with the dispersion of this invention have excellent adhesion to a variety of metallic or non-metallic substrates, such as previously painted substrates, primed substrates cold rolled steel, phosphatized steel, and steel coated with conventional primers by electrodeposition. These coating compositions can be used to coat plastic

substrates such as polyester reinforced fiberglass, reaction injection-molded urethanes and partially crystalline polyamides. In particular, base coat or color coat composition formulated with the dispersion of this invention, provide improved intercoat adhesion between the primer layer and the base coat and improved adhesion to the clear top coat. This improved adhesion results in significantly improved chip resistance of the resulting finish which is very important property for automobile and truck finishes.

Coating compositions formulated with the dispersion of this invention can be applied by conventional techniques such as spraying, electrostatic spraying, dipping, brushing, flowcoating and the like. The preferred techniques are spraying and electrostatic spraying. In OEM applications, the composition is typically baked at 100-150°C for about 15-30 minutes to form a coating about 0.1-3.0 mils thick. When the composition is used as a clearcoat, it is applied over the color coat that may be dried to a tack-free state and cured or preferably flash dried for a short period before the clearcoat is applied. The color coat/clearcoat finish is then baked as mentioned above to provide a dried and cured finish. The present invention is also applicable to non-baking refinish systems, as will be readily appreciated by those skilled in the art.

It is customary to apply a clear topcoat over a basecoat by means of a "wet-on-wet" application, i.e., the topcoat is applied to the basecoat without curing or completely drying the basecoat. The coated substrate is then heated for a predetermined time period to allow simultaneous curing of the base and clear coats.

The following Examples illustrate the invention. All parts, ratios and percentages are on a weight basis unless otherwise indicated. All molecular weights disclosed herein are determined by GPC (gel permeation chromatography) using a polystyrene standard.

EXAMPLE 1

An AB block polymer I was prepared and a pigment dispersion was prepared with the polymer and the pigment dispersion was formulated into a coating composition.

Preparation of AB-block polymer I

To a 5-liter flask fitted with an agitator, condenser, heating mantle, nitrogen inlet, thermocouple and an addition port was added 911 g of

tetrahydrofuran, 4.7 g of p-xylene. 1.5 ml of 1.0 M solution of a catalyst of tetrabutyl ammonium m-chlorobenzoate in acetonitrile was added. 26 g of a 0.149 M solution of an initiator of l-methoxy-l-trimethylsiloxy-2-methyl propene was injected into the flask. Monomer Feed I GMA (glycidyl methacrylate) 254.5 g (1.79 M) was started at 0.0 minutes and added over 45 minutes. 100 minutes after Feed I was completed (over 99% of the monomer had reacted, Feed II of a mixture of MMA (methyl methacrylate monomer), 448 g (4.48M), BMA (butyl methacrylate monomer) 636.2 g (4.48M) and TMS-HEMA (2-trimethylsiloxyethyl methacrylate monomer), 151.3 g (0.749M) was started and added over 30 minutes. After 300 minutes, 45.3 g water, 800 g propylene carbonate, 269.0 g of p-nitrobenzoic acid (1.61M) and 256 g of butyl acetate were added to the flask and the resulting reaction mixture was held at its reflux temperature and refluxed for 8 hours. The GMA reacted with the p-nitrobenzoic acid and silicone blocking group was removed from the TMS-HEMA. 291 g of butyl acetate was added. The resulting polymer solution has a polymer solids content of 41.5% and the AB block polymer has the following ratio of constituents 12 GMA /I 30 BMA / 30 MMA / S HEMA where the GMA is the A-segment and BMA/MM/HEMA is the B-segment of the polymer and the polymer has a number average molecular weight of about 14,000 and a weight average molecular weight of about 32,000.

Preparation of AB-block polymer II (control) This polymer was prepared in an identical manner and with the same constituents as polymer I above except the trimethylsiloxyethyl methacrylate monomer constituent was omitted giving an AB block polymer that does not have hydroxyl groups.

Preparation of a maroon pigment dispersion I A mixture of 25.3 g of the AB block polymer I (prepared above), 44.7 g butyl acetate and 30.0 g of Perindo Maroon pigment made by Bayer was ground in an 01 attritor for 12 hours at 350 RPM using 3.2 mm stainless steel media. The resulting dispersion has a solids content of 38.8%, a yield stress of 164 dynes/cm2, a drawn down transparency (ASTM E 1348-90) of 79% and a haze level of 16.9% at a dry film thickness of 1.0 mil.

Preparation of maroon pigment dispersion II

The same pigments dispersion was formed as above using the same constituents except that AB-block polymer I was replaced with AB-block polymer II (control). The resulting pigment dispersion has a solids content of 40.5%, a yield stress of 3.6 dynes/cm2, draw down transparency of 79% and a haze level of 5.7% at a dry film thickness of 1.0 mil.

Preparation of Red Coating Composition I A red metallic high solids basecoat coating composition was prepared by mixing together the following constituents: 252.3 g of acrylic microgel resin (50% nv - non volatile solids), 98.3 g of polyester resin (80% nv), 206.3 g of fully methylated melamine formaldehyde resin (100% nv), 13.9 g of acid catalyst solution (38% nv), 23.5 g of W screener solution (40% nv), 14.7g of UV stabilizer solution (40% nv) and 31.2 g of methanol with 227.6 g of maroon pigment dispersion I (prepared above), 6.3 g of red iron oxide pigment dispersion and 90.7 g of aluminum flake dispersion. The resulting coating composition contained 20.9 parts by weight of dry pigment, 100 parts by weight of dry binder, and the pigment blend weight ratio was 68.3 part maroon pigment/3.3 parts red iron oxide pigment/23.3 parts aluminum flake pigment.

Preparation of Red Coating Composition II (control) A red high solids basecoat coating composition was prepared using the identical constituents as in Composition I above except the maroon pigment dispersion II made with AB-block polymer II (control) was used instead of the maroon pigment dispersion made with AB-block polymer I.

Preparation of jet black pigment dispersion I A mixture of 34.10 g of AB-block polymer I (prepared above), 50.9 g of butyl acetate and 15 g of jet black pigment, FW-200, made by Degussa was ground in a 01 attritor for 24 hours at 350 RPM using 3.2 mm stainless steel media. The resulting dispersion has a solids content of 29.7%, a viscosity of 200 centipoise at 1 rpm and 190 centipoise at 50 rpm using a Brookfield viscometer and a drawdown gloss of 123 measured at 60 degrees.

Preparation of jet black pigment dispersion 11 (control) The same jet black pigment dispersion was formed as above using the same constituents except that AB-block polymer I was replaced with AB-block polymer II (control). The resulting pigment dispersion has a solids content of 29.4%, a viscosity of 100 centipoise at 1 rpm and 80 centipoise at 50 rpm using a Brookfield viscometer and drawdown gloss of 120 at 60 degrees.

Preparation of Jet Black Coating Composition III A black high solids basecoat coating composition was prepared by mixing together the following constituents: 118.6 g of acrylic microgel resin (50% nv - non volatile solids), 139.0 g of polyester resin (80% nv), 160.5 g of fully methylated melamine formaldehyde resin (100% nv), 10.8 g of acid catalyst solution (38% nv), 18.2g of W screener solution, 11.4 g W stabilizer solution (40% nv) and 102 g xylene and 24.6 g methanol with 91.3 g of black pigment dispersion I (prepared above). The resulting coating composition contained 3 parts by weight of dry black pigment to 100 parts by weight of dry binder.

Preparation of Jet Black Coating Composition IV (control) A black high solids basecoat coating composition was prepared using the identical constituents as in Composition m above except the jet black pigment dispersion II made with AB-block polymer II (control) was used instead of the jet black pigment dispersion made with AB-block polymer I.

Preparation of Clear Coating Composition

A high solids acrylic clear coating composition was prepared by mixing together the following ingredients: 268.1 g of acrylic copolymer resin (71.5% nv), 155.5 g of acrylic NAD resin (65.5% nv), 198.6 g of fully methylated melamine formaldehyde resin, 11.7 g of acid catalyst solution, 13.5 g of W screener solution, 6.1 g of W stabilizer solution, 1.2 g of flow control additive, 0.8 g of silicone anticratering additive, 86.7 g of xylene and 18.8 g of methanol. The resulting clear coating composition contained 62% binder solids and was sprayed at a spray viscosity of 28 seconds/#4 Ford cup.

Testing of Above Prepared Coating Compositions Standard Conditions

Each of the above prepared Coating Compositions I-IV were sprayed onto separate phosphated, electrocoated and primed steel panels and each coated with the above Clear Coating Composition. Cold rolled steel panels pretreated with zinc phosphate were electrocoated with about 0.8-1 .0 mils of an electrodeposition primer of an epoxy based resin crosslinked with a polyisocyanate and baked for 30 minutes at about 170°C and about 0.8 mils of a primer surfacer was spray applied and baked for 20 minutes at about 149°C. Each of the above prepared Coating Compositions I-IV were reduced to a spray viscosity of 1 7 second/#4 Ford cup with xylene and were spray applied to separate panel. The compositions were applied to a dry film thickness of about 0.5-0.7 mils in two coats with a 60 second air dry time between each coat and were allowed to air dry for 3 minutes before the Clear Coating Composition was applied. The Clear Coating Composition was applied in 2 coats to a dry film thickness of 1 .8-2.0 mils, allowed to air dry for 10 minutes and then baked for 17 minutes at 130°C.

Repair Conditions

A separate set of panels prepared as above under standard conditions was repaired by recoating the panels to the same film thickness using the same basecoat and clear coat as above and rebaking at the same time and temperatures as used in the standard conditions. No sanding or other surface preparation was done to the panels before the panels were recoated.

The above prepared panels were subjected to the following test: Gravelometer Chip Resistance Test (ASTM D-3 170-87),

Rating (based on number of chips panel): 10 - zero chips, 9 - 1 chip, 8 - 2-4 chips, 7 - 5-9 chips, 6 - 10-24 chips, 5 - 25-49 chips, 4 -50-74 chips, 3 - 75-99 chips, 2 - 100-149 chips, 1 - 150-250 chips, 0 ->250 chips.

Rating (based on chip size) A =  6mm Crosshatch Tape Adhesion Test (ASTM D-3359B)

Rating 0% = no loss of adhesion, 100% = complete failure

	The results of the tests were as follows:

(Table Removed)

The above data shows that the intercoat adhesion under repair conditions is significantly improved by using coating compositions formulated with dispersions of the AB block polymer of the invention

WE CLAIM:

1.	A process for preparing the pigment dispersion useful for forming

coating composition comprising dispersed pigment, a carrier liquid and

an AB-block polymer dispersant (binder) in which the AB block polymer

is formed by the process comprising:

(a)	taking AB block polymer having a weight average molecular weight

of 5,000-20,000; and consist of 20-80% by weight of a polymeric A

segment and correspondingly 80-20% by weight of polymeric B

segment and

(b)	reacting the said polymer with an acid selected from the group of

aromatic carboxylic  acids and aliphatic carboxylic acids to react

the glycidyl groups and remove the silicone blocking groups from

the polymer; and

(c)	dispersing pigment in the AB block polymer dispersion to form a

pigment dispersion in weight ratio of pigment to binder 1/100 to

200/100.

2.	A process for preparing the pigment dispersion useful for forming

coating composition as claimed in claim 1 wherein polymer A is prepared

from glycidyl (meth) acrylate monomers and polymer B is a copolymer of

alkyl (meth) acrylate having 1-12 carbon atoms in the alkyl group and

silane blocked hydroxy alkyl (meth) acrylate having 1-4 carbon atoms.

3.	A process for preparing the pigment dispersion useful for forming

coating  composition  substantially  as  hereinbefore  described  with

reference to the foregoing examples

Documents:

				2079-del-1998-abstract.pdf

				2079-del-1998-assignment.pdf

				2079-del-1998-claims.pdf

				2079-del-1998-correspondence-others.pdf

				2079-del-1998-correspondence-po.pdf

				2079-del-1998-description (complete).pdf

				2079-del-1998-form-1.pdf

				2079-del-1998-form-13.pdf

				2079-del-1998-form-19.pdf

				2079-del-1998-form-2.pdf

				2079-del-1998-form-3.pdf

				2079-del-1998-form-4.pdf

				2079-del-1998-gpa.pdf

				2079-del-1998-petition-124.pdf

				2079-del-1998-petition-137.pdf

				2079-del-1998-petition-138.pdf

« Previous Patent

Next Patent »

Patent Number	232088	

Indian Patent Application Number	2079/DEL/1998	

PG Journal Number	13/2009	

Publication Date	27-Mar-2009	

Grant Date	15-Mar-2009	

Date of Filing	17-Jul-1998	

Name of Patentee	E. I. DU PONT DE NEMOURS AND COMPANY, INC.,	

Applicant Address	WILMINGTON, DELAWARE, U.S.A.	

Inventors:

#	Inventor's Name	Inventor's Address	

1	PATRICK F. MCINTYRE	2931 RAMBING WAY, BLOOMFIELD HILLS, MICHIGAN 48302, U.S.A.	

2	JAMES G. KING	1344 WESTBORO, BIRMINGHAM, MICHIGAN 48009, U.S.A	

3	HARRY J. SPINELLI	4604 BIG ROCK DRIVE, WILMINGTON, DELAWARE 19802, U.S.A	

4	HENRY L. JAKUBAUSKAS	17 NINE GATES ROAD, CHADDS ROD, PENNSYLVANIA 19317, U.S.A	

PCT International Classification Number	C08F 2/16	

PCT International Application Number	N/A	

PCT International Filing date		

PCT Conventions:

#	PCT Application Number	Date of Convention	Priority Country	

1	08/896,588	1997-07-17	U.S.A.	

© All Indian Patents, 2013-2021.

  Patent data available in the public domain from Indian Patents Office, Department of Industrial Policy and Promotions, Ministry of Commerce and Industry, Government of India.
