Repository: anandvc/allindianpatents

File: patents/232138-a-battery-charging-device-for-charging-a-battery-pack-having-a-battery-cell-and-method-thereof.html (part 1 of 2)
Indian Patents. 232138:"A BATTERY CHARGING DEVICE FOR CHARGING A BATTERY PACK HAVING A BATTERY CELL AND METHOD THEREOF"

Indian Patents

Recently Granted Patents

  Recently Published Patents

Title of Invention	"A BATTERY CHARGING DEVICE FOR CHARGING A BATTERY PACK HAVING A BATTERY CELL AND METHOD THEREOF"

Abstract	There is disclosed a battery charging device for charging a battery pack having a battery cell, the battery pack being capable of storing an information for a maximum charging current and a maximum charging voltage of the battery cell and communicating the information with the battery charging device, which includes a communication means for receiving the information indicative of the maximum charging current and the information indicative of the maximum charging voltage of the battery cell which is transmitted from the battery pack, and a control means for controlling charging current and voltage upon charging so as not to exceed the maximum charging current and the maximum charging voltage of the battery cell. Further, in accordance with the present invention, there are disclosed a method for charging the battery pack, and the battery pack capable of being mounted to various electronic apparatuses.	

Full Text	The present invention relates to a battery pack used as a power source for video cameras, portable telephones or personal computers, a battery charging device for charging the battery pack and a method for charging the battery pack.

Hitherto, there are known battery packs constituted by secondary batteries such as lithium-ion batteries, nickel-cadmium batteries, nickel-hydrogen batteries or the like.

These known battery packs incorporate, for example, a microcomputer for calculating a residual capacity thereof and conducting communications with electronic apparatuses using the battery pack as a power source, peripheral devices, a detection circuit for detecting conditions of a battery cell which are-required for the microcomputer to calculate the residual battery capacity, or the like.

In conventional battery charging devices for these battery packs, for example, constituted by lithium-ion batteries, there has been used a constant-voltage charging system in which a predetermined constant voltage is continuously applied when the battery is charged. In addition, the respective battery packs have often been different in charging voltage (which means a maximum charging voltage which can be applied to the battery pack to be charged, and is

hereinafter referred to merely as "maximum charging voltage") per one battery cell depending upon kinds of electrodes used in the respective battery cells. For this reason, many of the conventional battery charging devices have been used only for charging limited kinds of battery packs compatible thereto.

However, from the standpoint of costs, it have been inconvenient to prepare many battery charging devices compatible to various types of battery packs. Accordingly, many of recent battery charging devices are obliged to have such a function by which various types of battery packs having different maximum charging voltages can be charged.

However, such battery charging devices capable of charging plural kinds of battery packs have been so designed, from the viewpoint of.safety, as to operate in conditions for charging the battery packs having the lowermost maximum charging voltage among those of all the compatible battery packs. Similarly, the battery charging devices have been so designed as to provide such a charging current (which means a maximum charging current which can flow through the battery pack, and is hereinafter referred to merely as "maximum charging current") identical to the lowermost maximum charging current among those of all the compatible battery packs.

Thus, in these conventional battery charging devices, it is impossible to equally supply an optimum charging energy to all the compatible battery packs intended, so that there arise inconveniences that 100 % charging cannot be attained or it takes a considerably long time to attain 100 % charging.

SUMMARY OF THE INVENTION:

The present invention has been achieved in view of the afore-mentioned problems. Accordingly, it is an object of the present invention to provide a battery charging device capable of supplying an optimum charging energy to all of a plurality of battery packs intended and a method for charging the battery pack, and the battery pack which can be charged by such a battery charging device and method.

The battery charging device and method according to the present invention are such device and method for charging the battery pack which can store at least an information indicative of the maximum charging current and an information indicative of the maximum charging voltage and communicate the information. In accordance with the present invention, the afore-mentioned problems can be overcome by receiving the information indicative of the maximum charging current and the information indicative of the maximum charging voltage from the battery pack, detecting a current voltage of the battery pack upon charging, changing over a charging condition of the battery pack between a constant-current charge and a constant-voltage charge depending upon the detected current voltage, and controlling the charging of the battery pack so as not to exceed the maximum charging current and the maximum charging voltage.

In addition, the battery pack according to the present invention comprises a battery cell, a memory means for storing an information indicative of a maximum charging current and an

information indicative of a maximum charging voltage of the battery cell and a communication means for transmitting the information indicative of the maximum charging current and the information indicative of the maximum charging voltage, thereby overcoming the afore-mentioned problems.

That is, in accordance with the present invention, it is possible to equally supply an optimum charging energy to all of a plurality of battery packs having different maximum charging currents and maximum charging voltages by storing the information indicative of the raximum charging current and the information indicative of the maximum charging voltage on the battery pack, changing over a charging condition of the battery pack between a constant-current charge and a constant-voltage charge depending upon a current voltage of the. battery pack when the battery pack is charged, and further controlling the charging of the battery pack so as not to exceed the maximum charging current and the maximum charging voltage.

Therefore, the present invention relates to a battery charging device for charging a battery pack having a battery cell, said battery pack being capable of storing information indicative of a maximum charging current and a maximum charging voltage of the battery cell and being capable of communicating said information, said battery charging device comprising:

communication means for receiving said information indicative of the maximum charging current and the maximum charging voltage of the battery cell transmitted from said battery pack;

a variable voltage source for supplying an output voltage; a variable current source for supplying an output current; and control means for controlling said variable voltage source and variable current source to supply said output current and voltage upon charging of said battery pack so as not to exceed said maximum charging current and said maximum charging voltage, said variable current source supplying the maximum current prior to said battery pack reaching a predetermined voltage which is less than said maximum charging voltage and said variable voltage source supplying said maximum charging voltage after said battery pack has reached said predetermined voltage.

The present invention also relates to a method for charging a battery pack having battery cell, said battery pack being capable of storing information for a maximum charging current and a maximum charging voltage of the battery cell and being capable of communicating said information, said method comprising the steps of:

receiving said information for the maximum charging current and the maximum charging voltage of the battery cell transmitted from said battery pack;

supplying an output voltage and an output current to said battery cell; and

controlling the supplied output voltage and current such that the maximum charging current and the maximum charging voltage of the battery cell are not exceeded upon charging, the maximum current is supplied prior to said battery cell reaching a predetermined voltage which is less than the maximum charging voltage and the maximum voltage is supplied after said battery cell has reached said predetermined voltage.

BRIEF  DESCRIPTION  OF  THE ACCOMPANYING DRAWINGS:

Fig. 1 is a block diagram showing a circuit arrangement of a battery charging device according to the present invention;

Fig. 2 is a flow chart showing operations of a microcomputer incorporated in the battery charging device when the device is used to charge a battery pack;

Fig. 3 is a view explaining changing-over operation between constant-current charge and constant-voltage charge

Fig. 4 is a block diagram showing a specific circuit arrangement of the battery pack according to the present invention;

Fig. 5 is a flow chart showing a sequence of integrating processing for computing charging and discharging currents in the battery pack according to the present invention;

Fig. 6 is a view explaining the case where the gain G of the current detection circuitry is set so as to satisfy the relation of q/G = 1 [mAh/LSB] in the battery pack according to the present invention; and

Fig. 7 is a view explaining the case where the gain G of the current detection circuitry and the like are set so as to satisfy the relation of q/G = 8 (2;i) [mAh/LSB] in the battery pack according to the present invention.

DESCRIPTION OF THE PREFERRED EMBODIMENTS:

The preferred embodiments of the present invention are described below by referring to the accompanying drawings.

Referring to Fig. 1, there is schematically shown a system including a battery charging device 100 and a battery pack 1.

In Fig. 1, the battery charging device 100 includes a communication circuit 102 for conducting data communication with the afore-mentioned battery pack 1, a light-emitting element 103 such as a light-emitting diode, a variable voltage source 104, a variable current source 105, a change-over switch 106 for switching between an output voltage from the afore-

mentioned variable voltage source 104 and an output current from the af ore-metnioned variable current source 105, and- a microcomputer 101. The microcomputer 101 can control the turning-ON and OFF of the afore-mentioned light-emitting diode 103, the switching of the afore-mentioned change-over switch 106, and a value of the output voltage from the afore-mentioned variable voltage source 104 and a value of the output current from the afore-mentioned variable current source 105.

Further, the battery pack 1 includes a battery cell 20 constituted by, for example, a lithium-ion battery, a non¬volatile memory 17 for storing at least an information indicative of the maximum charging current of the battery cell 20 and an information indicative of the maximum charging voltage of the battery, cell 20, a communication circuit 30 for performing data communications with the battery charging device 100, and a microcomputer 10. The microcomputer 10 reads out the information indicative of the maximum charging current and the information indicative of the maximum charging voltage both stored in the non-volatile memory 17, and transmits the information to the battery charging device 100 through the afore-mentioned communication circuit 30. In addition, the microcomputer 10 is able not only to recognize various conditions of the battery cell 20 such as voltage, current or the like upon charging in such a manner as described hereinafter, but also to transmit the information obtained by the recognition to the battery charging device 100.

A positive terminal TM+ of the battery pack 1 is coupled

with a positive terminal TMl+ of the battery charging device 100. Whereas, a negative terminal TM. of the battery pack 1 is coupled with a negative terminal TM1- of the battery charging device 100. The battery pack 1 is charged by the battery charging device 100 through these positive and negative terminals. Further, a control terminal TMC of the battery pack 1 is coupled with a control terminal TM1C of the battery charging device 100, such that the information indicative of the maximum charging current and the information indicative of the maximum charging voltage, the information for the current or voltage of the battery cell 20 upon charging, or other information can be communicated, i.e., received and transmitted, between the battery pack 1 and the battery charging device 100.

In this case, as the battery pack 1, there can be used a plurality of battery packs which are different in charging voltage (a maximum applicable charging voltage) per one battery pack and in charging current (a maximum flowable charging current) per one battery pack, from each other depending upon kinds of electrodes used in the respective battery cells 20. In the following descriptions, a battery pack having a maximum charging voltage per one battery pack of 4.2 V and a maximum charging current per one battery pack of 4 A and another battery pack having a maximum charging voltage per one battery pack of 4.1 V and a maximum charging current per one battery pack of 2 A are used as examples of the battery packs.

Thus, since there exist plural kinds of battery packs 1,

it is required that at least the information indicative of the maximum charging current and the information indicative of the maximum charging voltage are stored in the afore-mentioned non¬volatile memory 17 of each battery pack 1. In this case, the information indicative of the maximum charging voltage is constituted by 8 bits where a current per one bit corresponds to 0.1 A, and the information indicative of the maximum charging voltage is constituted by 16 bits where a voltage per one bit corresponds to 0.01 V. Incidentally, the reason why 0.01 V is assigned for one bit is that the difference in maximum charging voltage per one battery cell between the respective battery packs are as small as between 4.2V and 4.1 V, and especially in the case of the lithium-ion battery, it is important not to exceed the maximum charging voltage upon charging from the standpoint of safety.

In the following, there is described the charging operation in which the battery pack 1 is charged by the battery charging device 100, by referring to the flow chart as shown in Fig. 2 .

First, at the step ST1 , the microcomputer 101 of the battery charging device 100 requests the microcomputer 10 of the battery pack 1 to- transmit thereto the information ndicative of the maximum charging voltage and the information indicative of the maximum charging current both stored in the non-volatile memory 17. When the information transmitted from the battery pack 1 based on the request is received, the microcomputer 101 of the battery charging device 100 can

recognize the maximum charging current permitted to flow-through the battery cell 20 upon charging and the maximum charging voltage permitted to be applied to the battery cell 20 upon charging. In addition, when the charging operation starts, the microcomputer 10 of the battery pack 1 recognizes values of currently-charged voltage (current charging voltage: CCV) and currently-flowing current of the battery cell 20 as described hereinafter, and transmits to the microcomputer 101 of the battery charging device 100 the information indicative of the currently-charged voltage and currently-flowing current of the battery cell 20, thereby causing the microcomputer 101 of the battery charging 100 to recognize these voltage and current values .

Next, at the step ST2 , the microcomputer 101 of the battery charging device 100 determines a saturated charging voltage of the battery cell 20 based on the information indicative of the maximum charging voltage of the battery pack 1, and calculates a voltage value which corresponds to 90 % of the saturated charging voltage. Further, the microcomputer 101 compares the current charging voltage of the battery cell 20 transmitted from the battery pack 1 with the calculated voltage value corresponding 90 % of the saturated charging voltage thereof. When it is recognized that the current charging voltage is smaller than 90% of the saturated charging voltage, he charging program proceeds to the step ST3 where the charging of the battery pack 1 is performed in the condition of constant-current charge. On the other hand, when it is

recognized that the current charging voltage is greater than 90% of the saturated charging voltage, the charging program proceeds to the step ST7 where the battery pack 1 is charged in the condition of constant-voltage charge. More specifically, when the constant-current charge is performed at the step ST3, the microcomputer 101 of the battery charging device 100 changes over the change-over switch 106 to establish the connection between the battery pack 1 and the variable current source 105, and sets a current output from the variable current source 105 to a value corresponding to the afore¬mentioned maximum charging current, thereby permitting the battery pack 1 to be charged at the set value of the current supplied from the variable current source. However, at this time, it should be noted that the charging voltage of the battery pack 1 does not exceed the maximum charging voltage. On the other hand, when the constant-voltage charge is performed at the step ST7, the microcomputer 101 of the battery charging device 100 changes over the change-over switch 106 to establish the connection between the battery pack 1 and the variable voltage source 104, and sets a voltage output from the variable voltage source 104 to a value corresponding to the afore-mentioned maximum charging voltage, thereby permitting the battery pack 1 to be charged at the set value of the voltage applied by the variable voltage source. However, at this time, it should also be noted that the charging current flowed through the battery pack 1 does not exceed the maximum charging current.

When the constant current charge is performed at the step ST3, the microcomputer 101 compares the maximum charging current of battery pack 1 with the currently-flowing current of the battery cell 20, as shown in step ST4. When it is recognized that the currently-flowing current is smaller than the maximum charging current, the program proceeds to the step ST5 where the current supplied to the battery pack 1 is increased. On the other hand, when it is recognized that the currently-flowing current is greater than the maximum charging current, the program proceeds to the step ST6 where the current supplied to the battery pack 1 is decreased. More specifically, when the current supplied to the battery pack 1 is increased at the step ST5, the microcomputer 101 of the battery charging device 100 controls the variable current source 105 to increase a value of the current output therefrom. On the other hand, when the current supplied to the battery pack 1 is increased at the step ST6, the microcomputer 101 of the battery charging device 100 controls the variable current source 105 to decrease the value of the current output therefrom.

After the control of the step ST5 or the step ST6 is completed, the program for the microcomputer 101 of the battery charging device 100 returns to the decision block of the step ST2.

On the other hand, if it is determined in the step ST2 that the current charging voltage of the battery pack 1 exceeds 90 % of the saturated charging voltage so that the constant-

voltage charge is to be performed at step ST7, the microcomputer 101 of the battery charging device 100 compares the value of the afore-mentioned maximum charging voltage of the battery pack 1 with the value of the current charging voltage of the battery cell 20 transmitted from the battery pack 1, as shown by the step ST8. If it is determined at the step ST8 that the value of the current charging voltage is smaller than the maximum charging voltage, the voltage applied to the battery pack 1 is intended to be increased by the microcomputer 101 of the battery charging device 100, as shown in the step ST9. On the other hand, If it is determined at the step ST8 that the value of the current charging voltage is greater than the maximum charging voltage, the voltage applied to the battery pack 1 is intended to be decreased by the microcomputer 101 of the battery charging device 100, as shown in the step ST10. More specifically, when the voltage applied to the battery pack 1 is intended to be increased as in the step ST9, the microcomputer 101 of the battery charging device 100 controls the variable voltage source 104 so as to increase a value of the voltage output therefrom. On the other hand, when the voltage applied to the battery pack 1 is intended to be decreased as in the step ST10, the microcomputer 101 of the battery charging device 100 controls the variable voltage source 104 so as to decrease a value of the voltage output therefrom.

After the control of the step ST9 or the step ST10 is completed, the program for the microcomputer 101 of the battery

charging device 100 returns to the execution block of the constant-voltage charge as indicated by the step STY.

In the meantime, during the time in which it is determined at the step ST2 that the current charging voltage is smaller than 90 % of the saturated charging voltage and therefore the battery pack 1 is charged in the condition of constant-current charge as in the step ST3 and subsequent steps, the microcomputer 101 of the battery charging device 100 controls the light-emitting diode 103 shown in Fig. 1 so as to keep the diode turned ON. On the other hand, when it is determined at the step ST2 that the current charging voltage is greater than 90 % of the saturated charging voltage and therefore the battery pack 1 is charged in the condition of constant-voltage charge as in the steps ST7 and subsequent steps, the microcomputer 101 of the battery charging device 100 controls the light-emitting diode 103 shown in Fig. 1 so as to keep the diode turned OFF. As a matter of course, the ON and OFF conditions of the light-emitting diode 103 may be set reversely. By the provision of the light-emitting diode, it is possible for user to recognize the condition that the battery pack 1 is charged up to 90 % or more of the saturated charging voltage.

The microcomputer 101 of the battery charging device 100 performs the charging operation only during such a period in which the battery pack 1 is mounted thereto, and terminates the charging operation when the battery pack 1 is dismounted therefrom. The detection of mounting or dismounting of the

battery pack 1 can be realized, for example, by providing a sensor for detecting the mounting and dismounting on the battery charging device 100 and continuously monitoring the output of the sensor. Alternatively, the detection of the mounting or dismounting of the battery pack 1 can be determined by detecting interruption of the communication between the battery pack 1 and the microcomputer 10.

As described above, in the battery charging device 100 according to the present invention, the information indicative of the afore-mentioned maximum charging current and the information indicative of the maximum charging voltage stored in the non-volatile memory 17 of the battery pack 1 is read out and the currently-charged voltage and the currently-flowing current of the battery, pack 1 are also monitored continuously. Further, as shown in Fig. 3, the battery pack 1 is charged in the condition of constant-current charge in an initial stage of the charging operation. After the current charging voltage of the battery pack 1 reaches a predetermined voltage (corresponding to 90 % of the saturated charging voltage as indicated by the point P in Fig. 3), the condition is changed from the constant-current charge to the constant-voltage charge using the maximum charging voltage. By such an arrangement of the battery charging device 100 according to the present invention, it becomes possible to supply an optimum charging energy to all of the battery packs to enable them to be charged up to 100 %, and to reduce the time required for achieving the 100 % charging condition of the battery packs. In general, for

example, in the case where two kinds of battery packs one of which has a maximum charging voltage per one battery cell of 4.2 V and a maximum charging current of 2 A and the other of which has a maximum charging voltage per one battery cell of 4.1 V and a maximum charging current of 4 A are charged as described above, the one battery pack having a maximum charging current of 4A requires a charging current two times that for the other battery pack having a maximum charging current of 2 A. Accordingly, the former battery pack having a maximum charging current of 4A requires a charging time two times that for the latter battery pack having a maximum charging current of 2 A. However, in accordance with the battery charging device 100 according to the present invention, the battery pack having the maximum charging current of 4 A can be supplied with a larger amount of current in the initial stage of the charging operation, so that it is possible to reduce the charging time required therefor. Also, even though the battery packs have different maximum charging voltages from each other (i.e., one is 4.1 V and the other is 4.2 V), since the charging condition of each battery pack is changed over to the constant-voltage charge when the current charging voltage thereof reaches 90 % or more of the saturated charging voltage, the battery pack can be charged up to 100 % depending upon the maximum charging voltage thereof .

In the afore-mentioned embodiment, the non-volatile memory 17 of the battery pack 1 can store only the information indicative of the maximum charging voltage and the information

indicative of the maximum charging current. In addition to the afore-mentioned information, the non-volatile memory 17 can store the other information indicative of connecting conditions of the battery cell 20, for example, the number of series connections or, if required, the number of parallel connections or the like. For instance, if the information indicative of the number of series connections is stored in the non-volatile memory 17, the battery charging device 100 according to the present invention can also be used to charge various kinds of battery packs 1 having battery cells which are different in number of series connection from each other in an optimum manner.

Next, a specific arrangement of the battery pack 1 according to the present invention is described by referring to Fig. 4.

In the battery pack shown in Fig. 4, the positive electrode of the battery cell 20 is coupled to the positive terminal TM+ of the battery pack 1 and the negative electrode of the battery cell 20 is coupled to the negative terminal TM_ of the battery pack 1 through a current/voltage detection resistance R7.

The microcomputer 10 incorporated in the battery pack 1 is coupled with a power source 16 for microcomputer including series regulators, reset circuits or the like, and operated by the power supplied from the power source 16. The charging current detection input terminal DI1 of the microcomputer 10 is coupled to an output terminal of an operational amplifier

13, which serves for detecting the charging current. The discharge current detection input terminal DI2 is coupled to an output terminal of the operational amplifier 13, which serves for detecting the discharge current. In addition, the interrupt input terminal of the microcomputer 10 is coupled to an output terminal of a NAND gate 15 whose two input terminals are coupled to output terminals of operational amplifiers 13 and 14. The output terminal of the NAND gate 15 is also coupled to the power source 16 for microcomputer through a pull-up resistance R8. Besides, the temperature detection input terminal of the microcomputer 10 is coupled to an output terminal of a temperature sensor 19 for detecting an ambient temperature of the battery cell 20. The voltage detection input terminal of the microcomputer 10 is coupled to an output terminal of a voltage detection circuit 18 for detecting a terminal voltage of the battery cell 20. The data input terminal of the microcomputer 10 is coupled to an output terminal of the afore-mentioned non-volatile memory 17. The ground terminal GND of the microcomputer 10 is coupled to a negative electrode of the battery cell 20. The communication input and output terminal (SIN and SOUT terminals) of the microcomputer 10 are coupled to buffer amplifiers 11 and 12, respectively, which constitute a part of the afore-mentioned communication circuit 30. Incidentally, the afore-mentioned charging current input terminal DI1, discharge current input terminal DI2, temperature detection input terminal, voltage detection input terminal and the like are analog input

terminals and therefore all are constituted by A/D input ports. Accordingly, the microcomputer 10 incorporates therein an A/D converter for converting these analog inputs into digital data.

The non-inversion input terminal of the operational amplifier 13 is coupled to the negative electrode of the battery cell 20 through a resistance R3 . The inversion input terminal of the operational amplifier 13 is coupled to a negative-feedback resistance R2 for setting an amplification factor and a resistance Rl. Accordingly, the voltage from the output terminal of the operational amplifier 13 is equal to a voltage value amplified by multiplying a value of the current flowing through the battery pack 1 (current flowing upon charging) by a ratio of a resistance value of the resistance R2 to that of the resistance Rl (R2/R1). On the other hand, the non-inversion input terminal of the operational amplifier 14 is coupled to the negative electrode of the battery cell 20 through a resistance R6 and a resistance R7 which serves for detecting current and voltage. The inversion input terminal of the operational amplifier 14 is coupled to a negative-feedback resistance R5 and a resistance R4. Accordingly, the voltage from the output terminal of the operational amplifier 14 is equal to a voltage value amplified by multiplying a value of the current flowing through the battery pack 1 (current flowing upon discharge) by a ratio of a resistance value of the resistance R5 to that of the resistance R4 (R5/R4).

Further, a transistor switch Trl is constituted by, for example, a field effect transistor whose gate is coupled to a

switching control output terminal SW1 of the microcomputer 10 and between whose drain and source the afore-mentioned resistance Rl is connected. Accordingly, when the level of signal from the switching control output terminal SW1 of the microcomputer 10 is, for example, HIGH (H), the field effect transistor Trl is turned ON so that the value of the resistance Rl becomes approximately zero (namely, only an internal resistance of the field effect transistor Trl), and the amplification factor (amplifier gain) of the operational amplifier 13, whose amplification factor is determined according to the ratio of the value of the resistance R2 to that of the resistance Rl (R2/R1) becomes large. On the other hand, when the level of signal from the switching control output terminal SW1 of the microcomputer 10 is, for example, LOW (L), the transistor switch Trl is turned OFF so that the amplification factor (amplifier gain) of the operational amplifier 13 is smaller than the amplification factor determined according to the ratio of the value of the resistance R2 to that of the resistance Rl (R2/R1), i.e., the amplification factor obtained in the case where the transistor switch Trl is turned ON. Similarly, a transistor switch Tr2 is constituted by, for example, a field effect transistor whose gain is coupled to the switching control output terminal SW2 of the microcomputer 10 and between whose drain and source the afore-mentioned resistance R4 is connected. Accordingly, when the level of signal from the switching control output terminal SW2 of the microcomputer 10 is, for example, HIGH (H) , the

transistor switch Trl is turned ON so that the value of the resistance R4 becomes approximately zero (namely, only an internal resistance of the transistor switch Tr2), and the amplification factor (amplifier gain) of the operational amplifier 13 becomes large. On the other hand, when the level of signal from the switching control output terminal SW2 of the microcomputer 10 is, for example, LOW (L), the transistor switch Tr2 is turned OFF so that the amplification factor (amplifier gain) of the operational amplifier 14 becomes small. In this case, in a normal operational mode (upon running), the microcomputer 10 continuously monitors the signal levels of the afore-mentioned charging current detection input terminal DI1 and discharge current detection input terminal DI2. If these levels reaches or exceeds predetermined values, the levels of signals from the afore-mentioned switching control output terminals SW1 and SW2 are both set to LOW (L) level, so that the transistor switches Trl and Tr2 are both turned OFF, and the amplifier gains of the operational amplifiers 13 and 14 becomes small. Accordingly, the microcomputer 10 can measure a value of the current flowing within the battery pack 1 (current flowing upon charging or discharging) by using the values of outputs from the operational amplifiers 13 and 14 having the low amplifier gain. For this reason, the microcomputer 10 can recognize the value of the current flowing upon charging or discharging so that integrated value of charging and discharging currents and the like can be calculated.

On the other hand, in the normal operational mode (upon running), when the charging and discharging currents flowing within the battery pack 1 are decreased to an extremely small value not more than the predetermined value, the output value from the operational amplifiers 13 and 14, which amplifier gains are both rendered small, also becomes small. That is, the levels of the afore-mentioned charging current detection input terminal DI1 and discharge current detection input terminal DI2 also becomes small. At this time, in the microcomputer 10, the levels of the afore-mentioned terminals DI1 and DI2 are decreased to lower than the predetermined level. If such a condition is continued for a predetermined period of time, the microcomputer 10 determines that the circuitry is in a no-load condition, so that the operational mode thereof is transferred into a power-saving mode (sleep mode). Upon the power-saving mode, the circuitry is operated with a lower power consumption than in the afore-mentioned normal operational mode, so that energy-saving operation thereof becomes possible.

When the microcomputer 10 is operated in the power-saving mode (sleep mode), the levels of signals from the afore-metnioned switching control output terminals SW1 and SW2 are both HIGH levels. This causes the transistor switches Trl and Tr2 to be turned ON, so that the amplifier gains of the operational amplifiers 13 and 14 become large. Accordingly, when the circuitry is operated in the power-saving mode (sleep mode), the microcomputer 10 can measure the extremely small

current flowing within the battery pack 1 (extremely small current flowing upon charging or extremely small current flowing upon discharge) by using output values of the operational amplifiers 13 and 14 whose amplifier gains are rendered smal1.

In this case, under such a power-saving operational mode, when the charging or discharging currents reach or exceed the afore-mentioned predetermined value, the output values of the operational amplifiers 13 and 14 both become large. That is, the levels of the two input terminals of the afore¬mentioned NAND gate 15 are both HIGH levels. Accordingly, the output of the NAND gate 15 becomes a LOW level. Thus, when the output level of the NAND gate 15 coupled to the interrupt input terminal becomes a LOW level, the microcomputer 10 cancels the afore-mentioned power-saving operational mode so that the operational mode of the circuitry is transferred from the power-saving operational mode to the normal operational mode.

As described above, in the circuitry arrangement illustrated in Fig. 4, since the circuitry is operated with a lower power consumption in the power-saving mode of operation than that in the normal operational mode, considerable power saving can be achieved. In addition, in the circuitry arrangement illustrated in Fig. 4, the microcomputer 10 can perform the ON/OFF control of the transistor switches Trl and Tr2 by means of the switching control outputs SW1 and SW2, so that the amplifier gains of the operational amplifiers 13 and 14 can be changed over. The afore-mentioned arrangement makes

it possible both to detect an extremely small current in the power-saving operational mode and to measure the value of current in the normal operational mode.

The voltage detection circuit 18 is a voltage-dividing resistor constituted by resistances R9 and RIO. By using the voltage-dividing resistor, the terminal voltage of the battery cell 20 can be detected. The voltage value detected by the voltage detection circuit 18 is supplied to the afore-mentioned voltage detection input terminal of the microcomputer 10. Accordingly, based on the detected voltage value supplied from the voltage detection circuit 10 and received by the voltage detection input terminal of the microcomputer 10, it is possible to recognize the terminal voltage of the battery cell 20 .

In addition, the temperature sensor 19 is constituted by, for example, a thermistor for detecting a temperature, or the like, and disposed in close proximity to the battery cell 20. The temperature value detected by the temperature sensor 18 is supplied to the temperature detection input terminal of the microcomputer 10. Accordingly, the microcomputer 10 can recognize the temperature of the battery cell 20 based on the detected temperature value supplied to the temperature detection input terminal thereof.

Further, the afore-mentioned non-volatile memory 17 is constituted by, for example, EEP-ROM, and can also store therein data (cycle data) indicative of number of permissible maximum charging and discharging cycles of the battery cell 20
