Repository: anandvc/allindianpatents

File: patents/232190-an-improbved-method-of-manufacturing-mg-al-and-mg-cr-spinel-grains-for-making-refractories-used-in-ferrous-and-non-ferrous-industries.html
Indian Patents. 232190:"AN IMPROBVED METHOD OF MANUFACTURING Mg-Al AND Mg-Cr SPINEL GRAINS FOR MAKING REFRACTORIES USED IN FERROUS AND NON-FERROUS INDUSTRIES"

Indian Patents

Recently Granted Patents

  Recently Published Patents

Title of Invention	"AN IMPROBVED METHOD OF MANUFACTURING Mg-Al AND Mg-Cr SPINEL GRAINS FOR MAKING REFRACTORIES USED IN FERROUS AND NON-FERROUS INDUSTRIES"

Abstract	The invention provides an improved method of manufacturing Mg-Al and Mg-Cr spinel grains for making refractories used in ferrous and non-ferrous industries, comprising the following steps in sequence: (i) wet milling of 65-70% by weight of alumina (Al2O3) and equivalent amounts of Mg(OH)2 for producing 30-35% by weight of MgO in manufacturing Mg-Al spinel grains, and wet milling of 72-77% by weight of chromic oxide (Cr203) and equivalent amount of Mg(OH)2 for producing 23-28% by weight of MgO in manufacturing Mg-Cr spinel grains with addition of the required quantity of water at room temperature in a ball mill using sintered alumina balls as the grinding medium for at least 4 hours to produce a slurry of the said materials in water, (ii) passing the slurry through a filter press to convert the slurry into the form of cakes, (iii) drying the cakes in a dryer at 110 + 10°C for at least 24 hours, (iv) pulverising the cakes into powders in a pulveriser, (v) mixing 10% by weight of a known binder with the powders in a mixer, (vi) converting the mix into the form of briquettes/bricks by pressing the same at a pressure of 1.5t/Cm2 in a press, (vii) drying the briquettes/bricks in a dryer at 110 ± 10°C for at least 24 hours, (viii) firing/ sintering the briquettes/bricks in a furnace/kiln at 1600-1650°C for at least 6 hours, (ix) crushing the briquettes/bricks into particles in a crusher, (x) grinding the particles Into grains in a grinder and (xi) screening the grains into the required size fractions.	

Full Text	The present invention relates to an improved method

of manufacturing Mg-Al and Mg-Cr spinel grains for making

refractories used in ferrous and non-ferrous industries.

The invention relates more particularly to a method of manufacturing Mg-Al spinel grains frlgAl2O4) and Mg-Cr spinel grains (MgCr2O4) at a relatively low temperature and hence at a reduced cost.

The existing method of manufacturing Mg-Al apinel grains(MgAl2O4) and Mg-Cr spinel grains (MgCr2O4) requires  melting of the ingredients at a high temperature of around

  2406 K, and hence the cost of manufacture in the existing

method is relatively high.ln recent years the demand for high

quality synthetic refractories,such as, those made from Mg-Al

and Mg-Cr spinel grains, of increased hardness,  reduced thermal

conductivity and adequate chemical Inertness has been growing  rapidly for applications in the ferrous and non-ferrous

industries, necessitating increased production of said spinel grains at a reduced cost.

The object of the invention is to provide a method of manufacturing Mg-Al and Mg-Cr spinel grains at a reduced temperature and hence at a reduced cost.

The invented method comprises basically wet milling of ingredients such as alumina (Al2O3) or chromic oxide (Sr2O3) and magnesium hydroxide (Mg(OH)2) with water in the required quantity in a ball mill to produce a slurry of the materials, drying the slurry formed in an air oven at 110 + 10°C into lumps/cakes, grinding/pulverising the lumps/cakes into granulated

powders of required mesh size such as 30 B.S.,  mixing the powders with a binder such as a 2% by weight solution of dextrin

in water in a mixer,  pressing the mix into briquettes/bricks of

2 required sizes at a pressure of around 1.5 t/cm ,  drying the

briquettes/bricks in a dryer at 110 + 10°C,  sintering/firing the dried briquettes/bricks in a furnace/kiln at 1600-1650°C,  cooling the briquettes/bricks to ambient temperature in natural air, Crushing and grinding the briquettes/bricks into grains of sizes such as -6 B. S.  mesh,  and screening the grains into required size fractions.

4

A large number of experiments have been performed for optimising the composition of the ingredients used in the invented method of manufacturing the Mg-Al and Mg-Cr spinel grains.

Thus the invention provides an improved method of manufacturing Mg-Al and Mg-Cr spinel grains for making refractories used in ferrous and non-ferrous industries,  characterised in that the method comprises the following steps in sequence:  (i)  wet milling of 65-70% by weight of alumina (Al2O3) and equivalent amounts of Mg(OH)2 for 30-35% by weight of MgO for producing Mg-Al spinel grains and 72-77% by weight of chromic oxide  (Cr2O3) and equivalent amount of Mg(OH)2 for 23-28% by weight of MgO for producing Mg-Cr spinel grains v/ith required quantity of water at the  room temperature in a ball mill using sintered alumina balls as the grinding medium for at least 4 hours to produce a slurry of the said materials in water,  (ii) processing the  slurry through a filter press to convert the same  into the form of cakes,  (iii) drying the cakes in a dryer at 110 + 10°C for at least 24 hours, (iv) pulverising the  cakes into powders in a pulveriser,  (v) mixing

 10% by weight of a binder with the powders in a mixer,  (vi)

converting the mix into the form of briquettes/bricks by pressing

the same at a pressure of around 1.5  t/cm2  in a press,  (vii)

drying  the  briquettes/bricks in a dryer at 110 + 10°C for at least 24 hours,  (viii)  firing/sintering the briquettes/bricks in a furnace/kiln at 1600-1650°C for at least 6 hours,  (ix) crushing the briquettes/bricks into particles in a crusher,  (x) grinding the particles into grains in a grinder and (xi) screening the grains into the required size  fractions,  such as,  +3 to -5 mm, +1  to -3 mm,  +0.5 to -1 mm,  +O.2 to -0.5,  and -0.2 mm or as required.

The invention is described fully and particularly with reference  to  the accompanying drav/ings,  in which

Figure  1 is a flow diagram of the steps followed in the invented method of manufacturing Mg-Al and Mg-Cr spinel grains.

Referring to Fig.  1,  raw material 1  i.e.  alumina (A1203)  and raw material 2 i.e.  magnesium hydroxide  (Mg(OH)2) or raw material 3,  i.e.  chromic oxide  (Cr2O3)  and raw material 2 i.e.  magnesium hydroxide  (Mg(OH)2)  are v/et milled together for 4 hours  in a ball mill using sintered alumina balls as  the grinding medium with water in the  required quantity to produce a slurry of the materials,  the slurry is stored in a blunger and is passed through a filter press to produce cakes of the materials,  the cakes are dried at 110 + 10°C in a dryer for at least 24 hours,  the dried cakes are pulverised into pov/ders in a pulveriser,  9 parts by v/eight of the pulverised powders and 1 part by v/eight of a binder such as 2% by weight of

a solution of dextrin in water are mixed in a mixer, the mix is converted into briquettes/bricks in a press at a pressure of

around 1.5 t/cm2 , the briquettes/bricks are dried in a dryer at 110 + 10°C for 24 hours, the dried briquettes/bricks are fired/sintered in a furnace/kiln at 1600-1650°C for 6 hours, the fired/sintered briquettes/bricks are crushed into particles

in a crusher, the particles are ground into grains in a grinder,

the grains are screened into required size fractions by using

screens of required mesh sizes and stored as the finished product. Alternatively, instead of pulverising the dried cakes into powders in a pulveriser, these are sintered in a kiln at 1600-1650°C for 6 hours, the sintered cakes are crushed into particles in a crusher, the particles are ground into grains in a grinder, the grains are screened into different size fractions by using screens of required mesh sizes and stored as the finished product.

The results of chemical analysis of alumina (Al2O3) and chromic oxide (Cr203) used are presented in Tables I and II respectively, from which it is noted that the said ingredients are of high purity i.e. 99% and above by weight. The magnesium hydroxide (Mg(OH)2) used is of extra high purity of above 99.9% by weight.

A typical experiment performed on a pilot scale for optimising the composition of Mg-Al and Mg-Cr spinel grains in the invented method is described below by way of Example.

A 5 kg batch containing  (by weight) 68% alumina and equivalent amount of Mg{OH)2 for 32% MgO or 74.5% chromic oxide and equivalent amount of Mg(OH)2 for 25.5% MgO with 8 to 12 kg water is milled in a ball mill for 4 hours using sintered alumina balls as the grinding medium to produce a slurry of the materials.  The slurry is dried in an oven at 110 ± 10°C for at least 4 hours to be formed into lumps.  The lumps are ground into particles in a grinder and screened through a 30 B.S. mesh sieve.  9 parts by weight of the grains are mixed with  1 part by

weight of a binder such as 2% by weight of dextrin solution in

water and pressed under a pressure of 1.5 t/cm2 and formed into

briquettes. The briquettes are dried in an oven at 110 + 10°C for at least 24 hours. The dried briquettes are fired at 1600-1650°C for at least 6 hours in a furnace. The fired briquettes are cooled to ambient temperature in natural air. The cooled briquettes are crushed into particles in a crusher, the particles are ground into grains in a grinder, the grains are screened into the required size fractions by using screens and stored as the finished product.

Typical thermo-physical properties of the spinel grains produced are given in Table III, from which it is noted that both Mg-Al and Mg-Cr spinel grains produced in the invented method are of high grain density i.e. 3.31/3.80 gm/cc, low app. grain porosity 2.18/4.07%, low water absorption 0.66/1.08% and high tensile strength 650/450 kg/cm2.

The highest temperature used in the  invented process being 1600-1650°C against 1800-1900°C used in the conventional method,  the cost of manufacture is relatively low in the invented method.

Table I  Results of Chemical Analysis  of Alumina (Al2O3).

(Table Removed)

Table II:  Results of Chemical Analysis  of Chromic Oxide  (Cr203) used.

(Table Removed)

Table III;  Thermo-physical properties of Mg-Al and Mg-Cr Spinel Grains Produced.

(Table Removed)

We Claim :-

1.  An improved method of manufacturing Mg-Al and Mg-Cr spinel grains for making refractories used in ferrous and non-ferrous industries,  characterised in that the method comprises the following steps in sequence :  (i) wet milling of 65-70% by weight of alumina (A1203) and equivalent amounts of Mg(OH)2 for 30-35% by weight of MgO for producing Mg-Al spinel grains and 72-77% by v/eight of  chromic oxide  (Cr2O3)  and equivalent amount of Mg(OH)2 for 23-28%by weight of MgO for producing Mg-Cr spinel grains with required quantity of water at the room temperature in a ball mill using sintered alumina balls as the grinding medium for at least 4 hours to produce a slurry of the said materials in water,  (ii) processing the slurry through a filter press to convert the same into the form of cakes,  (iii) drying the cakes in a dryer at 110 + 10°C for at least 24 hours, (iv) pulverising the cakes into powders in a pulveriser,  (v) mixing 10% by weight of binder with the powders in a mixer,  (vi)

converting the mix into the form of briquettes/bricks by pressing

the same at a pressure of around 1.5 t/cm2  in a press,  (vii) drying

the  briquettes/bricks in a dryer at 110 + 10°C for at least 24 hours,  (viii)  firing/sintering the briquettes/bricks in a furnace/ kiln at 1600-1650°C for at least 6 hours,  (ix)  crushing the briquettes/bricks into particles in a crusher,  (x) grinding the particles into grains in a grinder and (xi) screening the grains into the required size fractions,  such as,  +3 to -5 mm,  +1 to -3 mm, +0.5 to 1 mm,  +0.2 to -0.5,  and -0.2 mm or as required.

2.	The method as claimed in Claim 1,  wherein the materials

wet milled are (by weight) 67% A120, and 32%MgO for producing

Mg-Al spinel grains,  and 74.596 Cr2O3 and 25.5% MgO for producing

Mg-Cr spinel grains v/ith addition of 160-240% of water therein.

3.	The method as claimed in claim 1 or 2,  wherein the

binder used is a 2% by weight solution of dextrin in water.

A.  The method as claimed in claim 1, 2 or 3,  wherein the dried cakes of the materials produced in step (iii) are sintered in kiln at 1600-1650°C for 6 hours,  crushed into particles, in a crusher, ground into grains in a grinder and screened into the size fractions,  such as,  +3 to-5mm,  +1 to -3mm,  +0.5 to -1 mm, +0.2 to -0.5,  and -0.2 mm or as required.

5.  An improved method of manufacturing Mg-Al and Mg-Cr spinel grains for making refractories used in ferrous and non-ferrous industries,  substantially as herein described and illustrated in the accompanying drawings.

Documents:

				3349-del-1998-abstract.pdf

				3349-del-1998-claims.pdf

				3349-del-1998-correspondence-others.pdf

				3349-del-1998-correspondence-po.pdf

				3349-del-1998-description (complete).pdf

				3349-del-1998-drawings.pdf

				3349-del-1998-form-1.pdf

				3349-del-1998-form-19.pdf

				3349-del-1998-form-2.pdf

				3349-del-1998-form-4.pdf

				3349-del-1998-gpa.pdf

« Previous Patent

Next Patent »

Patent Number	232190	

Indian Patent Application Number	3349/DEL/1998	

PG Journal Number	13/2009	

Publication Date	27-Mar-2009	

Grant Date	16-Mar-2009	

Date of Filing	10-Nov-1998	

Name of Patentee	STEEL AUTHORITY OF INDIA LIMITED	

Applicant Address	ISPAT BHAWAN, LODI ROAD, NEW DELHI – 110003.	

Inventors:

#	Inventor's Name	Inventor's Address	

1	JAGDISH PRASAD	RDCIS/SAIL, RACHI, INDIA.	

2	TAPAS KUMAR DE	RDCIS/SAIL, RACHI, INDIA.	

3	BANSI DHAR CHATTARARJ	RDCIS/SAIL, RACHI, INDIA.	

4	MANI SANKAR MUKHOPADHAYAY	RDCIS/SAIL, RACHI, INDIA.	

5	KRISHANA CHARAN CHATTERJEE	RDCIS/SAIL, RACHI, INDIA.	

PCT International Classification Number	C04B35/043	

PCT International Application Number	N/A	

PCT International Filing date		

PCT Conventions:

#	PCT Application Number	Date of Convention	Priority Country	

1			NA	

© All Indian Patents, 2013-2021.

  Patent data available in the public domain from Indian Patents Office, Department of Industrial Policy and Promotions, Ministry of Commerce and Industry, Government of India.

File: patents/232198-method-for-manufacturing-a-powdered-material-the-powdered-material-and-a-ceramic-material-manufactured-therefrom.html
Indian Patents. 232198:METHOD FOR MANUFACTURING A POWDERED MATERIAL, THE POWDERED MATERIAL AND A CERAMIC MATERIAL MANUFACTURED THEREFROM

Indian Patents

Recently Granted Patents

  Recently Published Patents

Title of Invention	METHOD FOR MANUFACTURING A POWDERED MATERIAL, THE POWDERED MATERIAL AND A CERAMIC MATERIAL MANUFACTURED THEREFROM

Abstract	Powdered material, the binder phase of which mainly consists of a cement-based system, which powdered material has the capacity following saturation with a liquid reacting with the binder phase to hydrate to a radiopaque and chemically bonded ceramic material. According to the invention, said binder phase mainly consists of CaOA1203h (ss) and/or 3CaOAl203 (ss). The material also contains one or more heavy atom types with a density over 5 g/cm . The invention also relates to a method for manufacturing the powdered material and the chemically bonded ceramic material formed from the powdered material, in which said binder phase has a mol ratio AfeCVS(ss) to 3CaO*Al20-36H20 (ss) of a maximum of 2:1.	

Full Text	 

METHOD FOR MANUFACTURING A POWDERED MATERIAL, THE POWDERED MATERIAL AND A CERAMIC MATERIAL MANUFACTURED THEREFROM

TECHNICAL FIELD

The present invention relates to a radiopaque and chemically bonded ceramic material, the binder phase of which consists mainly of a cement-based system. The invention also relates to a powdered material that has the capacity to form said ceramic material when it is saturated with a liquid reacting with the binder phase, and a method of manufacturing this powdered material. The invention has been developed primarily with a view to dental and orthopaedic purposes, but can also be applied in other application areas.

PRIOR ART AND PROBLEMS

The present invention relates to binding agent systems of the cement system type, in particular the system CaO-Al203-(Si02)-H20. Studies carried out according to the invention and earlier works (SE 463 493, SE 502 987 and SE 514 686) have produced results that indicate great potential for the system for strong and acid-resistant materials such as dental filling material. No other dental filling material existing today meets all the requirements in respect of biocompatibility, aesthetics and function that can be posed by patients and dental service staff.

A description is given below of the practical demands that should generally be made on a dental filling material. Good handling ability with simple applicability in a cavity, moulding that permits good modellability, hardening/solidification that is sufficiently rapid for filling work and provides serviceability directly following a visit to the dentist. Furthermore, high strength and corrosion resistance exceeding that of earlier filling materials, good biocompatibility, radiopacity for X-ray purposes, good aesthetics and safe handling for staff without any allergy-provoking or toxic additives in the material are required. Good long-term attributes as regards dimensional stability are also demanded.

In SE 463 493 it was described how a chemically bonded ceramic material, e.g. for dental purposes, can be caused to exhibit increased strength characteristics in that a powder body consisting of one or more hydraulic binding agents and possible ballast material is compacted at such a high external pressure and at so low a temperature that a well held-together raw compact is obtained without sintering reactions on compacting. The filling

density in this raw compact has increased to at least 1.3 times the initial filling density, which is defined as the filling density attained through shaking, vibration and/or light packing of the loose powder into a container. The user of the material prepares the same by saturating the raw compact with a hydration liquid prior to application of the material or in situ in a cavity, e.g. a tooth cavity.

More recently it has been shown in SE 502 987 that for cement systems complete hydration (which was regarded as reducing the risk of dimensional changes) can take place if complete soaking and subsequent compaction of the cement system takes place with the aid of a specially designed stopper.

More recently still it has been shown in SE514 686 that a cement system of the type referred to in SE 463 493 or SE 502 987 can be caused to exhibit dimensionally stable long-term attributes if the material includes one or more expansion-compensating additives.

Materials that are produced according to SE 463 493, SE 502 987 or SE 514 686 have certainly proved to satisfy most of the demands that can be made according to the above on dental filling material. However, it has proved to be the case that the aesthetics of the material suffer, in spite of a colour similar to natural tooth colour, due to the fact that the material is opaque, which means that the material does not have adequate optical attributes to appear natural. Natural tooth transmits light, especially enamel. The manner in which the light is diffused through the tooth is described as translucent, which is to be differentiated from transparent. A definition of a translucent material reads: "A material that reflects, transmits and absorbs light. Objects cannot be seen clearly through the material when the material is placed between the object and the observer." (Lemire, Burk, Color in dentistry, J.M. Ney Company (1975)). One method of measuring translucence is to determine the ratio between the quantity of reflected light with a white background and with a black background (ISO 9917). A material is described as translucent if it has opacity of between 35 and 90%, as opaque above 90% and transparent below 35%. Natural dentine has an opacity of approx. 70%, while natural enamel has an opacity of around 35%. The ability of a filling material to imitate the appearance of the natural tooth depends to a large extent on the material being translucent.

Tn the abstract to JP 57209871 it is stated that translucence can be attained in a material of Portland cement and water glass.

In JP 51111828, a method is described for the production of 3CaOAl203'6H20. In the method, the raw materials for the binder phase are mixed with a surplus of water for 1 -20 hours, with gradual heating from room temperature to 100°C. It is stated that hydrated calcium aluminate in the form of 3CaOAl2036H20 is formed thereby. This hydrated calcium aluminate is heated to between room temperature and 100°C and compressed at the same time at 50-800 MPa for 10-60 minutes, possibly following the addition of further water, to form a ceramic that is then dried at 60-250°C without the water of crystallization being evaporated. In the method described in JP 51111828, the mechanical compression of already hydrated material is thus executed.

A related problem is that of achieving radiopacity at the same time as translucence, the former being required in a filling material in order for it to be able to be distinguished clearly from natural tooth and the onset of decay respectively in X-raying. The problem is due to the fact that the X-ray contrast aids that are common nowadays, e.g. ZrC>2 and Sn02, interfere with the translucence. Even in an orthopaedic context or other non-biological context it is often desirable to have radiopacity, even if the need for translucence does not exist in this case.

Yet another problem is that of achieving the highest possible mechanical strength and hardness in the ceramic material formed. It is also desirable here, especially in connection with dental purposes, primarily fillings, for hardness to develop rapidly. Increased chemical stability is also an aspect, in which the share of Al3+ in the material influences stability. It is desirable for the quantity Al  to be minimized.

ACCOUNT OF THE INVENTION

One object of the present invention is to provide a ceramic material of the type stated in the introduction, which material exhibits radiopacity, high mechanical strength and rapid hardness development. The material shall preferably exhibit translucence at the same time, at least if the material is intended for dental purposes. The invention also aims to provide a powdered material that has the capacity following saturation with a liquid reacting with the binder phase to hydrate to a chemically bonded ceramic material of the type intended

according to the invention. The invention also aims to offer a method for the manufacture of such a powdered material. The invention also aims to offer a ceramic filler material.

The desired objects and others are achieved according to the invention in that the binder phase of the powdered material mainly consists of CaO-Ala03 (ss) and/or SCaOAbCh (ss) and in that the powdered material and thus the ceramic material contain an atom type with a density above 5 g/cm3, expressed as the density of the element that corresponds to the atom type.

In product terms, this means that the binder phase of the ceramic material formed has a mol ratio AI2O33H2O (ss) to 3CaOAl203'6H20 (ss) of a maximum of 2:1, preferably of less than 1:5 and even more preferredly less than 1:10,

The designation (ss) here means "solid solution". As will be described in greater detail later, this means that the binder phase can, but does not have to, contain other atom types that are present in solid solution in the binder phase, these replacing Ca and/or Al in full or in part. In the quantity ratios that are indicated, these other atom types are counted as Ca or Al.

The term binder phase is taken here to mean a cement content in the material, regardless of whether the powdered material or the hydrated ceramic product is in question.

In method terms, the object of the invention is achieved in that the method for the manufacture of the powdered material comprises the stages of:

a)	Mixing raw materials for the binder phase containing Ca and Al in a ratio Ca: Al greater than or equal to 1:2.4, preferably greater than or equal to 1:2.2 and most preferredly greater than or equal to 1:2, but no greater than 3:2.

b)	Physically reducing diffusion paths between atoms in the various raw materials,

c)	Sintering the material at an increased temperature to form said binder phase, which consists mainly of CaOAhCh (ss) and/or SCaOAbCh (ss), the material in stage a) and/or following stage c being brought to contain one or more heavy atom types with a density of over 5 g/cm3, expressed as the density for the element of the atom type.

»

On hydration, two final phases, 3CaOAl203"6H20 and Al20y3HaO will always be formed from conventional cement mixtures containing calcium aluminates of the phases CaO* AI2O3 and CaO-2Al203. The invention is based on the knowledge that AI2O33H2O is not desirable as it can have a detrimental effect on the mechanical properties of the ceramic product. To have more than one phase also affects the refraction of light by the ceramic material, since Al203*3H20 and 3CaO'Al203*6H20 have different refractive indices. It is therefore desirable to be able to manufacture a material that has only one phase, namely 3CaO- AI2O36H2O, in the hydrated state, or at least to be able to manufacture a material that has a minimized content of AI2O33H2O. By using only 3CaOAl2C>3 as the binder phase, the hydrated material can be controlled to contain only 3CaO*Al203-6H20 . 3CaOAl203'6H20 has a higher mechanical strength than AI2O33H2O and the refraction is also reduced, resulting in lower opacity, i.e. increased translucence. It is also the case that the hydration time is shortened, as fewer phases are formed, and that several stages in the hydration process are shorter. By instead using only CaO AI2O3 as the binder phase, the hydrated material can be controlled to contain SCaO-AWVSHaO to AI2O33H2O in the ratio 1:2, which signifies a considerably greater proportion of 3CaO-Al203*6H20 than if conventional powder mixtures containing calcium aluminates of the phases CaOAhCh and CaO2AJ203 are used. Naturally mixtures of CaOAkCh and 3CaOAl2C>3 can also be used for a reduced formation ofAliOySHiQ, However, the binder phase's content of CaO*2Al203 should be minimized and preferably omitted completely.

Yet another advantage of the ceramic material according to the invention is that it contains a lower proportion of Al ions than conventional calcium aluminate compositions, which ought to be an advantage in biological systems, especially in orthopaedic applications.

With a view to achieving radiopacity, the powdered material, and thus also the ceramic product, contains at least one heavy atom type with a density of over 5 g/cm , preferably Zr, La, Ta, Zn, Ba and/or Sr. It is preferred that this/these atom type(s) form part of one or more compounds that also contain fluoride.

According to one aspect of the invention, the powdered material and thus also the ceramic product contains in addition to the binder phase one or more additives that contain the heavy atom type or atom types and that have a refractive index in visible light that deviates by a maximum of 15%, preferably a maximum of 10% and even more preferredly a

maximum of 5% from the refractive index of the binder phase when the binder phase is hydrated. It is preferred that the additive is a glass, i.e. amorphous phase, most preferredly a silicate glass.

Examples of additive materials that satisfy one or more of the stated requirements are: silicate glass, barium aluminium borosilicate glass, barium aluminium fluorosilicate glass, barium sulphate, barium fluoride, zirconium-zinc-strontium-borosilicate glass, apatite, fluorapatite and similar materials. In these materials barium can be exchanged for strontium and the materials can also contain fluoride. The additive materials can also have any morphology or form, including: spheres, regular or irregular forms, whiskers, plates or the like. Particles of the additive material should be smaller than 50 jam, preferably smaller than 20 (j.m and even more preferredly smaller than 10 \xm. The size of the particles is measured by laser diffraction and calculated as the volume mean value D[4,3]. Additive materials of this type can be present in total quantities of at least 3% by volume, preferably at least 5% by volume and even more preferredly at least 10% by volume, but at most 55% by volume, preferably at most 50% by volume and even more preferredly at most 45% by volume in the powdered material.

According to the above, according to an alternative embodiment of the invention, the heavy atom type or atom types can instead be included in the actual binder phase in such a way that they replace Ca and go into the solid solution (ss) in the binder phase, or alternatively form a compound that is close chemically and/or structurally. Apart from Ca positions (where Ba, Sr etc. can replace Ca), solid solution (ss) in e.g. 3CaOAl203*6H20 is possible in H2O positions (where oxides of Si, Ti, Zr etc. or fluorides can replace H2O) and in Al positions (where Fe, V, Sn, Bi and P etc. can replace Al), it being possible to influence properties apart from radiopacity, such as dimensional stability, chemical resistance etc. positively. To manufacture the binder phase, raw materials are preferably used in this case that contain a heavy atom type in the same group as Ca in the periodic system, suitably Ba and/or Sr, and in addition possibly fluoride. The advantage of this is that the actual binder phase is radiopaque, and that the atoms that provide radiopacity do not interfere with translucence.

The two variants can naturally also be combined, additives with a heavy atom type being mixed into the powdered material together with the binder phase, which binder phase also contains heavy atom type(s).

In the same way as Ba and/or Sr can be used to replace Ca in the binder phase, with a view to achieving radiopacity and translucence at the same time, silicon in the form of fine crystalline silica (microsilica) and/or Portland cement (OPC) can be caused to go into solid solution (ss) in the binder phase, with a view to achieving dimensional stability of the ceramic product.

Solid solution (ss) in e.g. SCaO-AChIO can be produced in such a way that the solid solutions - with increased radiopacity- are non-hydrating. In these cases, these can be used advantageously as an inert phase to analogue solid solutions that are hydrating. This considerably increases the degree of freedom as regards the choice of raw materials and manufacturing criteria.

The powdered material shall further satisfy the requirements indicated above for mouldability and durability, and be easy to handle in connection with its wetting and application in a cavity, e.g. a tooth cavity. The ceramic material formed should also, for dental applications, meet the demands made on such a material according to the above. It is especially preferred that the material exists in the form of a raw compact that has a degree of compaction of 40-80% by volume solid phase, preferably 50-70% by volume solid phase and even more preferredly 55-65% by volume solid phase prior to hydration, in a manner such as described in SE 463 493. However, the invention is also fully applicable in connection with a wet-moulded material that exists in powder form prior to hydration, such as the material described in SE 502 987. The material can also contain one or more expansion-compensating additives suitable for giving the ceramic material dimensionally stable long-term attributes, such as described in SE 514 686. It is generally the case that said binder phase consists at least chiefly of calcium aluminate cement. However, the addition of one or more other cement binder phases to a total amount of less than 30% by volume can be used, preferably 1-20% by volume and even more preferredly 1-10% by volume. Admixtures of ordinary Portland cement (OPC cement) or fine crystalline silica, which according to the above can possibly be included in solid solution in the binder phase, are used advantageously. Furthermore, it is desirable for the material to have a hardness of

at least 50 HV in the hydrated state, preferably at least 100 HV and even more preferredly at least 140 HV.

DETAILED DESCRIPTION OF THE INVENTION

According to one aspect of the invention, the binder phase of the powdered material consists up to at least 70% by weight, preferably at least 80% by weight and even more preferredly at least 90% by weight, of CaOAl203 and/or 3 CaO-Al203 (ss).

According to another aspect of the invention, the binder phase of the powdered material consists mainly of 3CaOAl203 (ss), preferably up to at least 70% by weight, more preferredly at least 80% by weight and most preferredly at least 90% by weight. Alternatively, the binder phase of the powdered material consists mainly of CaO-AfeOs (ss), preferably up to at least 70% by weight, more preferredly at least 80% by weight and most preferredly at least 90% by weight. All mixtures between these alternatives are also conceivable.

A first embodiment of the method for manufacturing the powdered material comprises the stages of:

a)	Mixing raw materials for the binder phase containing Ca and Al in a ratio Ca: Al greater than or equal to 1:2.4, preferably greater than or equal to 1:2.2 and most preferredly greater than or equal to 1:2, but no greater than 3:2.

b)	Mechanically reducing the diffusion paths between atoms in the various raw materials by pressurizing the raw materials, e.g. through cold isostatic pressing, at a pressure of 10-350 MPa, preferably 50-300 MPa and even more preferredly 150-250 MPa, to form a pressed powder body,

following which the powder body is finely divided into granules, preferably of less than 1 mm, even more preferredly of less than 0.5 mm and most preferredly of less than 0.3 mm in size,

c)	Sintering the material at a temperature of at least 1200°C to form said binder phase, which consists mainly of CaOAl203 (ss) and/or 3CaOAl203 (ss),

d)	Grinding the material to a particle size of less than 80 |j,m, preferably less than 30 |j,m and even more preferredly less than 20 |im,

e)	Mixing the material with any additives,

f)  Pressing the material to form a raw compact with a degree of compaction of 40-80% by volume solid phase, preferably 50-70% by volume solid phase and even more preferredly 55-65% by volume solid phase.

According to one aspect of the method, said sintering is carried out at a minimum of 1250°C, preferably a minimum of 1275°C and even more preferredly at least 1300°C but at most 1600°C, preferably at most 1550°C and even more preferredly at most 1360°C, for at least 2 hours, preferably at least 4 hours and even more preferredly at least 6 hours, said sintering preferably being preceded by drying at an increased temperature that is below the sintering temperature, e.g. at a temperature of around 1000°C.

A second embodiment of the method for manufacturing the powdered material comprises the stages of:

a)	Mixing raw materials for the binder phase containing Ca and Al in a ratio Ca: Al greater than or equal to 1:2.4, preferably greater than or equal to 1:2.2 and most preferredly greater than or equal to 1:2, but no greater than 3:2.

b)	Chemically reducing the diffusion paths between atoms in the various raw materials by mixing the raw materials with 2-10 times more water than powder raw material, which mixture is heated to 30-100°C while stirring for 1 -20 hours, preferably 2-5 hours, to form 3CaOAl203*6H20 in grain shape, following which any dissolved water is evaporated at a temperature lower than 250°C, preferably lower than 150°C, even more preferredly lower than 100°C but at least 50°C,

c)	Sintering the material through heat treatment at a temperature of over 250°C, preferably over 500°C and even more preferredly over 1000°C for at least 15 minutes, preferably at least 1 hour, the water of crystallization evaporating and said binder phase being formed, which consists mainly of CaOAhCh (ss) and/or SCaOAkCh (ss),

d)	Grinding the material to a particle size of less than 80 |a.m, preferably less than 30 jim and even more preferredly less than 20 ^im,

e)	Mixing the material with any additives,

f)	Pressing the material to form a raw compact with a degree of compaction of 40-80% by volume solid phase, preferably 50-70% by volume solid phase and even more preferredly 55-65% by volume solid phase.

According to one aspect of the method, regardless of the embodiment, said raw materials containing Ca and Al consist of at least one of the raw materials in the group that consists of powdered CaO, CaCl2, Ca(OH)2 and CaCCh and at least one of the raw materials in the group that consists of powdered AI2O3, AICI3, AI2O3.H2O and Al(OH)3. In the event that it is desired to manufacture a binder phase that contains a heavy atom type in solid solution, the whole or parts of the raw materials containing Ca can be exchanged for Ba and/or Sr compound(s), e.g. BaO, BaCl2, Ba02, Ba(OH)r8H20, BaF2, BaH2, SrO, SrCh, Sr(OH)2-8H20, SrF2, SrH2. 0 to 100%, preferably 20-50%, of the raw material containing Ca can thereby be exchanged for raw material containing Ba and/or Sr,

In the event that it is desired to manufacture a binder phase containing silicon and/or fluoride in solid solution, the raw materials can also contain fine crystalline silica (microsilica) and/or Portland cement (OPC) and/or fluorides of Na, Ca, Ba, Sr etc.

In the event that it is desired to manufacture a binder phase that contains metals such as iron, vanadium, titanium, zirconium, tin, bismuth in solid solution, the raw materials can also contain oxides, hydroxides or salts of these elements.

In the event that it is desired to manufacture a binder phase that contains phosphorus in solid solution, the raw materials can also contain Ca, Ba, Sr-phosphates and apatites including fluorapatite.

According to an aspect of the invention, it is preferred that the material, regardless of the embodiment, is ground in stage d and possibly screened so that the material has particle sizes of over 3 nm, preferably over 2 nm and even more preferredly over 1 u.m and/or particle sizes under 300 nm, preferably under 200 nm. The particle size is measured by laser diffraction and the volume-weighted mean value is indicated (also called D[4,3]).

It is preferred from the translucence viewpoint that the raw materials for the binder phase have a high whiteness, the whiteness value preferably exceeding 70, preferably exceeding 74 according to ASTM E313. The content of transition metals in the powder mixture should for the same reason be under 0.5% by weight, preferably under 0.4% by weight.

The translucence can be improved further by a low level of porosity of the finished ceramic material, preferably a porosity level of less than 20%, even more preferredly of less than 10% and still more preferredly of less than 5%.

Thanks to the invention, the ceramic material formed can be caused to have a translucence corresponding to 35-90%, preferably 40-85% and even more preferredly 50-80% opacity. At the same time, a hardness of at least 50 HV, preferably at least 100 HV and even more preferredly 140 HV can be achieved.

To manufacture a filler material, the method for manufacture according to the second embodiment can be interrupted after stage b. A filler material of this kind is a ceramic product in itself according to the invention, which can be used as an additive in stage e. The stirring in stage b can possibly be controlled in this case so that the selected desired form can be achieved for the filler particles, or also the grains can be post-treated to the desired shape.

EXAMPLE 1

A series of experiments was carried out to study the effect of different process parameters in the manufacture of calcium aluminate, 3CaOAl2C>3, and its influence on the material's translucence and mechanical properties, without regard to radiopacity.

Description of raw materials

Calcium aluminate of the phases CaOAhCh and CaO2Al203 forming part of e.g. calcium

aluminate cement (Alcoa or alternatively Lafarge) CaO, Ca(OH)2, Al(OH)3, AI2O3 (Merck).

Examples a) - d) below describe

a)	Manufacture of 3CaOAl203 at high temperature from CaO and AI2O3

b)	Manufacture of 3CaO*Al203 at low temperature from CaO and AI2O3

C)  Manufacture of 3CaOAl203 at high temperature from Ca(OH)2 and Al(OH)3 d>  Manufacture of 3CaO-Al203 at low temperature from Ca(OH)2 and Al(OH)3

The raw materials were mixed in such proportions that the mol ratio Ca:Al was 3:2.

Following mixing, the powder was subjected to cold isostatic pressing in examples a) - d) at 250 MPa for a green body. Following pressing, the green bodies were ground into small granules. The powder mixtures in examples a) - d) were then sintered according to the following cycles;

a)	1000°C for 1 hour followed by 1480°C for 8 hours then cooling to room temperature for 1 hour.

b)	1000°C for 1 hour followed by 1350°C for 12 hours then cooling to room temperature for 1 hour.

c)	1000°C for 1 hour followed by 1480°C for 4 hours then cooling to room temperature for 1 hour.

d)	1000°C for 1 hour followed by 1350°C for 6 hours then cooling to room temperature for 1 hour.

Verification (X-ray diffraction) of the resulting phase composition in examples a-d) following sintering showed that all the original powder has been converted to 3CaOAl2C>3

The powders in examples a-d) were ground in a ball mill with inert grinding balls of silicon nitride with a filling level of 35%. Isopropanol was used as the grinding liquid. Following grinding, all the powder had a grain size of less than 20 urn. Following evaporation of the solvent, cylindrical raw compacts were made with a diameter of 10 mm and a height of 1 mm, which were wetted with water. The material was then kept moist at 37°C for a week prior to measurements of translucence. The measurements of translucence were carried out according to ISO 9917 (100 means opaque and 35 to 90 means translucence). The hardness (Vickers method) of the material was measured after one week. The material was compared with a calcium aluminate cement containing the phases CaO'AhOs and CaO*2Al203 (LaFarge). The phase composition following hydration was also verified (X-ray diffraction (XRD)). The results are shown in Table 1.

The results show that a material with increased hardness and improved translucence can be obtained by manufacturing the raw material for the material in a controlled manner with controlled phase composition.

EXAMPLE 2

A series of experiments was carried out to study the effect of different process parameters in the manufacture of calcium aluminate, CaOAl203, and its influence on the material's translucence and mechanical properties, without regard to radiopacity.

Description of raw materials

Calcium aluminate of the phases CaOAJ203 and Ca02Al2C>3 forming part of e.g. calcium

aluminate cement (Alcoa or alternatively Laferge) CaO, Ca(OH)2, Al(OH)3, AI203 (Merck).

Examples a) - d) below describe

a)	Manufacture of CaO- A1203 at high temperature from CaO and AI203

b)	Manufacture of CaOAl203 at low temperature from CaO and A1203

C)  Manufacture of CaO-Al203 at high temperature from Ca(OH)2 and Al(OH)3 d) Manufacture of CaO*Al203 at low temperature from Ca(OH)2 and AJ(OH)3

The raw materials were mixed in such proportions that the mol ratio Ca: Al is 1:2.

Following mixing, the powders were subjected to cold isostatic pressing in examples a) - d) at 250 MPa to a green body. Following pressing, the green

bodies were ground into small granules. The powder mixtures in examples a) -d) were then sintered according to the following cycles:

e)	1000°C for 1 hour followed by 1480°C for 8 hours then cooling to room

temperature for 1 hour.

f)	1000°C for 1 hour followed by 1350°C for 12 hours then cooling to room

temperature for 1 hour.

g)	1000°C for 1 hour followed by 1480°C for 4 hours then cooling to room

temperature for 1 hour.

h)  1000°C for 1 hour followed by 1350°C for 6 hours then cooling to room temperature for 1 hour.

Verification (X-ray diffraction) of the resulting phase composition in examples a-d) following sintering showed that all the original powder has been converted to CaOAkCh

The powders in examples a-d) were ground in a ball mill with inert grinding balls of silicon nitride with a filling level of 35%. Isopropanol was used as the grinding liquid. Following grinding, all the powder had a grain size of less than 20 jam. Following evaporation of the solvent, cylindrical sample bodies were made with a diameter of 10 mm and a height of 1 mm, which were wetted with water. The material was then kept moist at 37°C for a week prior to measurements of translucence. The measurements of translucence were carried out according to ISO 9917 (100 means opaque and 35 to 90 means translucence). The hardness (Vickers method) of the material was measured after one week. The materials were compared with a calcium aluminate cement containing the phases CaO-Al203 and CaO2Al203 (LaFarge) with the mol ratio 1:1. The phase composition following hydration was also verified (X-ray diffraction (XRD)). The results are shown in Table 2.

The results show that a material with increased hardness and improved translucence can be obtained by manufacturing the raw material for the material in a controlled manner with controlled composition of the binder phase.

EXAMPLE 3

A series of experiments was carried out to manufacture calcium aluminate with a solid

solution of Ba and Sr (SCaOAhCh (ss)) and its influence on the material's radiopacity.

Description of raw materials

Calcium aluminate of the phases CaOAh03 and CaO2Al203 forming part of e.g. calcium

aluminate cement (Alcoa or alternatively Lafarge) CaO, BaO, SrO, AI2O3 (Merck).

Examples a) - b) below describe

a)	Manufacture of 3CaOAl203 (ss) from CaO, BaO and AI2O3

b)	Manufacture of 3Ca0Al203 (ss) from CaO, SrO and AI2O3

The raw materials were mixed in such proportions that the mol ratio (Ca, Ba): Al in a) was 3:2 with the mol ratio Ca:Ba 2:1 and (Ca, Sr):Al in b) was 3:2 with the mol ratio Ca:Sr 1:1.

The powder mixtures were mixed with 1 part powder and 5 parts water with stirring and heating to 75°C. The water and the powder were mixed for 6 hours. Phase analysis of the powder formed showed that it consisted completely of 3CaO-Al2036H20 (ss). This powder was heated up in an oven to 1000°C for 2 hours. Verification (X-ray diffraction) of the resulting phase composition in examples a-b) following heating showed that all the original powder has been converted to 3Ca0-Al203 (ss).

The powders in examples a-b) were ground in a ball mill with inert grinding balls of silicon nitride with a filling level of 35%. Isopropanol was used as the grinding liquid. Following grinding, all the powder had a grain size of less than 20 fxm. Following evaporation of the solvent, cylindrical raw compacts were made with a diameter of 10 mm and a height of 1 mm, which were wetted with water. The material was then kept moist at 37°C for a week prior to measurements of radiopacity. The measurements of radiopacity were carried out according to ANSI/ADA Specification No. 27 (1 mm sample body as opaque as 2 mm AI).

The material was compared with a calcium aluminate cement containing the phases CaOAhCh and CaO2Al203 (LaFarge). The results are shown in Table 3.

The results show that a radiopaque material consisting of only the binder phase can be obtained using the method according to the invention.

EXAMPLE 4

A series of experiments was carried out to manufacture calcium aluminate with a solid

solution (3CaOAl203 (ss)) and its influence on the material's radiopacity.

Description of raw materials

Calcium aluminate of the phases CaOACh and CaO2Al203 forming part of e.g. calcium

aluminate cement (Alcoa or alternatively Lafarge) CaO, CaF2, BaO, SrO, Fe203, AJ2O3

(Merck).

Examples a) - c) below describe

e)	Manufacture of 3CaOAl203 (ss) from CaO, BaO and A1203

f)	Manufacture of 3CaO*Al203 (ss) from CaO, SrO and A1203

g)	Manufacture of 3CaO-Al203 (ss) from CaO, SrO, Fe203 and AI2O3

The raw materials in the examples were mixed according to the mol ratios:

a)	(Ca, Ba):Al as 3:2 with the mol ratio Ca:Ba 2:1

b)	(Ca, Sr):Al as 3:2 with the mol ratio Ca:Sr 1:1

c)	(Ca, Sr):(Al:Fe) as 3:2 with the mol ratios Ca:Sr 1:1 and Al:Fe 5:1

Following mixing, the powder was subjected to cold isostatic pressing in examples a) - c) at 250 MPa for a green body. Following pressing, the green bodies were ground into small granules. The powder mixtures in examples a) - c) were then sintered according to the following cycle: 1000°C for 1 hour followed by 1480°C for 8 hours then cooling to room temperature for 1 hour.

Verification (X-ray diffraction) of the resulting phase composition in examples a-c) following sintering showed that all the original powder has been converted to 3CaOAl203 (ss).

The powders in examples a-c) were ground in a ball mill with inert grinding balls of silicon nitride with a filling level of 35%. Isopropanol was used as the grinding liquid. Following grinding, all the powder had a grain size of less than 20 ym. Following evaporation of the solvent, cylindrical raw compacts were made with a diameter of 10 mm and a height of 1 mm, which were wetted with water. The material was then kept moist at 37°C for a week prior to measurements of radiopacity. The measurements of radiopacity were carried out according to ANSI/ADA Specification No. 27 (1 mm sample body as opaque as 2 mm Al). The material was compared with a calcium aluminate cement containing the phases CaOAl203 and CaO2Al203 (LaFarge). The results are shown in Table 4.

The results show that a radiopaque material consisting of only the binder phase can be obtained using the method according to the invention.

EXAMPLE 5

Experiments were carried out to study the effect of the phase composition of the binder

phase on the development of hardness with time for the material, without regard to

radiopacity.

Description of raw materials

Calcium aluminate of the phases CaOAhCh and CaO2Al203 forming part of e.g. calcium aluminate cement (Alcoa or alternatively Lafarge). Calcium aluminate cement of the phase 3CaOAl203 manufactured according to Example 1 and calcium aluminate of the phase CaOAhOs manufactured according to Example 2.

Examples a) - c) below describe

a)	The hardness as a function of time for calcium aluminate consisting of the phases

CaOAhOs and CaO2Al203 (reference)

b)	The hardness as a function of time for calcium aluminate consisting of the phase

CaO-AI203

o)  The hardness as a function of time for calcium aluminate consisting of the phase 3CaOAl203.

The powders in examples a-c) were ground in a ball mill with inert grinding balls of silicon nitride with a filling level of 35%. Isopropanol was used as the grinding liquid. Following grinding, all the powder had a grain size of less than 20 jam. Following evaporation of the solvent, cylindrical sample bodies were made with a diameter of 10 mm and a height of 1 mm, which were wetted with water. The material was then kept moist at 37°C for a week between measurements of hardness (Vickers method load lOOg). Measurements were carried out after 1, 2,4, 8 and 16 days. The results are shown in Table 5.

The results show that the hardness is developed more rapidly with time due to the fact that the raw material for the material was manufactured in a controlled manner with controlled composition of the binder phase.

The results show that a radiopaque material can be obtained by causing the powdered material according to the invention to contain inert particles.

The invention is not restricted to the embodiments described, but can be varied within the scope of the claims.

CLAIMS

1.	Powdered material, the binder phase of which mainly consists of a cement-based system, which powdered material has the capacity following saturation with a liquid reacting with the binder phase to hydrate to a radiopaque and chemically bonded ceramic material, characterized in that said binder phase mainly consists of CaOAhCb (ss) and/or SCaOAhCh (ss) and that the powdered material contains one or more heavy atom types with a density over 5 g/cm3, expressed as the density for the element of the atom type.

2.	Powdered material according to claim 1, characterized in that said binder phase consists up to at least 70% by weight, preferably at least 80% by weight and even more preferredly at least 90% by weight of CaO-AJ203 (ss) and/or 3CaO AI2O3 (ss).

3.	Powdered material according to claim 1 or 2, characterized in that said binder phase mainly consists of 3CaOAl203 (ss), preferably up to at least 70% by weight, even more preferredly at least 80% by weight and most preferredly at least 90% by weight.

4.	Powdered material according to claim 1 or 2, characterized in that said binder phase mainly consists of CaOAhCh (ss), preferably up to at least 70% by weight, even more preferredly at least 80% by weight and most preferredly at least 90% by weight.

5.	Powdered material according to any of the above claims, characterized in that said heavy atom type consists of one or more atom types in the group that consists of V, Fe, Zr, La, Bi, Sn, Ta, Zn, Ba and/or Sr.

6.	Powdered material according to any of the above claims, characterized in that it contains one or more additives that contain the heavy atom type or atom types and that have a refractive index in visible light that deviates by at most 15%, preferably at most 10% and even more preferredly at most 5% from the refractive index of the binder phase when the binder phase is hydrated, said additives preferably consisting of a glass, most preferredly a silicate glass.

7.	Powdered material according to any of the above claims, characterized in that the heavy atom type or atom types are present in solid solution (ss) in the binder phase, the heavy atom type or atom types preferably consisting of one or more heavy atom types in group 2 in the periodic system and even more preferredly consisting of Ba and/or Sr, which fully or partly replaces Ca in the binder phase.

8.	Powdered material according to any of the above claims, characterized in that silicon and/or fluoride are present in solid solution (ss) in the binder phase, preferably in raw material in the form of fine crystalline silica and/or Portland cement and/or fluorides of Na, Mg, Mn, Ca, Sr or Ba.

9.	Powdered material according to any of the above claims, characterized in that iron and/or phosphorus are present in solid solution (ss) in the binder phase, preferably in raw material in the form of iron oxides, iron hydroxides or salt of iron and/or phosphorus in the form of phosphates of Ca, Ba, Sr or as apatites, preferably fluorapatite.

10.	Powdered material according to any of the above claims, characterized in that it contains non-hydrated inert material, preferably of the type 3CaOAl203*X (ss), in which X consists of an oxide or fluoride.

li. Powdered material according to any of the above claims, characterized in that it is present in the form of a raw compact that has a degree of compaction of 40-80% by volume solid phase, preferably 50-70% by volume solid phase and even more preferredly 55-65% by volume solid phase.

12.	Powdered material according to any of the above claims, characterized in that it is present in loose powder form or in the form of granules.

13.	Method for the manufacture of a powdered material, the binder phase of which mainly consists of a cement-based system, which powdered material has the capacity following saturation with a liquid reacting with the binder phase to hydrate to a radiopaque and chemically bonded ceramic material, characterized by the stages of:

a)	Mixing raw materials for the binder phase containing Ca and Al in a ratio Ca: Al greater than or equal to 1:2.4, preferably greater than or equal to 12.2 and most preferredly greater than or equal to 1:2, but no greater than 3:2.

b)	Physically reducing diffusion paths between atoms in the various raw materials,

c)	Sintering the material at an increased temperature to form said binder phase, which consists mainly of CaOAhCh (ss) and/or 3CaOAfoOa (ss);

the material in stage a and/or following stage c being brought to contain one or more heavy atom types with a density over 5 g/cm3, expressed as the density of the element of the atom type.

14.	Method according to claim 13, characterized in that said diffusion paths are reduced mechanically or chemically.

15.	Method according to claim 13, characterized in that the diffusion paths are reduced mechanically in stage b, stage b including pressurizing of the raw material, preferably through cold isostatic pressing, at a pressure of 10-350 MPa, preferably 50-300 MPa and even more preferredly 150-250 MPa, to forming of a pressed powder body, following which the powder body is preferably finely divided into granules, preferably of less than 1 mm, even more preferredly less than 0.5 mm and most preferredly less than 0.3 mm in size.

16.	Method according to claim 15, characterized in that said sintering in stage c is executed at at least 1200°C, preferably at least 1250°C and even more preferredly at least 1275°C and most preferredly at least 1300°C, but at most 1600°C, preferably at most 1550°C and even more preferredly at most 1360°C for at least 2 hours, preferably at least 4 hours and even more preferredly at least 6 hours, said sintering preferably being preceded by drying at an increased temperature below the sintering temperature.

17.	Method according to claim 13, characterized in that the diffusion paths are reduced chemically in stage b, stage b including mixing of the raw materials with preferably 2-10 times more water than powdered raw material, which mixture is heated to preferably 30-100°C with stirring for preferably 1-20 hours, even more preferredly 2-5 hours, to form 3CaOAl203-6H20 (ss), following which any dissolved water is

preferably evaporated at a temperature lower than 250°C, preferably lower than 150°C, even more preferredly lower than 100°C, but at least 50°C.

18.	Method according to claim 17, characterized in that said sintering in stage c is executed at a temperature above 250°C, preferably above 500°C and even more preferredly over 1000°C for at least 15 minutes, preferably at least 1 hour, water of crystallization evaporating.

19.	Method according to any of claims 13-18, characterized in that said raw materials containing Ca and Al in stage a consist of at least one of the raw materials in the group that consists of powdered CaO, CaCb, Ca(OH)2and CaC03 and at least one of the raw materials in the group that consists of powdered AI2O3, AI2O3H2O, AlCh and Al(OH)3.

20.	Method according to any of claims 13-19, characterized in that said heavy atom type consists of one or more atom types in the group that consists of Zr, La, Ta, Zn, Ba and/or Sr.

21.	Method according to any of claims 13-20, characterized in that up to 100%, preferably 20-50%, of the raw material containing Ca in stage a is exchanged for a raw material or raw materials containing one or more heavy atom types in group 2 in the periodic system, preferably a raw material or raw materials containing Ba and/or Sr.

22.	Method according to any of claims 13-21, characterized in that the raw materials in stage a also contain fine crystalline silica (microsilica) and/or Portland cement (OPC).

23.	Method according to any of claims 13-22, characterized by, following stage c, a stage:

d)	the material is ground to a particle size of less than 80 j^m, preferably less than 30

(im and even more preferredly less than 20 |im.

24.	Method according to one of claims 13 or 23, characterized by, following stage c or d,

a stage:

e)	the material is mixed with additives, preferably containing one or more additives

that contain the heavy atom type or atom types and that preferably have a refractive

index in visible light that deviates by at most 15%, preferably at most by 10% and even more preferredly at most by 5% from the refractive index of the binder phase when the binder phase is hydrated, said additives preferably consisting of a glass, most preferredly a silicate glass.

25.	Method according to one of claims 23 or 24, characterized by, following stage d or e,

a stage:

f) the material is pressed to a raw compact with a degree of compaction of 40-80% by volume solid phase, preferably 50-70% by volume solid phase and even more preferredly 55-65% by volume solid phase.

26.	Radiopaque and chemically bonded ceramic material, the binder phase of which mainly consists of a cement-based system, preferably for dental purposes, characterized in that said binder phase has a mol ratio AI2O33H2O (ss) to 3CaOAl2036H20 (ss) of a maximum of 2:1, preferably less than 1:5 and even more preferredly less than 1:10, and that the material also contains one or more heavy atom types with a density over 5 g/cm3, expressed as the density of the element of the atom type.

27.	Ceramic material according to claim 26, characterized in that it has translucence corresponding to 35-90%, preferably 40-85% and even more preferredly 50-80% opacity.

28.	Ceramic material according to any of claims 26-27, characterized in that it has a hardness of at least 50 MV, preferably at least 100 MV and even more preferredly at least 140 MV.

29.	Ceramic material according to claim 26, characterized in that it is a filler material in particle form.

30.	Ceramic material according to any of claims 26-29, characterized in that it consists of a hydrated powdered material according to any of claims 1-12.

31.	Powdered  material  substantially as hereinabove  described  and

exemplified.

32.	Ceramic  material  substantially  as  hereinabove  described  and

exemplified.

Documents:

				0612-chenp-2004  complete specification as granted.pdf

				0612-chenp-2004 abstract duplicate.pdf

				0612-chenp-2004 claims duplicate.pdf

				0612-chenp-2004 description(complete) duplicate.pdf

				612-chenp-2004 claims granted.pdf

				612-chenp-2004 correspondance others.pdf

				612-chenp-2004 correspondence others.pdf

				612-chenp-2004 others.pdf

				612-chenp-2004 petitions.pdf

				612-chenp-2004-abstract.pdf

				612-chenp-2004-claims.pdf

				612-chenp-2004-correspondnece-others.pdf

				612-chenp-2004-description(complete).pdf

				612-chenp-2004-form 1.pdf

				612-chenp-2004-form 3.pdf

				612-chenp-2004-form 5.pdf

				612-chenp-2004-others.pdf

« Previous Patent

Next Patent »

Patent Number	232198	

Indian Patent Application Number	612/CHENP/2004	

PG Journal Number	13/2009	

Publication Date	27-Mar-2009	

Grant Date	16-Mar-2009	

Date of Filing	24-Mar-2004	

Name of Patentee	DOXA AKTIEBOLAG	

Applicant Address	Axel Johanssons Gata 4-6, Kristallen, S-754 51 UPPSALA,	

Inventors:

#	Inventor's Name	Inventor's Address	

1	HERMANSSON, Leif	LANNA GARD, SE-740 11 LANNA,	

2	ENGQVIST, Håkan	Margaretavägen 12, S-741 44 KNIVSTA,	

PCT International Classification Number	C04B28/06	

PCT International Application Number	PCT/SE2002/001480	

PCT International Filing date	2002-08-21	

PCT Conventions:

#	PCT Application Number	Date of Convention	Priority Country	

1	0103189-7	2001-09-26	Sweden	

© All Indian Patents, 2013-2021.

  Patent data available in the public domain from Indian Patents Office, Department of Industrial Policy and Promotions, Ministry of Commerce and Industry, Government of India.
