Repository: anandvc/allindianpatents

File: patents/232210-an-improved-process-for-producing-annular-heat-treated-circular-sliding-and-rolling-machine-parts-like-wheels-of-raiway-wagons-and-locomotives.html
Indian Patents. 232210:"AN IMPROVED PROCESS FOR PRODUCING ANNULAR HEAT-TREATED CIRCULAR SLIDING AND ROLLING MACHINE PARTS LIKE WHEELS OF RAIWAY WAGONS AND LOCOMOTIVES"

Indian Patents

Recently Granted Patents

  Recently Published Patents

Title of Invention	"AN IMPROVED PROCESS FOR PRODUCING ANNULAR HEAT-TREATED CIRCULAR SLIDING AND ROLLING MACHINE PARTS LIKE WHEELS OF RAIWAY WAGONS AND LOCOMOTIVES"

Abstract	The invention provides an improved process for producing annular heat-treated circular sliding and rolling machine parts like wheels of railway v/agons and locomotives, comprising the steps in sequence : (a) heating a part in a rotating hearth furnace to a temperature of 800-850°C; (b) soaking the part completely at the said temperature; (c) placing the part by means of mobile charger on a turn table; (d) moving downward a cover/lid onto the turn table to enclose a water-spray ring and the heated part placed on the turn table by means of a pneumatic cylinder; (e) starting rotation of the turn table by an automatic device as soon as the cover/lid is brought in contact with the turn table; (f) starting the supply of water from an overhead tank at the specified pressure to the water-spray ring through two inlets by means of actuator valves automatically as soon as the rotation of the turn table commences; (g) stopping the supply of water to the water-spray ring automatically on the expiry of 220-260 seconds by actuation of a valve provided for the purpose; (h) flushing out the v/ater left in the water-spray ring with compressed air from a plant by automatically switching on the pressure control valves provided; (i) raising the cover/lid upward from the level of the turn table surface automatically by means of the pneumatic cylinders provided; (j) removing the heat-treated part from the turn table surface by means of a mobile charger provided; (k) allowing the heat-treated part to self-temper in natural air for 20 to 30 minutes by conduction of heat from its core region to its surface region; (l) tempering the heat-treated part in a rotary hearth tempering furnace for 60 to 90 minutes at 500-550°C; and (m) cooling the heat-treated and tempared part in natural air to ambient temperature.	

Full Text	The present invention relates to an improved process for producing annular heat-treated circular sliding and rolling machine parts like wheels of railway wagons  and locomotives.

The invention relates  also to an improved system for annular heat-treatment of circular sliding and rolling machine parts like wheels  of railway wagons  as disclosed in Indian Patent Application No.912/Del/96 from which the present application has been divided  out.

The  invention relates  more particularly to a process for high-pressure spray-quenching of the rim of forged wheels of railway wagons  and locomotives to achieve uniform hardness in the rim and a gradual reduction in hardness from the rim to the core of the wheel.

The existing process for heat-treatment of the rim of wheels of railway wagons comprises the following steps  :-(a) heating the wheel to a specified temperature for a specified period;  (b)  placing the wheel to be heat-treated on a stationary platform;  and  (c)  applying quenching water around the rim of the wheel by means  of a stationary water spraying ring, while wheel is allowed to rotate.

The drawbacks of the existing process for heat-treatment of the rim of wheels of railway wagons are that the hardness produced in the wheel rim is low and not uniform and that the decrease in hardness from the rim to the core of the heat-treated wheel is not gradual, because of both the above-mentioned drawbacks the performance of the wheels is affected adversely.

Distinguishing features of the invention with reference to prior art are:-

1.	The present invention provides an improved process using a

fully automatic means for controlling the various steps followed in sequence

according to a preset programme. In prior art no such automation of steps, is

provided.

2.	The present invention provides flexibility to control flow rate,

flow pattern, distance between nozzles and work piece and allows to heat-

treat different types (having different diameter and mass) of railway wheels

or other annular items. No such flexibility is provided in prior art.

3.	Desired hardness at surface and inside as required is obtained

by optimizing process parameters in the present invention. In proior art, such

optimization is not provided.

4.	The present invention provides a more reliable and accurate

system than the prior art.

5.	In the prior art process, the hardness of the rim and the

hardness-gradient from the rim to the core of circular parts like wheels of

railway wagons are not optimized by controlling  automatically the speed of

rotation of the circular parts and the duration of quenching to preset levels.

In the invented process, the hardness of the rim and the hardness-gradient from the rim to the core of circular parts like wheels of railway wagons are optimized by controlling automatically the speed of rotation of the circular parts at 10 to 15 r.p.m., the duration of quenching at 220 to 260 seconds, and the pressure of the water spray at 2.5 to 3.5 Kg/cm2

6.	In the process of prior art, the water used for quenching is

allowed to be wasted.

In the invented process, the water used for quenching is recycled to prevent wastage of water.

The objective of the present invention is to provide an improved process for heat treatment of circular sliding and rolling machine parts, which is capable of producing high hardness as well as uniform hardness gradient from the rim to the core of the parts.

Another objective is to provide an improved process using a fully automatic means for controlling the various steps followed in sequence according to a preset programme.

Yet another objective is to provide an improved process which is suitable for hear-treating circular objects of different dimensions.

A further objective is to provide a process using a means for recycling the water used for heat treatment of the parts.

The improved process is carried out using a system which comprises the following accessories: -

(i)	a stationary circular tube for supplying quenching

water, called water-spray ring, having a number of spray nozzles distributed at equal intervals along its internal periphery, all being directed towards its centre;

(ii) a circular turntable for holding the parts to be heat-treated, mounted rotatably and co-axially with respect to the said stationary water-spray ring;

(iii) a driving mechanism for rotating the turntable at a preset speed;

(iv) a cover/lid for enclosing the water-spray ring and the parts placed on the turntable during the heat-treatment thereof by spraying quenching water from the ring, the cover/lid being movable in the axial direction of the water-spray ring and turntable by means of a pneumatic cylinder;

(v)  a pneumatic cylinder for causing the movement of the cover in the axial  direction of the water-spray ring and of the turn table;

(vi) a plant for supplying water from an overhead tank at a high pressure to the water-spray ring and pumping the used water back to overhead tank;

(vii)  a plant for supplying compressed air to the pneumatic cylinders for causing movement of the cover/lid to/from the turn table,  to pneumatically controlled valves and to actuator operated valves used in the system;

(viii)  two infra-red pyrometers for measuring the  temperature of heated parts placed on the turn table;  and

(ix)  a control  cubicle containing means for displaying the various operating conditions of the system viz.  temperature of the parts to be heat-treated, pressure and flow rate of water supplied to the water-spray ring as well as a computer for automatically controlling and synchronising the operation of different functional units of the system according to a preset programme.

Thus  the invention provides an improved process for producing annular heat-treated circular sliding and rolling machine parts like wheels of railway wagons and locomotives, using the system as described herein,  characterised in that the process comprises the following steps in sequence :

(a)  heating part in a rotating hearth furnace  to an elevated temperature of 800 - 850°C,  soaking the part completely at the said elevated temperature, placing the part by means of a

mobile charger on turn table,  moving downward cover/lid onto the  turn table to enclose water-spray ring and the heated part placed on the turn table by means of pneumatic cylinder and starting rotation of the turn table automatically as soon as the  cover/lid comes to be  in contact with the turn table;

(b)	starting the supply of high pressure water from

overhand tank at a pressure of 2.5 - 3.5 kg/cm2  to ring through

two inlets by means of actuator valves automatically as soon as the  speed of rotation of the turn table increases to 10 - 15 r.p.m.;

(c)	stopping the supply of high-pressure water to the ring

automatically on expiry of a quenching duration of 220 - 260

seconds by actuating a valve provided for the purpose;

(d)	flushing out the water left in the water-spray ring

with compressed air from plant by automatically switching on

pressure control valves,  raising the cover/lid upward from the

level of the  turn table surface automatically by means of

pneumatic cylinders,  removing the heat-treated part from the

turn table surface by means of a mobile charger at a temperature

of 500 - 600°C;  and

(e)	allowing the heat-treated part to self-temper in

natural air by conduction of heat from its core  region to its

surface  region for a duration of 120 to 180 minutes.

An embodiment of the system used for the  invented process is described with reference  to the accompanying drawings in which -

Figure 1 is a sketch of the system comprising sources of high pressure water and compressed air supplies, heat-treatment unit, pressure control valves, pneumatic cylinders, actuator operated valves,  control cubicle;

Figure 2 shows the sectional diagram of the water-spray ring;

Figure 3 shows the sectional elevation of the heat-treatment unit containing water-spray ring,  turn table with the part to be heat-treated placed thereon and driving mechanism for rotating the turn table.

Referring to Fig.  1,  water from the water main (M) is stored in the overhead tank (H),  typically of capacity 23,000 litre,  from which it is supplied through a number of pressure control valves (PCV),  two filters (F1,  F2),  two pumps (P1, P2) for raising the pressure of water to a high level i.e.

5 Kg/Cm , which is  supplied  to the water-spray ring  (R) having a number of nozzles  (N) through pressure control valves  (PCV) and actuator operated valves  (AOV1,  AOV2,  AOV3).  The excess water at high pressure is  returned  to tank  (H) through actuator operated valve  (AOV4).

Two infra-red  pyrometers  (PRM1,  PRM2)  are  provided for measuring the temperature  of the heated  part placed on turn table  (T) enclosed by cover/lid  (C).  The cover/lid  (C) is movable by means  of pneumatic cylinder  (PNC1)  and the part to be heat-treated is placed  on the turn table by means of mobile charger and removed from the turn table on completion of the heat treatment by means of mobile charger.

Control cubicle  (CC)  is  supplied with parameters for controlling the operation of the system such as  (i) dimensional particulars of the part to be heat-treated,  (ii)  temperature of the part,  (iii) duration of high pressure water supply, (iv)  pressure  of water supply,  (v)  flow rate of water supply and  (vi) rotational speed of the turn table.

The plant for supplying compressed air  (PAS) supplies compressed  air to  pressure control valves  (PCV),  pneumatic cylinders  (PNC1)  and  actuator operated valves  (AOV1,  AOV2,  AOV3, AOV4).  The used water is collected in sump  (SP)  and fed back into tank  (H).

Referring to Fig.  2,  the circular water-spray ring  (R) is of internal diameter 1525 mm and made of a tube of internal diameter 38mm.  The ring is  provided with 16 nozzles  (N) at equal intervals  along its inner periphery and directed towards its centre.  Each nozzle is  of length 152 mm/254 mm, having one nipple and two fixing sockets  (S),  each of internal diameter 18 mm.  Two inlets  (I) are provided for supplying high pressure water into the ring,  each inlet being of internal diameter 38 mm,

Referring to Fig.  3,  the table  (T)  is  rotated by means of a driving mechanism comprising motor  (M),  gearbox  (G) and flexible steel  coupling  (E).  The part  (P)  to be heat-treated is  placed  on the turn table  (T) with the rim of the part  (P) being encircled by water-spray ring  (R) which is  supplied with high pressure water through two inlets  (I) through actuator operated valves  (AOV1,  AOV2).  The  cover/lid  (C)  and part  (P) are moved by means  of pneumatic cylinders  (PNC1) which are supplied with compressed air from an air cylinder  (A)  of internal diameter of 203 mm.  Motor  (M)  and  gearbox  (G)  are disposed with their horizontal  axes  at the floor level.

Thus the invention provides an improved  process for producing annular heat-treated  circular sliding and rolling machine parts like wheels of railway wagons and  locomotives, using the system as described  herein,  comprising the following steps  in sequence  :

(a)	heating part  (P) in a rotary hearth furnace to a

specified elevated temperature;

(b)	soaking the part completely at the said elevated

temperature;

(c)	placing the part by means of mobile charger

on turn table  (T);

(d)	moving downward cover lid  (C) onto the turn table to

enclose water-spray ring  (R) and the heated part placed on the

turn table by means of mobile charger;

(e)	starting rotation of the turn table automatically

as soon as the cover/lid comes to be in contact with the turn

table;

(f)	starting the supply of high pressure water from overhand

tank  (H) at  a specified pressure to water-spray ring  (R)

through two inlets  (l) by means  of actuator valves  (AOV1,  AOV2,

AOV3) automatically as soon as the speed of rotation of the turn

table increases to a preset limit;

(g)	stopping the supply of high-pressure water to the

water-spray ring automatically on expiry of  a preset quenching

duration by actuation of a valve provided for the purpose;

(h) flushing out the water left in the water-spray ring with compressed air from plant  (PAS) by automatically switching on pressure control valves  (PCV);

(i)  raising the cover/lid upward from the level of the turn table surface automatically by means  of pneumatic cylinders (PNC1);

(j)  removing the heat-treated part at a given temperature from the turn table surface by means of mobile charger;

(k)  allowing the heat-treated part to  self-temper in natural air for a given duration by conduction of heat from its core region to its surface region; characterised in that

(a)	the elevated temperature of the part to be heat-

treated is 800-850°C;

(b)	high pressure water is supplied to the water-spray

ring at a pressure of 2.5-3.5 kg/cm2;

(c)	the supply of water to the water-spray ring is

started as  soon as the speed of rotation of the turn table

increases to a limit of 10-15 rpm;

(d)	the supply of high pressure water to the water-spray

ring is stopped on expiry of a quenching duration of 220-260

seconds;

(e)	the heat-treated part is removed from the turn table

surface for tempering at a temperature of 500-600°C;  and

(f)	the heat-treated part is allowed to self-temper in

natural air for a duration of 120 to 180 minutes.

A number of locomotive wheels containing carbon 0.57-0.6796 and manganese 0.60-0.85%by weight were heat treated in a steel plant in the invented process under the conditions given in Table I.  The aimed at and achieved properties in the heat-treated wheels  are given in Table II.

On an average 8 machine parts such as locomotive wheels can be heat-treated per hour in the invented process.

Table I Conditions  of Heat-treatment followed for locomotive wheels

(Table Removed)

Table II Properties of Heat-treated locomotive wheels

(Table Removed)

The invented process has a number of advantageous features over the existing process,  such as,

(i)  variable rate of quenching during the heat treatment; (ii)  rotation of the part during heat treatment, leading

to uniform hardness along the rim of the part; (iii)  quenching of the part under optimised flow rate and pressure of the quenching water,  and optimised orientation and dimensions of the nozzles for spraying the quenching water leading to gradual reduction of hardness from the rim toihe core of the heat-treated machine parts; (iv)  suitability for heat-treating machine parts of

versalite dimensions;

(v)  minimised consumption of the quenching water; (vi)  adjustable conditions for heat-treatment;  and (vii)  fully automised operations.

We Claim :-

1.  An improved process for producing annular heat-treated circular sliding and rolling machine parts like wheels of railway wagons and locomotives,  using the system as described herein,  characterised in that the process comprises the following steps in sequence :

(a)	heating part (P) in a rotating hearth furnace to an

elevated temperature of 800 - 850°C,  soaking the part completely

at the said elevated temperature,  placing the part by means of a

mobile charger on turn table  (T) , moving downward cover/lid (C)

onto the turn table to enclose water-spray ring (R) and the

heated part placed on the turn table by means of pneumatic

cylinder (PNC1) and starting rotation of the turn table

automatically as soon as the cover/lid comes to be in contact

with the turn table;

(b)	starting the supply of high pressure water from

overhand tank (H) at a pressure of 2.5 - 3.5 kg/cm2 to ring (R)

through two inlets (I)  by means of actuator valves (AOV1, AOV2,

AOV3) automatically as soon as the speed of rotation of the turn

table increases to 10 - 15 r.p.m.;

(c)	stopping the supply of high-pressure water to the ring

automatically on expiry of a quenching duration of 220 - 260

seconds by actuating a valve provided for the purpose;

(d)	flushing out the water left in the water-spray ring

with compressed air from plant  (PAS) by automatically switching

on pressure control valves (PCV),  raising the cover/lid upward

from the level of the turn table surface automatically by means of pneumatic cylincers (PNC1),  removing the heat-treated part from the turn table surface by means of a mobile charger at a temperature of 500 - 600°C;  and

(e)  allowing the heat-treated part to self-temper in natural air by conduction of heat from its core region to its surface region for a duration of 120 to 180 minutes.

2.	The process as claimed in claim 1, wherein the part

to be heat-treated is heated to an elevated temperature of

810-820°C, water is supplied to the water-spray ring at a

pressure of  3kg/cm2 ,  the supply of water to the water-spray

ring is started when the speed of rotation of the turn table attains a limit of 15 rpm,  the supply of water to the water-spray ring is stopped on expiry of a quenching duration of 240 seconds,  the heat-treated part is removed from the turn table surface for tempering at a temperature of 550°C and the heat-treated  part is  allowed to self-temper in natural air for a duration of 150 seconds.

3.	An improved process for producing annular heat-treated

circular sliding and rolling machine parts like wheels of railway

wagons and locomotives,  substantially as herein described with

reference to the accompanying drawings.

Documents:

				436-del-1998-abstract.pdf

				436-del-1998-claims.pdf

				436-del-1998-correspondence-others.pdf

				436-del-1998-correspondence-po.pdf

				436-del-1998-description (complete).pdf

				436-del-1998-drawings.pdf

				436-del-1998-form-1.pdf

				436-del-1998-form-19.pdf

				436-del-1998-form-2.pdf

				436-del-1998-form-4.pdf

				436-del-1998-gpa.pdf

« Previous Patent

Next Patent »

Patent Number	232210	

Indian Patent Application Number	436/DEL/1998	

PG Journal Number	13/2009	

Publication Date	27-Mar-2009	

Grant Date	16-Mar-2009	

Date of Filing	20-Feb-1998	

Name of Patentee	STEEL AUTHORITY OF INDIA LIMITED	

Applicant Address	ISPAT BHAWAN, LODI ROAD, NEW DELHI-110003.	

Inventors:

#	Inventor's Name	Inventor's Address	

1	DINESH KUMAR JAIN	RESEARCH AND DEVELOPMENT CENTRE FOR IRON & STEEL, STEEL AUTHORITY OF INDIA LTD., RANCHI-834002.	

2	DAYA SHANKER GOPTA	RESEARCH AND DEVELOPMENT CENTRE FOR IRON & STEEL, STEEL AUTHORITY OF INDIA LTD., RANCHI-834002.	

3	BIMALENDRA ROY	RESEARCH AND DEVELOPMENT CENTRE FOR IRON & STEEL, STEEL AUTHORITY OF INDIA LTD., RANCHI-834002.	

4	SUDHAKAR JHA	RESEARCH AND DEVELOPMENT CENTRE FOR IRON & STEEL, STEEL AUTHORITY OF INDIA LTD., RANCHI-834002.	

5	RAMAKANT SINGH	RESEARCH AND DEVELOPMENT CENTRE FOR IRON & STEEL, STEEL AUTHORITY OF INDIA LTD., RANCHI-834002.	

PCT International Classification Number	C21D 7/00	

PCT International Application Number	N/A	

PCT International Filing date		

PCT Conventions:

#	PCT Application Number	Date of Convention	Priority Country	

1			NA	

© All Indian Patents, 2013-2021.

  Patent data available in the public domain from Indian Patents Office, Department of Industrial Policy and Promotions, Ministry of Commerce and Industry, Government of India.

File: patents/232245-silver-alloy-reflective-films-for-optical-information-recording-media.html
Indian Patents. 232245:SILVER ALLOY REFLECTIVE FILMS FOR OPTICAL INFORMATION RECORDING MEDIA

Indian Patents

Recently Granted Patents

  Recently Published Patents

Title of Invention	SILVER ALLOY REFLECTIVE FILMS FOR OPTICAL INFORMATION RECORDING MEDIA

Abstract	A silver alloy reflective film is used in an optical information recording medium and contains Ag as a main component, a total of 1 to 10 atomic percent of at least one selected from Nd, Gd, Y, Sin, La, and Ce, and a total of 2 to 10 atomic percent of at least one selected from Li, Mg, Al, Zn, Cu, Pt, Au, Pd, Ru, and Rh. The reflective film preferably further contains 0.01 to 3 atomic percent of at least one of Bi and Sb and/or 2 to 10 atomic percent of at least one selected from In, Sn, and Pb. An optical information recording medium includes the silver alloy reflective film. A silver alloy sputtering target has the same composition as the silver alloy reflective film.	

Full Text	SILVER ALLOY REFLECTIVE FILMS FOR OPTICAL INFORMATION RECORDING

MEDIA, SILVER ALLOY SPUTTERING TARGETS THEREFOR, AND

OPTICAL INFORMATION RECORDING MEDIA

BACKGROUND OF THE INVENTION

1.	Field of the Invention

The present invention relates to silver (Ag) alloy reflective films for optical information recording media, Ag alloy sputtering targets for the deposition thereof, and optical information recording media. More specifically, it relates to reflective films which have low thermal conductivities, low melting temperatures, high reflectivities, and high corrosion resistance and therefore enable marking on optical information recording media such as CDs, DVDs, Blu-ray Discs, and HD-DVDs typically using laser, such as marking of identification numbers in accordance typically to the burst cutting area (BCA) specifications, after the preparation of the media.  The present invention also relates to sputtering targets for the deposition of the reflective films, and optical information recording media having the reflective films.

2.	Description of the Related Art

Optical information recording media (optical discs) include various types, and the three main types categorized by the writing/reading system are read-only, write-once, and rewritable optical discs.

Of these optical discs, read-only discs have recorded data

formed by concave and convex pits on a transparent plastic substrate such as a polycarbonate substrate upon the manufacture of the discs, and a reflective layer mainly containing, for example, Al, Ag, or Au is arranged on the recorded data, as illustrated in FIG. 1.  The data are read out by detecting phase difference or reflection difference of laser beam applied to the discs. Certain optical discs include a substrate containing recording pits and a reflective layer arranged on the recording pits, and another substrate bearing recording pits and a semi-reflective layer arranged on the recording pits.  The two substrates are laminated, and the data recorded on the two layers are read out. Data recorded on one side according to this recording/reading system are read-only data that cannot be additionally wrote and altered, and optical discs using this system include CD-ROMs, DVD-ROMs, and DVD-Videos.  FIG. 1 is a schematic view of the sectional structure of a read-only optical disc.  The optical disc in FIG. 1 includes polycarbonate substrates 1 and 5, a semi-reflective layer (Au, Ag alloy, and Si) 2, an adhesive layer 3, and a total-reflective layer (Ag alloy) 4.

These read-only optical discs are produced in quantities, and information is recorded upon production of the discs by pressing with stampers havingpatterns of the information.  Thus, IDs cannot be significantly given to individual discs. However, read-only optical discs individually having IDs formed using a dedicated system such as a label gate system or a burst cutting area (BCA) system after the preparation of the discs are being standardized

typically for preventing unauthorized copying, improving traceability in distribution of products, and increasing added values of products .  The ID marking (recording) is mainly carried out by a method of applying laser beam to discs after production to melt an Al alloy in the reflective film and to form holes therein.

Aluminum alloys, such as Al-Mg alloys according to Japanese Industrial Standards (JIS) 6061, are distributed in quantities as general constructionmaterials, are inexpensive and are thereby widely used as reflective films of read-only optical discs. In contrast, Ag alloys having higher reflectivities are widely used in recordable (write-once and rewritable) optical discs.

These materials, however, have high thermal conductivities and require high laser power for marking, which results in damages on base materials including polycarbonate substrates and adhesive layers. Additionally, they have low corrosion resistance, and voids formed as a result of laser marking invite corrosion of the reflective film when held under conditions of high temperatures and high humidity after laser marking. Reflective films containing Ag alloys show decreased reflectivities at high temperatures due to cohesion of Ag reflective films caused by the low thermal stability of Ag. In addition, these Ag alloy reflective films show decreased reflectivities and coloring when they are used typically in read-only media and are exposed to sunlight or fluorescent light over a long time. This is probably because Ag is dissolved or forms a reaction product layer as a result of a reaction at the interface between the reflective films

and other components such as polycarbonate substrates.

Japanese Laid-open (Unexamined) Patent Application Publication (JP-A) No. 1992-252440 (Hei 04-252440) discloses a method for reducing the thermal conductivity of an Ag alloy by incorporating Ge, Si, Sn, Pb, Ga, In, Tl, Sb, or Bi into Ag.  JP-A No. 1992-28032 (Hei 04-28032) discloses a method for reducing the thermal conductivity of an Ag alloy by incorporating Cr, Ti, Si, Ta, Nb, Pt, Ir, Fe, Re, Sb, Zr, Sn, orNiintoAg.  The resulting reflective films obtained according to these techniques, however, are not intended to be melted and removed by laser irradiation, and some of them show increasing melting temperatures with decreasing thermal conductivities thereof.  Silver alloys (Ag alloys) satisfying requirements as Ag alloys for laser marking have not yet been provided.

The present inventors have developed Ag alloys which have improved thermal conductivities, laser-beam absorptivities, and corrosion resistance and are suitable for laser making, by incorporating, for example, Nd, Sn, Gd, and/or In into Ag (Japanese Patent Applications No. 2004-208686 and No. 2005-67262) . Thin films using these materials, however, show decreased light stabilities with increasing contents of added elements, although they show reduced thermal conductivities and increased laser-beam absorptivities. Accordingly, demands still have been made to provide materials having both excellent laser marking capabilities and higher resistance to weathering and light.

The laser-beam absorptivity, light resistance, and weather

resistance are properties of reflective films acting as follows. Specifically, an increased laser-beam absorptivity enables easier marking of the reflective films by laser beam, i.e., it improves laser marking capability. An increased light resistance inhibits the reduction in reflectivity and the coloring as a result of exposure to sunlight or fluorescent light. An increased weather resistance prevents the reduction in reflectivity due to corrosion or cohesion of Ag under conditions of high temperatures and high humidity. Therefore, Ag alloy reflective films provided for laser marking should have low thermal conductivities, high laser-beam absorptivities, excellent weather resistance, and excellent light resistance.

As is described above, Ag alloy thin films provided for laser marking must have low thermal conductivities, high laser-beam absorptivities, excellent weather resistance, and excellent light resistance.

Current reflective films for read-only optical discs use JIS 6061 series Al alloys, but these Al alloys do not satisfy the requirements for laser marking in thermal conductivity and corrosion resistance (weather resistance).

SUMMARY OF THE INVENTION

Under these circumstances, an object of the present invention is to provide an Ag alloy reflective film for optical information recording media which can be easily marked by laser beam when used in read-only optical discs. Another object of the present

invention is to provide an optical information recording medium having the reflective film, and a sputtering target for the deposition of the reflective film.

After intensive investigations to achieve the above objects, the present inventors have found that an Ag alloy thin film containing Ag and specific contents of specific alloying elements has a low thermal conductivity and high resistance to weathering and light and serves as a reflective thin layer (thin metal layer) suitable as a reflective film for optical information recording media that can satisfactorily undergo laser marking. The present invention has been accomplished based on these findings and has achieved the above objects.

Accordingly, the present invention relates to Ag alloy reflective films for optical information recording media, optical information recording media, and Ag alloy sputtering targets for the deposition of the Ag alloy reflective films and provides Ag alloy reflective films for optical information recording media in a first aspect, optical information recording media in a second aspect, and Ag alloy sputtering targets for the deposition of the Ag alloy reflective films in a third aspect.

Specifically, the present invention provides, in the first aspect, an Ag alloy reflective film for optical information recording media, containing Ag as a main component, a total of 1 to 10 atomic percent of at least one selected from the group consisting of Nd, Gd, Y, Sm, La, and Ce, and a total of 2 to 10 atomic percent of at least one selected from the group consisting

of Li, Mg, Al, Zn, Cu, Pt, Au, Pd, Ru, and Rh.

The Ag alloy reflective film can further contain 0.01 to 3 atomic percent of at least one of Bi and Sb.

The Ag alloy reflective film can also contain 2 to 10 atomic percent of at least one selected from the group consisting of In, Sn, and Pb, instead of or in addition to the at least one of Bi and Sb.

The present invention also provides, in the second aspect, an optical information recording medium containing the Ag alloy reflective film according to the first aspect.

In the optical information recording medium, the Ag alloy reflective film can have an identifying mark formed by the action of laser beam.

The optical information recording medium can contain two or more layers of the Ag alloy reflective film, and the two or more layers can have the same composition.

In addition and advantageously, the present invention provides, in the third aspect, an Ag alloy sputtering target for the deposition of Ag alloy reflective films for optical information recording media, containing Ag as a main component, a total of 1 to 10 atomic percent of at least one selected from the group consisting of Nd, Gd, Y, Sm, La, and Ce, and a total of 2 to 10 atomic percent of at least one selected from the group consisting of Li, Mg, Al, Zn, Cu, Pt, Au, Pd, Ru, and Rh.

The Ag alloy sputtering target can further contain 0.01 to 3 atomic percent of Sb.

The Ag alloy sputtering target can further contain 0.03 to 10 atomic percent of Bi.

The Ag alloy sputtering target can further contain 2 to 10 atomic percent of at least one selected from the group consisting of In, Sn, and Pb, instead of or in addition to Sb and/or Bi.

The Ag alloy reflective films for optical information recording media according to the present invention can be easily marked by laser beam when used in read-only optical discs.  The optical information recording media according to the present invention include the Ag alloy reflective films and can be suitably marked by laser beam when used as read-only optical discs. By using the Ag alloy sputtering targets according to the present invention, the Ag alloy reflective films can be deposited.

Further objects, features and advantages of the present invention will become apparent from the following description of the preferred embodiments with reference to the attached drawing.

BRIEF DESCRIPTION OF THE DRAWINGS

FIG. 1 is a schematic view of the sectional structure of a read-only optical disc.

DESCRIPTION OF THE PREFERRED EMBODIMENTS

As is described above, Ag alloy thin films provided for laser marking must have low thermal conductivities, high laser-beam absorptivity, and excellent resistance to light and weathering.

The present inventors made Ag alloy sputtering targets containing Ag and a variety of elements, produced Ag alloy thin films having various compositions by sputtering using these targets, determined the compositions and properties of the thin films as reflective thin layers, and found the following findings (1) to (5) .

(1)	By incorporating into Ag a total of 1 to 10 atomic percent

of at least one selected from the group consisting of Nd, Gd,

Y, Sm, La, and Ce, the thermal conductivity can be reduced and

the laser-beam absorptivity can be increased (the laser marking

capability can be increased) without elevating the melting

temperature (liquidus temperature).  In addition, the reduction

in reflectivity due to cohesion of Ag under conditions of high

temperatures and high humidity can be prevented, i.e., the weather

resistance can be improved.  If the total content of these elements

is less than 1 atomic percent ("atomic percent" is hereinafter

also referred to as "%", unless otherwise specified), the

above-mentioned advantages are insufficient. With an increasing

total content of these elements, the thermal conductivity can

be reduced and the laser-beam absorptivity can be increased, but

the reflectivity is reduced.  The reflectivity is unacceptably

reduced if the total content of these elements exceeds 10%.

Accordingly, the total content of these elements must be 1% to

10% and is preferably 1.5% to 5%

(2)	By incorporating a total of 2% to 10% of at least one

selected from the group consisting of Li, Mg, Al, Zn, Cu, Pt,

Au, Pd, Ru, and Rh, the reduction in reflectivity upon exposure to sunlight or fluorescent light can be inhibited, i.e., the light resistance can be improved.  However, these elements do not so effectively reduce the thermal conductivity and increase the laser-beam absorptivity even with an increasing total content thereof.  Of these elements, Li, Mg, Al, Zn, and Cu probably act as follows.  These elements are enriched at the interface between the reflective film and a polycarbonate substrate to inhibit the reaction between the reflective film and the polycarbonate substrate to thereby prevent Ag from dissolving out or forming a reaction product layer upon exposure to light.  Pt, Au, Pd, Ru, and Rh are nobler than Ag and probably act to inhibit the reaction between Ag and the polycarbonate substrate.  If the total content of these elements is less than 2%, the light resistance is not so effectively improved.  The light resistance is further improved with an increasing content of these elements.  However, if it exceeds 10%, the reflectivity undesirably decreases .  From these viewpoints, the total content of these elements must be 2% to 10%.

(3) By incorporating at least one of Bi and Sb in addition to the elements described in (1) and (2), the reduction in reflectivity under conditions of high temperatures and high humidity can further be satisfactorily inhibited, i.e., the weather resistance can further be improved. However, the total contents of these elements are preferably 3% or less, because the reflectivity decreases as a result of alloying of these elements .

In contrast, sufficient advantages of alloying of these elements may not be obtained if the total content is less than 0.01%. From these viewpoints, the total content of these element is preferably 0.01% to 3% and more preferably 0.1% to 2%.

(4)	By further incorporating at least one selected from the

group consisting of In, Sn, and Pb, the thermal conductivity can

be significantly decreased. However, the total content of these

elements is preferably 10% or less, because the reflectivity

decreases as a result of alloying of these elements.  These

. elements do not so effectively increase the durability of reflective film.  To exhibit the advantages of these elements effectively, the total content thereof is preferably 2% or more.

(5)	By adjusting the contents of the elements in (1) to (4) ,

the thermal conductivity can be reduced to 0.8 W/(K-cm) or less

and the laser beam-absorptivity with respect to laser beam at

wavelengths of 380 to 1000 nm can be increased to 8% or more.

Thus, excellent laser marking capability can be obtained.

The present invention has been achieved based on these findings and provides Ag alloy reflective films for optical recording media, optical information recording media using the reflective films, and Ag alloy sputtering targets for the deposition of the Ag alloy reflective films which have the above-mentioned configurations.

The Ag alloy reflective films for optical recording media according to the first aspect of the present invention comprise Ag as a main component, a total of 1 to 10 atomic percent of at

least one selected from the group consisting of Nd, Gd, Y, Sin, La, and Ce, and a total of 2 to 10 atomic percent of at least one selected from the group consisting of Li, Mg, Al, Zn, Cu, Pt, Au, Pd, Ru, and Rh.

As is obvious from the above findings (1) and (2), the Ag alloy reflective films for optical information recording media have low thermal conductivities, low melting temperatures (liquidus temperatures), and high laser-beam absorptivities. They can therefore be marked by laser beam at a lower power.  In addition, they are excellent in laser marking capability and can be easily marked by laser beam.  They are less decreased in reflectivity under conditions of high temperatures and high humidity, i.e., they are excellent in weather resistance,  In addition, they are less decreased in reflectivity upon exposure to sunlight or fluorescent light, i.e., they are excellent in light resistance.

Accordingly, the Ag alloy reflective films according to the present invention can be satisfactorily marked by laser beam, and are advantageously used as reflective films for optical information recording media.  Specifically, they can be easily marked by laser beam at a lower power, and the reduction of reflectivity thereof under conditions of high temperatures and high humidity or upon exposure to sunlight or fluorescent light can be inhibited.

The reduction in reflectivity of the reflective films under conditions of high temperatures and high humidity can further

be inhibited by incorporating 0.01% to 3% of at least one of Bi and Sb, as is obvious from the finding (3).

The thermal conductivities of the Ag alloy reflective films can further significantly be reduced by incorporating 2% to 10% of at least one selected from the group consisting of In, Sn, and Pb, as is obvious from the finding (4).

The thickness of the Ag alloy reflective films is preferably 10 nm to 100 nm and more preferably 12 nm to 50 nm. The reasons for specifying the range will be described below. Laser marking can be carried out more easily with a decreasing thickness of the reflective film. However, if the thickness is as small as less than 10 nm, the reflective film may transmit the laser beam excessively and thereby have a reduced reflectivity. Thus, the thickness is preferably 10 nm or more, and more preferably 12 nm or more. In contrast, if the Ag alloy reflective film has an excessively large thickness as large as exceeding 100 nm, the laser power to melt the reflective film must be increased, and marks become difficult to form. Thus, the thickness is preferably 100 nm or less, and more preferably 50 nm or less. Additionally, the surface smoothness of the film decreases and the laser beam may become susceptible to scattering with an increasing thickness of the film, to fail to yield high signal output. Thus, the thickness is preferably 100 nm or less and more preferably 50 nm or less.

Laser beams with wavelengths of 800 to 810 nm are generally used for laser marking, but those with wavelengths of 320 to 800

nm can also be used herein. In this case, the contents of alloying elements can be reduced, because the Ag alloy reflective films according to the present invention show increasing laser-beam absorptivities with decreasing wavelengths of laser beams.

The optical information recording media according to the present invention comprise any of the Ag alloy reflective films according to the present invention. They can be satisfactorily marked by laser beam and avoid thermal damages of constitutional components of discs, such as polycarbonate substrates and adhesive layers, due to excessive laser power. They are resistant to the reduction in reflectivity due to corrosion or cohesion under conditions of high temperatures and high humidity or upon exposure to sunlight or fluorescent light.

The optical information recording media according to the present invention have the. above-mentioned excellent properties and can be advantageously marked by laser beam. By subjecting them to laser marking, the optical information recording media can have identifying marks on their Ag alloy reflective films formed by laser marking.

The optical information recording media according to the present invention can each have one or more layers of the Ag alloy reflective films. When they have two or more layers of the Ag alloy reflective films, the layers can have fully or partially different compositions from each other or the same composition with each other.

The Ag alloy sputtering targets according to the third aspect

of the present invention each comprise Ag as a main component, a total of l% to l0% of at least one selected from the group consisting of Nd, Gd, Y, Sm, La, and Ce, and a total of 2% to 10% of at least one selected from the group consisting of Li, Mg, Al, Zn, Cu, Pt, Au, Pd, Ru, and Rh. These Ag alloy sputtering targets can yield the Ag alloy reflective films for optical recording media according to the present' invention.

The Ag alloy sputtering targets according to the present invention can further comprise 0.01% to 3% of Sb. The resulting Ag alloy sputtering targets can yield , of the Ag alloy reflective films for optical information recording media according to the present invention, those further comprising 0.01% to 3% of Sb. The Ag alloy sputtering targets can further comprise 0.03% to 10% of Bi. The resulting Ag alloy sputtering targets can yield, of the Ag alloy reflective films for optical information recording media according to the present invention, those further comprising 0.01% to 3% of Bi. In this connection, the contents of Nd, Gd, Y, Sm, La, Ce, Li, Mg, Al, Zn, Cu, Pt, Au, Pd, Ru, Rh, and Sb in the sputtering targets are reflected to the contents of the elements in the resulting reflective films, but the Bi content of the reflective film decreases to several tens of percent of the Bi content of the sputtering targets . Therefore, the Ag alloy sputtering targets have the above-specified composition (contents of elements).

The Ag alloy sputtering targets according to the present invention can further comprise 2% to 10% of at least one selected

from the group consisting of In, Sn, and Pb.  The resulting sputtering targets can yield, of the Ag alloy reflective film for optical recording media according to the present invention, those further 2% to 10% of at least one selected from the group consisting of In, Sn, and Pb.  In this connection, the contents of In, Sn, and Pb in the sputtering targets are reflected to the contents of the elements in the resulting reflective films. Examples

The present invention will be illustrated in further detail with reference to several examples and comparative examples below. It is to be noted that the followings are only examples which by no means limit the scope of the present invention, and various changes and modifications are possible therein without departing from the teaching and scope of the present invention. Hereinafter an Ag alloy comprising elements M1 and M2 is indicated as Ag-M1-M2 alloy, and an Ag alloy comprising elements M1, M2 andM3 is indicated as Ag-M1-M2-M3 alloy. Likewise, "Ag-xM1-yM2 alloy" means an Ag alloy comprising "x" atomic percent of M1 and "y" atomic percent of M2, and "Ag-xM1-yM2-zM3 alloy" means an Ag alloy comprising "x" atomic percent of M1, "y" atomic percent of M2, and "z" atomic percent of M3.

Experimental Example 1

Ag alloy thin films having the compositions in Table 1, namely, Ag-3Nd-(Li, Au) alloy thin films [Ag alloy thin films containing 3% of Nd, and one of Li and Au] [Nos. 1 to 10], Ag-Nd-5Li alloy thin films [Nos. 11 to 14], Ag-(Y, Ce, Gd, Sm, La)-(Li, Mg, Al,

Zn, Cu, Pt, Pd, Ru, Rh) alloy thin films [Nos. 15 to 27], and an Ag-5Nd alloy thin film [No. 28] were deposited.  The thermal conductivities, laser-beam absorptivities, reflectivities, weather resistance, light resistance, and laser marking capabilities of the thin films were determined.  The relationships between these properties and the contents of Li and Au were determined on the Ag-3Nd-(Li, Au) alloy thin films [Nos. 1 to 10] .  Likewise, the relationships between these properties and the content of Nd were determined on the Ag-Nd-5Li alloy thin films [Nos.11tol4] .  How the type of the alloying elements affects the properties was determined on the Ag-(Y, Ce, Gd, Sm, La)-(Li, Mg, Al, Zn, Cu, Pt, Pd, Ru, Rh) alloy thin films [Nos. 15 to 27] and the Ag-5Nd alloy thin film [No. 28].

The thin films were deposited in the following manner. On a polycarbonate substrate having a diameter of 120 mm and a thickness of 0 . 6 mm were deposited Ag-Nd-In alloy thin films, Ag-Gd-In alloy thin films, and Ag-Y-In alloy thin films, respectively, by DC magnetron sputtering. The deposition was carried out at a substrate temperature of 22°C, an Ar gas pressure of 3 mTorr, a deposition rate of 30 nm/sec, and a back pressure of 5x 10-6 Torr or less . The sputtering targets used herein were composite targets each comprising a pure Ag target on which chips of alloying elements were placed.

The thermal conductivity was converted from the electrical resistance of a sample Ag alloy thin film deposited to a thickness of 100 nm.  The reflectivity of a sample Ag alloy thin film was

measured using the V-570 Ultraviolet and Visible Ray Spectrometer (JASCO Corporation) and this was defined as the reflectivity. The laser-beam absorptivity was measured using laser beam at a wavelength of 810 run, which laser beam is generally used for recording according to the burst cutting area (BCA) specifications.

The weather resistance of a sample thin film was evaluated by how the reflectivity decreased after a test in which the thin film was held under conditions of high temperatures of 80°C and high humidity of 90% relative humidity (RH) for 100 hours, as compared with before the test. The reflectivities of the sample thin film before and after the test were determined at a wavelength of 405 nm.

The light resistance of a sample thin film was evaluated by how the reflectivity decreased after an exposure test in which the thin film was exposed to sunlight in sunny weather for a total of 4 0 hours, as compared with before the test. The reflectivities of the sample thin film before and after the exposure test were determined at a wavelength of 4 05 nm.

The laser marking capability was evaluated as follows. A sample thin film was marked by laser beam using the POP-120-8R (Hitachi Computer Peripherals Co., Ltd.) at a beam speed of 10 meters per second and a duty ratio of 40% . The laser power necessary for the marking was determined within the range of 1.5 to 4 W in steps of 0.5 W. The laser marking capability was evaluated according to the three criteria. Specifically, a sample that was

marked at a laser power of 1.5Worlesswas evaluated as "Excellent", one that was marked at a laser power of 2 to 3 W was evaluated as "Good", and one that was marked at a laser power of 3.5 W or more was evaluated as "Poor".

The results are shown in Table 1,  In the Ag-3Nd-(Li, Au) alloy thin films [Nos. 1 to 10], the Nd content was fixed at 3% and the Li and Au contents were varied. As having a Nd content of 3%, these thin films satisfy, of the requirements according to the present invention, the requirement of the total content of at least one selected from the group consisting of Nd, Gd, Y, Sm, La, and Ce of 1% to 10% .  Some of them satisfy the requirement of the total content of at least one selected from the group consisting of Li, Mg, Al, Zn, Cu, Pt, Au, Pd, Ru, and Rh of 2% to 10%, but the others do not.

In the Ag-Nd-5Li alloy thin films [Nos. 11 to 14], the Li content was fixed at 5% and the Nd content was varied. As having a Li content of 5%, these thin films satisfy, of the requirements according to the present invention, the requirement of the total content of at least one selected from the group consisting of Li, Mg, Al, Zn, Cu, Pt, Au, Pd, Ru, and Rh of 2% to 10%. Some of them satisfy the requirement of the total content of at least one selected from the group consisting of Nd, Gd, Y, Sm, La, and Ce of 1% to 10%, but the others do not. The Ag-(Y, Ce, Gd, Sm, La)-(Li, Mg, Al, Zn, Cu, Pt, Pd, Ru, Rh) alloy thin films satisfy all the requirements according to the present invention.

Table 1 demonstrates that, of the Ag-3Nd- (Li, Au) alloy thin

films [Nos, 1 to 10], one having a Li content less than 2% [No. 1] and one having an Au content less than 2% [No. 6] have poor light resistance, thereby show significantly decreased reflectivities after the light resistance tests (exposure tests) , and are poor in laser marking capability (Poor) . One having a Li content exceeding 10% [No. 5] and one having an Au content exceedinglO% [No. 10] have lowreflectivities . Incontrast, those having a Li content of 2% to 10% [Nos. 2 to 4] and those having an Au content of 2% to 10% [Nos. 7 to 9] have excellent light resistance, thereby show less reduction in reflectivity after the light resistance tests (exposure tests) , and have good laser marking capability (Good).

Of the Ag-Nd-5Li alloy thin films [Nos. 11 to14], one having a Nd content less than 1% [No. 11] has an insufficiently reduced thermal conductivity, i.e., high thermal conductivity, has an insufficiently increased laser-beam absorptivity, i.e., low laser-beam absorptivity, and shows poor laser marking capability (Poor) .  This thin film shows significantly reduced reflectivity after held under conditions of high temperatures and high humidity, indicating that the reduction in reflectivity is not sufficiently prevented.  One having a Nd content exceeding 10% [No. 14] shows an insufficient, low reflectivity.  In contrast, those having a Nd content of 1% to 10% [Nos. 12 and 13] have effectively reduced thermal conductivities, i.e., low thermal conductivities and show effectively increased laser-beam absorptivities, i.e., high laser-beam absorptivities. Thus, they have excellent or good

laser marking capability. They are sufficiently prevented from decreasing in reflectivity under conditions of high temperatures and high humidity.

The Ag-(Y, Ce, Gd, Sin, La)-(Li, Mg, Al, Zn, Cu, Pt, Pd, Ru, Rh) alloy thin films [Nos. 15 to 27] each have a content of one of Y, Ce, Gd, Sm, and La of 5% and a content of one of Li, Mg, Al, Zn, Cu, Pt, Pd, Ru, and Rh of 5%.  They satisfy the requirement of the total content of at least one selected from the group consisting of Nd, Gd, Y, Sm, La, and Ceof 1% to 10% and the requirement of the total content of at least one selected from the group consisting of Li, Mg, Al, Zn, Cu, Pt, Au, Pd, Ru, and Rh of 2% to 10%. Namely, they satisfy the requirements according to the present invention. All these thin films are superior in light resistance to the Ag-5Nd alloy thin film [No. 28] and show less reduction in reflectivity after the light resistance test (exposure test), indicating that the reduction in reflectivity is sufficiently prevented.

These results demonstrate that Ag alloy thin films must satisfy the requirement of the total content of at least one selected from the group consisting of Nd, Gd, Y, Sm, La, and Ce of 1% to 10% and the requirement of the total content of at least one selected from the group consisting of Li, Mg, Al, Zn, Cu, Pt, Au, Pd, Ru, and Rh of 2% to 10%, namely, they must satisfy the requirements according to the present invention.

Experimental Example 2

Ag alloy thin films having the compositions in Table 2, i.e.,

Ag-3Nd-5Li- (Bi, Sb) alloy thin films [Nos . la to 8a] were deposited, and their thermal conductivities, laser-beam absorptivities, reflectivities, weather resistance, light resistance, and laser marking capabilities were determined, by the procedures of Experimental Example 1.

The results are shown in Table 2. The Ag alloy thin films have compositions satisfying the requirements according to the present invention while their Bi and Sb contents are varied. Consequently, some of them satisfy the preferred requirement in the present invention, i.e., the content of at least one of Bi and Sb of 0.01% to 3%, and the others do not.

Table 2 demonstrates that the weather resistance increases with an increasing Bi content, which prevents the reduction in reflectivity under conditions of high temperatures and high humidity.

Experimental Example 3

Ag alloy thin films having the compositions in Table 3, i.e., Ag-3Nd-5Li- (Sn, Pb) alloy thin films [Nos . lb to 10b] were deposited, and their thermal conductivities, laser-beam absorptivities, reflectivities, weather resistance, light resistance, and laser marking capabilities were determined, by the procedures of Experimental Example 1.

The results are shown in Table 3.  The Ag alloy thin films have compositions satisfying the requirements according to the present invention while their Sn and Pb contents are varied. Consequently, some of them satisfy the preferred requirement in

the present invention, i.e., the content of at least one selected from the group consisting of In, Sn, and Pb of 2% to 10%, and the others do not.

Table 3 demonstrates that the thermal conductivity decreases and the laser-beam absorptivity increases with an increasing Sn or Pb content, indicating that these elements act to further improve the laser marking capability.

The Ag alloy reflective films for optical information recording media according to the present invention can be easily marked by laser beam when used in read-only optical discs and are useful and advantageous as reflective films for optical information recording media such as read-only optical discs.

Documents:

				1267-che-2006 abstract-duplicate.pdf

				1267-che-2006 claims-duplicate.pdf

				1267-che-2006 description (complete)-duplicate.pdf

				1267-che-2006 drawings-duplicate.pdf

				1267-che-2006-abstract.pdf

				1267-che-2006-claims.pdf

				1267-che-2006-correspondence-others.pdf

				1267-che-2006-description-complete.pdf

				1267-che-2006-drawings.pdf

				1267-che-2006-form 1.pdf

				1267-che-2006-form 18.pdf

				1267-che-2006-form 3.pdf

				1267-che-2006-form 5.pdf

				1267-che-2006-priority document.pdf

« Previous Patent

Next Patent »

Patent Number	232245	

Indian Patent Application Number	1267/CHE/2006	

PG Journal Number	13/2009	

Publication Date	27-Mar-2009	

Grant Date	16-Mar-2009	

Date of Filing	21-Jul-2006	

Name of Patentee	KABUSHIKI KAISHA KOBE SEIKO SHO (KOBE STEEL LTD)	

Applicant Address	10-26, WAKINOHAMA-CHO 2-CHOME, CHUO-KU, KOBE-SHI, HYOGO 651-8585,	

Inventors:

#	Inventor's Name	Inventor's Address	

1	NAKAI, JUNICHI	C/0 KOBE CORPORATE RESEARCH LABORATORIES IN, KOBE STEEL, LTD., 5-5, TAKATSUKADAI 1-CHOME, NISHI-KU, KOBE-SHI, HYOGO 651-2271,	

2	TAUCHI, YUKI	C/0 KOBE CORPORATE RESEARCH LAORATORIES IN, KOBE STEEL, LTD., 5-5, TAKATSUKADAI 1-CHOME, NISHI-KU, KOBE-SHI, HYOGO 651-2271,	

3	FUJII, HIDEO	C/0 KOBE CORPORATE RESEARCH LAORATORIES IN, KOBE STEEL, LTD., 5-5, TAKATSUKADAI 1-CHOME, NISHI-KU, KOBE-SHI, HYOGO 651-2271,	

PCT International Classification Number	G11B7/00	

PCT International Application Number	N/A	

PCT International Filing date		

PCT Conventions:

#	PCT Application Number	Date of Convention	Priority Country	

1	2005-213203	2005-07-22	Japan	

© All Indian Patents, 2013-2021.

  Patent data available in the public domain from Indian Patents Office, Department of Industrial Policy and Promotions, Ministry of Commerce and Industry, Government of India.
