Repository: anandvc/allindianpatents

File: patents/232336-an-mri-system-for-residual-magnetization.html
Indian Patents. 232336:''AN MRI SYSTEM FOR RESIDUAL MAGNETIZATION"

Indian Patents

Recently Granted Patents

  Recently Published Patents

Title of Invention	''AN MRI SYSTEM FOR RESIDUAL MAGNETIZATION"

Abstract	An MRI system includes a gradient compensation system which appends magnetization reset gradient waveforms to imaging gradient waveforms produced during a scan. The magnetization compensation gradients maintain the residual magnetization in the MRI system at a constant level which reduces image artifacts.	

Full Text	 

The present invention relates to an MRI system for residual magnetization

BACKGROUND OF THE INVENTION

The field of the invention is nuclear magnetic resonance imaging  methods and systems. More particularly, the invention relates to the compensation for residual magnetization produced by magnetic field gradients in MRI systems.

When a substance such as human tissue is subjected to a uniform magnetic field (static field B0), the individual magnetic moments of the spins in the tissue attempt to align with this polarizing field, but precess about it in random order at their characteristic Larmor frequency. If the substance, or tissue, is subjected to a magnetic field (excitation field B,) which is in the x-y plane and which is near the Larmor frequency, the net aligned magnetic moment, Mz, may be rotated, or "tipped", into the x-y plane to produce a net transverse magnetic moment Mt. A signal is emitted by the excited spins, and after the excitation signal 61 is terminated, this signal may be received and processed to form an image.

The application of magnetic resonance to imaging, and to many of the techniques of localized spectroscopy, depends upon the use of linear magnetic field gradients to selectively excite particular regions and to encode spatial information within the NMR signal.  During the NMR experiments, magnetic field gradient waveforms with particularly chosen temporal variations are used. Any departure from the application of iaea magnetic field gradient waveforms can, therefore, be expected to introduce image distortion, intensity loss, ghosting, and other artifacts. For examp-imperfect rephasing of the nuclear spins and an attendant loss of signal occurs if the slice-select magnetic field gradients are not balanced before and after the 180° RF pulses. This effect compounds in later spin ecnoes of multi-echo (Carr-Purcell-Mieboom-Gill) sequences. In addition, if the

gradient field is not zero when it should be (due to residual magnetization after termination of a gradient pulse), the unintended phase dispersion can result in distorted spectra in chemical shift imaging (CSI) sequences as well as inaccurate spin-spin relaxation time (T2) determination in multi-echo sequences. Those skilled in the art are thus concerned particularly about the accuracy with which magnetic field gradients are produced.

One source of distortion in the production of magnetic field gradients can arise if the gradient fields couple to conductive structures within the polarizing magnet such as its cryostat (if the magnet is of the superconductive design), or the shim coil system, or the RF shield used to decouple the gradient coils from the RF coil. The induction of currents in these ambient structures is known as eddy currents. Due to eddy currents, one observes, typically an exponential rise and decay of the magnetic field gradient during and after, respectively, the application of a trapezoid current pulse to the gradient coil.

In U.S. Patent No. 4,698,591 entitled "A Method for Magnetic Field Gradient Eddy Current Compensation," a method is disclosed which uses an analog pre-emphasis filter in the gradient power supply to shape the current applied to the gradient coil in such a way that the eddy current induced gradient field distortions are reduced. The filter includes a number of exponential decay components and adjustable potentiometers which must be set during system calibration. A measurement technique is used prior to system calibration in which the impulse response of the unconnected magnetic field gradient is measured and the potentiometer settings for the pre-emphasis filter are then calculated. Such techniques are described in U.S. patent No. 4,950,994; 4,698,591 and 4,591,789.

In iron-core permanent magnets or iron-core enhanced superconducting magnets, there exists another type of gradient-induced magnetic field perturbation. This perturbation, known as hysteresis, has not been well-studied, and generalized correction techniques have not

been fully developed. To understand the hysteresis phenomenon, consider the effects of a bipolar gradient waveform shown in Fig. 2 and assume that the iron magnetization is in an initial state 8 shown in Fig. 3. The initial magnetization state is defined as the un-magnetized state, but in this case, it could be the state after the magnetic field is ramped up but before any gradients have ever been applied.  During the first attack ramp, the current in the gradient coil, as well as the magnetic field H experienced by the iron core, is gradually increasing. As a result, the magnetic induction B increases with H, as indicated by curve 11 in Fig. 3. When the gradient is ramped down to zero at 12, however, the magnetic induction B does not return to zero. Instead, its dependence on the magnetic field is characterized by another curve 14. This phenomenon is know as hysteresis, and the remaining magnetic induction (AB) is called remanence, or residual magnetization.  If the gradient is further ramped down at 16 to a negative value, then the magnetic induction B follows curve 18. With subsequent gradient ramp 20, the H vs. B curve 22 ends with a negative residual magnetization (-AB). Subsequent gradient pulses drive the magnetization in a loop, known as the hysteresis loop.

The above analysis indicates that when a time-dependent magnetic field gradient pulse is used for imaging, a perturbation magnetic field AB can be generated in ferromagnetic materials.  If the hysteresis effects are uncompensated, a number of image artifacts can be produced. For example, the residual magnetization induced by the phase-encoding gradient pulses in fast spin echo (FSE) can generate inconsistent phase errors in k-space data, leading to image blurring and ghosting.

This problem is addressed in U.S. Pat. No. 5,729,139. The proposed solution in this prior art patent is to correct the phase errors produced by residual magnetization. Ten specific methods for doing this are proposed and all require changes to the gradient pulse waveforms in the particular prescribed pulse sequence. Since there are countless

variations possible in the pulse sequences that can be prescribed, it is not practical to alter each one according to the teaching of this prior method.

SUMMARY OF THE INVENTION

The present invention is a method and apparatus for controlling residual magnetization in an MRI system such that image artifacts are reduced. More particularly, the MRI system includes a residual magnetization compensation function which drives the residual magnetization to a preselected state and appends to each nominal imaging gradient waveform a magnetization reset gradient waveform that returns the residual magnetization to the preselected state. Because the residual magnetization is always driven to the same value after every gradient waveform is played out, the phase errors produced in the acquired NMR data are consistently the same throughout the scan. When the acquired NMR data are reconstructed into a magnitude image using a Fourier transformation, this constant phase error is effectively unseen.

The present invention is easy to implement in commercial MRI systems. Because the same magnetization reset gradient waveform may be appended to each imaging gradient waveform, no complicated calculations are required nor is it necessary to customize each possible pulse sequence. The magnetization reset gradient waveform is simply appended at the end of each imaging gradient waveform that is produced by the MRI system during the scan.

To meet the aforementioned objectives, the invention provides an MRI system having a gradient system for producing imaging magnetic field gradients during a scan in response to imaging gradient waveform comprising a set of modules connected together by a backplane as produced by a pulse generator, said modules including a CPU module (119) and a pulse generator (121) which connects to the operator console (100) through a serial link (125), said pulse generator connects through said gradient compensation system (129) which is coupled to the gradient system to produce a residual magnetization compensation magnetic field gradient after production of each imaging magnetic field gradient;

wherein the residual magnetization in ferromagnetic materials of the MRI system is maintained at a preselected maximum level throughout the scan.

BRIEF DESCRIPTION OF THE ACCOMPANYING DRAWINGS

Fig  1  is a block diagram of an MRI system which employs the 25 present

invention:

Fig  2 is a graphic representation of an exemplary imaging gradient waveform produced by the MRI system of Fig.1;

Fig. 3 is a simplified graphic illustration of the hysteresis curve produced by the imaging gradient waveform of Fig. 2;

Fig. 4 is a graphic representation of a series of gradient waveforms used to explain the theory underlying the present invention;

Fig. 5 is a graphic representation of the hysteresis curves produced by the gradients in Fig. 4;

Fig. 6 is a graphic representation of a preferred embodiment of a magnetization reset gradient waveform used in the MRI system of Fig. 1; and

Fig. 7 is an electrical block diagram of a gradient compensation system which forms part of the MRI system of Fig. 1.

GENERAL DESCRIPTION OF THE INVENTION

If a series of gradient waveforms 24-27 of descending amplitude are played out on an MRI system as shown in Fig. 4, the ferromagnetic structures in the MRI system will be driven along the respective hysteresis curves 28-31 shown in Fig. 5. Because the maximum amplitude gradient pulse is applied first, the residual magnetization returns to the same value at point 32 after each gradient waveform is played out. As can be seen, the hysteresis loops of the smaller gradient pulses are nested within the larger hysteresis loop 28 of the first gradient pulse 24. If the first gradient pulse.24 is the maximum amplitude possible on the MRI system, therefore, all subsequent positive gradient pulses will leave the residual magnetization at the same level, ΔBs,max- The same result occurs when a series of negative gradient waveforms are produced, however, in such case the residual magnetization is driven to and remains at a value

ΔBs,max- 

The present invention recognizes and takes advantage of the fact that residual magnetization can easily be maintained at ±ΔBs,max-  throughout the MR scan. Any phase error produced by this consistent residual

magnetization is not seen in the reconstructed magnitude image because reconstruction is done using a Fourier transformation approach.

The present invention can be implemented in a number of ways. At the beginning of the scan a gradient pulse is applied to drive the residual magnetization to either plus or minus ΔBs,maX.  If necessary, such a pulse can be played out on all three axes, either sequentially or concurrently. Then, as the gradient waveforms are played out during the imaging pulse sequence, a magnetization reset gradient waveform is appended as necessary to the gradient waveforms to drive residual magnetization back to ±ΔBs,max.  If plus ΔBs,max is selected, for example, the magnetization reset gradient waveform is a maximum-amplitude positive gradient pulse of very short duration following each negative gradient pulse that is produced during the imaging pulse sequence. If the imaging gradient pulse is positive in polarity, the residual magnetization reset pulse may be omitted according to the theory discussed above with reference to Fig. 5. However, if the imaging gradient pulse is negative in polarity, then the reset pulse must be applied.

In the preferred embodiment described below, the magnetization reset gradient waveform is a bipolar gradient waveform such as that illustrated in Fig. 6. It includes a negative lobe 36 followed by an identical positive lobe 37 to maintain the zeroeth gradient moment. The gradient lobes 36 and 37 have a maximum amplitude possible and their duration is as short as possible. The shortness of the pulse is mainly determined by the slew rate of the gradient amplifiers.

The positive lobe 37 of the residual magnetization reset gradient waveform in Fig. 6 drives the residual magnetization to plus ΔBs,max. The negative gradient lobe 36 is equal in area to the positive gradient lobe 37 so that the net area of the entire waveform is zero. This enables the magnetization reset gradient waveform to be appended to imaging gradient waveforms without disturbing the net phase of the transverse

magnetization.  If the minus ΔBSimax residual magnetization is selected the polarity of the gradient lobes 36 and 37 is switched such that the last gradient lobe drives the residual magnetization to minus ΔBs,max.

It should be apparent to those skilled in the art that the residual magnetization reset gradient waveform can have many different shapes. For example, it can take a sinusoidal shape where each lobe is at the maximum gradient amplitude. Also, when the imaging pulse sequence includes a refocusing RF pulse, the residual magnetization reset gradient waveform can be divided into two parts, with one lobe played out before the refocusing pulse and the other lobe after the refocusing pulse. Since the spin magnetization is reversed in polarity by the refocusing pulse, the polarity of the two reset gradient lobes remains the same.

DESCRIPTION OF THE PREFERRED EMBODIMENT

Referring first to Fig. 1, there is shown the major components of a preferred MRI system which incorporates the present invention. The operation of the system is controlled from an operator console 100 which includes a keyboard and control panel 102 and a display 104. The console 100 communicates through a link 116 with a separate computer system 107 that enables an operator to control the production and display of images on the screen 104. The computer system 107 includes a number of modules which communicate with each other through a backplane. These include an image processor module 106, a CPU module 108 and a memory module 113, known in the art as a frame buffer for storing image data arrays. The computer system 107 is linked to a disk storage 111 and a tape drive 112 for storage of image data and programs, and it communicates with a separate system control 122 through a high speed serial link 115.

The system control 122 includes a set of modules connected together by a backplane 118. These include a CPU module 119 and a

pulse generator module 121 which connects to the operator console 100 through a serial link 125.  It is through this link 125 that the system control 122 receives commands from the operator which indicate the scan sequence that is to be performed. The pulse generator module 121 operates the system components to carry out the desired scan sequence. It produces data which indicates the timing, strength and shape of the RF pulses which are to be produced, and the timing of and length of the data acquisition window. The pulse generator module 121 connects through a gradient compensation system 129 to a set of gradient amplifiers 127, to indicate the timing and shape of the gradient pulses to be produced during the scan. The pulse generator module 121 also connects to a scan room interface circuit 133 which receives signals from various sensors associated with the condition of the patient and the magnet system. It is also through the scan room interface circuit 133 that a patient positioning system 134 receives commands to move the patient to the desired position for the scan.

The gradient waveforms produced by the pulse generator module 121 are compensated by the system 129 as will be described in more detail below and applied to a gradient amplifier system 127 comprised of Gx, Gy and Gz amplifiers. Each gradient amplifier excites a corresponding gradient coil (not shown). As is well known in the art, the gradient coils produce-linear magnet field gradients used for spatially encoding acquired signals. A magnet assembly 141 also includes a polarizing magnet (not shown) and a whole-body RF coil (not shown). In the preferred embodiment the polarizing field is produced by a permanent magnet and associated iron core used to shape and direct the field as described in U.S. Pat. No. 5,652,517 entitled "Magnet Assembly For MRI Apparatus".  It is these elements which become magnetized by the gradient fields and which create the problem addressed by the present invention. However, the

present invention is also applicable to other magnet structures such as iron-core enhanced superconducting magnets.

A transceiver module 150 in the system control 122 produces pulses which are amplified by an RF amplifier 151 and coupled to the RF coil in the magnet assembly 141 by a transmit/receive switch 154. The resulting signals produced by the excited spins in the patient may be sensed by the same RF coil and coupled through the transmit/receive switch 154 to a preamplifier 153. The amplified NMR signals are demodulated, filtered, and digitized in the receiver section of the transceiver 150. The transmit/receive switch 154 is controlled by a signal from the pulse generator module 121 to electrically connect the RF amplifier 151 to the RF coil during the transmit mode and to connect the preamplifier 153 during the receive mode. The transmit/receive switch 154 also enables a separate RF coil (for example, a head coil or surface coil) to be used in either the transmit or receive mode.

The NMR signals picked up by the RF coil are digitized by the transceiver module 150 and transferred to a memory module 160 in the system control 122. When the scan is completed and an entire array of data has been acquired in the memory module 160, an array processor 161 operates to transform the data into an array of image data. This image data set is conveyed through the serial link 115 to the computer system 107 whiere it is stored in the disk memory 111. In response to commands received from the operator console 100, this image data may be archived on external drive 112, or it may be further processed by the image processor 106 as will be described in more detail below and conveyed to the operator console 100 and presented on the display 104.

For a more detailed description of the transceiver 150, reference is made to U.S. patent Nos. 4,952,877 and 4,992,736 which are incorporated herein by reference.

Referring particularly to Figs. 1 and 7, the present invention is implemented in the pulse generator module 121 and the gradient compensation system 129. The gradient compensation system 129 includes a waveform memory 200 which stores in digital form the magnetization reset gradient waveform of Fig. 6. This stored waveform is read out by a controller 202 when the controller receives a command from the pulse generator module 121 over control bus 204.

The digital values read from the waveform memory 200 are applied to one or more A/D converters 206-208 through a data bus 210. The controller 202 enables the appropriate D/A converter(s) 206-208 and reads the waveform from memory 200 to produce analog versions of the waveform in Fig. 6 at the output of one or more A/D converters 206-208. These outputs drive the respective x-axis, y-axis and z-axis gradient amplifiers 127.

When an imaging pulse sequence is performed by the MRI system of Fig. 1, the pulse generator module 121 produces the imaging gradient waveforms on data bus 210 and applies them to the appropriate D/A converter 206-208. The controller 202 is then signaled through control bus 204 to append a magnetization reset gradient waveform such as that shown in Fig. 6. The controller 202 reads the appropriate waveform from the memory 200 and applies it to the appropriate A/D converter(s) 206-208. As discussed above, the magnetization reset gradient waveform may be appended after every imaging waveform produced by the pulse generator module 121, or only after those having a gradient lobe of opposite polarity to the selected plus or minus ΔBSi,max.

We Claim:

1. An MRI system having a gradient system for producing imaging magnetic field gradients during a scan in response to imaging gradient waveform comprising a set of modules connected together by a backplane as produced by a pulse generator, said modules including a CPU module (119) and a pulse generator (121) which connects to the operator console (100) through a serial link (125), said pulse generator connects through said gradient compensation system (129) which is coupled to the gradient system to produce a residual magnetization compensation magnetic field gradient after production of each imaging magnetic field gradient;

wherein the residual magnetization in ferromagnetic materials of the MRI system is maintained at a preselected maximum level throughout the scan.

2.	The system as claimed in claim 1 wherein the gradient compensation

system  directs the gradient system to produce the  residual  magnetization

compensation magnetic field after every imaging magnetic field produced during

the scan.

3.	The system as claimed in claim 1 wherein the gradient compensation

system comprising means for producing a residual magnetization reset gradient

waveforms having two identical lobes of opposite polarity.

4.	The system as claimed in claim 3 wherein each lobe has the maximum

amplitude available on the MRI system.

5.	The system as claimed in claim 1 wherein the gradient compensation

system  comprising  means  for  producing  the  residual  magnetization  reset

magnetic field gradient at least in part by changing the imaging magnetic field

gradient.

6.	The system as claimed in claim 5 wherein the imaging magnetic field

gradient is changed by decreasing or increasing its duration.

Documents:

				1463-del-1999-abstract.pdf

				1463-del-1999-assignment.pdf

				1463-del-1999-claims.pdf

				1463-del-1999-correspondence-others.pdf

				1463-del-1999-correspondence-po.pdf

				1463-del-1999-description (complete).pdf

				1463-del-1999-drawings.pdf

				1463-del-1999-form-1.pdf

				1463-del-1999-form-19.pdf

				1463-del-1999-form-2.pdf

				1463-del-1999-form-3.pdf

				1463-del-1999-form-5.pdf

				1463-del-1999-gpa.pdf

				1463-del-1999-petition-137.pdf

				1463-del-1999-petition-138.pdf

				abstract.jpg

« Previous Patent

Next Patent »

Patent Number	232336	

Indian Patent Application Number	1463/DEL/1999	

PG Journal Number	13/2009	

Publication Date	27-Mar-2009	

Grant Date	16-Mar-2009	

Date of Filing	08-Nov-1999	

Name of Patentee	General Electric Company	

Applicant Address	ONE RIVER ROAD, SCHENECTADY, NEW YORK 12345, U.S.A.	

Inventors:

#	Inventor's Name	Inventor's Address	

1	MCKINNON GRAEME COLIN,	N49 W31157 OLD STEEPLE ROAD, HARTLAND, WISCONSIN 53029,	

2	ZHOU XIAOHONG,	9517 SOUT RYAN GREEN COURT, FRANKLIN, WICOMSIN 53132, USA	

3	MA JIGFEI,	1868 HAYMARKET ROAD, WAUKESHA, WISCONSIN 53186, U.S.A	

PCT International Classification Number	G01V 3/00	

PCT International Application Number	N/A	

PCT International Filing date		

PCT Conventions:

#	PCT Application Number	Date of Convention	Priority Country	

1	09/197,858	1998-11-23	U.S.A.	

© All Indian Patents, 2013-2021.

  Patent data available in the public domain from Indian Patents Office, Department of Industrial Policy and Promotions, Ministry of Commerce and Industry, Government of India.

File: patents/232363-a-magnetorheological-fluid-composition-and-a-process-for-preparation-thereof.html
Indian Patents. 232363:"A MAGNETORHEOLOGICAL FLUID COMPOSITION AND A PROCESS FOR PREPARATION THEREOF"

Indian Patents

Recently Granted Patents

  Recently Published Patents

Title of Invention	"A MAGNETORHEOLOGICAL FLUID COMPOSITION AND A PROCESS FOR PREPARATION THEREOF"

Abstract	The present invention relates to a magnetorheological fluid composition and a process for preparing the same, which has excellent magnetorheological properties. The fluid composition exhibits change in rheological characteristics in the presence of an external magnetic field. Further, the magnetorheological characteristics of the fluid composition can be optimised for the improved magnetic sensitivity to external magnetic field and negligible magnetic retentivity after removal of the external magnetic field. The sensitivity of the fluid to external magnetic field can be varied by varying the pure iron content of the magnetic sensitive particles composition while, the magnetic retentivity of the fluid (after removal of external magnetic field) can be varied by varying the ferrite alloy content of the same. The fluid composition utilises a magnetic sensitive particles stabiliser or surfactant, which is synthesised from the carrier fluid used in the fluid composition. The fluid composition, prepared according to this process, does not suffer from the rapid settling of the magnetic particles as it utilises a carrier fluid based surfactant, which improves the homogeneity of the fluid composition.	

Full Text	FIELD OF INVENTION

This invention relates to magnetorheological fluid composition and a process for preparation thereof.

PRIOR ART

A magnetorheological fluid comprises a uniform dispersion of magnetic responsive particles in a fluid carrier medium dispersed with the aid of surfactants. These fluids change their flow or rheological characteristics in a very short time under the influence of an external magnetic field and these fluids find applications in electro-mechanical actuators, wherein these fluids act as an interface between a sensing device and a required mechanical output device. In case of automotive applications, these fluids are utilised in shock absorbers, vibration dampers etc. These fluids also find applications in devices such as rotary seals, bearings and other related devices. However, these magnetorheological fluids must have a high degree of stability in order to be applicable.

Generally, a stable magnetic fluid in a high magnetic field gradient requires small size magnetic responsive particles having diameter less than 1000 A° . These magnetic responsive particles are coated with layers of surfactants. Each particle has a constant magnetic dipole moment proportional to its size that can align with the applied external magnetic field. Surfactants are employed to enhance the homogeneity of the resultant magnetorheological fluid composition. In the absence of surfactant coatings, the magnetic responsive particles have tendency to quickly settle inside the carrier fluid due to large

difference in the density of such particles and the carrier fluid. The magnetic responsive particles, employed, could be iron oxide, iron, iron carbide, low carbon steel or alloys of zinc, nickel, manganese or cobalt etc. Similarly, the carrier fluids could be hydrocarbon oils, paraffin, mineral oils, polyester and phosphate esters etc. Additionally, certain additives like antioxidants or anti-wear agents are also employed in the fluid compositions. The carrier fluid should be preferably non-volatile, non-inflammable, non-toxic and stable over a wide range of operating temperature.

In the absence of magnetic field, the magnetorheological fluid has a measurable viscosity, which depends upon several parameters like shear rate, temperature etc. however, in presence of an external magnetic field, the viscosity of the fluid increases to a very high value as the suspended particles align themselves resulting in rapid physical gelling of the fluid. The viscosity changes closely follow the bingham plastics behavior, wherein the yield stress in a function of the strength of the applied magnetic field. The magnetic field force induces alignment of the otherwise random dispersion of magnetic sensitive particles of the fluid into chain like structures offering increased resistance to flow, which is responsible for the build up of "yield strength". On removal of magnetic field the structure crumbles and fluidity of the material returns to is original value. An ideal magnetorheological fluid composition should be highly sensitive to the applied magnetic field but at the same time it should return back to its original condition of fluidity as soon as the external magnetic field is removed.

The magnetorheological fluid compositions and their applications are well known to the prior art. However, the magnetorheological fluid compositions, know in the prior art, suffer from following disadvantages.

Main disadvantage of the known magnetorheological fluid compositions is that these magnetorheological fluid compositions are not optimised for desirable combination of two contradicting properties viz. improved magnetic sensitivity in the presence of external magnetic field and least magnetic retentivity after removal of the external magnetic field.

Another disadvantage of the know magnetorheological fluid compositions is that these fluids suffer from rapid settling of magnetic responsive particles as these fluids employ surfactants genetically different from carrier fluids employed and thereby adversely affecting the settling resistence of the magnetic responsive particles due to their gravity difference with the carrier fluid.

Still another disadvantage of the known magnetorheological fluid compositions is that these fluid compositions generally employ hydrocarbon and mineral oils as carrier fluids, which are obtained through complex processes.

Yet further disadvantage of the known magnetorheological fluid compositions is that these fluid compositions employ carrier fluids which are not available from renewable sources.

Still further disadvantage of the known magnetorheological fluid compositions is that the process for preparing these fluid compositions is complex.

OBJECTS OF THE INVENTION:

Primary object of the invention is to provide a magnetorheological fluid composition and a process for preparing the same wherein the magnetorheological fluid has excellent magnetorheological properties.

Another object of the invention is to provide a magnetorheological fluid composition and a process for preparing the same wherein the Brookfield viscosity of the magnetorheological fluid can be changed continuously over a wide range, typically from 500 CP to 120000 CP and beyond by varying the strength of magnetic field.

Yet another object of the invention is to provide a magnetorheological fluid composition and a process for preparing the same wherein the magnetorheological fluid has optimised combination of high magnetic sensitivity in the presence of external magnetic field and low magnetic retentivity after removal of the external magnetic field.

Still another object of the invention is to provide a magnetorheological fluid composition and a process for preparing the same wherein the sensitivity of the magnetorheological fluid to the external field can be varied by varying the weight percentage of pure iron particles content and magnetic retentivity can be varied by varying the weight percentage of ferrite alloys content.

Yet another object of the invention is to provide a magnetorheological fluid composition and a process for preparing the same, wherein the magnetorheological fluid does not suffer from the rapid settling of the magnetic responsive particles as it utilises a carrier fluid based surfactant thereby improving the homogeneity of the fluid composition.

Still another object of the invention is to provide a magnetorheological fluid composition and a process for the preparing the same wherein the magnetorheological fluid utilises a vegetable oil extracted from an agro-seed as a carrier fluid.

Still further object of the invention is to provide a magnetorheological fluid composition and a process for the preparation of the same wherein the magnetorheological fluid does not utilise additives like organomolybdenum, thiophosphorus, thiocarbamate, alkyl amines etc.

Yet further object of the invention is to provide a magnetorheological fluid composition and a process for preparing the same wherein the magnetorheological fluid is insensitive to the normal level of contamination.

Still further object of the invention is to provide a magnetorheological fluid composition and a process for preparing the same wherein the magnetorheological fluid has low hysteresis characteristics.

Yet further object of the invention is to provide a magnetorheological fluid composition and a process for preparing the same wherein the magnetorheological fluid can be used for wide temperature range from -10°C to + 80°C.

Yet another object of the invention is to provide a magnetorheological fluid composition and a process for preparing the same wherein the magnetorheological fluid utilises a carrier fluid which is easily available.

Still further object of the invention is to provide a magnetorheological fluid composition and a process for preparing the same wherein the magnetorheological fluid utilises a carrier fluid, which depends upon renewable source of supply.

Yet further object of the invention is to provide a magnetorheological fluid composition and a process for preparing the same wherein the magnetorheological fluid utilises a carrier fluid which is eco-friendly.

Still further object of the invention is to provide a magnetorheological fluid composition and a process for preparing the same wherein the magnetorheological fluid has improved stability.

Yet further object of the invention is to provide a magnetorheological fluid composition and a process for preparing the same wherein the process of preparation is very simple.

Still another object of the invention is to provide a magnetorheological fluid composition and a process for preparing the same wherein the viscosity of the magnetorheological fluid can be continuously changed with the application of the magnetic field.

Still further object of the invention is to provide a magnetorheological fluid and a process for preparing the same wherein the magnetorheological fluid can be utilised for marking controllable devices and adaptive structures, such as dampers, mounts etc and rotary devices like clutches, brakes, valves etc.

DESCRIPTION OF THE INVENTION:

According to this invention there is provided the proposed magnetorheological fluid utilises castor oil, a derivative of vegetable oil extracted from agro-seed as a carrier fluid. This carrier fluid i.e. castor oil is cheaper, easily available, eco-friendly, biocompatible and has renewable source of supply. Further, this carrier fluid does not require additives

like thiophosphorus, thiocarbamate and amines. The magnetorheological fluid composition comprises magnetic responsive particles such as iron and its alloys, all know iron oxides, iron nitride, iron carbide, carbonyl. The proposed process for preparation of the magnetorheological fluid is simpler and does not need complex machinery. The Brookfield viscosity of the magnetic fluid can be continuously varied over a wide range from 500 CP to 120000 CP and beyond under the influence of external magnetic field. However, viscosity of the magnetorheological fluid composition depends on the viscosity of the carrier fluid employed therein.

DETAILED DESCRIPTION OF THE PROCESS:

According  to  the  present  invention,  the  process  for  the  preparation  of  the magnetorheological fluid composition comprises of following steps.

(i)  Preparation of Magnetic Sensitive Particles

80 to 95% by weight of commercially available high purity iron particles such as carbonyl iron and 5 to 20% by weight of commercially available ferrite alloys such as nickel-Zinc ferrite or manganese zinc ferrite are dry blended using a powder blender.

(i)  Preparation of Magnetic Sensitive Particles Stabiliser (Surfactant)

90 to 98% by weight of castor oil of commercial purity (viscosity about 700-800 Cps) and 1 to 5% by weight of con. Sulphuric acid (assay 98%) is mixed by pouring sulphuric acid to the castor oil in a container, drop wise under continuous

stirring. The temperature is maintained between 25 to 30°C using a water bath. The mix is further allowed to react for two hours with the temperature maintained between 25-30°C. Next, 1 to 5% by weight of 20% aqueous solution of potassium hydroxide (potassium hydroxide pellets >85% purity, dissolved in distilled water) is added drop wise to this mix under continuous stirring with temperature maintained between 25 to 30°C. This mix is further allowed to react for two more hours at the same temperature. The magnetic sensitive particle stabiliser, thus obtained, is finally washed with distilled water till the water pH becomes neutral.

(ii) Coating of Magnetic Sensitive Particles Obtained from step (i) With The Magnetic Sensitive Particles Stabiliser Obtained from Step (ii)

90 to 99% by weight of the magnetic sensitive particle, obtained through step (i), is mixed with 1 to 10% of particle stabiliser, obtained through step (ii) using a laboratory kneader. However, before mixing, the magnetic sensitive particle stabiliser (surfactant) is heated to a temperature between 60 to 80°C and it is poured drop wise to the magnetic sensitive particles and mixed in a kneader. The mix, thus obtained is allowed to mature for 24 hours at room temperature.

(ii) Synthesis of Magnetorheological Fluid Composition

80 to 90% by weight of modified magnetic sensitive particles, obtained through step (iii), are mixed with 10 to 20% by weight of commercially available low viscosity castor oil. Before mixing, the castor oil is preheated to about 60-70°C in a container and the modified magnetic sensitive particles are added to it in a gradual fashion. Once these particles are added to the oil, the mix is homogenised using a high¬speed mixer in different stages. In the beginning, the mixing speed of the mixer is

increased from about 500 to 1000 rpm within first 10 minutes of mixing and mixing is continued for about 1 hour. Subsequently, the homogenised mixed is cooled to room temperature. In the next stage, the mix is further agitated at a high rpm of 2000 to 3000 for about 3 to 5 minutes and is allowed to cool to the room temperature. The above agitation at 3000 rpm is repeated once again to obtain the final product i.e. magnetorheological fluid composition.

The invention will now be illustrated with working examples, which are typical examples to illustrate the working of the invention and are not intended to be taken restrictively to imply any limitation on the scope of the present invention.

WORKING EXAMPLE -1

76.50 gm of high purity iron powder and 8.50 gm of nickel-zinc ferrite are dry blended in a powder blender. The magnetic sensitive particles, prepared in this manner, are stored separately for subsequent modification with stabiliser. Next, 2.40 gm of castor oil of commercial purity is mixed with 0.050 gm of concentrated sulfuric acid in a container while maintaining the temperature to 30°C using a water bath. Further, this mix is allowed to react for 2 hours at the same temperature. In the next step, 0.050 gm of potassium hydroxide is dissolved in 2.50 ml distilled water in a container. This aqueous solution of potassium hydroxide is added to the mix prepared in earlier step drop wise under continuous stirring while maintaining the temperature to the same level. This entire mix is further allowed to react for two more hours. This mix is finally washed with distilled water till the pH of the water becomes neutral. This product is utilised to modify the magnetic sensitive particles using a laboratory kneader. The resulting modified magnetic sensitive particles are allowed to mature for 24 hours. Next, 12.50 gm of mono ester derivative of commercially available low viscosity castor oil is taken in a container and heated to 70°C. The coated magnetic sensitive particles, obtained from above step, are added to the hot castor oil and is mixed using a high speed mixer. The

mixing speed is increased from 500 rpm to 1000 rpm and mixture is allowed to cool down to room temperature. The mixture is further agitated at high speed of 3000 rpm for 3-5 minutes and subsequently, it is allowed to cool down to the room temperature. The above homogenisation cycle is again repeated to obtain 100 gm magnetorheological fluid.

WORKING EXAMPL.E-11

73.0 gm of high purity iron powder and 9.0 gm of manganese-zinc ferrite are dry blended in a powder blender. Next, 4.40 gm of castor oil of commercial purity is mixed with 0.050 gm of concentrated sulfuric acid in a container while maintaining the temperature to 30°C using a water bath. Further, this mix is allowed to react for 2 hours at the same temperature. In the next step, 0.050 gm of potassium hydroxide is dissolved in 2.50 ml distilled water in a container. The above aqueous solution of potassium hydroxide is added to the mix prepared in earlier step drop wise under continuous stirring while maintaining the temperature to the same level. The entire mix is further allowed to react for two more hours. This mix is washed with distilled water till the pH of the water becomes neutral. This product is utilised to wet the dry blended powder using a laboratory kneader. The resulting mix is allowed to mature for 24 hours. Next, 13.50 gm of commercially available castor oil is taken in a container and heated at 70°C. The mix is added to the hot castor oil and is thoroughly mix using a high-speed mixer. The mixing speed is increased from 500 rpm to 1000 and mixture is allowed to cool down to room temperature. The mixture is further agitated at high speed of 3000 rpm for 5 minutes and subsequently, it is allowed to cool down to the room temperature. The above homogenising cycle is again repeated to obtain 100 gm magnetorheological fluid.

It is to be understood that the process of the present invention is susceptible to adaptations, changes and modifications by those skilled in the art. Such adaptations, changes and modifications are intended to be within the scope of the present invention, which is further set forth with the following claims.

WE CLAIM;

1.  A process for the preparation of magnetorheological fluid composition having

castor oil as a carrier fluid and magnetic sensitive particles coated with the

magnetic sensitive particle stabiliser as herein described, the said process

comprising the steps of:

(i) preparing magnetic sensitive particles by dry blending 80-95% by weight of high purity iron particles such as carbonyl iron and 5-20% by weight of ferrite alloys;

(ii) preparing magnetic sensitive particles stabiliser comprising the steps of adding 1-5% by weight of concentrated sulphuric acid drop wise to 90-98% by weight of the said carrier fluid in a container under continuous stirring and allowing them to react for about 2 hours with temperature maintained at about 25-30°C, adding 1-5% by weight of an aqueous solution of potassium hydroxide to the reaction product of sulphuric acid and carrier fluid under continuous stirring allowing the entire mix to react for about two hours with the temperature maintained at about 25-30°C, washing the magnetic sensitive particles stabiliser;

(iii) coating the said magnetic sensitive particles obtained from step (i) with the said magnetic particles stabiliser prepared in step (ii) by heating 1-10% of the said particle stabiliser to 60-80°C, adding it drop wise to 90-99° by weight of the said magnetic sensitive particles, mixing both with a laboratory kneader and allowing the coated particles, thus obtained in the form of putty, to mature for about 24 hours at room temperature;

(iv) synthesising magnetorheological fluid composition comprising the steps of heating 10-20% by weight of the said carrier fluid as used in step (iii) to 60-80°C, in a container, adding 80-90% by weight of the said coated magnetic sensitive particles obtained from step (iii) to it, homogenising the mix thus obtained, in a high speed mixer and agitating the said mix followed by cooling it to the room temperature, further agitating the said mix and finally cooling the magnetorheological fluid composition, thus obtained, to room temperature.

2.	A process for the preparation of magnetorheological fluid composition as claimed

in claim 1 having castor oil as a carrier fluid and magnetic sensitive particles

coated with the magnetic sensitive particles stabiliser dispersed in the said carrier

fluid wherein the said magnetic particles stabiliser is synthesised from the same

carrier fluid which is used to disperse the said coated magnetic sensitive particles.

3.	A process for the preparation of magnetorheological fluid composition as claimed

in claim 1, wherein the said high purity iron particles comprise carbonyl iron

particles.

4.	A process for the preparation of magnetorheological fluid composition as claimed

in claim 1, wherein the said ferrite alloy includes maganese zinc ferrite.

5.	A process for the preparation of magnetorheological fluid composition as claimed

in claim 1, wherein the said ferrite alloy includes nickel zinc ferrite.

Documents:

				1093-del-2000-abstract.pdf

				1093-del-2000-claims.pdf

				1093-del-2000-correspondence-others.pdf

				1093-del-2000-correspondence-po.pdf

				1093-del-2000-description (complete).pdf

				1093-del-2000-form-1.pdf

				1093-del-2000-form-19.pdf

				1093-del-2000-form-2.pdf

				1093-del-2000-form-3.pdf

				1093-del-2000-form-5.pdf

				1093-del-2000-gpa.pdf

« Previous Patent

Next Patent »

Patent Number	232363	

Indian Patent Application Number	1093/DEL/2000	

PG Journal Number	13/2009	

Publication Date	27-Mar-2009	

Grant Date	16-Mar-2009	

Date of Filing	29-Nov-2000	

Name of Patentee	THE ADVISOR	

Applicant Address	DEFENCE RESEARCH & DEVELOPEMENT ORGANISATION, MINISTRY OF DEFENCE, GOVT. OF INDIA, B-148, SENA BHAWAN, DHQ P.O. NEW DELHI-110 011, INDIA	

Inventors:

#	Inventor's Name	Inventor's Address	

1	REJI JOHN	NAVAL PHYSICAL & OCEANOGRAPHIC LABORATORY THRIKKAKARA, KOCHI-682 021	

2	NARAYANA DAS JANARDHANAN PILLAI	NAVAL PHYSICAL & OCEANOGRAPHIC LABORATORY THRIKKAKARA, KOCHI-682 021	

PCT International Classification Number	H01F 1/44	

PCT International Application Number	N/A	

PCT International Filing date		

PCT Conventions:

#	PCT Application Number	Date of Convention	Priority Country	

1			NA	

© All Indian Patents, 2013-2021.

  Patent data available in the public domain from Indian Patents Office, Department of Industrial Policy and Promotions, Ministry of Commerce and Industry, Government of India.
