Repository: anandvc/allindianpatents

File: patents/232422-a-process-for-the-manufacture-of-spherical-magnesium-aluminate-mgal2o4-powder.html
Indian Patents. 232422:"A PROCESS FOR THE MANUFACTURE OF SPHERICAL MAGNESIUM ALUMINATE (MgAl2O4) POWDER"

Indian Patents

Recently Granted Patents

  Recently Published Patents

Title of Invention	"A PROCESS FOR THE MANUFACTURE OF SPHERICAL MAGNESIUM ALUMINATE (MgAl2O4) POWDER"

Abstract	The present invention provides a process for the manufacture of spherical magnesium aluminate (MgAI2O4) powder process which process directly produces end product of minimum agglomeration and does not require any post-processing steps like high energy ball-milling, screening, thus avoiding possibility of contamination and further cost saving. The spherical MgAl2O4 powder of the present process is manufactured using water-based sols and gels such as aluminium salt selected from aluminium nitrate nonahydrate, AI(NO3)3.9H2O, aluminium chloride hexahydrate, AICl3.6H2O with AI3+ concentration in the range of 1 - 3 M, and water salt of magnesium selected from magnesium nitrate hexahydrate, Mg(NO3)26H2O, magnesium chloride hexahydrate MgCI2. 6H2O .	

Full Text	The present invention relates to a process for the manufacture of spherical magnesium aluminate (MgAI204) powder This invention particularly relates to a process for the manufacture of spherical magnesium aluminate (MgAI204) powder from water-based sols.

MgAl2O4 spinel is known to be used as an important ceramic material:, because of its high melting point (2135°C), high resistance against chemical attack, superior mechanical strength both at room temperature and elevated temperature, low dielectric constant and excellent optical characteristics. It also finds applications as a sensing element for humidity measurement devices in the form of porous compacts. Dense spinel ceramics find potential application in diverse engineering fields. The spherical morphology of the powder exhibits good flowability characteristics and can be useded for making monolothic refractories. It also helps in rapid die filling during the preparation of spinel ceramics.

The present day methods of preparing MgAl2O4 powders mainly consists of solution phase reactions. Reference may be made to R. J. Bratton in "Am. Ceram. Soc. Bull. 48 (1969) pp 759-62" wherein a mixed solution of magnesium and aluminium chloride was prepared (Mg2+/A13+ = 1:2) by dissolving 0.5 moles of MgCI2.6H2O and 1 mole of A1C13.6 H2O per litre of distilled water at 80°C. The chloride solution was then added to a stirred excess solution of ammonium hydroxide. The pH of the solution was maintained between 9.5-10 during precipitation. The gelatinous precipitate was kept at about 80°C for 1/2 h followed by cooling to room temperature, washed and dried slowly at 100°C.

The main drawbacks of the above process are: (i) It suffers lack of homogeneity, (ii) Crystallization temperature is high.

Reference may also be made to J.-G. Li, T. Ikegami, J.-H. Lee, T. Mori and Y. Yajima in "J. Eur. Ceram. Soc. 21 (2001) pp 139-148" wherein spinel precursor was made by adding 400 mL of the mixed solution of aluminium nitrate nonahydrate and magnesium nitrate hexahydrate at a speed of 5 mL/min into 600 mL of the ammonium bicarbonate solution under stirring followed by ageing the precipitate at the reaction temperatures of 50°C in a suspension of pH 1 1.07. The precipitate after washing with ethanol was dried at room temperature and subsequently calcined at different temperature under flowing oxygen.

The main drawbacks of the above process are:

(i) Precursor precipitate consists of several phases which at high temperature produces spinel phase. (ii) Calcination at various temperatures is carried out under flowing oxygen (100 ml/min).

Reference may also be made to R. K. Pati and P. Pramanik in "J. Am. Ceram. Soc. 83 (2000) pp 1822-1824" wherein nanocrystalline (10-20 nm) MgAl2O4 spinel powder was synthesized by the pyrolysis of complex compounds of aluminium and magnesium with triethanolamine (TEA). Aluminium nitrate nonahydrate, magnesium nitrate hexahydrate and TEA were used as the starting materials. The soluble metal ion-TEA complexes formed the precursor material on complete dehydration of the complexes of aluminium-TEA and magnesium-TEA. When complete dehydration occurs, the nitrates themselves are decomposed with the evolution of brown fumes of nitrogen dioxide, leaving behind a voluminous, organic-based, black, fluffy powder, i.e. precursor powder. The precursor powders after grinding are calcined at 650°C and above to obtain MgAl2O4 powders.

The main drawbacks of the above process are: (i) The experimental procedure involves too many steps. (ii) Crystallization temperature is high, about 675°C.

Reference may further be made to Z. Nakagawa, K. Hamano, M. Sakaguchi and S. Kanzaki in "Yogyo-Kyokai-Shi, 90 (1982) pp. 313-319" wherein a freeze-dried mixed sulphate precursor was prepared from an aqueous solution of Mg- and Al-sulphates. The mixed sulphate precursor was then calcined at 900° - 1400°C/lh. During this heat-treatment, the mixed sulphate completely decomposed and converted to spinel above 1000°C.

The method is associated with the following darwbacks: (i) The preparative technique is dependent on a freeze-dryer and hence is costly, (ii) Decomposition temperature of the mixed sulphate precursor is quite high.

Reference may also be made to P. W. D. Mitchel in "J. Am. Ceram. Soc., 55 (1972) p. 484" wherein stoichiometric quantities of aluminium hydroxychloride, Al2(OH)5C1.2-3 H2O in an aqueous solution and a suspension of Mg(OH)2 in water was mixed. Rapid reaction between the two formed a gel. The gel was dried and ball-milled to a fine powder. At 900°C, the gel partly converted to spinel; complete conversion to spinel takes place at around 1300°C.

The main difficulty of the above method is that the spinel formation occurs at a considerably high temperature.

Reference may also be made to M. Sugiura and O. Kamigaito in "Yogyo-Kyokai-Shi, 92 (1984), pp. 605-611" wherein a mixed alkoxide, MgAl2(i-C3H7)8, was used for the synthesis of spinel. In this method, the alkoxide was dissolved in a 1 : 1 mixture of benzene and ethanol under Ar atmosphere. Water was added dropwise under stirring, when a white powdery material was precipitated. The precipitate was dried under vacuum at 90°C and then calcined at 1000°C for crystallization to spinel phase.

The main drawbacks of the above process are : (i) It is difficult to obtain the mixed alkoxide of Mg-Al.

(ii)  Dissolution of the alkoxide is carried out in Ar atmosphere.

(iii)  Drying of the precipitated material id performed under vacuum and

(iv)  The crystallization temperature is quite high.

The main objective of the present invention is to provide a process for the manufacture of spherical magnesium aluminate (MgAI2O4) powder which obviates the drawbacks of the hitherto known processes.

Another object of the present invention is to provide a process for manufacturing spherical MgAI2O4 powder using water-based sols and gels which are not health hazard and does not create any atmospheric pollution during heat treatment.

Yet another object of the present invention is to provide a process for the manufacture of spherical MgAI2O4 powders which uses precursor chemicals that are cost effective, and safe.

Still another object of the present invention is to provide a process for the manufacture of spherical MgAI2O4 powder which crystallizes at a lower temperature, thus making the process energy efficient.

Yet another object of the present invention is to provide a tailor-made process of spherical powder synthesis as the particle size and size distribution can be varied according to the necessity.

Still another object of the present invention is to provide a process of manufacturing spherical MgAI2O4 powder which is very simple and cost-effective.

Another object of the present invention is to provide a process which directly produces end product of minimum agglomeration and does not require any post-processing steps like high energy ball-milling, screening, thus avoiding possibility of contamination and further cost saving. Accordingly, the process for the manufacture of magnesium aluminate (MgAI2O4) powder which comprises preparing an aqueous solution of aluminium salt such as aluminium nitrate nonahydrate, AI(NO3)3.9H2O, aluminium chloride hexahydrate, AICI3.6H2O with AI3+ concentration in the range of 1 - 3 M, dissolving a water salt of magnesium such as magnesium nitrate hexahydrate, Mg(NO3)26H2O, magnesium chloride hexahydrate MgCI2. 6H2O in aluminium metal salt solution maintaining a Al : Mg

mole ratio in the range of 1:1 to 1:3 to obtain to mixed solution, filtering, adding a water soluble Lewis base such as ammonia solution with a concentration in the range of 15 - 25 wt% under stirring at ambient temperature ( 25 °C ) to obtain a solution of pH in the range 3.0 - 4.5, heating the resulting solution at a temperature in the range of 70° - 90°C to a sol with pH in the range of 3.0 - 4.0 and viscosity in the range of 5 - 15 mPa s, adding further, ammonia solution drop by drop to the sol kept at a temperature in the range of 70° - 90°C thereby increasing the pH in the range of 3.5 - 4.5 and viscosity in the range of 20 - 35 mPa s, dispersing the said aqueous mixed sol as droplets into a solution of a water - immiscible organic solvent and non-ionic surfactant of hydrophilic-lipophilic balance (HLB) value in the range 4 - 15, in a proportion in the range of 1 : 2 - 1:5 (v/v) under constant stirring to obtain a water - in oil ((w/o) type emulsion , gelling the stabilized sol droplets by using an organic amine such as triethylamine, under stirring until the stirred mixture attains a pH value in the range of 8 - 10, filtering the gel microspheres under vacuum and subsequent washings with ketones such as acetone, drying the washed gel microspheres at a temperature in the range of 100° - 200°C for a period in the range of 1 - 5h, calcining the dried gel microspheres at a temperature in the range of 500° - 800°C for a period in the range of 1 - 3 h.

In an embodiment of the present invention the surfactant solution may be prepared by mixing water immiscible organic solvent such as cyclohexane, n-hexane, n-heptane, xylene, benzene with a non-ionic surfactant such as sorbitan monooleate, sorbitab monopalmitate, sorbitan monolaurate, polyethoxyetylene sorbitan monooleate, polyethoxyetylene sorbitan monoostearate with a concentration in the range of 1 - 5 vol% with respect to the volume of the water immiscible organic solvent under stirring.

In another embodiment, of the present invention the gelling agent used may be such as triethylamine, diethylamine, monoethylamine.

The process comprises the following operations :

1.	An aluminium metal salt solution was prepared by dissolving aluminium nitrate

nonahydrate, A1(NO3)3.9H2O, aluminium chloride hexahydrate, A1C13.6H2O in water with

Al3* concentration in the range of 1-3 M5 and the solution was filtered.

2.	A water soluble  salt  of magnesium such as magnesium  nitrate  hexahydrate,

Mg(NO3)2.6H2O, magnesium chloride hexahydrate MgCl2. 6H2O with Al: Mg mole ratio

in the range of 1:1 to 1:3 was dissolved to the above aluminium metal salt solution, and

the mixed solution was filtered

3.	A water soluble Lewis base such as ammonia solution with a concentration in the range

of 15-25 wt% was added to the mixed aluminium-magnesium metal salt solution under

stirring at ambient temperature to obtain a solution of pH in the range of 3.0 - 4.5.

4.	The resulting solution was heated at a temperature in the range of 70° - 90°C for

polymerizing it to a clear alumina-magnesia bi-component sol with pH in the range of 3.0 -

4.0 and viscosity in the range of 5-15 mPa s.

5.	Ammonia solution was further added drop by drop to the above sol kept at a

temperature in the range of 70° - 90°C to accelerate further polymerization, thereby

increasing the pH in the range of 3.5-4.5 and viscosity in the range of 20-35 mPa s

respectively.

6.	The aqueous mixed sol was dispersed as droplets by pouring the sol under stirring into

a solution prepared by mixing water immiscible organic solvent such as cyclohexane, n-

hexane, n-heptane, xylene, benzene with a non -ionic surfactant such as sorbitan

monooleate, sorbitan monopalmitate, sorbitan monolaurate, polyethoxyetylene sorbitan

monooleate, polyethoxyetylene sorbitan monoostearate with a concentration in the range

of 1-5 vol% with respect to the volume of the water immiscible organic solvent under

stirring.

7.	The volume ratio of the mixed sol to the organic solution of surfactant was kept in a

proportion in the range of 1:2 -1:5 (v/v).

8.	The stabilized sol droplets was subjected to gelation by using an organic amine, such as

triethylamine, under stirring until the mixture attains a pH value in the range of 8 -10.

9.	The gel microspheres were filtered under vacuum and subsequenty washed with ketones

such as acetone to remove the adhered impurities.

10.	The washed gel microspheres were dried at a temperature in the range of 100°-2000C

for a period in the range of l-5h.

11.	The dried gel microspheres when subjected to calcination at a temperature in the range

of 500°-800°C for a period in the range of l-3h produced single phase, crystalline

spherical MgAl2O4 powders.

The novelty of the present invention primarily resides in providing a process of obtaining a spherical magnesium aluminate (MgA12O4) powder which is economical, environment friendly, energy efficient, high yielding and time saving which makes the process suitable for industrial manufacture and the non-obvious inventive steps lies in the dispersion of Mg-Al aqueous mixed sol as droplets into a solution of non-aqueous, water-immiscible organic solvent and non-ionic surfactant of hydrophilic-lipophilic balance (HLB) value in the range 4 - 15 to obtain an water-in oil (w/o) type emulsion, gelling the stabilized sol droplets by using an organic amine to produce the corresponding gel powders in which the sphericity of sol droplets is properly retained. The surfactant added to the system reduces the interfacial tension between the sol droplets and the water immiscible organic solvents and prevents the coalescence of the sol droplets by steric hindrance after absorbing on their surfaces. This stabilized sol droplets produces the corresponding gel microspheres with minimum of agglomeration and avoids grinding and milling operations, prevents dust hazards and possibility of contamination. Judicious selection of surfactant of different HLB values and process parameters, spherical MgAl2O4 powders with desired size and size distribution are prepared.

The invention is described herein in details in the following examples, which are cited by way of illustration and therefore should not be construed to limit the scope of the present invention.

Example 1

52.8351g of A1(NO3)3.9H2O was dissolved in 140 mL of deionized water to make A1(NO3)3 concentration of about 1 M. To this solution, 18.0570 g of magnesium nitrate hexahydrate, Mg(NO3)2 6H2O was dissolved under stirring to obtain a mixed solution. The mixed solution was filtered to remove the undissolved impurities. Concentrated ammonia solution (25wt%, GR) was then added to the above mixed solution under vigorous stirring until the pH of the solution becomes 3. The resulting solution was then heated at 75° ± 1°C for 1h for obtaining a sol by polymerization. The pH and viscosity of the resulting clear, bi-component alumina-magnesia sol thus obtained was 3.0 and 15 ± 1 mPa s respectively. The sol was further heated at 75° ± 1°C in which concentrated ammonia solution (25 wt%) was again added drop by drop for further polymerization, maintaining the pH of the sol at 3.5. The viscosity of the resulting clear sol was 20 ± 1 mPa s. The bi-component sol was then dispersed as droplets under stirring to a mixture of cyclohexane and sorbitan monooleate (HLB value 4.3) under stirring to obtain an w/o type emulsion. The volume ratio of the sol to the organic solution of surfactant was kept in the proportion of 1:4. The stabilized sol droplets were then subjected to gelation by using triethylamine under stirring until the pH of the mixture becomes 8. The gel microspheres were filtered under vacuum and subsequently washed with acetone to remove the adhered impurities. The washed gel microspheres were then dried at 100°C for 5h. The dried gel microspheres after calcination at 500°C for 3h, produced phase-pure, crystalline, spherical ^ microspheres with the size range of 3 - 30 micron.

Example 2

41.2230 g of Al(NO3)3.9H2O was dissolved in 55 mL of deionized water to make Al(NOs)3 concentration of about 2 M. To this solution, 28.1768 g of magnesium nitrate hexahydrate, Mg(NO3)2 6H20 was dissolved under stirring to obtain a mixed solution. The mixed solution was filtered to remove the undissolved impurities. Ammonia solution (15wt%, GR) was then added to the above mixed solution under vigorous stirring until the

pH of the solution becomes 3.3. The resulting solution was then heated at 80° ± 1°C for 1.5h for obtaining a sol by polymerization. The pH and viscosity of the resulting clear, bi-component alumina-magnesia sol thus obtained was 3.5 and 20 ± 1 mPa s respectively. The sol was further heated at 80° ± 1°C in which concentrated ammonia solution (25 wt%) was again added drop by drop for further polymerization, maintaining the pH of the sol at 3.5. The viscosity of the resulting clear sol was 25 + 1 mPa s. The bi-component sol was then dispersed as droplets under stirring to a mixture of n-hexane and sorbitan monopalmitate (HLB value 6.7) under stirring to obtain an w/o type emulsion. The volume ratio of the sol to the organic solution of surfactant was kept in the proportion of 1:5. The stabilized sol droplets were then subjected to gelation by using diethylamine under stirring until the pH of the mixture becomes 9. The gel microspheres were filtered under vacuum and subsequently washed with acetone to remove the adhered impurities. The washed gel microspheres were then dried at 150°C for 3h. The dried gel microspheres after calcination at 600°C for 2h, produced phase-pure, crystalline, spherical MgA^C^ microspheres with the size range of 5 - 40 micron.

Example 3

33.7955 g of A1(NO3)3.9H2O was dissolved in 36 mL of deionized water to make Al(NO3)3 concentration of about 2.5 M. To this solution, 34.6499 g of magnesium nitrate hexahydrate, Mg(NO3)2.6H20 was dissolved under stirring to obtain a mixed solution. The mixed solution was filtered to remove the undissolved impurities. To this mixed solution, ammonia solution (20wt%, GR) was added under vigorous stirring until the pH of the solution becomes 4. The solution was then heated at 80° ± 1°C for 2h for obtaining a sol by polymerization. The pH and viscosity of the resulting clear, bi-component alumina-magnesia sol thus obtained was 3.5 and 20 ± 1 mPa s respectively. The sol was further heated at 85° ± 1°C in which concentrated ammonia solution (25 wt%) was again added drop by drop for further polymerization, maintaining the pH of the sol at 4. The viscosity of the resulting clear sol was 30+1 mPa s. The bi-component sol was then dispersed as

droplets under stirring to a mixture of n-heptane and sorbitan monolaurate (HLB value 8.6) under stirring to obtain an w/o type emulsion. The volume ratio of the sol to the organic solution of surfactant was kept in the proportion of 1:3. The stabilized sol droplets were then subjected to gelation by using monoethylamine under stirring until the pH of the mixture becomes 8,5, The gel microspheres were filtered under vacuum and subsequently washed with acetone to remove the adhered impurities. The washed gel microspheres were then dried at 150°C for 2h. The dried gel microspheres after calcination at 700°C for 2h, produced phase-pure, crystalline, spherical MgAl2O4 microspheres with the size range of 4 - 60 micron.

Example 4

33.7955 g of A1(NO3)3.9H2O was dissolved in 30 mL of deionized water to make A1(NO3)3 concentration of about 3 M. To this solution, 34.6499 g of magnesium nitrate hexahydrate, Mg(NO3)2.6H2O was dissolved under stirring to obtain a mixed solution. The mixed solution was filtered to remove the undissolved impurities. To this mixed solution, ammonia solution (15wt%, GR) was added under vigorous stirring until the pH of the solution becomes 4. The solution was then heated at 80° ± 1°C for Ih for obtaining a sol by polymerization. The pH and viscosity of the resulting clear, bi-component alumina-magnesia sol thus obtained was 3.5 and 20 ± 1 mPa s respectively. The sol was further heated at 85° ± 1°C in which concentrated ammonia solution (25 wt%) was again added drop by drop for further polymerization, maintaining the pH of the sol at 4. The viscosity of the resulting clear sol was 30 ± 1 mPa s. The bi-component sol was then dispersed as droplets under stirring to a mixture of xylene and polyoxyethylene sorbitan monooleate (HLB value 15) under stirring to obtain an w/o type emulsion. The volume ratio of the sol to the organic solution of surfactant was kept in the proportion of 1:2. The stabilized sol droplets were then subjected to gelation by using triethylamine under stirring until the pH of the mixture becomes 10. The gel microspheres were filtered under vacuum and subsequently washed with acetone to remove the adhered impurities. The washed gel microspheres were then dried at 200°C for 1h. The dried gel microspheres after

We Claim:

1. A process for the manufacture of magnesium aluminate (MgAI2O4) powder which comprises preparing an aqueous solution of aluminium salt such as aluminium nitrate nonahydrate, AI(N03)3.9H2O, aluminium chloride hexahydrate, AICI3.6H20 with AI3+ concentration in the range of 1 - 3 M, dissolving a water salt of magnesium such as magnesium nitrate hexahydrate, Mg(NO3)26H20, magnesium chloride hexahydrate MgCI2. 6H20 in aluminium metal salt solution maintaining a Al : Mg mole ratio in the range of 1:1 to 1:3 to obtain to mixed solution, filtering, adding a water soluble Lewis base such as ammonia solution with a concentration in the range of 15 - 25 wt% under stirring at ambient temperature ( 25 °C ) to obtain a solution of pH in the range 3.0 - 4.5, heating the resulting solution at a temperature in the range of 70° - 90°C to a sol with pH in the range of 3.0 - 4.0 and viscosity in the range of 5 - 15 mPa s, adding further, ammonia solution drop by drop to the sol kept at a temperature in the range of 70° - 90°C thereby increasing the pH in the range of 3.5 - 4.5 and viscosity in the range of 20 - 35 mPa s, dispersing the said aqueous mixed sol as droplets into a solution of a water - immiscible organic solvent and non-ionic surfactant of hydrophilic-lipophilic balance (HLB) value in the range 4 - 15, in a proportion in the range of 1 : 2 - 1:5 (v/v) under constant stirring to obtain a water - in oil ((w/o) type emulsion , gelling the stabilized sol droplets by using an organic amine such as triethylamine, under stirring until the stirred mixture attains a pH value in the range of 8 - 10, filtering the gel microspheres under vacuum and subsequent washings with ketones such as acetone, drying the washed gel microspheres at a temperature in the range of 100°

- 200°C for a period in the range of 1 - 5h, calcining the dried gel microspheres at a temperature in the range of 500° - 800°C for a period in the range of 1 - 3 h.

2.	A process as claimed in claim 1 wherein the surfactant solution is prepared by

mixing water immiscible organic solvent such as cyclohexane,  n-hexane,  n-

heptane, xylene, benzene with a non-ionic surfactant such as sorbitan monooleate,

sorbitan  monopalmitate,  sorbitan  monolaurate,  polyethoxyetylene  sorbitan

monooleate,  sorbitan monopalmitate, sorbitan monolaurate,  polyethoxyetylene

sorbitan  monooleate,  polyethoxyetylene  sorbitan  monostearate  with  a

concentration in the range of 1 - 5 vol% with respect to the volume of the water

immiscible organic solvent under stirring.

3.	A process as claimed in claims 1 and 2 wherein, the gelling agent used is selected

from triethylamine, diethylamine, monoethylamine.

4.	A process for the manufacture  of spherical magnesium aluminate ( MgAI204)

powder substantially as herein described with reference to the examples.

Documents:

				1267-del-2001-abstract.pdf

				1267-del-2001-claims.pdf

				1267-del-2001-correspondence-others.pdf

				1267-del-2001-correspondence-po.pdf

				1267-del-2001-description (complete).pdf

				1267-del-2001-form-1.pdf

				1267-del-2001-form-18.pdf

				1267-del-2001-form-2.pdf

				1267-del-2001-form-3.pdf

« Previous Patent

Next Patent »

Patent Number	232422	

Indian Patent Application Number	1267/DEL/2001	

PG Journal Number	13/2009	

Publication Date	27-Mar-2009	

Grant Date	17-Mar-2009	

Date of Filing	24-Dec-2001	

Name of Patentee	COUNCIL OF SCIENTIFIC AND INDUSTRIAL RESEARCH	

Applicant Address	RAFI MARG, NEW DELHI-110 001, INDIA	

Inventors:

#	Inventor's Name	Inventor's Address	

1	MANATI CHATTERJEE	CENTRAL GLASS & CERAMIC RESEARCH INSTITUTE,KOLKATA 700 032,INDIA	

2	MILAN KANTI NASKAR	CENTRAL GLASS & CERAMIC RESEARCH INSTITUTE,KOLKATA 700 032,INDIA	

PCT International Classification Number	C01F 7/16	

PCT International Application Number	N/A	

PCT International Filing date		

PCT Conventions:

#	PCT Application Number	Date of Convention	Priority Country	

1			NA	

© All Indian Patents, 2013-2021.

  Patent data available in the public domain from Indian Patents Office, Department of Industrial Policy and Promotions, Ministry of Commerce and Industry, Government of India.

File: patents/232426-a-bleaching-composition.html (part 1 of 5)
Indian Patents. 232426:"A BLEACHING COMPOSITION"

Indian Patents

Recently Granted Patents

  Recently Published Patents

Title of Invention	"A BLEACHING COMPOSITION"

Abstract	Novel bleaching compositions comprising organic catalyst compounds, preferably branched organic catalyst compounds, and an anionic surfactant, methods for laundering fabrics using such bleaching composition, and laundry additive products containing such bleaching compositions are provided.	

Full Text	Field of the Invention This present invention relates to compositions containing organic catalyst compounds, preferably branched organic catalysts, such as bleach boosting compounds, bleaching species, modified amines and modified amine oxides, sulfonimines, phosphonimines, N-acylimines and thiodiazole dioxides in combination with anionic surfactants, and laundry methods employing same that provide effective bleaching of fabrics and increased resistance to decomposition of the organic catalyst compounds. More particularly, this invention relates to compositions comprising quaternary imine bleach boosting compounds, quaternary oxaziridinium bleaching species, and/or modified amines modified amine oxide compounds, sulfonimines, phosphonimines, N-acylimines and/or thiodiazole dioxides and anionic surfactants, and laundry methods employing same.

Background of the Invention

Oxygen bleaching agents have become increasingly popular in recent years in household and persona] care products to facilitate stain and soil removal. Bleaches are particularly desirable for their stain-removing, dingy fabric cleanup, whitening and sanitization properties. Oxygen bleaching agents have found particular acceptance in laundry products such as detergents, in automatic dishwashing products and in hard surface cleansers. Oxygen bleaching agents, however, are somewhat limited in their effectiveness. Some frequently encountered disadvantages include their lack of fabric color safety and their tendancy to be extremely temperature rate dependent. Thus, the colder the solution in which they are employed, the less effective the bleaching action. Temperatures in excess of 60 °C are typically required for effectiveness of an oxygen bleaching agent in solution.

To solve the aforementioned temperature rate dependency, a class of compounds known as "bleach activators" has been developed. Bleach activators, typically perhydrolyzable acyl compounds having a leaving group such as oxybenzenesulfonate, react with the active oxygen group, typically hydrogen peroxide or its anion, to form a more effective peroxyacid oxidant. It is the peroxyacid compound which then oxidizes the stained or soiled substrate material. However, bleach activators are also somewhat temperature dependent. Bleach activators are more effective

at warm water temperatures of from about 40 °C to about 60 °C. In water temperatures of less than about 40 °C, the peroxyacid compound loses some of its bleaching effectiveness.

Attempts have been made as disclosed in U.S. Patent Nos. 5,360,568, 5,360,569 and 5,370,826 all to Madison et al. to develop a bleach system which is effective in lower temperature water conditions. However, the cationic dihydroisoquinolinium bleach boosting compounds disclosed in these references, when combined with peroxygen compounds, undergo undesired decomposition, causing a reduction in organic catalyst compound efficiency.

U.S. Patent Nos. 5,576,282 and 5,817,614 both to Miracle et al. disclose a bleach system

which  is  effective  in  lower  temperature  water  conditions.	The  zwitterionic

dihydroisoquinolinium, organic catalyst compounds, some of which are more or less resistant to decomposition by peroxygen compounds than the cationic dihydroisoquinolinium bleach boosting compounds above, do undergo undesired decomposition, causing a reduction in bleach booster compound efficiency.

Although these references disclose bleaching compositions comprising a bleach boosting compound (cationic dihydroisoquinolinium or zwitterionic dihydroisoquinolinium, which are distinctly different bleach boosting compounds) in the presence of a surfactant (anionic, nonionic, etc.), none of these references recognize or teach a problem with the stability of their respective bleach boosting compounds in the presence of a peroxygen compound, such as a peracid, nor do any of these references teach a synergistic effect between their respective bleach boosting compounds, especially the cationic bleach boosting compounds, and anionic surfactants.

In light of the foregoing, researchers have been trying to develop a bleach system that provides effective bleach boosting compounds, as well as other organic catalyst compounds, such as modified amine compounds, and compositions containing such bleach boosting compounds which provide effective bleaching in lower water temperatures and which^ exhibit increased stability and resist decomposition in the presence of a peroxygen compound. In other words, the researchers have been trying to develop organic catalyst compounds that exhibit a prolonged effective lifetime.

Accordingly, there remains a need for effective organic catalyst compounds and compositions containing organic catalyst compounds which provide effective bleaching even in lower water temperatures, and resist decomposition by peroxygen compounds.

Summary of the Invention This need is met by the present invention wherein bleaching compositions comprising organic catalyst compounds such as bleach boosting compounds, specifically bleach boosters and/or bleaching species, modified amine compounds and/or modified amine oxide compounds,

sulfonimines, phosphonimines, N-acylimines and/or thiodiazole dioxides in combination with an anionic surfactant are provided that perform effective bleaching at lower water temperatures.

It has been surprisingly found that the organic catalyst compounds of the present invention, especially the cationic bleach boosting compounds of the present invention, exhibit prolonged effective lifetimes (increased stability and resistance against decomposition in the presence of a peroxygen compound) in the presence of an anionic surfactant.

The combination of the organic catalyst compounds and the anionic surfactant resists or inhibits the decomposition of the organic catalyst compounds of the present invention-

In one aspect of the present invention, a bleaching composition comprising an organic catalyst compound, in conjunction with or without a peroxygen source, and an anionic surfactant is provided.

In accordance with another aspect of the present invention, a method for laundering a fabric in need of cleaning comprising contacting the fabric with a laundry solution having a bleaching composition in accordance with the present invention as described herein is provided.

In accordance with still yet another aspect of the present invention, a laundry additive product comprising an organic catalyst compound and an anionic surfactant is provided.

Accordingly, it is an object of the present invention to provide: a bleaching composition comprising an organic catalyst compound and an anionic surfactant, wherein the bleaching composition resists decomposition of the organic catalyst compound and effectively prolongs the effective life of the organic catalyst compound compared to a bleaching composition comprising an organic catalyst compound without an anionic surfactant; a bleaching composition comprising an organic catalyst compound and an anionic surfactant which demonstrates improved performance even in lower temperature solutions; a method for laundering a fabric by employing a bleaching composition comprising an organic catalyst compound and an anionic surfactant; and a laundry additive product containing an organic catalyst compound and an anionic surfactant. These, and other objects, features and advantages of the present invention will be recognized by one of ordinary skill in the art from the following description and the appended claims.

All percentages, ratios and proportions herein are on a weight basis unless otherwise indicated. All documents cited herein are hereby incorporated by reference.

Detailed Description of the Invention The present invention discloses bleaching compositions comprising an organic catalyst compound, preferably branched organic catalyst compound* and an anionic surfactant which provide superior bleaching performance compared to bleaching compositions comprising an organic catalyst compound without an anionic surfactant.

The present invention further discloses bleaching compositions comprising an organic catalyst compound and an anionic surfactant which resist or inhibit the decomposition of the organic catalyst compound compared to bleaching compositions comprising an organic catalyst compound without an anionic surfactant. This resistance or inhibition to decompose results in the organic catalyst compounds having a prolonged effective life compared to organic catalyst compounds present in bleaching compositions without an anionic surfactant.

The bleaching compositions of the present invention provide increased bleaching effectiveness even in lower temperature applications while being resistant to unwanted decomposition by aromatization, resulting in longer lasting performance.

The organic catalyst compounds of the present invention act in conjunction with or without, preferably with conventional peroxygen bleaching sources to provide the above-mentioned increased bleaching effectiveness and superior resistance to aromatization. DEFINITIONS

"Peroxygen source" as used herein means materials that generate peroxygen compounds, which can include the peroxygen compounds themselves. Examples include, but are not limited to, bleach activators, peracids, percarbonate, perborate, hydrogen peroxide, bleach boosting compounds, and/or bleaching species (e.g., oxaziridiniums).

"Peroxygen compounds" as used herein includes peracids and peroxides (e.g., hydrogen peroxide, alkyl hydroperoxides, etc.

"Peracid" as used herein means a peroxyacid such as peroxycarboxylic acid and/or peroxymonosulfuric acid (tradname OXONE) and their salts. ORGANIC CATALYST COMPOUNDS

Nonlimiting examples of bleach boosting and bleaching species compounds are described in U.S. Patent Nos. 5,041,232, 5,045,223, 5,047,163, 5,310,925, 5,413,733, 5,360,568, 5,482,515, 5,550,256, 5,360,569, 5,478,357, 5,370,826, 5,442,066, 5,576,282, 5,760,222, 5,753,599 and 5,652,207, PCT Published Applications WO 98/23602, WO 95/13352, WO 95/13353, WO 95/13351, WO 97/06147 and WO 98/23717, EP 728 182, and pending, soon to be issued, U.S. Patent Application No. 08/697,743.

Preferably, the organic catalyst compounds of the present invention, more preferably iminium-based organic catalyst compounds, include, but are not limited to, bleach boosting compounds, bleaching species, modified amines, modified amine oxides, sulfonimines, phosphonimines, N-acylimines, thiodiazole and mixtures thereof.

Bleach Boosting Compounds - The bleach boosting compounds, preferably iminium-based bleach  boosting compounds,  include, but are not limited to, aryliminium cations,

aryliminium polyions having a net charge of from about +3 to about -3, and aryliminium zwitterions having a net charge of from about +3 to about -3.

The aryliminium cations and aryliminium polyions having a net charge of from about +3 to about -3, are represented by the formula [I]:

(Formula Removed)

where R2 and R3 are independently selected from substituted or unsubstituted radicals selected from the group consisting of H, alkyl, cycloalkyl, aryl, alkaryl, aralkyl, heterocyclic ring, silyl, nitro, halo, cyano, sulfonato, alkoxy, keto, carboxylic and carboalkoxy radicals; R1 and R4 are selected from substituted or unsubstituted, saturated or unsaturated radicals selected from the group consisting of H, alkyl, cycloalkyl, aryl, alkaryl, aralkyl, heterocyclic ring, silyl, nitro, halo, cyano, alkoxy, keto and carboalkoxy radicals; X" is a suitable charge-balancing counterion, preferably a bleach compatible counterion; v is an integer from 1-3.

Preferably, the aryliminium cations and aryliminium polyions having a net charge of from about +3 to about -3, are represented by the formula [XI]:

(Formula Removed)

where m is 1 to 3 when G is present and m is 1 to 4 when G is not present; n is an integer from 0

to 4; and each R20 is independently selected from a substituted or unsubstituted radical selected

from the group consisting of H, alkyl, cycloalkyl, aryl, fused aryl, heterocyclic ring, fused

heterocyclic ring, nitro, halo, cyano, sulfonato, alkoxy, keto, carboxylic and carboalkoxy radicals,

and any two vicinal R20 substituents may combine to form a fused aryl, fused carbocyclic or

fused heterocyclic ring, provided that R20 is not phenyl; and provided that when R19 is isopropyl, R20  is  not COCH3; Rl8 may be a substituted or unsubstituted radical selected from the group

consisting of H, alkyl, cycloalkyl, alkaryl, aryl, aralkyl, heterocyclic ring, silyl, nitro, halo, cyano,

sulfonato, alkoxy, keto, carboxylic and carboalkoxy radicals; R'y may be a substituted or unsubstituted, saturated or unsaturated, radical selected from the group consisting of H, alkyl, cycloalkyl, alkaryl, aryl, aralkyl and heterocyclic ring, preferably R*9 is a non-linear radical selected from the group consisting of a substituted or branched radical selected from the group consisting of alkyl, cycloalkyl, alkaryl, aryl (provided that this aryl group is not phenyl), aralkyl and non-aromatic heterocyclic ring, provided that when R19 is isopropyl R20 is not ArCOCH3;

G is selected from the group consisting of: (1) -O- ; (2) -N(R23)-; and (3) -N(R23R24)-; R21 -

R24

are substituted or unsubstituted radicals independently selected from the group consisting of

H, oxygen, linear or branched C1-C12 alkyls, alkylenes, alkoxys, aryls, alkaryls, aralkyls,

cycloalkyls and heterocyclic rings; provided that any of R18, R19, R20, R21 - R24 may be joined

together with any other of R18, R19, R20, R21 - R24 to form part of a common ring; any geminal

R21.R22

may combine to form a carbonyl; any vicinal R21 - R24 may join to form unsaturation;

and wherein any one group of substituents R21 - R24 may combine to form a substituted or unsubstituted fused unsaturated moiety; X" is a suitable charge-balancing, preferably bleach-compatible counterion; v is an integer from 1 - 3.

More preferred, aryliminium cations and aryliminium polyions having a net charge of from about +3 to about -3, as represented by the formula [XI], include those of formula [XI] where R18 is H or methyl and R19 is H or substituted or unsubstituted, saturated or unsaturated C1 - C14 alkyl and cycloalkyl.

Also preferably, R19 and/or the ring carbon(s) containing the groups R21 - R22, when present, include branching at one or more of the following positions, when present, alpha, beta, gamma, delta and epsilon positions, although branching may or may not also be present at other positions. Branch positions in accordance with the present invention as described here and hereinafter (i.e., alpha, beta, gamma, etc.) are defined in terms of position relative to the imine/iminium nitrogen atom of the organic catalyst compound for the nitrogen substituents R' and R4 as represented by the formula [I].

More preferably, R19 and/or the ring carbon(s) containing the groups R21 - R22, when present, include branching at one or more of the following positions, when present, beta, gamma, delta and epsilon positions, although branching may or may not also be present at the alpha position, as well as at other positions.

Even most preferably, R19 and/or the ring carbon(s) containing the groups R21 - R22, when present, include branching, when present, at the beta position, although branching may or may not also be present at the alpha, gamma, delta and epsilon positions, as well as at other positions.

The aryliminium zwitterions having a net charge of from about +3 to about -3, are represented by the formula [II]:

(Formula Removed)

where R* - R' are independently selected from substituted or unsubstituted radicals selected from the group consisting of H, alkyl, cycloalkyi, aryl, alkaryl, aralkyl, heterocyclic ring, silyl, nitro, halo, cyano, sulfonato, alkoxy, keto, carboxylic and carboalkoxy radicals; the radical, preferably non-linear radical, represented by the formula:

(Formula Removed)

where Zp" is covalently bonded to T0, and Zp" is selected from the group consisting of

-CO2", -SO3", -OSO3*, -SO2" and -OSO2" and p is either 1, 2 or 3; T0 is selected from the group

consisting of substituted or unsubstitued, saturated or unsaturated alkyl, cycloalkyi, aryl, alkaryl, aralkyl and heterocyclic ring, preferably provided that when R6 and R? are joined to R^ by an unsubstituted phenethyl group, the T0 is not -(CH2)CHRT wherein RT is not H.

Preferably, the aryliminium zwitterions having a net charge of from about +3 to about -3 are represented by the formula [XII]:

(Formula Removed)

where m is 1 to 3 when G is present and m is 1 to 4 when G is not present; n is an integer from 0 to 4; and each R^6 is independently selected from a substituted or unsubstituted radical selected from the group consisting of H, alkyl, cycloalkyi, aryl, fused aryl, heterocyclic ring, fused heterocyclic ring, nitro, halo, cyano, sulfonato, alkoxy, keto, carboxylic and carboalkoxy radicals,

and any two vicinal R26 substituents may combine to form a fused aryl, fused carbocyclic or

fused heterocyclic ring;

R25

may be a substituted or unsubstituted radical selected from the group consisting of H, alkyl, cycloalkyl, alkaryl, aryl, aralkyl, heterocyclic ring, silyl, nitro, halo, cyano, sulfonato, alkoxy, keto, carboxylic and carboalkoxy radicals; also present in this formula is the radical, preferably non-linear radical, represented by the formula:

(Formula Removed)

where Zp- is covalently bonded to TO, and Zp- is selected from the group consisting of

-CO2", -SO3", -OSO3", -SO2" and -OSO2" and p is either 1, 2 or 3; T0 is selected from the group

consisting of:

(Formula Removed)

wherein q is an integer from 1 to 8; R^9 is independently selected from substituted or unsubstituted radicals selected from the group consisting of linear or branched H, alkyl, cycloalkyl, alkaryl, aryl, aralkyl, alkylene, heterocyclic ring, alkoxy, arylcarbonyl, carboxyalkyl and amide groups; G is selected from the group consisting of: (1) -O- ; (2) -N(R™)-; and (3) -

N(R30R31)-; R27, R28, R30 an{j R31

are substituted or unsubstituted radicals independently

selected from the group consisting of H, oxygen, alkyl, cycloalkyl, alkaryl, aryl, aralkyl, alkylenes, heterocyclic ring, alkoxys, arylcarbonyl groups, carboxyalkyl groups and amide groups; any of R25, R.26, R27, R28, R30 and R31 mav be joined together with any other of R25, R26, R27, R28, R30 and R31 to form part of a common ring; any geminal R27 - R28 may combine to form a carbonyl; any vicinal R27 - R31 may join to form unsaturation; and wherein any one group of substituents R27 - R31 may combine to form a substituted or unsubstituted fused unsaturated moiety.

More preferred aryliminium zwitterions having a net charge of from about +3 to about -3, as represented by the formula [XII], include those of formula [XII] where R25 is H or methyl, and for the radical, preferably non-linear radical, represented by the formula:

(Formula Removed)

Zp" is -C02-, -SO3- or -OSO3-, and p is 1.

Also preferably,

and/or the ring carbon(s) containing the groups R27 - R28, when present, include branching at one or more of the following positions, when present, alpha, beta, gamma, delta and epsilon positions, although branching may or may not also be present at other positions. More preferably,

(Formula Removed)

and/or the ring carbon(s) containing the groups R27 - R28, when present, include branching at one or more of the following positions, when present, beta, gamma, delta and epsilon positions, although branching may or may not also be present at the alpha position, as well as at other positions.

Even more preferably,

(Formula Removed)

and/or the ring carbon(s) containing the groups R27 - R28, when present, includes branching, when present, at the beta position, although branching may or may not also be present at the alpha, gamma, delta and epsilon positions, as well as at other positions.

Modified Amine Compounds - The modified amine compounds of the present invention include, but are not limited to, modified amines and modified amine oxides having a net charge of from about +3 to about -3.

The modified amine oxides are represented by formulas [V] and [VI]:

R(Formula Removed)

where R^ and R*0 are independently selected from substituted or unsubstituted radicals selected from the group consisting of H, alkyl, cycloalkyl, aryl, alkaryl, aralkyl, heterocyclic ring, silyl, nitro, halo, cyano, sulfonato, alkoxy, keto, carboxylic and carboalkoxy radicals and anionic and/orcationic charge carrying radicals; R° and Rl 1, preferably non-linear radicals,are selected from the group consisting of substituted or branched alkyl, cycloalkyl, aryl, alkaryl, aralkyl, heterocyclic ring, silyl, nitro, halo, cyano, alkoxy, keto and carboalkoxy radicals and anionic and/or cationic charge carrying radicals; R" is a leaving group, the protonated form of which has a pKa value (H2O reference) that falls within the following range: 37 > pKa > -2; with the proviso that any R° - R!2; when present, may combine to form a fused aryl, fused carbocyclic or fused heterocyclic ring; and the radical, preferably non-linear radical, represented by the formula:

(Formula Removed)

where Zp" is covalently bonded to T0, and Zp~ is selected from the group consisting of

-CO2", -SO3", -OSO3", -SO2" and -OSO2" and p is either 1, 2 or 3; T0 is selected from the group

consisting of of substituted or unsubstitued, saturated or unsaturated alkyl, cycloalkyl, aryl, alkaryl, aralkyl and heterocyclic ring.

Preferably, the modified amines are represented by the formulas [XV] and [XVI]:

(Formula Removed)

where m is 1 to 3 when G is present and m is 1 to 4 when G is not present; n is an integer from 0

to 4; and

R34

is a radical selected from the group consisting of substituted or unsubstituted, saturated or unsaturated hydroxy, perhydroxy, alkoxy, peralkoxy, carboxylic, percarboxylic, sulfonato, and persulfonato radicals; each R35 is independently selected from a substituted or unsubstituted radical selected from the group consisting of H, alkyl, cycloalkyl, aryl, fused aryl, heterocyclic ring, fused heterocyclic ring, nitro, halo, cyano, sulfonato, alkoxy, keto, carboxylic and carboalkoxy radicals, and any two vicinal R35 substituents may combine to form a fused aryl, fused carbocyclic or fused heterocyclic ring; R32 may be a substituted or unsubstituted radical selected from the group consisting of H, alkyl, cycloalkyl, alkaryl, aryl, aralkyl, heterocyclic ring, silyl, nitro, halo, cyano, sulfonato, alkoxy, keto, carboxylic, and carboalkoxy radicals; R-*3 may be a substituted or unsubstituted, saturated or unsaturated, radical selected from the group consisting  of substituted or unsubstituted  H,  alkyl, cycloalkyl,  alkaryl, aryl,  aralkyl  and

heterocyclic ring, preferably a non-linear radical;  also present in this formula is a radical, preferably non-linear radical, represented by the formula:

(Formula Removed)

where Zp~ is covalently bonded to T0, and Zp" is selected from the group consisting of -CO2", -SO3-, -OSO3", -SO2" and -OSO2", and p is either 1, 2 or 3; T0 is selected from the group

consisting of:

(Formula Removed)

wherein q is an integer from- 1 to 8; R38 is independently selected from substituted or unsubstituted radicals selected from the group consisting of linear or branched H, alkyl, cycloalkyl, alkaryl, aryl, aralkyl, alkylene, heterocyclic ring, alkoxy, arylcarbonyl, carboxyalkyl and amide groups, provided that all R38 groups are not independently selected to be H; G is selected from the group consisting of: (1) -O- ; (2) -N(R39)-; and (3) -N(R39R40)-; R36, R37, R39 and R40 are substituted or unsubstituted radicals independently selected from the group consisting of H, oxygen, alkyl, cycloalkyl, alkaryl, aryl, aralkyl, alkylenes, heterocyclic ring, alkoxys, arylcarbonyl groups, carboxyalkyl groups and amide groups; any of R32, R33, R34, R35, R36, R37, R39 and R40 may be joined together with any other of R32, R33, R34, R35, R36, R37, R39 and R40 to form part of a common ring; any geminal R36-R37 may combine to form a carbonyl; any vicinal R36, R37, R39 and R40 may join to form unsaturation; and wherein any one group of substituents R36, R37, R39 and R40 may combine to form a substituted or unsubstituted fused unsaturated moiety.

Preferably, R33 and/or the ring carbon(s) containing the groups R36 - R37, when present, include branching at one or more of the following positions, when present, alpha, beta, gamma, delta and epsilon positions, although branching may or may not also be present at other positions.

More preferably, R33 and/or the ring carbon(s) containing the groups R36 - R37 when present, include branching at one or more of the following positions, when present, beta, gamma, delta and epsilon positions, although branching may or may not also be present at the alpha position, as well as at other positions.

Even most preferably, R33 and/or the ring carbon(s) containing the groups R36 - R37, when present, include branching, when present, at the beta position, although branching may or may not also be present at the alpha, gamma, delta and epsilon positions, as well as at other positions.

Preferably, modified amines, as represented by the formulas [XV] and [XVI], include those modified amines having a net charge of about +1 to about -1 where R32 is H or methyl, and Zp- is -CO2-, -SO3- or -OSO3-.

Also preferably,

(Formula Removed)

and/or the ring carbon(s) containing the groups R36 - R37, when present, include branching at one or more of the following positions, when present, alpha, beta, gamma, delta and epsilon positions, although branching may or may not also be present at other positions. More preferably,

(Formula Removed)

and/or the ring carbon(s) containing the groups R36 - R37, when present, include branching at one or more of the following positions, when present, beta, gamma, delta and epsilon positions, although branching may or may not also be present at the alpha position, as well as at other positions.

Even more preferably,

(Formula Removed)

and/or the ring carbon(s) containing the groups R36 - R37, when present, includes branching, when present, at the beta position, although branching may or may not also be present at the alpha, gamma, delta and epsilon positions, as well as at other positions.

The modified amine oxides of the present invention are represented by formulas [VII]-[X]: (Formula Removed)

where R9 and R10 are independently selected from substituted or unsubstituted radicals selected from the group consisting of H, alkyl, cycloalkyl, aryl, alkaryl, aralkyl, heterocyclic ring, silyl, nitro, halo, cyano, sulfonato, alkoxy, keto, carboxylic and carboalkoxy radicals and anionic and/or cationic charge carrying radicals; R8 and R1 * are radicals, at least one of which is preferably a non-linear radical, selected from the group consisting of substituted or un cubstituted  alkyi, cycloalkyl, aryl, alkaryl, ar-'kyl, heterocyclic ring, silyl, nitro, halo, cyano, alkoxy, keto and carboalkoxy radicals and anionic and/or cationic charge carrying radicals; R12 is a leaving group, the protonated form of which has a pKa value (H2O reference) that falls within the following range: 37 > pKa > -2; with the proviso that any R8-R12 when present, may combine to form a fused aryl, fused carbocyclic or fused heterocyclic ring; also present in the formula is the radical, preferably non-linear radical, represented by the formula:

(Formula Removed)

where Zp~ is covalently bonded to T0, and Zp~ is selected from the group consisting of

-CO2", -SO3-, -OSO3-, -SO2" and -OSO2" and p is either 1, 2 or 3; T0 is selected from the group

consisting of of substituted or unsubstituted, saturated or unsaturated alkyl, cycloalkyl, aryl, alkaryl, aralkyl and heterocyclic ring.

Preferably, the modified amine oxides are represented by formulas [XVII]-[XX]:

and/or the ring carbon(s) containing the groups R3^ - R37) when present, includes branching, when (Formula Removed)

present, at the beta position, although branching may or may not also be present at the alpha, gamma, delta and epsilon positions, as well as at other positions.

For the modified amine compounds, R'2 is a leaving group (LG), the protonated form of which has a pKa value (H2O reference) that fall within the following range: 37 > pKa > -2; preferably 30 > pKa > 0; more preferably 23 > pKa > 3; even more preferably 17 > pKa > 11;

most preferably R*2 js a leaving group consisting of substituted or unsubstituted, saturated or unsaturated hydroxy, perhydroxy, alkoxy and peralkoxy radicals, and any R°-R'2 may combine to form a fused aryl, fused carbocyclic or fused heterocyclic ring.

Sulfonimines. Phosphonimines. N-Acvlamines. Thiodiazole Dioxides - The sulfonimines, phosphonimines, N-acylimines and thiodiazole dioxides of the present invention are represented by the formulas [XXIa], [XXfb], [XXII] and [XXIII], respectively: (Formula Removed)

where R^^-R^, when present, are independently selected from substituted or unsubstituted, saturated or unsaturated radicals selected from the group consisting of H, alkyl, cycloalkyl, aryl, alkaryl, aralkyl, heterocyclic ring, silyl, nitro, halo, cyano, sulfonato, alkoxy, keto, carboxylic and carboalkoxy radicals; provided that any of R41-R44 may be joined together with any other R^'-R44 to form part of a common ring, including a fused aryl, fused carbocyclic or fused heterocyclic ring.

Preferably,  the  sulfonimines  [XXVIIIa],  phosphonimines  [XXVIIIb],  N-acylimines [XXIX] are represented as follows:

(Formula Removed)

wherein n is an integer from 0 to 4; each R4^ is independently selected from a substituted or unsubstituted radical selected from the group consisting of H, alkyl, cycloalkyl, aryl, fused aryl, heterocyclic ring, fused heterocyclic ring, nitro, halo, cyano, sulfonato, alkoxy, keto, carboxylic, and carboalkoxy radicals, and any two vicinal R4^ substituents may combine to form a fused aryl,

fused carbocyclic or fused heterocyclic ring;

may be a substituted or unsubstituted radical selected from the group consisting of H, alkyl, cycloalkyl, alkaryl, aryl, aralkyl, heterocyclic ring, silyl, nitro, halo, cyano, sulfonato, alkoxy, keto, carboxylic, and carboalkoxy radicals; G, when

present, is selected from the group consisting of: (1) -O- ; (2) -N(R47)-; and (3) -N(R47R48)-;

R47-R48

are substituted or unsubstituted radicals independently selected  from the group

consisting of H, oxygen, linear or branched C1-C12 alkyls, alkylenes, alkoxys, aryls, alkaryls,

aralkyls, cycloalkyls, and heterocyclic rings.

II. Bleaching Species - The bleaching species (oxaziridiniums, oxaziridines) may also be used directly in accordance with the present invention. The bleaching species of the present invention include, but are not limited to, oxaziridinium cations, oxaziridinium polyions, which have a net charge of from about +3 to about -3, oxaziridinium zwitterions, which have a net charge of from about +3 to about -3, oxaziridine sulfonimines, oxaziridine phosphonimines, oxaziridine thiodiazole dioxides, and mixtures thereof.

The organic catalysts, especially the aryliminium cations, aryliminium polyions, aryliminium zwitterions, sulfonimines, phosphonimines, thiodiazole dioxides of the present invention act in conjunction with a peroxygen source, when present to increase bleaching effectiveness. Without being bound by theory, it is believed that the organic catalysts react with the peroxygen source to form a more active bleaching species, a quaternary oxaziridinium and/or oxaziridine compounds, as represented by the following reaction by way of example:

(Formula Removed)

The oxaziridinium and/or oxaziridine compounds can have an increased or preferred activity at lower temperatures relative to the peroxygen compound.

a. Oxaziridinium Cations and Polvions - The oxaziridinium cations and polyions, which have a net charge of from about +3 to about -3, are represented by the formula [III]:

(Formula Removed)

 [III] where R^ and R^' are independently selected from substituted or unsubstituted radicals selected from the group consisting of H, alkyl, cycloalkyl, aryl, alkaryl, aralkyl, heterocyclic ring, silyl, nitro, halo, cyano, sulfonato, alkoxy, keto, carboxylic and carboalkoxy radicals; R' and R^' are radicals selected from the group consisting of substituted or unsubstituted, saturated or unsaturated, H alkyl, cycloalkyl, aryl, alkaryl, aralkyl, heterocyclic ring, silyl, nitro, halo, cyano, alkoxy, keto and carboalkoxy radicals; and v is an integer from 1 to 3.

Preferably, the oxaziridinium cations and polyions having a net charge of from about +3 to about -3, are represented by formula [XIII]:

(Formula Removed)

wherein m is 1 to 3 when G is present and m is 1 to 4 when G is not present; n is an integer from 0 to 4; and each R^O' js independently selected from a substituted or unsubstituted radical selected from the group consisting of H, alkyl, cycloalkyl, aryl, fused aryl, heterocyclic ring, fused heterocyclic ring, nitro, halo, cyano, sulfonato, alkoxy, keto, carboxylic, and carboalkoxy radicals, and any two vicinal R^O  substituents may combine to form a fused aryl, fused

carbocyclic or fused heterocyclic ring; Rl° may be a substituted or unsubstituted radical selected from the group consisting of H, alkyl, cycloalkyl, alkaryl, aryl, aralkyl, heterocyclic ring, silyl, nitro, halo, cyano, sulfonato, alkoxy, keto, carboxylic, and carboalkoxy radicals; R19' may be a substituted or unsubstituted, saturated or unsaturated, radical selected from the group consisting of H, alkyl, cycloalkyl, alkaryl, aryl, aralkyl and heterocyclic ring, preferably R39 is a non-linear radical selected from the group consisting of a substituted or branched radical selected from the group consisting of alkyl, cycloalkyl, alkaryl, aryl (provided that this aryl group is not phenyl), aralkyl and non-aromatic heterocyclic ring; G is selected from the group consisting of: (1) -O- ; (2) -N(R23')-; and (3) -N(R23'R24')-; R21'.R24' are substituted or unsubstituted radicals independently selected from the group consisting of H, oxygen, linear or branched C\ - C\2

alkyls, alkylenes, alkoxys, aryls, alkaryls, aralkyls, cycloalkyls and heterocyclic rings; provided

that any of R18', R19', R21' - R24' may be joined together with any other of R18', R19', R23'-

R24'

to form part of a common ring; any geminal R2^' - R22  may combine to form a carbonyl;

any vicinal R23' - R24' may join to form unsaturation; and wherein any one group of substituents may combine to form a substituted or unsubstituted fused unsaturated moiety; and wherein any one group of substituents R23' - R24' may combine to form a substituted or unsubstituted fused unsaturated moiety; X" is a suitable charge-balancing, preferably bleach-compatible counterion; v is an integer from 1 to 3;

Preferred oxaziridinium cations and oxaziridinium polyions having a net charge of from

about +3 to about -3, as represented by the formula [XIII], include those of formula [XIII] where

R18'

is H or methyl, and R39' is selected from the group consisting of H and linear or branched

Cj-C]g substituted or unsubstituted alkyl and cycloalkyl, more preferably  where R39' is substituted or branched C3 - C]4 alkyl and cycloalkyl.

Also preferably, R19' and/or the ring carbon(s) containing the groups R23' - R22', when present, include branching at one or more of the following positions, when present, alpha, beta, gamma, delta and epsilon positions, although branching may or may not also be present at other positions.

More preferably, R39' and/or the ring carbon(s) containing the groups R23' - R22', when present, include branching at one or more of the following positions, when present, beta, gamma, delta and epsilon positions, although branching may or may not also be present at the alpha position, as well as at other positions.

Even most preferably, R39' and/or the ring carbon(s) containing the groups R21' -R22 , when present, include branching, when present, at the beta position, although branching may or may not also be present at the alpha, gamma, delta and epsilon positions, as well as at other positions.

b.  Oxaziridinium Zwitterions - The oxaziridinium zwitterions, which have a net charge of from about +3 to about -3, are represented by formula [IV]:

(Formula Removed)

where R* - R?' are independently selected from substituted or unsubstituted radicals selected from the group consisting of H, alkyl, cycloalkyl, aryl, alkaryl, aralkyl, heterocyclic ring, silyl, nitro, halo, cyano, sulfonato, alkoxy, keto, carboxylic and carboalkoxy radicals; also present in this formula is the radical, preferably non-linear radical, represented by the formula:

(Formula Removed)

where Z'p" is covalently bonded to T'0, and Z'p" is selected from the group consisting of -CO2", -S03", -OSO3", -SO2" and -OSO2" and p is either 1, 2 or 3;  T'0 is selected from the group

consisting of of substituted or unsubstitued, saturated or unsaturated alkyl, cycloalkyl, aryl, alkaryl, aralkyl and heterocyclic ring.

Preferably, the oxaziridinium zwitterions having a net charge of from about +3 to about -3, and are represented by formula [XIV]:

(Formula Removed)

wherein m is 1 to 3 when G is present and m is 1 to 4 when G is not present; n is an integer from 0 to 4; and each R^6' is independently selected from a substituted or unsubstituted radical selected from the group consisting of H, alkyl, cycloalkyl, aryl, fused aryl, heterocyclic ring, fused heterocyclic ring, nitro, halo, cyano, sulfonato, alkoxy, keto, carboxylic, and carboalkoxy radicals, and any two vicinal R^6' substituents may combine to form a fused aryl, fused carbocyclic or fused heterocyclic ring; R25' may be a substituted or unsubstituted radical selected

from the group consisting of H, alkyl, cycloalkyl, alkaryl, aryl, aralkyl, heterocyclic ring, silyl, nitro, halo, cyano, sulfonato, alkoxy, keto, carboxylic, and carboalkoxy radicals; also present in this formula is the radical, preferably non-linear radical, represented by the formula:

(Formula Removed)

where Z'p" is covalently bonded to T'0, and Z'p~ is selected from the group consisting of -CO2"', -SO3", -OS03", -SO2" and -OSO2", and p is either 1, 2 or 3;  T'c is selected from the group

consisting of:

(Formula Removed)

wherein q is an integer from 1 to 8; R2^' is independently selected from substituted or unsubstituted radicals selected from the group consisting of linear or branched H, alkyl, cycloalkyl, alkaryl, aryl, aralkyl, alkylene, heterocyclic ring, alkoxy, arylcarbonyl, carboxyalkyl and amide groups, provided that all R2^ groups are not independently selected to be H; G is selected from the group consisting of: (1) -O-; (2) -N(R30')-; and (3) -N(R30'R31')-; R27', R28', R30' and R31' are substituted or unsubstituted radicals independently selected from the group consisting of H, oxygen, alkyl, cycloalkyl, alkaryl, aryl, aralkyl, alkylenes, heterocyclic ring,

alkoxys, arylcarbonyl groups, carboxyalkyl groups and amide groups; any of

R25'5 R26; R27

R28', R30' and R31' may be joined together with any other of R25', R26', R27', R28', R30' and

R3' to form part of a common ring; any geminal

(Formula Removed)
