Repository: anandvc/allindianpatents

File: patents/232427-stable-isotope-measurement-method-and-apparatus-by-spectroscopy.html (part 1 of 2)
Indian Patents. 232427:"STABLE ISOTOPE MEASUREMENT METHOD AND APPARATUS BY SPECTROSCOPY"

Indian Patents

Recently Granted Patents

  Recently Published Patents

Title of Invention	"STABLE ISOTOPE MEASUREMENT METHOD AND APPARATUS BY SPECTROSCOPY"

Abstract	In accordance with the present invention, a test gas sample containing carbon dioxide 13CO2 as a component gas is introduced into a cell, then the absorbance of light transmitted therethrough at a wavelength suitable for the component gas 13CO2 is determined, and the concentration of the component gas is determined on the basis of a calibration curve prepared through measurement on test gas samples each containing the component gas in a known concentration. Further, the concentration of water vapor contained in the test gas sample is measured, and the concentration of the component gas in the test gas sample is corrected in accordance with the measured water vapor concentration on the basis of a correction curve prepared through measurement on the test gas samples each containing water vapor in a known concentration (Fig. 4). With the spectrometry, the concentration ratio of the component gas can precisely be determined and corrected by measuring the moisture content in the test gas sample.	

Full Text	  DESCRIPTION

Technical field of the invention

Isotopic analyses are useful for diagnosis of a disease in a medical application, in which metabolic functions of a living body can be determined by measuring a change in the concentration or concentration ratio of an isotope after administration of a drug containing the isotope.  In the other fields, the isotopic analyses are used for studies on the photosynthesis and metabolism of plants, and for ecological tracing in a geochemical application.

The present invention relates to methods and apparatus for spectrometrically measuring the concentration or concentration ratio of an isotopic gas on the basis of the light absorption characteristics of the isotope.

Background art

It is generally known that gastric ulcer and gastritis are caused by bacteria called hellcobacter pylori (HP) as well as by a stress.

If the HP is present in the stomach of a patient, an antibiotic or the like should be administered to the patient

for bacteria removal treatment.  Therefore, it is indispensable to check if the patient has the HP.  The HP has a strong urease activity for decomposing urea into carbon dioxide and ammonia.

Carbon has isotopes having mass numbers of 12, 13 and 14, among which 13C having a mass number of 13 is easy to handle because of its non-radioactivity and stability.

If the concentration of  13CO2 as a final metabolic product or the concentration ratio of  13CO2 to  12CO2 in breath of a patient is successfully measured after urea labeled with the isotope 3C is administered to the patient, the presence of the HP can be confirmed.

However, the concentration ratio of  13CO2to  12CO2 in naturally occurring carbon dioxide is 1:100.  Therefore, it is difficult to determine the concentration ratio in the breath of the patient with high accuracy.

There have been known methods for determining the concentration ratio of  13CO2 to  12CO2 by way of infrared spectroscopy (see Japanese Examined Patent Publications No. 61-42219 (1986) and No. 61-42220 (1986)).

In the method disclosed in Japanese Examined Patent Publication No. 61-42220, two cells respectively having a long path and a short path are provided, the path lengths of which are adjusted such that the light absorption by 13C02 in one cell is equal to the light absorption by  C02 in the other

cell.  Light beams transmitted through the two cells are led to the detectors, in which the light intensities are measured at wavelengths which ensure the maximum sensitivity.  In accordance with this method, the light absorption ratio for the concentration ratio of  13CO2 to  12CO2 in naturally occurring carbon dioxide can be adjusted to 1.  If the concentration ratio is changed, the light absorption ratio also changes by the amount of a change in the concentration ratio.  Thus, the change in the concentration ratio can be determined by measuring the change in the light absorption ratio.

Disclosure of the invention

A.  However, the method for determining the concentration ratio according to the aforesaid literature suffers from the following drawback.

Calibration curves for determining the concentrations of 12CO2 and  13CO2 should be prepared by using gas samples each having a known  12CO2 concentration and gas samples each having a known  13CO2 concentration.

To prepare the calibration curve for the  12CO2 concentration, the  12CO2 absorbances are measured for different  12CO2 concentrations.  The  12CO2 concentrations and the  C02 absorbances are plotted as abscissa and ordinate, respectively, and the calibration curve is determined by the

method of least squares.

The calibration curve for the 13CO2 concentration is prepared in the same manner as described above.

The  13CO2 concentration or the  13CO2 concentration ratio (which is herein meant by  13CO2 concentration/ 12CO2 concentration) in the breath as a test gas sample is typically determined by way of infrared spectroscopy.  In this case, since a test sample gas, or breath is exhaled from a living body as a result of the metabolism, the breath contains water vapor in a concentration proximate to saturation.

In the infrared spectroscopy, the absorption of infrared radiation with a particular wavelength by a test gas sample is utilized for determination of the absorbance for the test gas sample.  Since water exhibits its light absorption characteristic over a wide range of the infrared region of the radiation spectrum, the Infrared radiation absorption by water overlaps the infrared radiation absorption by  CO2 end 13C02. This may cause a measurement error.

Fig. 5 is a graph obtained by plotting the measured values of the  13CO2 concentration ratio changes with respect to the humidities of test gas samples having different humidities ranging from 0% to 100% wherein the  C02 concentration ratio with respect to a 0%-humidity gas sample is used as a reference gas sample.

As can be seen from the graph, the measured values of the

13CO2 concentration ratio are not the same, but vary depending on the humidity.

Therefore, if the 13CO2 concentration or the  CO2 concentration ratio of a test gas sample containing moisture is measured in ignorance of this fact, the measured value is apparently greater than the true value.

One approach to this problem is to remove the moisture contained in the breath sample as the test gas sample through molecular sieving or with the use of a moisture absorbent such as magnesium perchlorate prior to the measurement.  However, some problems may be encountered in this approach since the approach requires a large space for housing the moisture absorbent, there is no means for checking if the moisture is completely removed by the moisture absorbent, and the moisture absorbent should periodically be replaced with a new one.

It is, therefore, an object of the present invention to provide a method and apparatus for spectrometrlcally analyzing an isotopic gas, wherein a test gas sample containing carbon dioxide  13CO2 as a component gas is introduced into a cell and the concentration or concentration ratio of the component gas is precisely measured and corrected by measuring moisture content in the test gas sample.

A method for spectrometrlcally analyzing an isotopic gas in accordance with the present invention comprises: a first step of introducing a test gas sample into a cell and

determining the absorbance of light transmitted therethrough at a wavelength suitable for the component gas 13C02; a second step of determining a concentration of the component gas in the test gas sample on the basis of a calibration curve prepared through measurement on test gas samples each containing the component gas in a known concentration; and a third step of measuring a concentration of water vapor contained in the test gas sample and correcting a concentration of the component gas contained in the test gas sample in accordance with the measured water vapor concentration on the basis of a correction curve prepared through measurement on test gas samples each containing water vapor in a known concentration (claim 1).

A method for spectrometrically analyzing an isotopic gas in accordance with the present invention comprises: a first step of introducing a test gas sample containing carbon dioxide 12C02 and carbon dioxide  13CO2 as component gases into a cell and determining the absorbances of light transmitted therethrough at wavelengths suitable for the respective component gases; a second step of determining a concentration ratio between the component gases in the test gas sample on the basis of a calibration curve prepared through measurement on test gas samples each containing the component gases in known concentrations; and a third step of measuring a concentration of water vapor contained in the test gas sample

and correcting a concentration ratio between the component gases contained in the test gas sample in accordance with the measured water vapor concentration on the basis of a correction curve prepared through measurement on test gas samples each containing water vapor in a known concentration (claim 2).

When compared with the prior art method, each of the aforesaid methods additionally include the third step in which the concentration ratio of the component gas is corrected in accordance with the measured water vapor concentration on the basis of the correction curve prepared through the measurement on the test gas samples each containing water vapor in a known concentration.

Although the concentration of the component gas should basically be represented by a single true value, the measured value of the concentration of the component gas varies depending on the water vapor concentration.  In view of this fact, the aforesaid methods improve the measurement accuracy of the concentration ratio of the component gas.

The water vapor concentration may otherwise be determined by means of any of various humidity sensors, or may be calculated from the absorbance determined spectrometrlcally on the basis of the water molecule spectrum.

In the method of claim 2, the correction curve in the third step is prepared by determining the light absorbances at

the wavelengths suitable for the respective component gases for the plurality of test gas samples containing water vapor in different concentrations, then determining the concentrations of or concentration ratios between the respective component gases in the test gas samples on the basis of the calibration curve, and plotting ratios or differences between the concentrations of or the concentration ratios between the respective component gases in the gas samples thus determined with respect to the water vapor concentrations, and the correction in the third step is achieved by obtaining a concentration correction value or a concentration ratio correction value for the component gases by fitting the water vapor concentration of the test sample gas obtained in the third step to the correction curve, and then dividing the concentrations of or the concentration ratio between the respective component gases in the test gas sample obtained in the second step by the concentration correction value or the concentration ratio correction value obtained on the basis of the correction curve, or subtracting the concentration correction value or the concentration ratio correction value from the concentrations of or the concentration ratio between the respective component gases in the test gas sample (claim 3).

An apparatus for spectrometrically analyzing an isotopic gas in accordance with the present invention is a measurement

apparatus adapted to perform the aforesaid methods for spectrometrically analyzing the isotoplc gas and comprises, as data processing means, absorbance calculation means for determining the absorbances of light transmitted through the test gas sample introduced into the cell on the basis of light intensities measured at the wavelengths suitable for the respective component gases, concentration calculation means for determining the concentration ratio of the component gases on the basis of the calibration curve prepared through the measurement on the test gas samples each containing the component gases in known concentrations, water vapor concentration measuring means for measuring the concentration of water vapor contained in the test gas sample, and correction means for correcting the concentration ratio between the component gases in the test gas sample in accordance with the measured water vapor concentration on the basis of the correction curve prepared through the measurement on the gas samples each containing water vapor in a known concentration (claim 4).

In the methods or apparatus for spectrometrically analyzing the isotopic gas in accordance with the present

invention, when a test gas sample containing carbon dioxide

13CO2 as a component gas is introduced into the cell and then

spectrometrically analyzed, the concentration ratio of the

component gas is corrected in accordance with the water vapor

concentration in the test gas sample. Therefore, the concentration ratio of the component gas can be determined with a higher accuracy.

B.  In the infrared spectrometric analysis, the  C02 concentration in a breath sample obtained before the drug administration is calculated from the measured 12C02 absorbance on the basis of a  12CO2 calibration curve, while the  13CO2 concentration in the breath sample is calculated from the measured  13CO2 absorbance on the basis of a  C02 calibration curve.  The  12CO2 and  13CO2 concentrations in the breath sample obtained after the drug administration are determined in the same manner.

If the C02 concentrations in the two breath samples are substantially the same, it is possible to use narrower ranges of the 12C02 calibration curve and the 13CO2 calibration curve.  Thus, the measurement accuracy can be improved by using limited ranges of the calibration curves.

For equalization of the C02 concentrations in the two breath samples, either one of the breath samples should be diluted.  Typically used as a gas for dilution (hereinafter referred to as "diluent gas") is nitrogen gas which exhibits no absorption in the infrared region of the radiation spectrum (nitrogen gas is used as the diluent gas in the embodiment of the invention disclosed in Japanese Unexamined Patent Publication No. 8-58052 (1996) which was filed prior to the

present invention).

In this dilution method, however, the diluted breath sample has a different component gas ratio from the undiluted breath sample, because the diluted gus contains only nitrogen but  

As a result,nitrogen the difference in the component gas ratio influences the determination of the  C02 concentration and the concentration ratios between 12C02 and "cc^, so that the measured values may be erroneous.

It is, therefore, another object of the present invention to provide a method for spectrometrically analyzing an isotopic gas, wherein a breath sample as a test gas sample containing a plurality of component gases is introduced into a cell and the concentrations of the component gases are precisely measured through spectrometry by diluting the test gas sample in such a manner that the component gas composition in the test gas sample is not changed.

To achieve this object, there is provided a method for spectrometrically analyzing an isotopic gas, wherein two test gas samples are sampled from a single subject and, if the C02 concentration of one of the test gas samples is higher than the C02 concentration of the other test gas sample, the one test gas sample is diluted with air (atmospheric air) to a C02 concentration level which is equivalent to that of the other test gas sample for measurement of the concentration ratios

13CO2/ 12CO2 in the respective test gas samples (claim 5).

In this method, the two breath samples are analyzed on condition that the breath samples have the same C02 concentration level.  This makes it possible to use limited ranges of the calibration curves.  In addition, the component gas composition in the breath sample is not changed by the dilution because air is used as the diluent gas.  As a result, the measurement accuracy can be improved.

Methods according to present claims 6 and 7 each provide a more specific procedure for the method for spectrometrically analyzing the isotopic gas in accordance with claim 5, and are each based on the precondition that a first test gas sample is first filled in a single cell for measurement of the intensity of light transmitted therethrough and, after the first test gas sample is discharged from the cell, a second test gas sample is filled in the cell for measurement of the intensity of light transmitted therethrough.

As described above, the C02 concentrations in the two test gas samples can be generally equalized by diluting either one of the two test gas samples so as not to change the component gas composition of the breath sample.  This makes it possible to use limited ranges of the  12CO2 and 13CO2 calibration curves.  The accuracy of the calibration curves is increased as the ranges of the calibration curves to be used are narrowed.  Therefore, the measurement accuracy can be

improved by limiting the ranges of the calibration curves to be used.

Description of drawings

Fig. 1 is a block diagram illustrating the overall construction of an apparatus for spectrometrlcally analyzing an isotopic gas.

Figs. 2A to 2D are diagrams illustrating gas flow paths in the apparatus for spectrometrlcally analyzing the isotopic gas.  Particularly, Figs. 2A and 2C are diagrams illustrating gas flow paths to be employed when a cell is cleaned by passing a clean reference gas therethrough.  Fig. 2B is a diagram illustrating gas flow path to be employed when a base gas is sucked into a gas injector 21 from a breath sampling bag and then mechanically pushed out into the gas flow path at a constant rate.  Fig. 2D is a diagram illustrating a gas flow path to be employed when a sample gas is sucked into the gas injector 21 from a breath sampling bag and then mechanically pushed out into the gas flow path at a constant rate.

Figs. 3A to 3E are diagrams illustrating gas flow paths in the apparatus for spectrometrlcally analyzing the isotopic gas.  Particularly, Figs. 3A and 3D are diagrams illustrating gas flow paths to be employed when a cell is cleaned by passing a clean reference gas therethrough.  Fig. 3B-1 is a diagram illustrating a gas flow path to be employed when a

predetermined amount of the reference gas is sucked into the gas injector 21.  Fig. 3B-2 is a diagram illustrating a gas flow path to be employed when a predetermined amount of air is sucked into the gas injector 21 with a three-way valve V4 opened to the atmospheric air.  Fig. 3C is a diagram illustrating a gas flow path to be employed when a base gas is sucked into the gas injector 21 from a breath sampling bag and then mechanically pushed out into the gas flow path at a constant rate.  Fig. 3E is a diagram illustrating a gas flow path to be employed when a Sample gas is sucked into the gas injector 21 from a breath sampling bag and is mechanically injected into the gas flow path at a constant rate.

Fig. 4 is a graph prepared in such a manner that gas samples having different humidities and a base gas having a humidity of 0% were prepared by mixing a C02 gas having a predetermined  C02 concentration and containing no moisture and a C02 gas having the predetermined  C02 concentration and containing moisture, and differences Av between an output value for the humidity of the base gas and output values for the humidities of the gas samples detected by a humidity sensor 19 and differences between the 13CO2concentration ratio in the base gas and the  13CO2 concentration ratios in the gas samples determined on the basis of a calibration curve were plotted as abscissa and ordinate, respectively.

Fig. 5 is a graph illustrating a relationship between the

humidity and the  13CO2 concentration ratio for the gas samples having different humidities.

Description of carrying out the invention

With reference to the attached drawings, embodiments of the present invention will hereinafter be described which are adapted for a case where the  13CO2 concentration ratio in a breath sample is spectrometrically determined after administration of an urea diagnostic drug labeled with an isotope 13C.

I.	Breath sampling test

Before the urea diagnostic drug is administered to a patient, breath of the patient is Collected in a breath sampling bag.  The volume of the breath sampling bag is about 250 ml. Then, the urea diagnostic drug is orally administered to the patient and, after a lapse of 10 to 15 minutes, breath of the patient is Collected in another breath sampling bag in the same manner as in the previous breath sampling.

The breath sampling bags obtained before and after the drug administration are respectively attached to predetermined nozzles of an apparatus for spectrometrically analyzing an isotopic gas, and the following automatic control is performed.

II.	Apparatus for spectrometrically analyzing isotopic gas

Fig. 1 is a block diagram illustrating the overall

construction of the apparatus for spectrometrically analyzing the isotoplc gas.

The breath sampling bsg containing the breath sample sampled after the drug administration (hereinafter referred to

as "sample gas") and the breath sampling bag containing the

 breath sample Collected  before the drug administration

(hereinafter referred to as "base gas") are respectively

attached to the predetermined nozzles of the apparatus.  The

breath sampling bag containing the base gas is connected to a

valve V3 through a resin or metal pipe (hereinafter referred

to simply as "pipe"), while the breath sampling bag containing

the sample gas is connected to a valve V2 through a pipe.

A reference gas (any gas exhibiting no absorption at a

wavelength for measurement, e.g., nitrogen gas) is supplied

 . from a gas tank to the apparatus.  The reference gas flows

through a pressure release valve 31, a valve VO, a regulator 32 and a flow meter 33, and is diverged into a reference cell lie through a needle valve 35 and into a first sample cell 11a for measuring the  12CO2 absorbance through a valve VI and a check valve 36.

A gas injector 21 (volume: 70 cc) for quantitatively injecting the sample gas or the base gas is connected to a flow path between the valve VI and the first sample cell 11a via a three-way valve V4.  The gas injector 21 is a syringelike device having a piston and a cylinder.  The piston is

driven by cooperation of a motor Ml, a feed screw connected to the motor Ml and a nut fixed to the piston.

As shown in Fig. 1, a cell chamber 11 has the first sample cell 11a having a Shorter length for measuring a  C02 absorbance, a second sample cell l1b having n grnniier length for measuring a  13C02 absorbance, and the reference cell lie through which the reference gas is passed.  The first sample cell 11a communicates with the second sample cell lib.  Gas is introduced into the first sample cell 11a and then into the second sample cell l1b, and discharged therefrom.  The reference gas is introduced into the reference cell lie. Then, a portion of the reference gas flows into a case 10 housing the cell chamber 11 and discharged therefrom, and the other portion of the reference gas flows into an infrared radiation source device L and discharged therefrom. Specifically, the first and second sample cells 11a and lib have lengths of 13 mm and 250 mm, respectively, and the reference cell l1c has a length of 236 mm.

A discharge pipe extending from the second sample cell lib is provided with an 02 sensor 18 and a humidity sensor 19. Usable as the 02 sensor 18 are commercially available oxygen sensors, for example, a solid electrolyte gas sensor such as a zirconia sensor and an electrochemical gas sensor such as a galvanic cell sensor.  Usable as the humidity sensor 19 are commercially available sensors such as utilizing a porous

ceramic resistor and a polymer resistor.

The infrared radiation source device L has two waveguides 23a and 23b for guiding an infrared beam.  The generation of the infrared radiation may be achieved arbitrarily, for example, a ceramic heater (surface temperature: 450°C) and the like can be used.  A rotary chopper 22 for periodically blocking and passing the infrared beams is provided adjacent to the infrared radiation source device L.  A light path along which an infrared beam emitted from the infrared radiation source device L is transmitted though the first sample cell 11a and the reference cell lie is herein referred to as "first light path", while a light path along which an infrared beam is transmitted through the second sample cell lib is herein referred to as "second light path".

A reference character D denotes an infrared beam detector for detecting the infrared beams transmitted through the cells.  The infrared beam detector D has a first wavslangth

filter 24a and a first detection element 25a disposed in the

• o_ »

first light path, and a second w«wea»»9^h filter 24b and a second detection element 25b disposed in the second light path.

The first wavelength filter 24a (band width: about 20 nm) transmits infrared radiation having a wawadaa££h of about 4,280 nm for measurement of the  C02 absorbance.  The second interference filter 24b (band width: about 50 nm) transmits

lnfrared radiation having a wavelength of about 4,412 nm for measurement of the  13CO2 absorbance.  Usable as the first and second detection elements 25a and 25b are any elements capable of detecting Infrared radiation, for example, a semiconductor Infrared sensor such as of PbSe.

The first interference  filter 24a and the first detection element 25a are housed In a package 26a filled with an inert gas such as Ar. Similarly, the second interference  filter 24b and the second detection element 25b are housed in a package 26b filled with an inert gas.

The whole infrared beam detector D is maintained at a constant temperature (25°C) by means of a heater and a Peltier element 27.  The detection elements in the packages 26a and 26b are kept at 0°C by means of a Peltier element.

The cell chamber 11 is formed of a stainless steel, and vertically or laterally sandwiched between heaters 13.

The cell chamber 11 has two tiers.  The first sample cell 11a and the reference cell l1c are disposed in one tier, and the second sample cell l1b is disposed in the other tier.  The first light path extends through the first sample cell 11a and the reference cell l1c which are disposed in series, and the second light path extends through the second sample cell lib. Reference characters 15, 16 and 17 denote sapphire transmission windows through which the infrared radiation is transmitted.

The cell chamber 11 is kept at a constant temperature (40°C) by controlling the heaters 13. III.  Measuring procedure

In the measurement, the C02 concentrations of the base gas and the sample gas are adjusted to substantially the same level.  For this purpose, the C02 concentrations of the base gas and the sample gas are measured in a preliminary measurement.  If the preliminarily measured C02 concentration of the base gas is higher than the preliminarily measured C02 concentration of the sample gas, the C02 concentration of the base gas is measured after the base gas is diluted to a C02 concentration level equivalent to that of the sample gas, and then the C02 concentration of the sample gas is measured in a main measurement.

If, in the main measurement, the preliminarily measured C02 concentration of the base gas is lower than the preliminarily measured C02 concentration of the sample gas, the C02 concentration of the base gas is measured as it is, and the C02 concentration of the sample gas is measured after the sample gas is diluted to a C02 concentration level equivalent to that of the base gas.

The measuring procedure includes reference gas measurement, preliminary base gas measurement, reference gas measurement, preliminary sample gas measurement, reference gas measurement, base gas measurement, reference gas measurement,

sample gas measurement and reference gas measurement which are

to be performed in this order.

III-1. Preliminary base gas measurement

The gas flow path and the cell chamber 11 in the apparatus for spectrometrically analyzing the isotopic gas are cleaned by passing the clean reference gas therethrough, and a reference light intensity is measured.

More specifically, the reference gas is sucked into the gas injector 21 with the three-way valve V4 opened to the side of the cell chamber 11 and with the valve VI opened as shown in Fig. 2A, and then mechanically pushed out into the flow path from the gas injector 21 with the valve VI closed to clean the first sample cell 11a and the second sample cell l1b.  The reference gas is constantly passed through the reference cell l1c.

In turn, the base gas is sucked into the gas injector 21 from the breath sampling bag with the valve V3 opened as shown in Fig. 2B, and then mechanically pushed out into the flow path from the gas injector 21 at a constant flow rate.  At this time, the intensity of light transmitted through the base gas is measured by means of the detection elements 25aA and the C02 concentration of the base gas is determined from its absorbance on the basis of a calibration curve. III-2.  Preliminary sample gas measurement

The gas flow path and the cell chamber 11 in the

apparatus for spectrometrlcally analyzing the isotopic gas are cleaned by passing the clean reference gas therethrough, and a reference light intensity is measured.

More specifically, the reference gas is sucked into the gas injector 21 with the valve VI opened as shown in Fig. 2C, and then pushed out into the flow path from the gas injector 21 with the valve VI closed to clean the first sample cell 11a and the second sample cell lib.

In turn, the sample gas is sucked into the gas injector 21 from the breath sampling bag with the valve V2 opened as shown in Fig. 2D, and then mechanically pushed out into the flow path from the gas injector 21 at a constant flow rate. At this time, the intensity of light transmitted through the sample gas is measured by means of the detection elements 25a a-w*. and the C02 concentration of the sample gas is determined from its absorbance on the basis of the calibration curve. III-3.  Reference measurement

The gas flow path is changed, and then the reference gas is passed therethrough to clean the gas flow path and the cell chamber 11. After a lapse of about 30 seconds, light intensities are measured by means of each of the detection elements 25a and 25b.

More specifically, the reference gas is sucked into the gas injector 21 with the valve VI opened as shown in Fig. 3A, and then pushed out into the flow path from the gas injector

21 with the valve VI closed to clean the first sample cell 11a and the second sample cell l1b.  At this time, the intensities of light transmitted through the reference gas are measured by means of the detection element 25a and the detection element 25b.  The light intensities thus obtained by the first and second detection elements 25a and 25b are represented by  Ri_ and  13R1, respectively. III-4.  Base gas measurement

The CO2 concentration of the base gas obtained by the first detection element 25a in "III-l. Preliminary base gas measurement" is compared with the CO2 concentration of the sample gas obtained by the first detection element 25a in "III-2. Preliminary sample gas measurement".  If the C02 concentration of the base gas is higher than the C02 concentration of the sample gas, the base gas is diluted with the air or reference gas in the gas Injector 21 to a C02 concentration level equivalent to that of the sample gas, and then the light intensity measurement is performed on the base gas thus diluted.

More specifically, a predetermined amount of the reference gas is sucked into the gas injector 21 with the valve V1 opened as shown in Fig. 3B-1.  In turn, the base gas is sucked into the gas injector 21 with the valve V3 opened as shown in Fig. 3C, and mixed with the reference gas.  Since the CO2 concentrations of the two breath samples are adjusted to

substantially the same level by thus diluting the base gas with the reference gas, the ranges of the 12Co2 and 13C02 calibration curves to be used can be narrowed.

Alternatively, a predetermined amount of air may be sucked into the gas injector 21 with the three-way valve V4 opened to the atmospheric air as shown in Fig. 3B-2.  In turn, the base gas is sucked into the gas injector 21 with the three-way valve V4 opened to the cell chamber and with the valve V3 opened as shown in Fig. 3C, and then mixed with the air.

Since the CO2 concentrations of the two breath samples are adjusted to substantially the same level by thus diluting the base gas with the air, the ranges of the  C02 and  C02 calibration curves to be used can be narrowed.

It should be noted that the measuring procedure employing the dilution method shown in Fig. 3B-2 is characterized in that the C02 concentrations of the two breath samples are adjusted to substantially the same level, and does not necessarily require to employ a step of constantly maintaining the C02 concentration at a constant level as described in Japanese Examined Patent Publication No. 4-124141 (1992).  The use of limited ranges of the calibration curves can be achieved simply by adjusting the C02 concentrations of the base gas and the sample gas to substantially the same level. Since the CO2 concentrations of the base gas and the sample

gas may vary within a range of 1% to 6% in actual measurement, It Is very troublesome to always maintain the C02 concentrations at a constant level.

If the C02 concentration of the base gas Is lower than the C02 concentration of the sample gas, the base gas is not diluted, but the base gas is subjected to the measurement as it is.

The base gas is mechanically pushed out into the flow path from the gas injector 21 at a constant flow rate and, at this time, light intensity measurement is performed by means of the detection elements 25a and 25b.

The light intensities thus obtained by the first and second detection elements 25a and 25b are represented by  B and 13B, respectively. III-5.  Reference measurement

The cleaning of the gas flow path and the cells and the light intensity measurement on the reference gas are performed again by employing the flow path shown in Fig. 3D.

The light intensities thus obtained by the first and second detection elements 25a and 25b are represented by  R2 and 13R2, respectively. III-6.  Sample gas measurement

If the base gas is diluted in "III-4. Base gas measurement", the sample gas is sucked into the gas injector 21 from the breath sampling bag as shown in Fig. 3E, and then

mechanically pushed out into the flow path from the gas injector 21 at a constant flow rate.  At this time, light intensities are measured by the detection elements 25a and 25b.

If the base gas is not diluted in "III-4. Base gas measurement", the sample gas is diluted with the reference gas or air to a CO2 concentration level equivalent to that of the base gas in the gas injector 21, and then the intensities of light transmitted through the sample gas is measured by means of the detection elements 25a and 25b.

The light intensities thus obtained by the first and

19

second detection elements 25a and 25b are represented by  S

and 13S, respectively.

II1-7.  Reference gas measurement

The cleaning of the gas flow path and the cells and the light intensity measurement on the reference gas are performed again.

The light intensities thus obtained by the first and second detection elements 25a and 25b are represented by  R3 and  R3, respectively. IV. Data processing IV-1. Calculation of absorbances of base gas

The 12CO2 absorbance 12Abs(B) and the 13C02 absorbance 13Abs(B) of the base gas are calculated on the basis of the transmitted light intensities  12R1 and  13R1 for the reference

gas, the transmitted light intensities 12B and 13B for the base gas and the transmitted light intensities  R2 and  R2 for the reference gas obtained in accordance with the aforesaid measuring procedure

The  12C02 absorbance 12Abs(B) is calculated from the following equation:

(Equation Removed)

The 13C02 absorbance 13Abs(B) is calculated from the following equation:

(Equation Removed)

Since the calculation of the absorbances is based on the light intensities obtained in the base gas measurement and the averages (R1+R2)/2 of the light intensities obtained in the reference measurements performed before and after the base gas measurement, the influence of a drift (a time-related influence on the measurement) can be eliminated.  Therefore, when the apparatus is turned on, there is no need for waiting until the apparatus reaches a complete thermal equilibrium (it usually takes several hours), so that the measurement can be started immediately after the turn-on of the apparatus. IV-2.  Calculation of absorbances of sample gas

The  12CO2 absorbance 12Abs(S) and the 13C02 absorbance 13Abs(S) of the sample gas are calculated on the basis of the transmitted light intensities 12R2 and 13R2 for the reference gas, the transmitted light intensities 12S and 13S for the

sample gas and the transmitted light intensities  R3 and  R3 for the reference gas obtained in accordance with the aforesaid measuring procedure.

The  12CO2  absorbance 12Abs(S) is calculated from the following equation:

(Equation Removed)

The 13CO2  absorbance 13Abs(S) is calculated from the following equation:

(Equation Removed)

Since the calculation of the absorbances is based on the light intensities obtained in the sample gas measurement and the averages of the light intensities obtained in the reference measurements performed before and after the sample gas measurement, the influence of a drift can be eliminated. IV-3.  Calculation of concentrations

The 12CO2  concentration and the  13CO2  concentration are calculated by using calibration curves.

The calibration curves are prepared on the basis of measurement performed by using test gas samples of known  C02 concentrations and test gas samples of known  C02 concentrations.

For preparation of the calibration curve for 12CO2 , the 12CO2  absorbances for different 12C02 concentrations ranging from about 0.5%to about 6% are measured.  The 12C02 concentrations and the 12C02 absorbances are plotted as

abscissa and ordinate, respectively, and an approximate curve is determined by the method of least squares. An approximate quadratic curve, which includes relatively small errors, is employed as the calibration curve in this embodiment.

For preparation of the calibration curve for 13C02, the C02 absorbances for different 13C02 concentrations ranging from about 0.006% to about 0.07% are measured.  The 13C02 concentrations and the  13CO2  absorbances are plotted as abscissa and ordinate, respectively, and an approaimate  curve is determined by the method of least squares.  An approximate quadratic curve, which includes relatively small errors, is employed as the calibration curve in this embodiment.
