Repository: anandvc/allindianpatents

File: patents/232455-a-process-for-producing-a-funtionalized-thermoplastic-polymer.html (part 1 of 3)
Indian Patents. 232455:"A PROCESS FOR PRODUCING A FUNTIONALIZED THERMOPLASTIC POLYMER"

Indian Patents

Recently Granted Patents

  Recently Published Patents

Title of Invention	"A PROCESS FOR PRODUCING A FUNTIONALIZED THERMOPLASTIC POLYMER"

Abstract	This invention concerns a process for producing a functionalized thermoplastic polymer having improved color in an extruder reactor comprising: [a] introducing; the polymer and water, said water introduced in an amount equal to 0.001 to 5.0 percent by weight of the polymer; [b] conveying said polymer to a first reaction zone where the polymer reacts with a functional compound such as herein described; [c] conveying said polymer into a purification zone wherein impurities produced by the reaction of the preceding step are removed from or neutralized in said polymer; [d] conveying the polymer from said purification zone into a second reaction zone and repeating the process of steps [b] and [c] at least once in sequential zones until the desired functionalized product is obtained; [e] conveying said polymer through the rest of the extrusion process.	

Full Text	The present invention relates to a process of producing a functionalized thermoplastic polymer.

TECHNICAL FIELD

Multiple sequential chemical reactions on a polymeric feedstock are

carried out in an extruder with  multiple reaction zones.  Each

reaction zone has means for introduction of reagents, for mixing of

reagents with polymer and of removal of by/co-products o unreacted

reagents.

BACKGROUND ART

Graft reaction via melt processing equipment such as single o multiple screw extruders, rubber masticators, Banbury processors, Brabender processors, roll-mills and the like, includes well-known technology and is widely reported in the technical literature. Similarly, post-graft reactions with the graft polymers are also widely reported. Thus, the graft reaction of unsaturated carboxylic acid or carboxylic acid derivatives with thermoplastic polymers capable of subsequent chemical reaction for use in such as lubricating oil compositions or thermoplastic blend compositions has become an important field of ongoing development. The following patent art addresses such graft reactions, particularly one suitable for the preparation of lubricating oil additives.

US Patent 3,862,265 addresses degradation in molecular weight to

achieve narrow molecular weight distribution, and optional free-

radical initiated graft reaction of unsaturated monomers with, for

example,

ethylene-pr pylene copolymer by use of melt p. ocessing procedures in an extruder reactor. Intensive mixing of free radical initiator and graft reactants with molten polymers is achieved by the use of either decompression zones or thin film zones in the extruder. An additional suggestion for product quality improvement is that of capping the reaction zone to prevent escape of gaseous reactants, and accompanying that with subsequent venting under reduced pressure to remove vaporous components. The suggestion is further given that subsequent reaction in the extruder can modify the graft-monomer-containing polymers, specifically such subsequent reactions as those of esterification, neutralization, amidization and imidization.

U.S. Patent 4,320,019 describes the preparation of lubricating oil additives that are reaction products of interpolymers, of ethylene, C3-C8 alpha olefins, and polyenes that are first reacted in an oil solution with olefinic carboxylic acid compositions, and then with an amine. The reaction of the interpolymer with the acid compositions are conducted at temperatures and conditions designed to avoid molecular weight degradation. It is said that unreacted materials can be removed by vacuum stripping from the oil solution. The reaction with amine is generally taught to be conducted in solvent in subsequent steps.

U.S. Patent 4,670,173 describes the preparation, under either solvent-free or solution based conditions, of lubricating oil additive compositions that are the reaction product of an (D) acylating reaction product, a (F) polyamine and a (G) mono-functional acid. The (D) acylating reaction p1 duct is prepared by reacting a (A) hydrogenated block copolymer and (B)

alpha-bet olefinically unsaturated carboxylic eagent in the presence of (C) free radical initiators. The solvent-free reaction can be conducted in an extruder with high mechanical energy to achieve necessary chain scission, though such is said not to be usually desired. The (D) acylating reaction product is dissolved in solution, separated and dried, desirably with removal of unreacted (B) carboxylic agent such as vacuum stripping. A subsequent solvent-free reaction with a primary amine compound in an extruder is described, see Example 10 of U.S. Patent 4,670,173.

U.S. Patent 4,749,505 similarly addresses the preparation of lubricating oil additive compositions by melt processing reaction and simultaneous degradation of ethylene copolymers containing C3-C8 alpha olefins, and optionally, non-conjugated diolefins. The melt processing reaction is conducted under nitrogen in the presence of a free radical initiator with an optional simultaneous grafting of ethylenically unsaturated carboxylic acids or nitrogen containing monomers. If carboxylic acid is grafted, a subsequent reaction with an amine or hydroxy component is said to be possible with undiluted graft copolymer, in a separate reaction vessel. Nitrogen purging of the initially formed carboxylic acid grafted copolymer prior to the addition of oil diluent for subsequent reaction with a primary amine is described in Example 2.

European Patent Application publication 0 422 728 Al describes an extruder process for preparing a dispersant viscosity index improver aminated polymer comprising the steps of (a) free radical grafting of an alpha-beta unsaturated carboxylic cid moiety onto either of (i) selectively hydrogenated block copolymers of

conjugate . diene and monoalkenyl arenes or (ii) hydrogenated polymers of conjugated diolefins, and (b) reacting the functionalized polymer with an amine. The graft functionalization of step (a) is done under conditions of high energy mixing in the presence of 3.0% to 15% by weight of polymer of diluent oil. Additionally, the free-radical initiator is added after the carboxylic moiety to avoid cross-linking and coupling. Removal of a portion of unreacted carboxylic acid reagent, 20-80%, and as well reaction by-products and unreacted amine, is described by vacuum assisted venting after the graft reaction zone in which the amine is reacted with the acid grafted polymer.

As demonstrated in the technical literature discussed above, it is of continuing importance to provide functionalized thermoplastic copolymers and to provide cost-effective means of preparing them while minimizing or eliminating undesirable by-products that can adversely affect subsequent reactions and utility in end-use applications. In particular, it is important in the preparation of lubricating oil additives to eliminate unreacted carboxylic acid reagent, free-radical initiator decomposition products, low molecular weight oligomers, by-products created when unreacted amine reacts with non-grafted carboxylic acid. Further, the anionic polymerization of unsaturated carboxylic acid moieties in the presence of certain highly polar reactants, e.g., polyamines that are desirable otherwise in many applications, not only competes with desired reactions but can create polymeric by-products that are not easily removed by vacuum venting alone at the temperatures and pressure optimal for the thermoplastic melt processing.

It is this a principle object of this invention to provide an efficient and cost-effective means of preparing functionalized thermoplastic polymers in neat form requiring none to minimal purification subsequent to preparation by the present process. Another object of the invention is the economic preparation of certain graft polymers that are useful in lubricating oil compositions as multifunctional viscosity modifiers and other graft polymers that are useful as modifiers for engineering thermoplastics. Additional objectives will occur readily to those skilled in the art form the following specification which describes the invention in detail.

Accordingly, there is provided a process for producing a functionalized thermoplastic polymer having improved color in an extruder reactor comprising: [a] introducing the polymer and water, said water introduced in an amount equal to 0.001 to 5.0 percent by weight of the polymer; [b] conveying said polymer to a first reaction zone where the polymer reacts with a functional compound such as herein described; [c] conveying said polymer into a purification zone wherein impurities produced by the reaction of the preceding step are removed from or neutralized in said polymer; [d] conveying the polymer from said purification zone into a second reaction zone and repeating the process of steps [b] and[c] at least once in sequential zones until the desired functionalized product is obtained; [e] conveying said polymer through the rest of the extrusion process.

SUMMARY OF THE INVENTION

The invention relates to a process for carrying out multiple sequential reactions in a single reactor. It comprises of reacting a polymer melt (typically in the absence of a solvent or diluent) with a first set of reagents, stripping or otherwise removing any reaction by-products and unreacted reagents from the polymer melt and then reacting the polymer melt with a second and different set of reagents. This process of conducting reactions and then purifying the polymer can be repeated until the desired final product is obtained.

The key feature of the process is the removal from the polymer melt or neutralization of volatile impurities such as the unused reagents, byproducts and coproducts from one reaction before a subsequent reaction occurs. By practice of this invention, a polymer melt which enters a reaction zone is relatively free of

possib 2 contaminants which may have resu :ed from the preceding reaction zone.

The preferred means of removing impurities is the use of one or more vents. In this embodiment, base polymer is fed into an extruder reactor. After the polymer has melted, it enters a reaction zone where one of the desired sequential reactions takes place. After allowing for sufficient time to permit the first reaction to go to the desired conversion, the melted polymer enters a vent zone where any unreacted reagents and byproducts and other impurities associated with the reaction are removed. The vent zone is isolated from the reaction zone to prevent loss of reagents from the reaction zone. The vent zone comprises one or more vents separated from each other. To aid in the removal of the reagent and by-products, the vents may be under negative pressure and an inert stripping gas, such as nitrogen, may be introduced. After the melted polymer leaves the first vent, it may enter a second vent where substantially all the remaining unreacted reagent byproducts and other volatile impurities are removed from the melt. This second vent is isolated from the first vent so that the two act independently. Again, negative pressure and stripping gases may be used to facilitate the removal of the unwanted compounds.

Once the melted polymer has passed through the

vent zone for the first reaction, which may comprise two

vents in series, it then enters the second reaction zone

where the next reaction of the series takes place.  The

second reaction zone is isolated from the first reaction

vent zone to prevent loss of reagents through the vent(s)

nd to prevent the reaction of the  acond reagent with

my unreacted first reactant or by-pr ducts of the first

reaction.  As	with the first reaction zone, the second

reaction zone	is of sufficient length to allow enough

time for the	second reaction to go to the desired

conversion.

At the end of the second reaction zone, a vent zone similar to that described previously, is provided to remove any unreacted second reactant and by-products from the second reaction. If a third reaction is to take place in the extruder, a vent system similar to that found between the first and second reaction zones should be used.

DETAILED DESCRIPTION OF THE INVENTION

The heart of the invention disclosed and claimed herein centers around the extruder-reactor. The extruder-reactor has been designed to permit the elastomer or thermoplastic polymer to go through a series of sequential and different reactions in a single reactor

with the unreacted reactants and by-prc ucts from one reaction being removed from or neutralized in the polymer before the next reaction begins. This is accomplished by conducting each reaction in a separate reaction zone and providing the proper purification or neutralization between each reaction zone. A twin screw extruder is preferred.

A typical extruder reactor of the invention would have the following configuration.

(A) Feed Zone in which the polymer is introduced into the extruder reactor in convenient form. This form includes, for example, pellets, particles from bales of polymer which have been comminuted and crumbs from the finishing line of a rubber manufacturing plant, each of which can be dry or may contain a low level of water, e.g. about 0 to 15 wt. %, preferably about 0 to 5.0 wt. %, most preferably about 0 to 1 wt. %.

In some cases, it may be necessary to subject the polymer to a drying step before it enters the extruder reactor in order to obtain a feed polymer with a low and consistent level of moisture . One method of accomplishing this is to pass the polymer through a drying extruder. In this scenario, the polymer which is fed into the feed zone will already be molten and will be in the form of a hot rope or sausage.

The feed zone is designed to form the polymer feed into a cohesive mass and convey or pump the mass past a restrictive dam which follows the feed zone and distinguishes it from the first reaction zone. This ope ation should be conducted at ow shear and ten erature consistent with the desired result and at a

pre: ;ure sufficient to convey the mass, :ypically up to about 600 psig, preferably up to about 400 psig, most preferably to about 200 psig or less. Lower pressures are preferred to avoid overheating the polymer. This can be achieved, e.g., by utilizing an extruder screw with relatively steep flights and by keeping the length of the feed zone, i.e., the length of the feed zone screw, as short as possible, commensurate with the desired production rates.

A restrictive dam is used to separate the feed zone with the first reaction zone which follows it so as to prevent back leakage of reactants. This dam is not restrictive enough, however, to cause excessive overheating of the polymer. A restrictive dam can be, for example, a reverse flight screw section, a filled screw section, a shallow flighted screw section, an unflighted screw section, combinations thereof, or other means known in the art. If an unflighted section is used, it can have a larger diameter than the root diameter upstream of it, for example 5-25% larger, but not greater than the screw flight diameter. The restrictive dam length should be from about 0.1 to 6 screw diameters, preferably about 0.3 to about 3 screw diameters, and most preferably about 0.5 to about 2 screw diameters in length. If a reverse flighted screw section is employed, it can be single or multiflighted, preferably multiflighted.

(B) First Reaction Zone is the part of the extruder reactor where the first of the sequential reactions take place. The reagents for this reaction zone are added and are combined with the polymer by. extei ive and intensive mixing. A descri tion of these

t) es of mixing can be found in U.S. Pa ant No. 3,862,265 which is hereby incorporated by reference.

It should be noticed that where the restrictive dam configuration employed is more than a mere separation boundary region between zones, for example, more than merely an unflighted screw section, the restrictive dam can be considered part of the reaction zone itself, for example, when a single or multiflighted reverse flighted screw section is employed. Under such circumstances, the restrictive dam in this region can be part of or comprise the reaction zone. When the reaction zone is operated under a vacuum, the restrictiveness of the dam between the feed and reaction zone can be reduced so as to permit some gas (e.g. air) flow into the reaction zone from the feed zone.

Following the first reaction zone, a second restrictive dam similar to that described above is placed. This prevents premature loss of the reagents from the first reaction zone.

(C) Purification Zone - This is the region where the unreacted reagents, byproducts, coproducts and other volatile impurities from the first reaction are removed from the polymer before it enters the second reaction zone. One preferred means of purifying the polymer is through use of a vent zone. Such vent zone comprises one or more vents with optional vacuum systems to reduce pressure and assist in the stripping of the volatile impurities from the polymer. In the case of multiple vents within a vent zone, the vents are separated from each other by restrictive dams similar to those described above. Use of the vacuuir system helps

the boiling point of the volat .e impurities and facilitates their removal.

To further assist the removal or stripping of unreacted reactants, byproducts and coproducts, nitrogen may be injected into the polymer just before or just after the vents. The use of nitrogen stripping is particularly helpful in the removal of low molecular weight materials and lowers the vapor phase partial pressure and improves mass transport.

The use of two vents in series increases the effectiveness of the stripping. For example, for stripping following a acylation reaction, the first vent will remove approximately 80-90 % of the impurities and the second vent 9-16% leaving a polymer in which 96-99 % of the impurities have been removed. Thus the elastomer which enters the second reactor is relatively pure.

(D)	Second Reaction Zone - This is the zone

where the second reaction of the reaction series takes

place.  It  is  separated  from the vent  zone  by  a

restrictive dam similar to that described above.  The

configuration of this zone is similar to the first zone

although specific arrangements will be dictated by the

reaction to take place.

(E)	Second Purification Zone - This is the

region  where  the  unreacted  reagents,  by-products,

coproducts, and other volatile impurities from the second

reaction are removed from the polymer before it enters a

third reaction zone or the Exit Zone.  The configuration

may be similar to the first purification zone discussed

above.

Additional reaction and pui fication zones may follow for subsequent reactions that may be desired and the configuration of these zones would follow that described above.

(F) Exit Zone - After the last purification zone, the polymer may go through a single screw extension to build up sufficient pressure to extrude the polymer through a die to be cut by an underwater pelletizer. Other exit media such as a turbulator; a strand bath or a gear pump may be used. In applications in which rapid cooling of the product is desired, an underwater pelletizer is preferred. Its advantageous use is illustrated in the examples below.

The reactions which can be carried out using the process of the invention are those sequential reactions which are amenable to being conducted in an extruder reactor and where the removal of the reagents and by-products of one reaction is necessary or desirable before the subsequent reaction occurs. Typical of the reactions which can take place using the process of the invention are:

(a)	Maleation of a polyolefin in the first

reaction zone followed by imidization of the maleated

polyolefin in the second reaction zone;

(b)	peroxide  induced  reduction  of  the

molecular weight of a polyolefin in the first reaction

zone, maleation of the low molecular weight polyolefin in

the second reaction zone and imidization of the maleated

low molecular weight polyolefin in the third reaction

zone;

(c)	Benzylic halogenatic  of an isobutylene

alkylstyrene  copolymer  in  the  first  reaction  zone

followed by nucleophilic displacement of the benzylic

halide,  including  reaction  with  nucleophilic

functionalities in an engineering thermoplastic, in the

second reaction zone;

(d)	peroxide initiated reduction of molecular

weight of an isobutylene alkylstyrene copolymer in the

first reaction zone, benzylic halbgenation of the low

molecular weight copolymer in the second reaction zone

and nucleophilic displacement of the benzylic halide in

the third reaction zone.

(e)	halogenation of butyl rubber in the first

reaction zone, dehydrohalogenation of the rubber in the

second reaction zone to create conjugated diene butyl

rubber  (CDB)  and reaction of  the CDB with maleic

anhydride in the third reaction zone.

(f)	peroxide induced reduction in molecular

weight of a polyolefin  in the  first reaction  zone

followed by an addition reaction of the terminal olefinic

double bonds of the low molecular weight polyolefin in

the second reaction zone.

Other possible reactions will be readily apparent to those skilled in the art. In general, the reagents may be simple molecular compounds, however, they may also include polymeric compounds such as polyamides and other engineering thermoplastics.

The methods for conducting these reactions singly an extruder reactor are well known n the art. For example, the maleation of an ethylei.a-propylene

copolymer is disclosed in U.S. i itent 3,862,265, the disclosure of which is hereby incorporated by reference. This U.S. Patent also discloses methods for reducing molecular weight of polyolefins. Halogenation in an extruder reactor is disclosed in U.S. Patent Nos. 4,486,575 and 4,384,072, the disclosure of which is hereby incorporated by reference.

Polymers  useful  in  the  practice  of  this invention can be categorized in various ways and include:

(a)	olefin polymers, such as the various forms

of polyethylene,  ethylene-propylene co-polymers,  other

ethylene copolymers with comonomers such as 1-butene,

isobutylene,  vinyl  acetate,  maleic  anhydride,  ethyl

acrylate, methyl acrylate; generally alpha-olefin and

cyclic olefin homopolymers and copolymers;

(b)	polymers from dienes,  such as styrene-

butadiene  rubber,  polychloroprene  (neoprene),  butyl,

polybutadiene,  polyisoprene,  butadiene-acrylonitrile

(Nitrile), ethylene-propylene diene terpolymers (EPDM),

styrene-diene copolymers made by anionic polymerization

including  block  and  star-branched  copolymers  and

hydrogenated  styrene-diene  copolymers,  substantially

hydrogenated isoprene linear and star-branched polymers;

(c)	vinyl and vinylidene polymers,  such as

polyvinyl  chloride  and  its  family  of  copolymers,

polyvinyl  esters  such as polyvinyl acetate,  acrylic

polymers such as polymethylmethacrylate, polystyrene and

its  family of copolymers  such as butadiene-styrene,

styrene-ac-ylonitrile,  styrene-isoprene,  aery]onitrile-

butadiene- tyrene;

 (d) heterochain thei .oplastics, such as polyamides, polyesters, polyethers, polysulfides, polyurethanes, polycarbonates.

Unsaturated polymers useful in the present invention include ethylenically unsaturated elastomers, e.g., the several rubbers of commercial significance, for example, butyl rubber, EPDM rubber, styrene butadiene rubber (SBR) , polyisoprene rubber and poly(butadiene-isoprene) copolymer rubbers.

The butyl rubber copolymers useful in the present invention contain a major proportion, preferably at least 70 wt.%, of isoolefins and a minor proportion, preferably not more than about 30 wt. %, of multi-olefins. Copolymers of this general type, especially where the copolymer contains about 85-99.5% (preferably 95-99.5%) of a C4-C7 isoolefin, such as isobutylene, with about 15-0.5% (preferably about 5-05 wt%) of a multi-olefin of about 4-14 carbon atoms, are commonly referred to in patents and literature as "butyl rubber"; see, for example, the textbook "Synthetic Rubber" by G. S. Whitbv (1954 edition by John Wiley and Sons. Inc.). pages 608-609. "Encyclopedia of Chemical Technology". Third Edition. Volume 8. (1979). pages 470-484. etc. The expression "butyl rubber" as employed in the specification and claims is intended to include copolymers containing about 80-99% by weight of an isoolefin of about 4-7 carbon atoms and about 20-1% of conjugated multi-olefin of about 4-10 carbon atoms. The preparation of butyl-type rubbers is amply described in the literature. In general, it consists of the reaction product of a C4-C7 isoolefin (preferably isobutylene) with a C4-C10(preferably a C4-C6) conjugated iolefin, such as isoprene, butadiene, dimethyl butadiene,

piperylene, etc. The reaction product of isobutylene and isoprene is preferred. The preparation of butyl rubber is described in U.S. Pat. No. 2,356,128 which is incorporated herein by reference.

Conventional high molecular weight butyl rubber generally has a number average molecular weight of about 25,000 to about 500,000, preferably about 80,000 to about 300,000, especially about 100,000 to about 250,000; and a Wijs Iodine No. of about 0.5 to 50, preferably 1 to 20. More recently low molecular weight polymers have also been prepared which have number average molecular weights of from 5,000 to 25,000 and unsaturation expressed as mole %, of 2-10.

The term "EPDM" as used in the specification and claims is used in the sense of its ASTM definition and is intended to mean a terpolymer containing ethylene and propylene in the backbone and diene enchainment with residual unsaturation in the side chains. Illustrative methods for producing these terpolymers are found in U.S. Pat. No. 3,280,082, British Pat. No. 1,030,989 and French Pat. No. 1,386,600 which are incorporated herein by reference.

The preferred EPDM polymers contain about 30 to about 80 wt.% ethylene and about 0.5 to about 10 wt.% diene monomer. The balance of the polymer is propylene. The diene monomer is a non-conjugated diene. Illustrative of these non-conjugated diene monomers which may be used in the terpolymer (EPDM) are hexadiene, dicyclopentadiene, ethylidene norbornene, methylene norbornene, propylidene norbornene and methyltetra) droindene. A typical EPDM co -.aining ethylidene uorbornene as a diene monomer is V1STALON®

4608 (Exxon Chemical Company, U. .A.),a polymer having a Mooney viscosity at 260o F. of about 62, and an ethylene content of about 48 wt.%. When the present process is used to manufacture multifunctional viscosity modifiers, the preferred EPDM polymers should contain at least 40 wt% of ethylene. Where the EPDM polymers are to be used to manufacture pelletized multifunctional viscosity modifiers, the ethylene content should be at least 60 wt % for polymers with a narrow molecular weight distribution (Mz/Mw ≤2.0) arid at least 65 wt. % for polymers having a broad molecular weight distribution.

The polyisoprene rubber referred to in this invention may be natural rubber or synthetic polyisoprene prepared by processes well known in the art, and, in general, has a molecular weight of from about 500 to about 500,000, preferably about 1500 to about 200,000.

The polybutadiene and poly(butadiene-isoprene) copolymer rubbers referred to in this invention include the geometric isomers thereof, all of which may be prepared by processes well known in the art. In general, such polymers and copolymers have a molecular weight of from about 500 to about 500,000, preferably from about 1500 to about 200,000. Generally, polybutadiene rubbers have Mooney viscosity values, measured at 212° F. , of from about 25 to about 65, preferably from about 35 to about 55, most preferably from about 40 to about 50.

The styrene butadiene rubber referred to in this invention is also known as poly(butadiene-co-styrene), and typically abbreviated SBR, and includes rubbers pre ired by the emulsion (hot and co] "•) and solution pro esses well known in the art. Bound tyrene levels are from about 3 to about 50 wt.%, preferably from

about 10 to about 45 wt.%, mos, preferably from about 12 to about 30 wt.%, for example, 23.5 wt.%. Generally, such polymers have Mooney viscosity values, measured at 212° F. , of from about 20 to 130 and above, preferably 'from about 35 to about 80, most preferably from about 40 to about 70, for Example 52.

The butadiene in such copolymers is present as all three geometric isomers, cis-1,4, trans-1,4 and 1.2 or vinyl and the copolymer can be random, block or graft.

The elastomers or rubbers referred to above and processes for their preparation are generally described in the Kirk-Othmer "Encyclopedia of Chemical Technology", Third Edition. Volume 8. (1979). butvl D. 470 ff. EPDM p. 492 ff. polybutadiene p. 546 ff. polyisoprene p. 582 ff and polv(butadiene-co-styrene) p. 608 ff. incorporated herein by reference.

Saturated polymers useful in the practice of the instant invention include olefin polymers such as high and low density polyethylene (HDPE and LDPE) and linear low density polyethylene (LLDPE) copolymers of ethylene such as ethylene-vinyl acetate, and polyvinyl and vinyl polymers, for example, polyvinyl chloride.

HDPE has a density of about 0.941 to about 0.965 g/cc. High density polyethylene is an established product of commerce and its manufacture and general properties are well know in the art. Typically, HDPE has a relatively broad molecular weight distribution, characterized by the ratio of weight average to number average molecv ar weight, of from about 20 to about 40. LDPE is, simi rly, an item of commerce, and type ally includes products with densities in the range of about

0.910 to about 0.925 g/cc. edium density polyethylene should not be excluded as a useful polymer, e.g., about 0.925 to about 0.940 g/cc.

Linear low density polyethylene (LLDPE) is a relatively new class of low density polyethylene characterized by little, if any, long chain branching, in contrast to conventional low density polyethylene. The processes for producing LLDPE are well known in the art and commercial grades of this polyolefin plastic are available. Generally, it is produced in gas-phase fluidized bed reactors or liquid-phase solution process reactors; the former process can be carried out at pressure of about 100 to 300 psi and temperatures as low as 100° C. Polymers can be made in the gas phase with melt indices and densities over the full commercial range and with molecular weight distributions from very narrow to very broad.

Polyethylene copolymers include copolymers of ethylene and alpha-olefins having 3 to 16 carbon atoms, for example, propylene, 1-butene, etc. Also included are copolymers of ethylene with an unsaturated ester of a lower carboxylic acid. In particular, copolymers of ethylene with vinyl acetate or alkyl acrylates, for example, methyl aerylate and ethyl acrylate, are employed. For the purposes of this invention, polyethylene copolymers are also considered to include blends of polyethylene and polyethylene copolymers. Many such ethylene copolymers are available as items of commerce and their composition and methods for producing them are well known in the art.

The  -eferred polyolefins are those polymer backbones  prepared  from  ethylene  and  alpha  oleiins

containing from 3 to 28 cai ons, e.g., 3 to 18 carbons. These ethylene copolymers may contain from 15 to 80 wt.% ethylene, preferably 20 to 80 wt.% ethylene and more preferably 30 to 80 wt.% of one or more C3 to C28 preferably C3 to C18, more preferably C3 to C8 alpha olefin. While not essential, such polymers preferably have a degree of crystallinity of less than 25 wt.% as determined by x-ray and differential scanning calorimetry. Copolymers of ethylene and propylene are most preferred. Other alpha-olefins suitable in place of propylene to form the copolymer, or to be used in combination with ethylene and propylene, to form a terpolymer, tetrapolymer, etc., include 1-butene, 1-pentene, 1-hexene, 1-heptene, 1-octene, 1-nonene, 1-decene, etc; also branched chain alpha-olefins, such as 4 methyl-1-pentene, 4-methyl-l-hexene, 5 methyl pentene-1, 4.4 dimethyl-1-pentene, and 6 methylheptene-1 and mixtures thereof.

Polyvinyl chloride (PVC) is the most commercially significant member of the polyvinyl and vinyl copolymer family which comprises various polymers based on the vinyl radical or vinylidene radical. Vinyl chloride has been copolymerized with materials such as vinyl acetate, acrylic esters and vinylidene chloride. More recently other polymers have been grafted to polyvinyl chloride including ethylene vinyl acetate and EPDM. PVC is manufactured commercially using various well known polymerization processes: suspension, mass, emulsion/dispersion and solution: the first is the predominant method. The product is available in several forms including particles, fine powders and latexes.

Other polymers useful in the present inven Ion are  hydrogenatad  homopolymers  and  copolymers  of

conjugated diolefins contc .ning from 4 to 12 carbon atoms, and hydrogenated copolymers of one or more conjugated diolefins and one or more monoalkenyl aromatic hydrocarbons containing from 8 to 16 carbon atoms. The base polymer may be of a star of linear structure. Hydrogenated polymers may be hydrogenated selectively, completely or partially. Hydrogenated polymers of conjugated diolefins and copolymers of conjugated diolefins and monoalkenyl arenes are preferably hydrogenated such that greater than 90 percent of the initial ethylenic unsaturation is removed by hydrogenation. Preferably, the hydrogenated polymers are substantially free of ethylenic unsaturation.

In the preferred embodiment, the process of the invention is first used to graft a functional compound onto a polyolefin backbone in a first reaction zone. The functional compound is then reacted with a reactive compound in a subsequent reaction zone. The grafting reaction is initiated by a free radical initiator which is preferably an organic peroxygen compound. Especially preferred peroxides include 2,5-dimethyl-2,5-di(t-butylperoxy)-3-hexyne (LUPERSOL® 130) and 2,5-diraethyl-2,5-di(t-butylperoxy)hexane (LUPERSOL® 101); 1,3 bis(t-butylperoxyisopropyl)benzene (PERKDOX® 14) and di(t-buty1)peroxide.

The preferred functional compounds are unsaturated mono - and poly-carboxylic acids (C3-C10) and cyclic anhydrides, salts, esters, imides, amides, nitriles, and other substituted derivatives from said acids.

Example of such acids, anhydrides a 1 derivatives thereof include maleic acid, fumaric aciu,

himic acid, itaconic acid , citraconic acid, mesaconic acid, acrylic acid, methacrylic acid, crotonic acid, isocrotonic acid, angelic acid, maleic anhydride, himic anhydride, sodium acrylate, calcium acrylate, magnesium acrylate, dibutyl fumarate, maleimide, N-alkyl- and N-aryl-maleimides, acrylamide and methacrylamide. The preferred grafted functional compound is maleic anhydride.

The reactive compounds which can be used to react with the grafted functional compound will, of course, depend on the nature of the grafted functional compound. In the case of the preferred grafted functional compound, maleic anhydride, those that will react advantageously with anhydride functionality are appropriate. This includes alcohols, thioalcohols, and amines. Of these, amines are preferred. Primary amines are more preferred because of the stability of the imide products formed. Most preferred are primary amines, RNH2/ in which the R group contains functionalities that it is desired to have in the final product. Although such products contain two functionalities, the imide functionality formed by reaction of the primary amine is relatively inert and serves as a stable linkage between the functionality in the R group and the polymer backbone.

Functionalities that are desirable for inclusion in the product through inclusion in the R group of the primary amine, RNH2 , will depend on the application for which the product is intended. In the examples below application of the product as a multifunctional iscosity modifier for automotive lubricating oil is illustrated. In this application i is desired that the R group of the primary amine RNH2.

contain tertiary amine functionality. In another application, providing improved blends of styrene/maleic anhydride copolymers and polypropylene, disclosed in U.S. Application 733, 561, it is desired to have secondary amine functionality introduced into the polymer by use of a primary amine, RNH2, in which the R group contains secondary amine functionality. In other applications other functionalities may be desired such as alcohol functionality.

Examples of useful primary amines, RNH2, in which the R group contains tertiary amine functionality include:

N,N-dimethylethylenediamine

N,N-diethylethylenediamine

N,N-dimethyl-l,3-propanediamine

N,N-diethyl-l,3-propanediamine

4-aminomorpholine

4- (aminomethyl)pyridine

4- (2-aminoethyl)morpholine

4- (3-aminopropyl)morpholine

Examples of useful primary amines, RNH2, in which the R group contains secondary amine functionality include:

N-methylethylenediamine,

N-ethylethylenediamine,

N-phenylethylenediamine,

N-methyl-1,3-propanediamine,

N-phenyl-1,2-phenylenediamine,

N-phenyl-1,4-phenylenediamine,

1-(2-aminoethy1)piperaz ine,

4-(aminome iyl)piperidine,

Examples of useful primary amines, RNH2,  in which the R group contains alcohol functionality include: ethanolamine 2-amino-l-propanol 3-amino-l-propanol 2-amino-l-butanol 2-aminobenzyl alcohol

Other primary amines that may be useful are amine functional!zed or amine terminated polymers, e.g., hydrogenated nitrile rubber or polyamides.

Preferred reactive compounds for reaction with grafted maleic anhydride are 4-(3-aminopropyl)morpholine and l-(2-aminoethyl)piperazine.

Still other amides useful in the practice of this invention include amino-aromatic polyamide compounds from the group consisting of:

(a) an N-arylphenylenediamine represented by the formula:

(Formula Removed)

in which Ar is aromatic and R1 is hydrogen, —NH—Aryl, —NH— Arylkyl, a branched or straight chain radical having from 4 to 24 carbon atoms that can be alkyl, alkenyl, alkoxyl, aralkyl, alkaryl, hydroxyalkyl or aminoalkyl, R2 s NH2, —(NH(CH2)n—)m—NH2, CH2—(CH2)n—NH2, —a yl—NH2 , in which n and m has a

value from 1 to 10, anc R3 is hydrogen, alkyl, alkenyl, alkoxyl, aralkyl, alkaryl having from 4 to 24 carbon atoms,

(b) an aminoperimidine represented by the formula:

(Formula Removed)

in which R and R1 represent hydrogen or an alkyl, alkenyl, or alkoxyl radical having from 1 to 14 carbon atoms,

(c) an aminoindole represented by the formula:

(Formula Removed)

 in which R represents hydrogen or an alkyl radical having from 1 to 14 carbon atoms,

(d)  an  amino-indazolinone  represented  by  the formula:

(Formula Removed) 

in which R is hydrogen or an alkyl radical having from 1 to 14 carbon atoms,

 (f) an aminoperimidine represented by the formula:

(e)  an aminomei :aptotriazole  represented by the formula: 

(Formula Removed)

in which R represents hydrogen or an alkyl or alkoxyl radical having from 1 to 14 carbon atoms.

Particularly preferred N-arylphenylenediamines are the N-phenyIphenylenediamines, for example, N-phenyl-1,4-phenylenediamine, N-phenyl-1,3-phenylenediamine, N-phenyl-l,2-phenylenediamine, N-naphthyl-phenylenediamine, N-pheny1-naphthalenediamine and N'-aminopropyl-N-phenylphenylenediamine.
