Repository: anandvc/allindianpatents

File: patents/232594-vapour-deposition-coating-apparatus.html
Indian Patents. 232594:"VAPOUR DEPOSITION COATING APPARATUS"

Indian Patents

Recently Granted Patents

  Recently Published Patents

Title of Invention	"VAPOUR DEPOSITION COATING APPARATUS"

Abstract	This invention relates to a vapour deposition coating apparatus. More particularly it relates to an apparatus in which the ion current density is carefully controlled to improve coating. This control enhances the versatility and enlarges the range of deposition conditions which can be achieved within a single apparatus, so that coatings with very different properties can be deposited in the same equipment. The vapour deposition apparatus includes a vacuum chambet (1) at least one coating means or ionisation source (3) disposed at or about the periphery of a coating zone (2), one or more internal magnetic means (6) positioned such that the magnetic field lines (7) are generated across the coating zone (2) and means for altering the strength or position of the magnetic field lines :o aid confinement.	

Full Text	TECHNICAL FIELD

This invention relates to a vapour deposition coating apparatus.  More particularly it relate to an apparatus in which the ion current density is carefully controlled to improve coating. This control enhances the versatility and enlarges the range of deposition conditions V'hich can be achieved within a single apparatus, so that coatings with very different properties can be deposited in the same equipment. Also, the present invention enables high quality coatings to be deposited in a large volume apparatus improving the coating productivity and component throughput. The deposition apparatus is based upon magnetron sputtering sources in which the ion current driven towards the samples is careful]y controlled

BACKGROUND ART

Magnetron sputtering is a very well established technique which is able to produce high quality vapour deposited coatings for a wide range of applications.

A number of improvements in magnetron sputtering have occurred during the last ten years. The first break through was provided by the unbalanced magnetron [B. WINDOWS, N. SAVVIDES, J. Vac. Sci. Technol., A4 (1986) 453] which improved the ion flux escaping the magnetron surrounding so the samples to be coated were subjected to a higher ion bombardment with beneficial effects in the strucrure of certain types of coatings. Variations in this, principle and control modes for the degree of unbalancing have been previously disclosed [W

MAASS, B. CORD, D. FERENBACH, T. MARTENS, P. WIRZ, Patent BE

(3812379 14 April 1938].

In the case of large volume coating apparatus it has been necessary to

  provide high ionisation sources in areas well away from the magnetron. This extra lionisation has been implemented by the use of supplementary excitation soures such as radio-frequency and microwave means [M. NIHEI, J. ONUKI, Y. KOUBUCHI, K. MIYAZAKI; T. ITAGAKI, Patent JP 60421/87 Priority 16 March 1988] and the provision of magnetic arrangements next to the magneron sources [D.G. TEER, Proceedings for the First International Symposium on Sputtering and Plasma Processing - ISSP'91, Tokyo, Japan, February 1991. and A.FEUERSTEIN, D. HOFMANN, H. SCHUSSLER, Patent DE 4038497 Priority 3 Dec 199C, and S. KADLEC, J. MUSIL, Patent CS4804/89, Priority 14 Aug 89; ,and W.D MUNZ, F.J.M. HAUZER. B.J.A. BUlL, D. SCH'ULZE, R. T1ETEMA, Patent DE 4017111 Priority 28 May 1990). All described methods have had a limitation in the maximum chamber size, generally limited to 0.5 to 1 metres in diameter, that can be used for the deposition of a successful coating. The present invention overcomes such a limitation and can give rise to a novel apparatus which could be up to four meters in diameter.

DISCLOSURE OF THE INVENTION

According to one aspect of the present invention there is provided a vapour deposition coating apparatus comprising a vacuum chamber (1). at least one coating means or ionization source (3) disposed at or about the periphery of a

coating zone (2), characterised in thai the apparatus is provided with one or more internal magnetic means (6) positioned such that magnetic field lines (7) are generated across the coating zone (2) and means for altering the strength or position of the magnetic field lines.

According to a further aspect of the present invention there is provided a multi-station deposition unit comprising a plurality of coating stations (3,6) each defining a confmement volume, the unit comprising i plurality of coating means or ionization sources (3} disposed at or about the periphery of the coating zone and one or more internal magnetic means (6) (10) positioned such that magnetic field lines (7) are generated across each coating zone (2) end means for alterug the strength or position of the magnetic field lines.

According to yet a further aspect of the present invention there is provided a vapour deposition coating method characterised in that magnetic field lines (7) can be regulated across a coating zone (2) by means (3) (6) which enable ar ion current density to be controlled.

The apparatus can incorporate a number of coating means of which one is prcferably a magnetron cathode which will be situated around the samples to be coated. At or towards the interior of the chamber a single or plurality cf means generate a magnetic field. These means could comprise a single or plurality of magnetic polarities which could be the same or different to those of the outer magnetic array of the magnetron source. These magnetic sources provide a means enabling deposition under different ion bombardmen conditions to be controlled in different areas of the coating apparatus and/or at different times in the deposition process.

The magnetic strength of these poles could be controlled by different means, e.g. by changing the current of the electromagnet units or by mechanical displacement of the permanent magnetic means or both.

Identical or different magnetron polarities could be used within the ssme apparatus.

The magnetic strength of the magnetrons could be also varied as could the relative position of theinner and outer maguetic poles

Auxiliary magnetic poles could be used in the chamber surroundings in order to optimise the plasma confinement. Magnetic confinement enhancement could be achieved by magnetic means which present opposite polarity to the central poie. Also suitable electric currents could provide adequate magnetic confinement by generating magnetic fields for this purpose/especially when they are combined with other magnetic means.

All these magnetic variations make the apparatus versatile in its applications.

Generally, the apparatus will enable maximum, magnetic confinement necessary in larger deposition apparatus to ensure high quality coatings. The internal magnetic means could have independent biasing from the samples so be coated. The samples to be coated could be biased or un-biased. The bias applied to the sample to be coated could be powered by direct current (DC) and alternative excitation means at different frequencies such as alternating current (AC) at very low frequencies (1-1000 Hz), or pulsed voltages at low frequercies

(Pulsed-LF) (1-1000 KHz), or medium frequency (MF) Waves (1-3. MHz),or radiofrequencies (RF) waves (1-1000 MHz), or any combination or modulation of these or other excitation means.

The apparatus could incorporate any other number of means in order to enhance the ionisation such as microwaves and/or medium and high frequency devices and means suitable for the generation of glow discharges and ion vacuum (echiques such as ares, but filament, lasers, electron guns and ion beams.

Larger apparatus, above two metres in diameter can be produced by magnetic linkage between magnetrons and internal poles. Spatial distribution of magnetrons and additional magnetic means could be varied in order to achieve optimisation of spaces where magnetic confinement conditions are appropriate for coating depositions. A large coating apparatus could comprise of one or more confinement areas or stations.The subject invention relates to a vapour deposition coating apparatus comprising a vacuum chamber (1) comprising:

a coating zone (2) in which samples are coated;

two magnetrons (3) disposed about the periphery of the coating zone (2) a magnetic assembly (6) positioned about the centre of the coating zone (20) so that magnetic field lines (7) are generated across the coating zone (2), the magnetic assembly (6) being independently biased from a sample to be coated, the strength or position of the magnetic field lines being alterable by adjustment of one of the group comprising;

a)	an orientation,

b)	a rotation; and

c)	a current of the magnetic assembly (6).

BRIEF DESCRIPTION OF THE ACCOMPANYING DRAWINGS

Various aspects of the invention will be described, by way of example only with reference to figures 1 to 11 below in which:

Figure 1 shows an example of a deposition apparatus which includes the basic magnetic confinement described by the present invention;

Figure 2 illustrates a :hree-dimensional view of a deposition chamber described by the present invention;

Figure 3 illustrates a deposition unit described by the present invention which has additional magnetic means; Figure 4 illustrates a deposition unit with additional magnetic means which could modulate the magnetic confinement as described by the present invention;

Figure 5 illustrates a cross section of a deposition unit with independent biasing

for the central magnetic mean from the samples as described by the present

invention;

Figure 6 shows a multi-station deposition unit described by the present invertion;

Figure 7 represents a multi-station deposition unit described by the present

invention;

Figure 8 illustrates a system with higher levels of magnetic confinement mac e by

retracting to some degree the inner magnetron magnetic pole as described by the

present invention;

Figure 9 illustrates a system with low levels of magnetic confinement brought

about by the switching of the central polarity such that it is the same as the outer

pole of the magnetron as described by the present invention;

Figure 10 illustrates a system with very low levels of magnetic confinement which

are further decreased by withdrawing the magnetrons outer magnetic pole to some

degree as described by the present invention; and

Figure 11 illustrates a. system with different levels of magnetic confinement :or

different areas of the coating station as described by the present invention.

Referring to the figures in turn:

Figure I represents the top view of a cylindrically shaped chamber. The deposition unit includes a vacuum chamber 1, which is evacuated by means of a pumping system. The elements due for coating 2 could rotate so they cculd -'ace the different magnetrons 3 or other possible coating means or ionisation sources.

The sputtering process takes place on the surface ot the magnetron targets 4 The front face of the outer magnetic pole of the magnetrons 5 have opposite polarity to the magnetic means placed at the central zone of the chamber 6 so that the magnetic field lines 7 cross the zone of elements due for coating 2. The magnetic poles contained within the magnetron may or may not have one or several ferromagnetic elements, such as a soft iron backing plate, at the rear of the magnetic pole. The vacuum chamber 1, could be constructed from non-ferromagnetic or ferromagnetic material in order to either affect or not affect the magnetic circuits.

Figure 2 represents a deposition apparatus where the magnetrons 3 are placed on the chamber wall 1. A magnetic assembly 6 is placed within a central pole. Samples 2 are coated with the target material 4 or any other chemical compounds formed in plasma reactions during the deposition process. Figure 3 represents a top view of a two magnetron apparatus where the central magnetic means 6 has, an opposite magnetic polarity to that of the outer magnetic means 5 of the magnetrons 3. Additional magnetic means 8 situated around the samples, e.g. by the chamber walls, provide magnetic fields which complement and enhance magnetic confinement within the system so magnetic field lines 7 cross the samples 2 towards the central pole.

Figure 4 represents a top view of a three magnetron apparatus where the central magnetic means 6 has an opposite polarity to mat of the outer magnetic means 5 of the magnetrons 3. Additional magnetic means 8 and 9 enhance confinement. Magnetic means 6 and 9 could be varied either by mechanical displacement or

electronic currents so that the degree of confinement could be modulated  as magnetic lines 7 are altered.

Figure 5 represents a cross sectional view of a deposition apparatus where the central magnetic means 6 could be independently biased from the samples 2. This magnetic array could be left a: a floaring potential (where electronic current equal to the ionic current), or biased at the same or a different potential to that of the samples with a positive or negative polarity. The samples could be biased by for example DC, AC Pulsed-LF, MF, RF or any combination or modulation of the above.

Figure 6 represents a multi-station coating apparatus where the deposition units comprise four different coating stations which provide four different confinement volumes. Each station, in the present example, has different magnetrons 3 and coats different samples 2. Magnetic confinement is produced between magnerons 3 and a local central pole 6.

Figure 7 represents a multi-stadon coating apparatus. The deposition apparatus comprises three different sample holders 2. In the present example all the magnetrons are situated on the chambers wall 1. Two series of magnetic poles 6 and 10 of opposite polarity direct the magnetic field lines 7 across the samples. Figure 8 represents a single station coating apparatus with the magnetrons irner magnetic means 11 being withdrawn independently of the magnetrons outer magnetic means 5 so as to further enhance the magnetic linkage 7 to the central pole 6 and the magnetrons outer magnetic means 5. Central magnetic means 6, as an example, comprises a number of independently controlable magnetic means 12

each of which can independently have its polarity changed by for example relation and/or translation of their constitutive permanent magnets. Figure 9 represents a single station apparatus where the central magnetic: means 12 have been reversed such that the polarity is the same as the magnetrons outer magnetic means 5, hence having the effect of preventing linkage with the inner magnetic pole 6.

Figure 10 represents a single station coating apparatus where the central magnetic means 12 have been reversed such that the polarity is the same as the magnetrons outer magnetic means 5, with the further retraction of the magnetrons outer magnetic means 5 increasing the effect of preventing linkage with the inner magnetic pole 6.

Figure 11 represents a single station coating apparatus where the central magetic means 12 have two different polarities. At the same time the magnetrons  have two different polarities 3a and 3b, providing different magnetic confinement in different areas of the station. This situation allows coating deposition at different degrees of ion bombardment. Targets 4 could be of the same or of different materials  In the present example three of the magnetrons present a magnetic confinement due to complementary polarity with the central magnetic means. One of the magnetrons presents the same polarity as the corresponding central magnetic mean preventing linkage with the inner magnetic pole 6.

We Claim;

1.	A vapour deposition coating apparatus comprising a vacuum chamber

(1) comprising:

a coating zone (2) in which samples are coated;

two magnetrons (3) disposed about the periphery of the coating zone

(2); characterized in that: a magnetic assembly (6) positioned about the centre of the coating zone (20) so that magnetic field lines (7) are generated across the coating zone  (2),  the  magnetic  assembly  (6)  being  independently biased from a sample to be coated, the strength or position of the magnetic field lines being alterable by adjustment of one of the group comprising;

a)	an orientation,

b)	a rotation; and

c)	a current of the magnetic assembly (6).

2.	A vapour deposition coating apparatus as claimed in claim 1, wherein

the magnetron (3) comprises permanent magnet arrays capable of

generating strong magnetic fields.

3.	A vapour deposition coating apparatus as claimed in claim 1, wherein

the  magnetron  (3)  comprises  electromagnet  arrays  capable  of

generating strong magnetic fields.

4.	A vapour deposition coating apparatus as claimed in claim 1, wherein

the magnetrons (3) are positioned towards the centre of the chamber.

5.	A vapour deposition coating apparatus as claimed in claim 1, wherein

the magnetrons (3) comprise a single polarity.

6.	A vapour deposition coating apparatus as claimed in claim 1, wherein

the magnetrons (3) comprise a plurality of polarities.

7.	A vapour deposition coating apparatus as claimed in claim 1, wherein

the magnetrons (3) are displaceable.

8.	A vapour deposition coating apparatus as claimed in claim 1, wherein

the magnetrons have different polarities.

9.	A vapour coating apparatus as  claimed  in claim  3,  wherein  the

polarities of the magnetrons are altered with respect to one another.

10  A vapour  deposition  coating apparatus  comprising a  plurality of coating zones (2) as claimed in claim 1.

11  A  vapour  deposition  coating  apparatus  substantially  as  herein

described  with  reference  to  the  foregoing  description  and accompanying drawings.

Documents:

				29-del-1998-abstract.pdf

				29-del-1998-claims.pdf

				29-del-1998-correspondence-others.pdf

				29-del-1998-correspondence-po.pdf

				29-del-1998-description (complete).pdf

				29-del-1998-drawings.pdf

				29-del-1998-form-1.pdf

				29-del-1998-form-13.pdf

				29-del-1998-form-19.pdf

				29-del-1998-form-2.pdf

				29-del-1998-form-3.pdf

				29-del-1998-form-4.pdf

				29-del-1998-form-6.pdf

				29-del-1998-gpa.pdf

				29-del-1998-petition-138.pdf

« Previous Patent

Next Patent »

Patent Number	232594	

Indian Patent Application Number	29/DEL/1998	

PG Journal Number	13/2009	

Publication Date	27-Mar-2009	

Grant Date	19-Mar-2009	

Date of Filing	06-Jan-1998	

Name of Patentee	GENCOA LIMITED	

Applicant Address	4-D WAVERTREE, BOULEVARD SOUTH, WAVERTREE TECHNOLOGY PARK, LIVERPOOL L7 9PF, ENGLAND.	

Inventors:

#	Inventor's Name	Inventor's Address	

1	DERMOT PATRICK MONAGHAN	227 BLACKBURN ROAD, WHEELTON, NEAR CHORLEY, LANCASHIRE PR6 8EY, ENGLAND.	

PCT International Classification Number	C23C 14/48	

PCT International Application Number	N/A	

PCT International Filing date		

PCT Conventions:

#	PCT Application Number	Date of Convention	Priority Country	

1	9700158.0	1997-01-07	U.K.	

© All Indian Patents, 2013-2021.

  Patent data available in the public domain from Indian Patents Office, Department of Industrial Policy and Promotions, Ministry of Commerce and Industry, Government of India.

File: patents/232599-flat-panel-for-use-in-a-cathode-ray-tube.html
Indian Patents. 232599:"FLAT PANEL FOR USE IN A CATHODE RAY TUBE"

Indian Patents

Recently Granted Patents

  Recently Published Patents

Title of Invention	"FLAT PANEL FOR USE IN A CATHODE RAY TUBE"

Abstract	A flat panel of the present invention is provided with a mold match line which is formed in a manner that H2 (a distance between a first plane passing through the mold match line and a second plane tangent to an outer contour of the face portion and parallel to the first plane) satisfies the following equation: 8 .< H2 < Tl x 2.24 - D0.5 x 0.027 when T2/T1 < 1.5 and D < 500 mm; 8 < H2 < Tl + Tl/6.42 - D0.5 x 0.027 when T2/T1 < 1,5 and 500 mm < D < 670 mm; and 8 < H2 < Tl + Tl/0.856 - D0.5 x 0.027 when T2/T1 < 1.5 and D > 670 mm.	

Full Text	Field of the Invention

The present invention relates to a flat panel for use in a cathode ray tube (CRT) ; and more particularly, to a flat panel which is capable of enhancing an implosion-resistance of a CRT by optimizing a forming position of a mold match line.

Background of the Invention

As well known, a glass bulb in a cathode ray tube (CRT) used in a TV set or a computer monitor basically includes a panel for displaying picture images, a conical funnel sealed to the back of the panel and a cylindrical neck integrally connected to an apex portion of the conical funnel. The panel, the funnel and the neck are made of glass, wherein particularly the panel and the funnel are formed of predetermined dimensions and shapes by press forming a glass gob.

Referring to Fig. 1, there is illustrated a cross sectional view of a conventional glass bulb 10. A conventional flat panel 20 of the glass bulb 10 is provided with a face portion 21 whose inner surface is covered with an  array  of dots  of  fluorescent material  (not  shown)  to

display picture images; a skirt portion 23 extending backward from a perimeter of the face portion 21 and having a seal edge 22 on, its back edge; and a blend round portion (or corner portion) 24 integrally joining the face portion 21 to the skirt portion 23. A funnel 30 of the glass bulb 10 can be divided into a body portion 32, i.e., a fore part thereof, having a seal edge 31 connected to the seal edge 22 of the skirt portion 23; and a yoke portion 33, i.e., a back part thereof, extending backward from the body portion 32. And a neck 40 of the glass bulb 10 is connected to the yoke portion 33 of the funnel 30. A tube axis 11 passes through the center of the face portion 21 and coincides with an axis of the neck 40. Placed by way of the so-called "shrinkage fit" scheme around the outer periphery of the skirt portion 23 is a metallic implosion-proof band 50, which strengthens the bulb 10 against tensile stress induced in the blend round portion 24 and the skirt portion 23 by evacuating the inner space of the bulb 10, so that fragments of the glass can be prevented from flying away when the panel 20 is broken or exploded.

Referring to Fig. 2, there is illustrated a schematic cross-sectional view of a mold set 60 for forming the panel 20. The mold set 60 is provided with a bottom mold 62 in which a cavity 61 is formed; a middle mold (or shell) 63, for forming the skirt portion 23 and the seal edge 22, which is fitted on top of the bottom mold 62; and an upper mold 64

{or plunger) which presses a glass gob loaded in the cavity 61 of the bottom mold 62 to form the panel 20. The upper mold 62 mold 64 is connected to a press ram 65, so that it can be lifted or lowered by the ram 65 so as to press the glass gob loaded in the cavity 61 of the bottom mold 62 to form the panel 20. There exists a parting line 66 between the bottom mold 62 and the middle mold 63. Therefore, when the panel 20 is formed in the mold set 60 as shown in Fig. 1, a mold match line 25, which is a flash made by the parting line 66, is formed on the outer periphery of the skirt portion 23 near the face portion 21. The peripheral length-of the mold match line 25 represents the maximum peripheral length of the panel 20. And, m general, the position of the parting line 66 and thus the position of the mold match line 25 are set near the face portion 21 rather than the seal edge 22 in order to ease the extraction of the molded panel 20 from the bottom mold 62.

With reference to Fig. 1, the implosion-proof band 50 is installed in order to not only suppress from the flat panel 2 0 to the funnel 30 the propagation of waves and cracks incurred by an impact applied to the flat panel 20, but also reduce the vacuum stress of the bulb 10. And because the glass bulbs are getting thinner to lighten a CRT, the implosion-proof band is required to reduce comparatively more vacuum stress of the glass bulb to prevent implosion of the  glass  bulb.  In  order  to  do  so,  the  following  two

schemes have been conventionally utilized: reducing the inner peripheral length of the pre-expanded implosion-proof band and moving the implosion-proof band toward the face portion. The first scheme relates only to a configuration of the implosion-proof band itself and hence is excluded' from this discussion. The second scheme is to move the implosion-proof band toward the face portion, i.e., to increase the height of the implosion-proof band, but it has been carried out without changing the location of the mold match line. Therefore, if the implosion-proof band is moved above a certain height, it cannot reduce the vacuum stress anymore. That is, the implosion-proof band disposed above the certain height does not effectively clamp or compress a maximum peripheral length part of the flat panel, i.e., the mold match line.

Accordingly, in order to solve such a drawback, the forming position of the mold match line together with the installing position of the implosion-proof band need to be moved near the face portion while a predetermined distance between the mold match line and the upper edge of the implosion-proof band is maintained.

However, in a case where the mold match line is formed too close to the face portion, the outer contour of the blend round portion becomes sharp (or a sharp round) after a polishing process for removing defects from the outer surface of the face portion.  This sharp round easily cracks

and breaks  even in a case where  it is  subject  to a weak exterior impact.

Further, in a case where the mold match line is formed near the face portion of the flat panel, the skirt portion, which is not  completely hardened,  tends  to bend inwardly when the upper mold is extracted from the first mold.

Summary of the Invention

It is, therefore, an object of the present invention to provide a panel more capable of effectively suppressing an implosion of a CRT by optimizing the location of the mold match line without causing, a sharp round of a blend round portion and a deflection of a skirt portion.

It has been found by the inventor of the present invention that by forming the mold match line in such a manner that a minimum distance between the mold match line and the face portion is secured, the outer contour of the blend round portion can be effectively prevented from becoming sharp while the implosion-proof band reduces the vacuum stress effectively.

Further, it has also been found that the occurrence of the bending of the skirt portion can be effectively prevented by the inventor of the present invention that by reducing the length of the skirt portion in a manner that a ratio of the skirt portion length to a diagonal length of an

effective picture plane is less than a predetermined value.

In accordance with a preferred embodiment of the present invention, there is provided a flat panel for use in a cathode ray tube, including: a face portion having a center portion for displaying picture images and a periphery portion; a skirt portion extending from the periphery portion of the face portion and having an seal edge on its back edge; a mold match line formed on an outer periphery of the skirt portion; and a blend round portion joining the face portion with the skirt portion, wherein a mean outer contour curvature radius is equal to or greater than 10,000 mm, a wedge rate is equal to or less than 1.5, a diameter length D of the center portion is equal to or less than 500 mm, and a distance H2 satisfies the following equation: 8 
In accordance with another preferred embodiment of the present invention, there is provided a flat panel for use in a cathode ray tube, including: a face portion having a center portion for displaying picture images and a periphery portion; a skirt portion extending from the periphery portion of the face portion and having an seal edge on its back edge; a mold match line formed on an outer periphery of the  skirt portion;  and a blend  round portion  joining the

face portion with the skirt portion, wherein a mean outer contour curvature radius is equal to or greater than 10,000 mm, a wedge rate is equal to or less than 1.5, a diameter length D of the center portion is 500 mm 
In accordance with still another preferred embodiment of the present invention, there is provided a flat panel for use in a cathode ray tube, including: a face portion having a center portion for displaying picture images and a periphery portion; a skirt portion extending from the periphery portion of the face portion and having an seal edge on its back edge; a mold match line formed on an outer periphery of the skirt portion; and a blend round portion joining the face portion with the skirt portion, wherein a mean outer contour curvature radius is equal to or greater than 10,000 mm, a wedge rate is equal to or less than 1.5, a diameter length D of the center portion is greater than 670 mm, and a distance H2 satisfies the following equation: 8 
Brief Description of the Drawings

The above and other objects and features of the present invention will become apparent from the following description of preferred embodiments given in conjunction with the accompanying drawings, in which:

Fig. 1 illustrates a schematic cross sectional view of a conventional glass bulb;

Fig. 2 presents a schematic cross sectional view of a mold set for forming a flat panel;

Fig. 3 offers a schematic top view of a flat panel in accordance with a preferred embodiment of the present invention; and

Fig. 4 sets forth a. schematic cross sectional view taken along the line A-A in Fig. 3.

Detailed Description of the Preferred Embodiments

Panels for use in a cathode ray tube (CRT) m accordance with preferred embodiments of the present invention will now be described with reference to accompanying drawings. And like parts will be represented with like reference numerals.

Referring to Fig. 3, 'there is illustrated a schematic top view of a flat panel 20 in accordance with a preferred embodiment  of  the  present  invention.  The  flat  panel  20

includes a face portion 21 for displaying picture images, which is provided with a center portion 29a serving as an effective picture plane (or useful screen) and a periphery, portion 2 9b. The center portion 29a is m a shape of a rectangle and has a pair of short sides 26 and a pair of long sides 29. In addition, reference notations D and C represent a diagonal or a diagonal length of the central portion 29a and a center of" the center portion 29a, i.e., an intersection of the diagonals D, respectively.

Referring to Fig. 4, there is illustrated a schematic cross sectional view taken along the line A-A in Fig. 3. The flat panel 20 includes also a skirt portion 23 extending backward from the periphery portion 29b of the face portion1 21 and having a seal edge which is connected to a funnel 30 (shown in Fig. 1) by a glass frit material; and a blend round portion 24 (or corner portion) joining the face portion 21 with the skirt portion 23. And placed by way of the so-called "shrinkage fit" scheme around an outer periphery of the skirt portion 23 is a metallic implosion-proof band 50.

As shown in Fig. 4, a center thickness Tl represents a thickness of the face portion 21 at the center C. In addition, an inner contour 24a of the blend round portion 24 forms an arc having a point of tangency with an inner contour 21a of the face portion 21, and the thickness of the face portion 21 at the point of tangency, i.e., the thickest

point in the face portion 21, is referred to as a periphery thickness T2 . And the center thickness Tl and the periphery thickness T2 are measured along a line perpendicular to an outer contour 21b of the face portion 21.

Further, an overall height H represents a distance between a first plane passing through the seal edge 22 and a second plane tangent to the outer contour 21b and parallel to the first plane. A first mold match line height HI represents a distance between the first plane and a third plane passing through the mold match line 25, and a second mold match line height H2 represents a distance between the third plane and the second plane. Moreover, a mean outer curvature radius R is an average of curvature radio, of outer contours passing through the center C in predetermined directions.

In the flat panel 20, the mean outer curvature radius R is equal to or greater than 10,000 mm, and a wedge rate defined as a rate of the periphery thickness T2 to the center periphery Tl (T2/T1) is equal to or greater than 1.5.

Further, if the diagonal length D of the center portion 29a is equal to or 'less than 500 mm, the second mold match line height H2 (mm) satisfies the following equation:

8 
The minimum value of H2,  8 mm,  is large enough to prevent

the blend round portion from becoming sharp, and the maximum value of H2 is determined in a manner that a reduction of the vacuum stress by the installation of the implosion-proof band 50 is greater than 10 %.

Experiment 1

There were prepared one CRTs 1 adopting a conventional flat panel and two CRTs 2 and 3 adopting flat panels in accordance with the preferred embodiment, which were for televisions of 17-inch model (D = 406.7), each having the effective picture plane of an aspect ratio of 4:3. Vacuum stresses were measured before and after the installation of the implosion-proof band 50. The results are listed in Table 1.

Table 1

(Table Removed)

 In Table 1, vacuum stresses for 'short side', 'long side' and 'diagonal' correspond to vacuum stresses measured at a middle point of the short side in a direction parallel to the short side, a middle point of the long side in a direction parallel to the long side and a corner of the center portion of the face portion in a direction parallel to the diagonal.

As indicated in Table 1,  although the vacuum stresses-for  the  short  side,  the  long  side  and  the  diagonal  rose slightly  as  the  location  of  the  mold  match  line  25

approached  the  face  portion  21,  they  were  reduced phenomenally by the installation of the implosion-proof band. The variation rate of the maximum vacuum stress for the CRT 1 was —9.2 %, being greater than -10 %, while the variation rates of the maximum vacuum stresses for the CRTs 2 and 3 were -13.8 % and -15.7 %,  respectively.  That is, when the implosion-proof band  is  installed  near  the  face  portion, comparatively greater reduction of the vacuum stress can be obtained  by  using  a  flat  panel  in  accordance  with  the preferred  embodiment  of  the  present  invention.  Further, since the mold match line heights H2 for CRTs 2 and 3 were greater than 8 mm,  the blend round portion was prevented from becoming sharp.

Consequently, an implosion-resistance of the CRTs 2 and 3 improved without causing a sharp round of the blend round portion.

Next, if the diagonal length D of the center portion 29a is 500 
(Equation Removed) 

Experiment 2

There were prepared one CRT 4 adopting a conventional

flat panel and two CRTs 5 and 6 adopting flat panels in' accordance with the preferred embodiment, which were for televisions of 25-mch model (D = 590 mm), each flat panel having the effective picture plane of an aspect ratio of 4:3. Vacuum stresses were measured m a same way as m Experiment 1 before and after the installation of the implosion—proof band 50.  The results are listed m Table 2.

Table 2

(Table Removed)

As indicated in Table 2, although the vacuum stresses for the short side, the long side and the diagonal rose slightly as the forming position of the mold match line approached the face portion, they were phenomenally reduced by the installation of the implosion-proof band. The variation rate of the maximum vacuum stress for the CRT 4 was -9.7 %, being greater than -10%, while the variation rates of the maximum vacuum stresses for the CRTs 5 and 6 were -12.3 % and -12.8 %, respectively. Moreover, in CRTs 8 and 9, the vacuum stresses in a diagonal direction were changed from a tensile stress to a compressive stress. That is, when the implosion-proof band is installed near the face portion, comparatively greater reduction of the vacuum stress can be obtained by using a flat panel in accordance with the preferred embodiment of the present invention. Further, since the mold match line heights H2 for CRTs 5 and 6 were greater than 8 mm, the blend round portion was prevented from becoming sharp.

Consequently, an implosion-resistance of the CRTs 5 and 6 improved without causing a sharp round of the blend round portion.

Next,  if the diagonal length D of the center portion
(Equation Removed) 

Experiment 3

There were prepared one CRT 7 adopting a conventional flat panel and two CRTs 8 and 9 adopting flat panels in accordance with the preferred embodiment, which are for televisions of 29-mch model (D = 676 mm) , each flat panel having the effective picture plane of an aspect ratio of 4:3 Vacuum stresses were measured in a same way as in Experiment 1 before and after the installation of the implosion-proof band.  The results are liste'd in the following Table 3.

(Table Removed)

As indicated m Table 3, although the vacuum stresses for the short side, the long side and the diagonal slightly rose as the forming position of the mold match line approached the face portion, they are phenomenally reduced, by the installation of the implosion-proof band. The variation rate of the maximum vacuum stress for the CRT 7 was -8.9 %, being greater than -10%, while the variation rates of the maximum vacuum stresses for the CRTs 7 and 8 were -15.2 % and -15.7 %, Respectively.  Moreover, m CRTs 8

and 9, the vacuum stresses in a diagonal direction were changed from a tensile stress to a compressive stress. That is, when the implosion-proof band is installed near the face portion, comparatively greater reduction of the vacuum stress can be obtained by using a flat panel in accordance with the preferred embodiment of the present invention. Further, since the mold match line heights H2 for CRTs 8 and 9 were greater than 8 mm, the blend round portion was prevented from becoming sharp.

Consequently, an implosion-resistance of the CRTs 8 and 9 improved without causing a sharp round of the blend round portion.

Further, in the flat panel 20 in accordance with the preferred embodiment, the overall height H of the flat panel 20 and the diagonal length D of the effective picture plane satisfy the following equation:

(Equation Removed) 

Therefore, the overall height H is short, which prevents the skirt portion 23 from being bent inwardly when the upper mold 64 is extracted from the bottom mold 62.

While the invention has been shown and described with respect to the preferred embodiments, it will be understood by  those  skilled  in  the  art  that  various  changes  and

modifications may be made without departing from the spirit and scope of the invention as defined in the following claims.

claim:

1.  A flat panel for use in a cathode ray tube, comprising:

a face portion having a center portion for displaying picture images and a periphery portion;

a skirt portion extending from the periphery portion of the face portion and having an seal edge on its back edge;

a mold match line formed on an outer periphery of the skirt portion; and a blend round portion joining the face portion with the skirt portion, wherein

if a diameter length D of the center portion is equal to or less than 500 mm, a distance H2 satisfies the equation (Eq. 1) such as herein described; if a diameter length D of the center portion is 500 mm 
if a diameter length D of the center portion is greater than 670 mm, a distance H2 satisfies the equation (Eq. 3) such as herein described;

wherein the distance H2 is a distance between a first plane passing through the mold match line and a second plane tangent to an outer contour of the face portion and parallel to the first plane; and

wherein a mean outer contour curvature radius is equal to or greater than 10,000 mm, a wedge rate is equal to or less than 1.5.

2.  The flat panel as claimed in claim 1, wherein an overall height H of the flat panel satisfies the equation (Eq.4) such as herein described;

where the overall height H is a distance between the second plane and a third plane passing through the seal edge of the skirt portion.

3.  A flat panel for use in a cathode ray tube comprising substantially as herein described with reference to the foregoing description and the accompanying drawings.

Documents:

				701-del-2003-abstract.pdf

				701-del-2003-assignment.pdf

				701-del-2003-claims.pdf

				701-del-2003-complete specification(granted).pdf

				701-del-2003-correspondene-others.pdf

				701-del-2003-correspondene-po.pdf

				701-del-2003-description (complete).pdf

				701-del-2003-drawings.pdf

				701-del-2003-form-1.pdf

				701-del-2003-form-19.pdf

				701-del-2003-form-2.pdf

				701-del-2003-form-3.pdf

				701-del-2003-form-5.pdf

				701-del-2003-gpa.pdf

				701-del-2003-petition-137.pdf

« Previous Patent

Next Patent »

Patent Number	232599	

Indian Patent Application Number	701/DEL/2003	

PG Journal Number	13/2009	

Publication Date	27-Mar-2009	

Grant Date	19-Mar-2009	

Date of Filing	19-May-2003	

Name of Patentee	SAMSUNG CORNING CO. LTD.	

Applicant Address	#472 SIN-DONG, PALDAL-KU, SUWON-SI, KYUNGKI-DO 442-732, KOREA.	

Inventors:

#	Inventor's Name	Inventor's Address	

1	KYOUNG MUN CHOO	#472 SIN-DONG, PALDAL-KU, SUWON-SHI, KYUNGKI-DO 442-732, KOREA.	

PCT International Classification Number	H01J 29/00	

PCT International Application Number	N/A	

PCT International Filing date		

PCT Conventions:

#	PCT Application Number	Date of Convention	Priority Country	

1	10-2003-028940	2003-05-07	Republic of Korea	

2	10-2002-027281	2002-05-17	Republic of Korea	

© All Indian Patents, 2013-2021.

  Patent data available in the public domain from Indian Patents Office, Department of Industrial Policy and Promotions, Ministry of Commerce and Industry, Government of India.
