Repository: anandvc/allindianpatents

File: patents/232683-a-process-for-controlled-polymerisation-of-a-mixed-polymer.html
Indian Patents. 232683:A PROCESS FOR CONTROLLED POLYMERISATION OF A MIXED POLYMER

Indian Patents

Recently Granted Patents

  Recently Published Patents

Title of Invention	A PROCESS FOR CONTROLLED POLYMERISATION OF A MIXED POLYMER

Abstract	The present invention provides a process for the preparation of high molecular weight" crystalline Polyethyleneterephthalate (PET) using up to 50% of" Post consumer recycled PET flakes along with Pure Terephthalic Acid (PTA), Isophthalic Acid (IPA) "and Mono Ethylene Glycol (MEG) as a virgin raw material, in the presence of a combination of catalysts and additives to obtain an intermediate prepolymer heel having a low degree of polymerization further subjecting to autoclaving to yield an amorphous melt and followed by solid state polymerization.	

Full Text		

Documents:

				569-che-2004 abstract.pdf

				569-che-2004 claims granted.pdf

				569-che-2004 correspondence others.pdf

				569-che-2004 correspondence po.pdf

				569-che-2004 description (complete) granted.pdf

				569-che-2004 drawings.pdf

				569-che-2004 form 1.pdf

				569-che-2004 form 13.pdf

				569-che-2004 form 18.pdf

				569-che-2004 form 3.pdf

				569-che-2004 form 5.pdf

				569-che-2004 power of attorney.pdf

« Previous Patent

Next Patent »

Patent Number	232683	

Indian Patent Application Number	569/CHE/2004	

PG Journal Number	13/2009	

Publication Date	27-Mar-2009	

Grant Date	20-Mar-2009	

Date of Filing	17-Jun-2004	

Name of Patentee	FUTURA POLYESTERS LTD	

Applicant Address	1-A, KAMARAJAR SALAI, MANALI, CHENNAI 600 068,	

Inventors:

#	Inventor's Name	Inventor's Address	

1	KULKARNI SANJAY TAMMAJI	FUTURA POLYESTERS LTD., 1-A, KAMARAJAR SALAI, MANAI, CHENNAI 600 068,	

PCT International Classification Number	C08G 63/90	

PCT International Application Number	N/A	

PCT International Filing date		

PCT Conventions:

#	PCT Application Number	Date of Convention	Priority Country	

1	60/479,919	2004-06-20	U.S.A.	

© All Indian Patents, 2013-2021.

  Patent data available in the public domain from Indian Patents Office, Department of Industrial Policy and Promotions, Ministry of Commerce and Industry, Government of India.

File: patents/232686-method-for-continuous-casting.html
Indian Patents. 232686:METHOD FOR CONTINUOUS CASTING

Indian Patents

Recently Granted Patents

  Recently Published Patents

Title of Invention	METHOD FOR CONTINUOUS CASTING

Abstract	In a method for the continuous casting of a thin metal strip (1) according to the two-roll method, metal melt (7) is cast into a casting gap (3) formed by two casting rolls (2) of the thickness of the metal strip (1) to be cast, under formation of a melting bath (6). In order to form a particular texture within the cast metal strip and/or to influence the geometry of the metal strip, continuous casting is carried out by an on-line calculation based upon an arithmetic model describing the formation of the particular texture of the metal and/or the formation of the geometry of the metal strip, wherein variables of the continuous casting method affecting the formation of the texture and/or the geometry are adjusted in an on-line dynamic fashion, i.e. while casting takes place	

Full Text		

Documents:

				1111-chenp-2004 abstract.pdf

				1111-chenp-2004 claims.pdf

				1111-chenp-2004 correspondence others.pdf

				1111-chenp-2004 correspondence po.pdf

				1111-chenp-2004 description (complete).pdf

				1111-chenp-2004 drawings.pdf

				1111-chenp-2004 form 1.pdf

				1111-chenp-2004 form 13.pdf

				1111-chenp-2004 form 18.pdf

				1111-chenp-2004 form 3.pdf

				1111-chenp-2004 form 5.pdf

				1111-chenp-2004 pct.pdf

				1111-chenp-2004 power of attorney.pdf

« Previous Patent

Next Patent »

Patent Number	232686	

Indian Patent Application Number	1111/CHENP/2004	

PG Journal Number	13/2009	

Publication Date	27-Mar-2009	

Grant Date	20-Mar-2009	

Date of Filing	19-May-2004	

Name of Patentee	SIEMENS VAI METALS TECHNOLOGIES GMBH & CO	

Applicant Address	TURMSTRASSE 44, A-4031 LINZ,	

Inventors:

#	Inventor's Name	Inventor's Address	

1	ETZELSDORFER, KURT	EDERACKERSSTRASSE 13, A-4060, LCONDING,	

2	HOHENBICHLER, GERALD	MOHNSTRASSE 3, A-4484, KRONSTORF,	

3	CHIMANI, CHRISTIAN	FRISCHAUFSTRASSE 6, A-454, PFARRKICHEN,	

4	HUBMER, GERHARD, F	BURGERSTRASSE 6, A-4614, MARCHTRENK,	

5	AUZINGER, DIETMAR	MITTERWEG 3, A-4203, ALTENBERG,	

PCT International Classification Number	B22D 11/16	

PCT International Application Number	PCT/AT02/00333	

PCT International Filing date	2002-11-28	

PCT Conventions:

#	PCT Application Number	Date of Convention	Priority Country	

1	1877/2001	2001-11-30	Austria	

© All Indian Patents, 2013-2021.

  Patent data available in the public domain from Indian Patents Office, Department of Industrial Policy and Promotions, Ministry of Commerce and Industry, Government of India.

File: patents/232714-a-steel-cord-for-the-reinforcement-of-timing-belts-or-transmission-belts.html
Indian Patents. 232714:"A STEEL CORD FOR THE REINFORCEMENT OF TIMING BELTS OR TRANSMISSION BELTS"

Indian Patents

Recently Granted Patents

  Recently Published Patents

Title of Invention	"A STEEL CORD FOR THE REINFORCEMENT OF TIMING BELTS OR TRANSMISSION BELTS"

Abstract	A steel cord (10) for the reinforcement of timing belts or transmission belts comprises only two to five strands (12) tightly twisted with each other in a first direction at a cord twisting pitch. Each of said strands (12) comprises only two to seven steel filaments (14) tightly twisted with each other in this first direction at a strand twisting pitch. The steel filaments (14) have a diameter ranging from 0.03 to 0.40 mm. The ratio strand twisting pitch to filament diameter is greater than 30, the ratio cord twisting pitch to filament diameter is greater than 30, and the ratio cord twisting pitch to strand twisting pitch is greater than 1. Such a steel cord has an acceptable low torsion moment under axial loads.	

Full Text	The present invention relates to a steel cord for the reinforcement of timing belts or transmission belts. In what follows, the term "transmission belt" will refer to both a transmission belt and a timing belt. The steel cord is a so-called multi-strand steel cord, i.e. it comprises a number of strands twisted with each other and each of these strands comprises a number of steel filaments twisted with each

other.

Background of the invention.

A number of properties are required from steel cords in order to make them suitable for the reinforcement of timing belts and/or transmission belts.

One of these requirements is that transmission belts must run in the middle of the guide wheels and must not show a tendency to rub against either of the upright edges of the guide wheels or, in case the guide wheels have no edges, the transmission belt must have no tendency to slipp off the wheels. As a consequence, the steel cords for reinforcement of transmission belts must be free of residual torsions and must have a low torsion moment when put under an axial load.

A further required property is that transmission belts must not stretch too much. As a consequence, the elongation of the reinforcing steel cords should also be limited.

Transmission belts have conveniently been reinforced by multi-strand steel cords of the type mxn S/Z (or ZIS). These steel cords have m strands and each strand has n individual steel filaments. The twisting direction of the n individual steel filaments in the strands is opposite to the twisting direction of the m strands in the cord in order to obtain a low torsion moment. A typical and commonly used multi-strand steel cord is a 3x3 SIZ cord.

A disadvantage of these multi-strand S/Z cords is that the production rate is very limited independent of the question whether or not they are manufactured by means of tubular twisting machines ("cabling

machines") or by means of double-twisting machines ("bunching machines").

If the multi-strand S/Z cords are manufactured by means of double-twisting machines the strands are first twisted in S and subsequently the cord is twisted in Z. During the cord twisting, however, part of the S-twisting of the strands is untwisted so that the strands must be twisted in S to a much higher degree than the final degree in the cord. This means that a substantial part of the twisting energy gets lost. If the multi-strand S/Z cords are manufactured by means of tubular twisting machines, the strands are first twisted in S, and the cord is then twisted in Z. Here, no untwisting occurs during the cord twisting, so no twisting energy is lost. The production rate, however, remains limited due to the limited output of tubular twisting machines.

Multi-strand S/S cords exist in the art and are known under the name of Lang's lay cords. Here both the strands and the cord are twisted in the same twisting direction. Such cords can be manufactured in an economical way by means of double-twisting machines without substantial loss of twisting energy. Such existing cords, however, are not suitable for reinforcement of transmission belts due to their imbalance in torsion moment and due to their high elongation.

Summary of the invention.

It is an object of the present invention to avoid the disadvantages of the

prior art.

It is a further object of the present invention to provide for a cord that

can be made with a high production rate and that is suitable for the

reinforcement of transmission belts.

It is also an object of the present invention to provide for a steel cord

with an acceptable low torsion moment.

It is another object of the present invention to provide for a steel cord

with a limited elongation.

According to the invention there is provided a steel cord for the reinforcement of timing belts or transmission belts. The steel cord comprises only two to five strands which are tightly twisted with each other in a first direction at a cord twisting pitch. Each of the strands comprises only two to seven steel filaments tightly twisted with each other in the same first direction at a strand twisting pitch. The term "tightly" is here used in contrast with the term "loosely". Loosely twisting means that macro-gaps are formed between neighbouring filaments or neighbouring strands as a consequence of the small axial tensions during twisting or as a consequence of a high preforming. Under higher axial tensions, the filaments and the strands are tightly twisted and no macro-gaps are formed between neighbouring filaments or strands. The term "macro-gap" refers to gaps having a longitudinal length which is greater than half the relevant twisting pitch. Tightly twisting is done in order to limit the structural elongation of the cord (the structural elongation can be characterized by the part load elongation or PLE). The steel filaments have a diameter ranging from 0.03 to 0.40 mm, and preferably from 0.03 to 0.20 mm in order to be adapted to reinforce transmission belts.

The ratio strand twisting pitch to filament diameter is greater than 30, e.g. greater than 40 or greater than 50 or even greater than 60 and the ratio cord twisting pitch to filament diameter is greater than 30. The ratio cord twisting pitch to strand twisting pitch is greater than 1, e.g. greater than 1.2. The combination of these requirements with respect to cord twisting pitch and to strand twisting pitch have as a consequence that the multi-strand steel cord according to the invention can be made in an economical way (i.e. with a high production rate), that the multi-strand steel cord has an acceptable degree of torsion moment (as will be explained hereafter) and that the multi-strand steel cord has a limited part load elongation. An additional advantage of an invention multi-strand steel cord is that it

has an increased tensible strength in comparison with prior art steel cords.

Still another advantage of an invention multi-strand cord is that it has no flare.

Preferably the part load elongation or PLE at 50 Newton of the invention multi-strand steel cord is smaller than 0.4%.

The preferably number of strands and the preferably number of filaments in each strand is three, since this is the most stable configuration.

Thus according to the present invention, there is provided a steel cord (10)for the reinforcement of timing belts or transmission belts,

said steel cord comprising only two to five strands (12) tightly twisted with each other in a first direction at a cord twisting pitch, each of said strands (12) comprising only two to seven steel filaments (14) tightly twisted with each other in said first direction at a strand twisting pitch,

said steel filaments (14) having a diameter ranging from 0.03 to 0.40 mm,

the ratio strand twisting pitch to filament diameter being greater than 30,

the ratio cord twisting pitch to filament diameter being greater than 30,

the ratio cord twisting pitch to strand twisting pitch being greater than 1.

Brief description of the^drawings.

The invention will now be described into more detail with reference to the accompanying drawings wherein

FIGURE 1 shows a cross-sectional view of an invention multi-strand steel cord ;

FIGURE 2 shows a longitudinal view of an invention multi-strand steel cord;

FIGURES 3 and 4 illustrate schematically the way in which an invention multi-strand steel cord can be made.

Description of the preferred embodiments of the invention.

FIGURE 1 shows a cross-sectional view of an invention multi-strand steel cord 10. The steel cord 10 comprises three strands 12 and each strand comprises three steel filaments 14.

As can be seen at the right part of FIGURE 2, which gives a longitudinal view of the steel cord 10, both the strands 12 and the individual steel filaments 14 have been twisted in the S-direction.

In what follows, an explanation will be given of how the features of the invention multi-strand steel cord 10, and in particular the features of the

cord twisting pitch Pc and the strand twisting pitch Ps, lead to a torsion moment that is still acceptable for the reinforcement of transmission belts, in spite of the existing prejudice against SS-cords in general in this respect.

Suppose, as is the case with transmission belts which are usually put under an axial force of about 10 to 100 Newton, that a reinforcing multi-strand steel cord 10 is subjected to an axial force Fa. This axial force leads to a reaction force Fr that is taken up by the strands 12 and that is directed along the axes 16 of the strands 12 which form an angle a, the so-called twisting angle, with the longitudinal axis 18 of the steel cord 10. The reaction force Fr has an axial component Fr>a parallel to the axis 18 and a tangential component Fr>t perpendicular to the axis 18. It is the tangential component Fr,t which leads to a torsion moment since its working point lies excentrically away from the longitudinal axis 18. The same vector force analysis as hereabove with respect to the strands can be repeated with respect to the individual filaments. If the strands have a twisting direction which is opposite to the twisting direction of the cord, the global torsion moment is decreased and the transmission belts show a decreased tendency of slipping off their guiding wheels. If, on the other hand, the strands have the same twisting direction as has the cord, the global torsion moment is increased and the transmission belts show an increased tendency of slipping off their guiding wheels. This is the reason why, in the prior art, SS-cords have not been used for reinforcement of transmission belts.

A more profound analysis, however, leads to following formula for the tangential component Fr,t of the reaction force Fr:

Fr,t = Fa x tg α

in other words, the tangential component Fr,t is proportional to the tangent of the twisting angle a. The tangent of the twisting angle a is now equal to:

tg α = (2r) / Pc

where r is the radius of the axis of a strand 12, and Pc is the cord twisting pitch that is illustrated on the left part of FIGURE 2. The greater the value of the cord twisting pitch Pc, the lower the value of tangent a and the lower the torsion moment. For infinite values of the cord twisting pitch Pc, which means a cord 10 comprising strands 12 which have not been twisted with each other, there is no torsion moment any more. It is, however, not necessary to go that far. Indeed the inventors have discovered that for a cord twisting pitch Pc and for a strand twisting pitch Ps which are both greater than 30 times the filament diameter, the value of the generated torsion moment is already acceptable in spite of the fact that the cord twisting direction and the strand twisting direction are equal to each other. Of course, the greater the cord twisting pitch Pc and the greater the strand twisting pitch Ps, the better. A cord twisting pitch Pc and a strand twisting pitch Ps which is greater than fourty or fifty times the filament diameter are thus preferable.

FIGURES 3 and 4 illustrate how an invention multi-strand 3x3 SS cord with a strand twisting pitch Ps of 8 mm and a cord twisting pitch Pc of 12 mm can be manufactured by means of double-twisting machines. FIGURE 3 illustrates the way of manufacturing the strands 12 and FIGURE 4 illustrates the way of manufacturing the final cord 10. Starting from the left side of FIGURE 3, the individual steel filaments 14 are drawn from supply spools 20 and are brought together at an assembly point 22. The assembled filaments 14 receive a first twist in S-direction at the level of a first pulley 24 and are guided over a flyer 26

which rotates in direction of arrows 27. At the level of a second pulley 28 the partially twisted filaments 14 receive a second twist in S-direction so that a strand 12 is partially formed. The partially formed strand 12 is wound upon a spool 30. Having regard to the final cord making step which is yet to come, it is sufficient that the flyer 26 gives to the strands 12 only 41.67 twists per meter. So the partially formed strand 12 has a twist pitch of 24 mm. This process is repeated for each of the three strands 12.

Starting from the left side of FIGURE 4 now, the partially formed steel strands 12 are drawn from supply spools 30 and are brought together at an assembly point 32. The assembled strands 12 receive a first twist in S-direction at the level of a first pulley 34 and are guided over a flyer 36 which rotates in the direction of arrows 37 which is the same direction as arrows 27. At the level of a second pulley 38 the partially twisted strands 12 receive a second twist in S-direction so that the final multi-strand steel cord 10 is formed. The formed multi-strand steel cord 10 is then wound upon a spool 40. The flyer 36 gives 83.33 twists per meter to the cord so that a cord twisting pitch Pc of 12 mm is obtained. These 83.33 twists per meter are also added to the twists already received by the individual steel filaments during the strand making process so that the individual steel filaments receive finally

41.67 + 83.33 = 125 twists per meter

and so that a final strand twisting pitch Ps of 8 mm is obtained. In this process the twists given to the individual filaments 14 during the final cord making process are added to the twists already given during the strand making process so that no twisting energy gets lost and so that the production rate is high.

In general, loss of twisting energy can be avoided if the cord twisting pitch PC is greater than the strand twisting pitch Ps.

Test1.

The torsion moments in function of increasing axial loads have been measured on a number of cords. For each axial load the torsion moment has been measured on the cord as manufactured according to the above described process and on the cord after having subjected to a stress-relieving operation at 150 °C during 30 minutes. The test basis for each cord is 500 mm. The torsion moments have been measured on a universal torsion machine. Table 1 summarizes the results.

Table 1.

(Table Removed)

Generally, it can be derived from Table 1 that with increasing strand twisting pitches Ps and with increasing cord twisting pitches Pc, the values of the torsion moments decrease.

Remarkable is that the last tabled cord sample, the 3x3x0.15 9.6S/16S cord, did not show an increase in torsion moment with increasing axial loads and did show a level of torsion moment which was even substantially below the level of torsion moment of the prior art 3x3x0.15 9278S cord.

Test 2.

In a second test the part load elongation PLE at 50 Newton (in %), the tensile strength Rm (in MPa or Newton/mm2) and the presence or absence of flare has been determined for the same cord samples as in test 1. Table 2 hereunder summarizes the results.

(Table Removed)

Generally, the part load elongation PLE decreases with increasing strand twisting pitches Ps and with increasing cord twisting pitches Pc. Also in the same way, the tensile strength Rm increases with increasing strand twisting pitches PS and with increasing cord twisting pitches Pc. All multi-strand SS cords do not show flare, while the prior art multi-strand ZS cord has flare, i.e. the spreading of the filament ends or strand ends after cutting.

A further advantage of the invention multi-strand SS cord is that the cost of manufacturing is about 30 % or even more lower than the cost of manufacturing a prior art SZ cord.

It goes without saying that the present invention is independent of the particular coating on the steel filaments.

In this way, the steel filaments of an invention multi-strand steel cord may be provided with a rubber adherable coating in case the transmission belt is made of rubber. Such rubber adherable coating may be brass, bronze or another binary copper alloy such as CuNi or CuCo or a ternary copper alloy such as Cu-Zn-Ni, CuSnCo, CuZnSn or Cu-Zn-Co.

In the same way, the steel filaments of an invention multi-strand steel cord may be provided with a corrosion-resistant coating such as zinc or a zinc alloy (e.g. a zinc aluminium alloy e.g. having an eutectoid composition of about 95 % Zn and about 5 % Al) in case the transmission belt is made of a polymer such as polyurethane.

WE CLAIM:

1.	A  steel  cord  (10  for  the  reinforcement  of  timing  belts  or

transmission belts,

said steel cord comprising three strands (12) tightly twisted with each

other in a first direction at a cord twisting pitch, each of said strands (12)

comprising three steel filaments (14) tightly twisted with each other in

said first direction at a strand twisting pitch,

said steel filaments (14) having a diameter ranging from 0.03 to 0.40

mm,

the ratio strand twisting pitch to filament diameter being greater than

30,

the ratio cord twisting pitch to filament diameter being greater than 30,

the ratio cord twisting pitch to strand twisting pitch being greater than 1.

2.	A steel cord as claimed in claim 1 wherein the part load elongation

at 50 newton of said steel cord is smaller than 0.40%.

3.	A steel cord as claimed in claim 1 wherein the ratio cord twisting

pitch to strand twisting pitch is greater than 1.2.

4.	A steel cord as claimed in claim 1 wherein the ratio strand twisting

pitch to filament diameter is greater than 40.

5.	A steel cord for the reinforcement of timing belts or transmission

belts  substantially  as  hereinbefore  described  with  reference  to  the

accompanying drawings.

Documents:

				1066-del-1997-abstract.pdf

				1066-del-1997-claims.pdf

				1066-del-1997-correspondence-others.pdf

				1066-del-1997-correspondence-po.pdf

				1066-del-1997-description (complete).pdf

				1066-del-1997-drawings.pdf

				1066-del-1997-form-1.pdf

				1066-del-1997-form-13.pdf

				1066-del-1997-form-19.pdf

				1066-del-1997-form-2.pdf

				1066-del-1997-form-3.pdf

				1066-del-1997-form-4.pdf

				1066-del-1997-gpa.pdf

				1066-del-1997petition-137.pdf

				1066-del-1997petition-138.pdf

« Previous Patent

Next Patent »

Patent Number	232714	

Indian Patent Application Number	1066/DEL/1997	

PG Journal Number	13/2009	

Publication Date	27-Mar-2009	

Grant Date	20-Mar-2009	

Date of Filing	25-Apr-1997	

Name of Patentee	N. V. BEKAERT S.A.	

Applicant Address	BAKAERTSTRAAT 2, B-8550 ZWEVEGEM, BELGIUM.	

Inventors:

#	Inventor's Name	Inventor's Address	

1	RIK DEPRAETERE,	SCHELLEBROEKSTRAAT 14, B-8550 ZWEVEGEM,BELGIUM	

2	POL BRUYNEEL,	WIELSBEEKSESTRAAT 19, B-8710 WILSBEKE, BELGIUM;	

3	FRANS VAN GIEL,	ZOLDERSTRAAT 12 D, B-8553 OTEGEM, BELGIUM,	

PCT International Classification Number	F16G 1/12	

PCT International Application Number	N/A	

PCT International Filing date		

PCT Conventions:

#	PCT Application Number	Date of Convention	Priority Country	

1			NA	

© All Indian Patents, 2013-2021.

  Patent data available in the public domain from Indian Patents Office, Department of Industrial Policy and Promotions, Ministry of Commerce and Industry, Government of India.

File: patents/232723-high-traction-and-wear-resistant-elastomeric-compositions.html
Indian Patents. 232723:"HIGH TRACTION AND WEAR RESISTANT ELASTOMERIC COMPOSITIONS"

Indian Patents

Recently Granted Patents

  Recently Published Patents

Title of Invention	"HIGH TRACTION AND WEAR RESISTANT ELASTOMERIC COMPOSITIONS"

Abstract	The present invention is an elastomeric composition having a primary rubber component, a secondary rubber component, and an elastomeric component. More particularly, in one embodiment the elastomeric composition has from 50 to 95 phr natural rubber as the primary rubber component, from 5 to 40 phr of a copolymer of a C4 to C7 isoolefin and a para-alkylstyrene as the elastomeric component, and from 0 to 40 phr of polybutadiene as a secondary rubber component. In one embodiment, the copolymer includes a terpolymer of isobutylene, para-methylstyrene and para-bromomethylstyrene, wherein the para-bromomethylstyrene is present from 0.2 mol% to 3.0 mol%. Further, the composition desirably contains carbon black. The compositions are useful for tire treads and tire sidewalls having improved winter wear properties such as high DIN abrasion values and improved Tangent Delta values. The compositions are also useful in any application where high damping and high abrasion resistance is desirable, such as in hoses, belts, antivibrational mounts and shoe soles.	

Full Text	FIELD OF INVENTION

The present invention relates to ejastomeric compositions that are useful in tire treads and tire sidewalls, among other items. More particularly, the present invention relates to blends of a terpolymer of para-bromomethylstyrene, para-methyistyrene, and isobutylene with rubber components such as natural rubber and polybutadiene rubber.

' BACKGROUND'OF THE INVENTION-

' The need for lower cost and higher performing tire tread compounds is on going in the tire industry." In particular, it would be desirable to combine Iow cost-with a tire tread composition versatile enough to be used in both wet traction and , winter traction conditions.  Although changing the various components that make up-a tire is an option, the problem of having one versatile wet/winter tire remains unsolved.

The tread of a tire is typically composed of a blend of rubbers and polybutadiene elastomers, both synthetic and natural.  Natural rubber is desirable for its low cost, but often at the sacrifice of dynamic properties. Articles such as tire treads and shoe outsoles require improvements in dynamic properties such as those predictive of traction, while mamtaining or improving rolling resistance, service life, and costs. It is known that addition of terpolymers of isoolefin, para-alkylstyrene and para-bromoajkylstyrene to relatively low level natural rubber blends may improve wet traction of tire treads as shown in U.S. 5,063,268, but may reduce, the wear life of the tread.  U.S. 4,012,344 discloses a tire tread composition having a blend of a highly unsaturated rubber such as natural rubber and an elastomeric copolymer of isobutylene and cyclopentadiene containing at least 5 mol% of cyclopentadiene.  Other disclosures  of compositions having natural rubber are found in U.S. 5,532,312; 5,621,048: 5,994,448 and 6,197,885;

and DE 197 31 051. Compositions of elastomers having a high level of natural rubber, greater than or equal to 50 phr, with copolymers or terpolymers of isoolefin, para-alkylstyrene and para-bromoalkylstyrene have not been disclosed.

Having a high degree of natural rubber in a tire composition can potentially improve winter traction, but alone, may lower other desirable properties of a tire. What is needed is a low cost composition that can be used for tire treads that has improved winter traction, while maintaining wear resistance. The present invention fulfills this need by providing a composition useful for the treads and sidewall that maintains wet traction properties and abrasion resistance, while improving the winter (cold weather) traction of the tire.

Accordingly, there is provided an elastomeric composition comprising from 50 to 95 phr of primary rubber component; from 5 to 40 phr of a copolymer of a C4 to C7 isoolefin & a paraalkylstyrene as the elastomeric component and from 0 to 40 phr of polybutadiene as a secondary rubber component; wherein the primary rubber component is selected from natural rubbers, polyisoprene rubber, styrene butadiene rubber, polybutadiene rubber, isoprene butadiene rubber, styrene isoprene butadiene rubber, butyl rubber, halobutyl rubber, mixtures thereof and optionally other conventional additives like carbon black and curing agents of the kind such as herein described.

Accordingly, there is also provided a cured elastomeric composition comprising from 50 to 95 phr natural rubber; from 5 to 40 phr of a copolymer of a C4 to C7 isoolefin and a para-alkylstyrene; and from 1 to 40 phr of polybutadiene and optionally other conventional additives like carbon black and curing agents of the kind such as herein described.

Accordingly, there is also provided an automotive tire tread or tire sidewall formed from a cured elastomeric composition comprising from 50 to 80 phr natural rubber; from 10 to 40 phr of a terpolymer of a C4 to C7 isoolefin, para-methylstyrene and para-bromomethylstyrene; from 5 to 30 phr of high cis-polybutadiene; and a filler selected from carbon black and silica; wherein the cured composition has a DIN abrasion index of greater than 100, and a Tangent Delta value at -30°C up to 0.70 and optionally other conventional additives like carbon black as filler and curing agents of the kind such as herein described.

BRIEF DESCRIPTION OF DRAWINGS

Figure 1 is a plot of the Tangent-Delta as a function.of Temperature fo Sample compositions 1, 4, 5, and 6 of the invention;

Figure 2 is a plot of the Tangent Delta as a function of Temperature for Sample compositions 1, 2, 3, 6, 9, and 12 of the invention; arid

Figure 3 is a plot of the Tangent Delta as a function of Temperature for Sample compositions 3, 5, 10, 11, and 12 of the invention.

SUMMARY OF THE INVENTION

The present invention is an elastomeric composition having at least a primary rubber component  and  an elastomeric  component.  In  a desirable embodiment, the composition also includes a secondary rubber component. More particularly, the elastomeric composition may Jaave from 50 to 95 phr natural rubber as the primary rubber component, from 5 to 40 phr of a copolymer of a C4 to C7 isoolefin and a para-alkylstyrene as the elastomeric component, and from 0 to 40 phr of polybutadiene as a secondary rubber component. In one embodiment, the copolymer of a C4 to C7 isoolefin and a para-alkylstyrene is terpolymer of

isobutylene, para-methylstyrene and para-bromomethylstyrene, wherein the para-bromomethylstyrene is present from 0.2 mol% to 3.0 mol%. Further, the composition desirably contains carbon black. The compositions are useful for tire treads and tire sidewalls having improved properties such as high DIN abrasion values and improved Tangent Delta values. The compositions are also useful in any application where high damping and high abrasion resistance is desirable, such as in hoses, belts, antivibrational mounts, and shoe soles.

DETAILED DESCRIPTION OF THE INVENTION

Embodiments of the present invention encompass an elastomeric composition containing at least two components: (1) at least one elastomeric component, for example, a terpolymer of an isoolefin, a para-methylstyrene, and brominated para-methylstyrene (BIMS), and (2) at least one rubber such as a natural rubber (NR) as a "primary" rubber component. A third "secondary" rubber component such as a polybutadiene rubber (BR) may be present in a desirable embodiment. In yet another embodiment, the elastomeric composition also has carbon black. The ultimate purpose of the composition is to form tire treads, tire sidewalls, shoe soles and other components where a high degree of wear resistance is desired. Hereinafter in the descriptions, the term "phr" refers to parts per hundreds rubber, as is commonly used in the art. The composition of the elastomer, primary rubber, and, optionally, secondary rubber, may be combined in ratios that are equivalent to 100 phr in one embodiment.

Elastomeric Component

The elastomeric composition contains at least one elastomeric component. The elastomeric component can be copolymers of a C4 to C7 isoolefin and a para-alkylstyrene, styrenic compounds, polyurethanes, or blends thereof. Preferably, the elastomeric component of the present invention is an isoolefin/para-alkylstyrene copolymer, wherein the isoolefin is isobutylene. In addition, the para-alkylstyrene is preferably para-methylstyrene.  In another embodiment, the

elastomeric component is a terpolymer of isobutylene, para-methylstyrene and para-bromomethylstyrene (BIMS), as disclosed in U.S. 5,162,445.

This copolymer or BIMS terpolymer comprises at least 5 phr of the elastomeric composition in one embodiment, and less than 50 phr in another embodiment. Desirably, the BIMS is present from 5 to 40 phr of the elastomeric composition in one embodiment, from 10 to 40 phr in another embodiment, from 10 to 35 phr in yet another embodiment, from 15 to 30 phr in yet another embodiment, from 10 to 30 phr in yet another embodiment, and from 10 to 25 phr in yet another embodiment, wherein a desirable range may be any combination of any upper phr limit with any lower phr limit. Desirable commercial examples of such terpolymers are EXXPRO™ Elastomers (ExxonMobil Chemical Company, Houston TX).

The relative amounts of para-alkylstyrene and para-haloalkylstyrene in the copolymer and/or terpolymer can vary widely. Different applications may require different formulations. Generally, the copolymer or terpolymer of the present invention will have from 2 wt% to 20 wt% para-alkylstyrene in one embodiment, and from 3 wt% to 15 wt% in another embodiment, and from 5 wt% to 10 wt% in yet another embodiment relative to the total weight of the copolymer or terpolymer. The para-alkylstyrene is preferably para-methylstyrene. In addition, the terpolymer of the present invention will have from 0.20 mol% to 3.0 mol% of a halogenated monomer units, such as para-bromomethylstyrene, in one embodiment, and from 0.3 mol% to 2.5 mol% in yet another embodiment, and up to 5.0 mol% in yet another embodiment, and at least 0.05 mol% in yet another embodiment relative to the total number of moles of monomer units.

In certain formulations, low levels of either para-bromoalkylstyrene and/or para-alkylstyrene may be used. In one embodiment, para-alkylstyrene (preferably para-methylstyrene) is from 5 wt% to 15 wt% of the copolymer or terpolymer, relative to  the  total  weight  of the  copolymer or terpolymer.  In  another

embodiment, the para-methylstyrene is from 5 wt% to 10 wt% of the copolymer or terpolymer. In another embodiment, the halogenated compound, such as para-bromomethylstyrene is from 0.50 mol% to 2.0 mol% of the terpolymer. In yet another embodiment, it is from 0.5 mol% to 1.5 mol% of the terpolymer.

Rubber Components

Compositions suitable for tire treads and/or sidewalls include a primary rubber component in conjunction with the elastomeric component described above. The primary rubber component of the elastomer composition is present in the elastomeric composition in a range from 50 to 95 phr in one embodiment, from 50 to 80 phr in another embodiment, and from 50 to 70 in yet another embodiment. The primary rubber component of the present blend compositions are selected from natural rubbers, polyisoprene rubber, styrene butadiene rubber (SBR), polybutadiene rubber, isoprene butadiene rubber (IBR), styrene isoprene butadiene rubber (SIBR), butyl rubber, halogenated butyl rubber, and mixtures thereof.

So called "butyl rubber" and "halogenated butyl rubber" are typically copolymers of isobutylene derived monomer units and multiolefin derived monomer units such as isoprene. The butyl rubber can be halogenated to form chloro- or bromobutyl rubber. These rubbers are common in the art and described in, for example, RUBBER TECHNOLOGY 284-321 (Maurice Morton ed., Chapman & Hall 1995) (1987). In an alternate embodiment of the invention, butyl and halogenated butyl rubbers are absent from the composition used to make, for example, automotive tire treads and sidewalls. By "absent", it is meant that those rubbers are not added to the composition during any portion of the process of blending the components, and/or forming the end article such as an automotive tire component. Thus, in this embodiment, the primary rubber component is selected from natural rubbers, polyisoprene rubber, styrene butadiene rubber (SBR), polybutadiene rubber, isoprene butadiene rubber (IBR), styrene isoprene butadiene rubber (SIBR), and mixtures thereof.

An embodiment of the primary rubber component present is natural rubber. Natural rubbers are described in detail by Subramaniam in RUBBER TECHNOLOGY, 179-208. Desirable embodiments of the natural rubbers of the present invention are selected from the group consisting of Malaysian rubber such as SMR CV, SMR 5, SMR 10, SMR 20, and SMR 50 and mixtures thereof, wherein the natural rubbers have a Mooney viscosity at 100°C (ML 1+4) of from 30 to 120, more preferably from 40 to 65. The Mooney viscosity test referred to herein is in accordance with ASTM D-1646.

A secondary rubber component can also be present in the elastomeric composition of the invention. The secondary rubber is present in the elastomeric composition in an amount greater than or equal to 0 phr in one embodiment, and less than 50 phr in another embodiment. Desirably, the secondary rubber is present in the elastomeric composition from 0 to 40 phr in one embodiment, from 1 to 40 phr in another embodiment, from 5 to 35 phr in yet another embodiment, and from 10 to 30 phr in yet another embodiment. The secondary rubber component is selected from polybutadiene, polyisoprene, styrene-butadiene rubber, and styrene-isoprene-butadiene rubber, isoprene-butadiene rubber, ethylene-propylene diene (EPDM) rubber, and high cis-polybutadiene. Some commercial examples of secondary rubbers useful in the present invention are NATSYN™ (Goodyear Chemical Company), and BUDENE™ 1207 or BR 1207 (Goodyear Chemical Company). A desirable secondary rubber component is high cis-polybutadiene (cis-BR). By "cis-polybutadiene" or "high cis-polybutadiene", it is meant that 1,4-cis polybutadiene is used, wherein the amount of cis component is at least 95%. An example of high cis-polybutadiene commercial products used in the covulcanized composition BUDENE™ 1207.

Filler

The elastomeric composition may have one or more filler components such as calcium carbonate, clay, silica, talc, titanium dioxide, and carbon black.

In one embodiment, the filler is carbon black or modified carbon black. In another embodiment, the filler is a blend of carbon black and silica. The preferred filler is reinforcing grade carbon black present at a level of from 10 to 100 phr of the blend, more preferably from 30 to 80 phr. Useful grades of carbon black, as described in RUBBER TECHNOLOGY, 59-85, range from N110 to N990. More desirably, embodiments of the carbon black useful in, for example, tire treads are N229, N351, N339, N220, N234 and N110 provided in ASTM (D3037, D1510, and D3765). Embodiments of the carbon black useful in, for example, sidewalls in tires, are N330, N351, N550, N650, N660, and N762.

Processing aid

A processing aid may also be present in the composition of the invention. Processing aids include, but are not limited to, plasticizers, tackifiers, extenders, chemical conditioners, homogenizing agents and peptizers such as mercaptans, petroleum and vulcanized vegetable oils, waxes, resins, rosins, and the like. The aid is typically present from 1 to 70 phr in one embodiment, from 5 to 60 phr in another embodiment, and from 10 to 50 phr in yet another embodiment. Some commercial examples of processing aids are SUNDEX™ (Sun Chemicals) and FLEXON™ (ExxonMobil Chemical Company).

Curing Agents and Accelerators

The compositions produced in accordance with the present invention typically contain other components and additives customarily used in rubber mixes, such as effective amounts of other nondiscolored and nondiscoloring processing aids, pigments, accelerators, cross-linking and curing materials, antioxidants, antiozonants, fillers and naphthenic, aromatic or paraffinic extender oils if the presence of an extension oil is desired. Accelerators include amines, guanidines, thioureas, thiazoles, thiurams, sulfenamides, sulfenimides, thiocarbamates, xanthates, and the like. Cross-linking and curing agents include sulfur, zinc oxide, and fatty acids. Peroxide cure systems may also be used.

Generally, polymer blends, for example, those used to produce tires, are crosslinked. It is known that the physical properties, performance characteristics, and durability of vulcanized rubber compounds are directly related to the number (crosslink density) and type of crosslinks formed during the vulcanization reaction. (See, e.g., Helt et al., The Post Vulcanization Stabilization for NR in RUBBER WORLD, 18-23 (1991). Generally, polymer blends may be crosslinked by adding curative molecules, for example sulfur, metal oxides, organometallic compounds, radical initiators, etc. followed by heating. In particular, the following metal oxides are common curatives that will function in the present invention: ZnO, CaO, MgO, AI2O3, CrO3, FeO, Fe2O3, and NiO. These metal oxides can be used in conjunction with the corresponding metal stearate complex, or with stearic acid, and either a sulfur compound or an alkylperoxide compound. (See also, Formulation Design and Curing Characteristics ofNBR Mixes for Seals, RUBBER WORLD 25-30 (1993). This method may be accelerated and is often used for the vulcanization of elastomer blends.

The acceleration of the cure process is accomplished by adding to the composition an amount of an accelerant, often an organic compound. The mechanism for accelerated vulcanization of natural rubber involves complex interactions between the curative, accelerator, activators and polymers. Ideally, all of the available curative is consumed in the formation of effective crosslinks which join together two polymer chains and enhance the overall strength of the polymer matrix. Numerous accelerators are known in the art and include, but are not limited to, the following: stearic acid, diphenyl guanidine (DPG), tetramethylthiuram disulfide (TMTD), 4,4'-dithiodimorpholine (DTDM), tetrabutylthiuram disulfide (TBTD), benzothiazyl disulfide (MBTS), hexamethylene-l,6-bisthiosulfate disodium salt dihydrate (sold commercially as DURALINK™ HTS by Flexsys), 2-(morpholinothio) benzothiazole (MBS or MOR), blends of 90% MOR and 10% MBTS (MOR 90), N-tertiarybutyl-2-benzothiazole sulfenamide (TBBS), and N-oxydiethylene thiocarbamyl-N-oxydiethylene sulfonamide (OTOS), zinc 2-ethyl

hexanoate (ZEH), N,N'-diethylthiourea (thiourea)  (sold  commercially by R.T. Vanderbilt).

The present invention provides improved elastomeric compositions comprising a copolymer of a C4 to C7 isoolefin and a para-alkylstyrene, natural rubber, and optionally a processing aid and coupling agents. In order to improve certain physical properties of the composition, a secondary rubber component may also be present. These compositions exhibit improved properties including improved abrasion resistance, reduced cut growth, improved adhesion, reduced heat build-up, and retention of mechanical properties during severe heat build-up conditions such as those experienced in "run-flat" tires and engine mounts for transportation vehicles. Thus, the compositions of the present invention are useful in automotive tire sidewalls and tire treads, as well as hoses, antivibrational mounts, shoe soles, and other articles.

One embodiment of the elastomeric composition comprises from 50 to 95 phr natural rubber, from 5 to 40 phr of a copolymer of a C4 to C7 isoolefin and a para-alkylstyrene, and from 0 to 40 phr of polybutadiene. In another embodiment, the copolymer also includes para-bromomethylstyrene monomer derived units to form a terpolymer, the para-bromomethylstyrene is present from 0.2 mol% to 3.0 mol% relative to the terpolymer. In yet another embodiment, the composition includes carbon black.

The natural rubber is present from 50 to 80 phr in another embodiment, and from 50 to 70 phr in yet another embodiment, while the polybutadiene is present from 5 to 35 phr in another embodiment, and from 10 to 30 phr in yet another embodiment. The polybutadiene is a high cis-polybutadiene in a further embodiment. Also, the copolymer of a C4 to C7 isoolefin and a para-alkylstyrene is present from 10 to 35 phr in one embodiment of the composition.

In yet another embodiment, the composition also includes at least one curing agent such as a metal oxide and organic acid such as stearic acid or other fatty acid common in the art, and may also include elemental sulfur in another embodiment. The cure agent or cure agents may be present from 0.1 to 10 phr in one embodiment. Upon heating or other appropriate means known in the art, the composition can be cured to form a tire tread in one embodiment, and a tire sidewall in yet another embodiment.

In an alternate embodiment, the composition of the invention consists essentially of from 50 to 95 phr natural rubber, from 5 to 40 phr of a copolymer of a C4 to C7 isoolefm and a para-alkylstyrene, and from 0 to 40 phr of polybutadiene. In another embodiment, the copolymer also includes para-bromomethylstyrene monomer derived units to form a terpolymer, the para-bromomethylstyrene being present from 0.2 mol% to 3.0 mol% relative to the terpolymer. In yet another embodiment, the composition includes carbon black.

In an alternate embodiment, the composition of the invention consists essentially of from 50 to 95 phr natural rubber, from 5 to 40 phr of a terpolymer of a C4 to C7 isoolefm, para-alkylstyrene, and para-bromoalkylstyrene, from 0 to 40 phr of polybutadiene, a filler, and a cure agent. The para-bromomethylstyrene may be present from 0.2 mol% to 3.0 mol% relative to the terpolymer. The filler is desirably carbon black, or blends of silica and carbon black.

Another embodiment of the invention includes an automotive tire tread or tire sidewall formed from a cured elastomeric composition comprising from 50 to 80 phr natural rubber; from 20 to 40 phr of a terpolymer of a C4 to C7 isoolefm, para-methylstyrene and para-bromomethylstyrene; from 5 to 30 phr of high cis-polybutadiene, and a filler selected from carbon black and silica; wherein the cured composition has a DIN abrasion index of up to 130 in one embodiment, and at least 110 in another embodiment; and a Tangent Delta value at -30°C up to 0.70, and at least 0.40 in another embodiment.

The materials are mixed by conventional means known to those skilled in the art, in a single step or in stages. For example, the elastomers of this invention can be processed in one step. In one embodiment, the carbon black is added in a different stage from zinc oxide and other cure activators and accelerators. In another embodiment, antioxidants, antiozonants and processing materials are added in a stage after the carbon black has been processed with the elastomeric composition, and zinc oxide is added at a final stage to maximize compound modulus. Thus, a two to three (or more) stage processing sequence is preferred. Additional stages may involve incremental additions of filler and processing aids.

The compositions may be vulcanized by subjecting them to heat or radiation according to any conventional vulcanization process. Typically, the vulcanization is conducted at a temperature ranging from about 100°C to about 250°C in one embodiment, from 150°C to 200°C in another embodiment, for about 1 to 150 minutes.

Suitable elastomeric compositions for such articles as tire treads may be prepared by using conventional mixing techniques including, for example, kneading, roller milling, extruder mixing, internal mixing (such as with a Banbury™ mixer), etc. The sequence of mixing and temperatures employed are well known to those skilled in rubber compounding, the objective being the dispersion of fillers, activator, and curatives in the rubber matrix without excessive heat buildup. A useful mixing procedure utilizes a Banbury™ mixer in which the elastomeric components, carbon black, and other components are mixed for the desired time or to a particular temperature to achieve adequate dispersion of the ingredients.

The final cured elastomeric compositions of the invention can be characterized by several properties such as, for example, Mooney viscosity, DIN abrasion values and the Tangent Delta values.  In one embodiment of the

composition, the Mooney viscosity of the composition is in the range from 40 to 80. In another embodiment, the cured composition has a Tangent Delta at -60°C in the range from 0.30 to 0.50, and from 0.25 to 0.45 in another embodiment, and from greater than 0.2 in yet another embodiment, and finally, in the range from 0.2 to 0.5 in yet another embodiment. The Tangent Delta at -30°C may be in the range from 0.40 to 0.60 in another embodiment, and up to 0.60 in yet another embodiment, and up to 0.65 in yet another embodiment, and up to 0.70 in yet another embodiment. The Tangent Delta at 0°C may be in the range from 0.20 to 0.30 in yet another embodiment, and up to 0.30 in another embodiment, and up to 0.35 in yet another embodiment, and up to 0.40 in yet another embodiment.

Also, the cured composition may have an DIN abrasion index of greater than 100 in one embodiment, and greater than 110 in yet another embodiment, and greater than 115 in another embodiment, and less than 150 in yet another embodiment, and less than 130 in another embodiment, and less than 125 in another embodiment, wherein a desirable embodiment may include any upper limit in combination with any lower limit of DIN abrasion. For example, one desirable range in the DIN abrasion index for the cured composition of the invention may be from 100 to 150, and from 100 to 130 in another embodiment, and from 110 to 150 in yet another embodiment, and from 115 to 140 in yet another embodiment. The final cured elastomeric composition has improved Tangent Delta values from -20°C to -40°C relative to compositions of natural rubber not including BIMS and polybutadiene, the improvement being an increase of the Tangent Delta values in those ranges, which can be used as a predictor of tire tread winter traction properties.

The elastomeric compositions of the present invention may be used for the production of treads for any type of rubber tires, for example, motor vehicle tires, such as passenger automobile tires, truck tires, motorcycle tires, and the like. The tires typically comprise an outer surface having a tread portion and sidewalls. The composition of the present invention may be used to produce at least a part of the

tread portion or sidewall. The tire, including the tread portion, may be produced by any conventional method. The elastomeric composition is also useful for any application where high damping and/or high abrasion resistance is desired such as in vibration mounts, shoe soles, hoses, belts, windshield wipers, and other engineered elastomeric articles. These and other useful articles that can be made from the compositions of the invention are disclosed in, for example, THE VANDERBILT RUBBER HANDBOOK 595-772 (Robert F. Ohm ed., R.T. Vanderbilt Company, Inc. 1990), wherein example formulations suitable for passenger tire sidewalls, tread, truck tread and carcass are disclosed.

Test Methods

Cure properties were measured using a MDR 2000 at the indicated temperature and 0.5 degree arc. Test specimens were cured at the indicated temperature, typically from 150°C to 160°C, for a time (in minutes) corresponding to T90 + appropriate mold lag. When possible, standard ASTM tests were used to determine the cured compound physical properties. Stress/strain properties (tensile strength, elongation at break, modulus values, energy to break) were measured at room temperature using an Instron 4202 or Instron 4204. Shore A hardness was measured at room temperature by using a Zwick Duromatic. Abrasion loss was determined at room temperature by weight difference by using an APH-40 Abrasion Tester with rotating sample holder (5 N counter balance) and rotating drum. Weight losses were indexed to that of the standard DIN compound with lower losses indicative of a higher DIN abrasion resistance index. Weight losses were indexed to that of the standard DIN compound with lower losses indicative of a higher DIN abrasion resistance index. The weight losses can be measured with an error of ± 5 %.

Temperature-dependent (-80°C to 60°C) dynamic properties (E*, E', E" and Tangent Delta) were obtained using a Rheometrics ARES.  A rectangular

torsion sample geometry was tested at 1 Hz and 2% strain. Values of E" or Tangent Delta measured in the range from -10°C to 10°C in laboratory dynamic testing can be used as predictors of tire wet traction for carbon black-filled BR/sSBR (styrene-butadiene rubber) compounds. The Tangent Delta values are measured with an error of ± 5 %, while the temperature is measured with an error of ± 1 °C.

Examples

Below are examples of various compositions and methods of forming the composition of the invention. The following examples are by no means meant to be limiting of the invention, bui are representative only.

Samples 1-12 are master batch elastomeric compositions prepared by conventional mixing techniques, as shown in Table 1. The elastomer component is EXXPRO™ 3745 grade (ExxonMobil Chemical Company) having a para-methylstyrene content of from 7.5 ± 1 wt%, a para-bromomethylstyrene (mol%) content of 1.2 ± 0.1 mol% and Mooney Viscosity(ML(l+8)125°C) of 45 ± 5. The secondary rubber component is high cis-polybutadiene, commercially sold as BUDENE™ 1207 (Goodyear Chemical Company). The primary rubber component is SMR20 natural rubber.

The remaining ingredients as shown in Table 2 are carbon black N234 (Harwick Chemical Company), SUNDEX™ 8125 (Sun Chemical Company) a processing oil to aid in mixing, stearic acid (Witco Chemical Company), SANTOFLEX™ 13 (N-l,3-dimethylbutyl-N'-phenyl-p-phenylene diamine, Flexsys Chemical Company), Agerite Resin D (R.T. Vanderbilt Company), KADOX™ 930C (zinc oxide, Zinc Corporation of America), sulfur (Sunbelt Chemicals), and TBBS (N-tertiary-butyl-2-benzothiazole-sulfenamide, Flexsys Chemical Company).

The materials are mixed by conventional means known to those skilled in the art, in three steps or three stages.  In one embodiment, the carbon black is

added in a different stage from zinc oxide and other cure activators and accelerators. In a more preferred embodiment, antioxidants, antiozonants and processing materials are added in a stage after carbon black have been processed with the rubber, and zinc oxide is added at a final stage. Thus, a three (or more) stage processing sequence is preferred. Additional stages may involve incremental additions of filler and processing aids.

The test compositions were tested for cure characteristics, hardness and tensile properties. The values "MH-ML" used here and throughout the description refer to "maximum torque" minus "minimum torque", respectively. The "MS" value is the Mooney scorch value, the "ML(l+4)" value is the Mooney viscosity value. The values of "T" are cure times in minutes, and "Ts" is scorch time". The results are presented in Tables 3-6.

The Samples 4-12 are compared to control Samples 1-3. Samples 9, 11, and 12 exemplify particularly desirable characteristics relative to the control samples. In particular, it is advantageous to maintain the DIN abrasion values of about 100 to 130 as shown in Table 3, while increasing the Tangent Delta at -30°C and decreasing the Tangent Delta value at -60°C to improve cold weather traction in, for example, tire treads. This trend is indeed apparent when comparing the control Samples 1-3 in Figures 1-3 with Samples 9, 11 and 12, where the Tangent Delta values advantageously increase in the -20°C to -40°C region of the plot and the Tangent Delta values advantageously decrease around the -60°C region. Increased Tangent Delta values at from -20°C to -40°C are known in the art to indicate better cold weather traction for a tire.

More specifically, Sample 1 is the control compound. Sample 2 and 3 contain varying levels of polybutadiene, and do not contain the elastomeric component, a terpolymer of a C4 to C7 isoolefm, and a para-alkylstyrene, and para-bromoalkylstyrene (BIMS). Abrasion resistance values increase with increasing polybutadiene, but Tangent Delta at -60°C values increase and Tangent

Delta at -30°C values decrease with increasing polybutadiene compared to the control Sample 1. Samples 4, 5, and 6 contain varying phr of an elastomeric component (BIMS), and contain no secondary rubber component. Tangent Delta at -60°C values decrease and Tangent Delta at -30°C values increase with increasing BIMS, but abrasion resistance values decrease with increasing BIMS compared to the control Sample 1.

Samples 7, 8, 9, 10, 11, and 12 contain varying levels of a BIMS elastomeric component, and also contain varying levels of the secondary rubber polybutadiene. For Compositions 8, 9, and 12, abrasion resistance values are higher, Tangent Delta at -60°C values are equal to or lower, and Tangent Delta at -30°C values are higher than the control Sample 1. For Compositions 10, 11, and 12, abrasion resistance values are equal to or higher, Tangent Delta at -60°C values are equal to or lower, and Tangent Delta at -30°C values are higher than Sample 2. Also, for Samples 7, 8, 9, 10, 11, and 12, Tangent Delta at -60°C values are lower, and Tangent Delta at -30°C values are higher than Sample 3.

While the invention has been shown and described with respect to particular embodiments thereof, those embodiments are for the purpose of illustration rather than limitation, and other variations and modifications of the specific embodiments herein described will be apparent to those skilled in the art, all within the intended spirit and scope of the invention. Accordingly, the invention is not to be limited in scope and effect to the specific embodiments herein described, nor in any other way that is inconsistent with the extent to which the progress in the art has been advanced by the invention.

All priority documents are herein fully incorporated by reference for all jurisdictions in which such incorporation is permitted. Further, all documents cited herein, including testing procedures, are herein fully incorporated by reference for all jurisdictions in which such incorporation is permitted.

(Table removed)

WE CLAIM:

1.	An elastomeric composition comprising from 50 to 95 phr of primary rubber component; from 5 to 40 ,phr of a copolymer of a C4 to C7 isoolefin a paraalkylstyrene as the elafstomeric component and from 0 to 40 phr of polybutadiene as a secondary rubber component; wherein the primary rubber component is selected from natural rubbers, polyisoprene rubber, styrene butadiene rubber, polybutadiene rubber, isoprene butadiene rubber, styrene isoprene butadiene rubber, butyl rubber, halobutyl rubber, mixtures thereof and optionally other conventional additives like carbon black and curing agents of the kind such as herein described.

2.	The composition as claimed in claim 1, wherein the copolymer also includes para-bromomethylstyrene monomer derived units to form a terpolymer, the para-bromomethylstyrene is present from 0.2 mol% to 3.0 mol% relative to the terpolymer; a DIN abrasion index of greater than 100.

3.	The composition as claimed in claim 1, wherein the primary rubber component is present from 50 to 80 phr and most preferably from 50 to 70 phr.

4.	The composition as claimed in claim 1, wherein the secondary rubber component is present from 5 to 35 phr and most preferably from 10 to 30 phr.

5.	The composition as claimed in claim 1, wherein the secondary rubber component is high cis-polybutadiene.

6.	The composition as claimed in claim 1, wherein the copolymer of a C4 to C7 isoolefin and a para-alkylstyrene is present from 10 to 35 phr.

7.	An elastomeric composition comprising from 50 to 95 phr natural

rubber; from 5 to 40 phr„of a copolymer ,of a C4 to C7 isoolefin and a

para-alkylstyrene and from 0 to 40 phr of polybutadiene and optionally

other conventional additives like carbon black and curing agents of the

kind such as herein described

8.	The composition as claimed in claim 7, wherein the copolymer also

includes para-bromomethylstyrene monomer derived units 'to form a

terpolymer, the para-bromomethylstyrene is present from 0.2 mol% to

3.0 mol% relative to the terpolymer.

9.	The composition as claimed in claim 7, wherein the natural rubber is present from 50 to 80 phr and most preferably from 50 to 70 phr.

10.	The composition as claimed in claim 7, wherein polybutadiene is present from 5 to 35 phr.

11.	The composition as claimed in claim 7, wherein the polybutadiene is a high cis-polybutadiene.

12.	The composition as claimed in claim 7, wherein the copolymer of a C4 to C7 isoolefin and a para-alkylstyrene is present from 10 to 35 phr.

13.	A curedv elastomeric composition comprising from 50 to 95 phr natural rubber from 5 to 40 phr of a copolymer of a C4 to C7 isoolefin and a para-alkyrene; and from 1 to 40 phr of polybutadiene and optionally other conventional additives like carbon black and curing agents of the kind such as herein described.

14.	The composition as claimed in claim 13, wherein the copolymer

I also includes para-bromomethylstyrene monomer derived units to form a

Iterpolymer, the para-bromomethylstyrene is present from 0.2 mol% to

§.0 mol% relative to the terpolymer.

15.	The composition as claimed in claim 13, wherein the natural rubber is present from 50 to 80 phr and most preferably from 50 to 70 phr.

16.	The composition as claimed in claim 13, wherein the polybutadiene is present from 5 to 35 phr and most preferably from 10 to 30 phr.

17.	The composition as claimed in claim 13, wherein thje polybutadiene is a high cis-po1ybutadiene.

18.	The composition as claimed in claim 13, wherein the copolymer of a C4 to C7 isoolefin and a para-fcdkylstyrene is present from 10 to 35 phr,

19.	The composition as chimed in claim 13, wherein the cured composition has a Tangent Delta at -60°C in the range from 0.30 to 0.50.

20.	The composition as claimed m claim 13, wherein the cured composition has a Tangent Delta at -30°C in the range from 0.40 to 0.6.

21.	The composition as claimed n claim 13, wherein the cured composition has a DIN abrasion index of from 100 to 125.

22.	An automotive tires tread or tire sidewall formed from a cured elastomeric composition comprising from 50 to 80 phr natural rubber; from 10 to 40 phr of a terpolymer of a C4 to C7 isoolefin, para-methylstyrene and para-broroomethylstyrene; from 5 to 30 phr of high cis-polybutadiene; and a filler selected from carbon black and silica; wherein the cured composition has a DIN abrasion index of greater than 100, and a Tangent Delta value at 30°C up to 0.70 and optionally other conventional additives like carbon blaxk as filler and curing agents of the kind such as herein described.

  The automotive tire tread or tire side wall as claimed in claim 22, herein the natural rubber is present from 50 to 70 phr.

  The automotive tire read or tire sidewall as claimed in claim 22, wherein the polybutadiene is "present from 10 to 25 phr.

  The automotive tire tfcead or tire sidewall as claimed in claim 22, wherein the polybutadiene is a high cis-polybutadiene.

  The automotive tire trread or tire sidewall as claimed in claim 22. wherein the filler is present fhom 10 to 100 phr.

  The automotive tire tread or tire sidewall as claimed in claim 22 wherein the Tangent Delta value at 0°C is up to 0.40.

 The automotive tire tread or tire sidewall as claimed in claim 22, wherein the para-bromomethVlstyrene is present in the terpolymer from 0.2 mole% to 3.0 mole% based on the terpolymer.

13 The  composition  avs  claimed  in  any  of the  preceding  claims, wherein the said composition is used for tire tread or a tire sidewall.

Documents:

				1128-delnp-2003-abstract.pdf

				1128-delnp-2003-assignment.pdf

				1128-delnp-2003-claims.pdf

				1128-delnp-2003-complete specification(granted) as file.pdf

				1128-delnp-2003-complete specification(granted).pdf

				1128-delnp-2003-correspondence-others.pdf

				1128-delnp-2003-correspondence-po.pdf

				1128-delnp-2003-description (complete).pdf

				1128-delnp-2003-drawings.pdf

				1128-delnp-2003-form-1.pdf

				1128-delnp-2003-form-19.pdf

				1128-delnp-2003-form-2.pdf

				1128-delnp-2003-form-3.pdf

				1128-delnp-2003-form-5.pdf

				1128-delnp-2003-gpa.pdf

				1128-delnp-2003-pct-101.pdf

				1128-delnp-2003-pct-210.pdf

				1128-delnp-2003-pct-220.pdf

				1128-delnp-2003-pct-304.pdf

				1128-delnp-2003-pct-409.pdf

				1128-delnp-2003-pct-416.pdf

				1128-delnp-2003-petition-137.pdf

				1128-delnp-2003-petition-138.pdf

« Previous Patent

Next Patent »

Patent Number	232723	

Indian Patent Application Number	1128/DELNP/2003	

PG Journal Number	13/2009	

Publication Date	27-Mar-2009	

Grant Date	20-Mar-2009	

Date of Filing	18-Jul-2003	

Name of Patentee	EXXONMOBIL CHEMICAL PATENTS, INC	

Applicant Address	5200 BAYWAY DRIVE, BAYTOWN, TEXAS 77520-2101, U.S.A.	

Inventors:

#	Inventor's Name	Inventor's Address	

1	WALTER H. WADDELL	4923 ORANGE TREE DRIVE, PASADENA, TEXAS 77505, U.S.A.	

2	ROBERT R. POULTER	2302 LAKE SHORE DRIVE, LEAGUE CITY, TEXAS 77573, U.S.A.	

PCT International Classification Number	C08L 9/00	

PCT International Application Number	PCT/US02/03230	

PCT International Filing date	2002-02-01	

PCT Conventions:

#	PCT Application Number	Date of Convention	Priority Country	

1	60/277,124	2001-03-19	U.S.A.	

© All Indian Patents, 2013-2021.

  Patent data available in the public domain from Indian Patents Office, Department of Industrial Policy and Promotions, Ministry of Commerce and Industry, Government of India.
