Repository: anandvc/allindianpatents

File: patents/232769-a-process-for-the-liquid-phase-polymerization-of-ethylene.html (part 1 of 2)
Indian Patents. 232769:"A PROCESS FOR THE LIQUID PHASE POLYMERIZATION OF ETHYLENE"

Indian Patents

Recently Granted Patents

  Recently Published Patents

Title of Invention	"A PROCESS FOR THE LIQUID PHASE POLYMERIZATION OF ETHYLENE"

Abstract	A process for the liquid phase polymerization of ethylene, at least one other &#945;-olefin and, optionally, at least one diene monomer to provide an polyolefin elastomer, the process comprising polymerizing the monomer under solution or slurry conditions at a temperature in the range of 20°C to 300°C at a pressure of 5 to 2000 psig in the presence of a catalyst composition, the catalyst composition comprising the product obtained by of a metallocene procatalyst and a cocatalyst, the metallocene procatalyst being at least one compound of general formulae (I) and/or (II): (Op1R1m)R 3n (Cp2R2p) MXq (I) (Cp1R1m)R3nYrMXs(II) wherein Cp1 of ligand (Cp1R1m) and Cp2 of ligand (Cp2R2p) are the same or different cyclopenta-dienyl rings, R1 and R2 each is, independently, halogen or a hydrocarbyl, halocarbyl, hydrocarbyl-substituted organometalloid or halocarbyl-substituted organometalloid group containing up to 20 carbon atoms, m is 0 to 5, P is 0 to 5 and two R1 and/or R2 substituents on adjacent carbon atoms of the cyclopentadienyl ring associated therewith can be joined together to form a ring containing from 4 to 20 carbon atoms, R3 is a bridging group, n is 0 or 1, Y is a heteroatom-containing ligand in which the heteroatom is coordinated to M, M is a transition metal having a valence of from 3 to 6, each X is a non-cyclopentadienyl ligand and is, independently, halogen or a hydrocarbyl, oxyhydrocarbyl, halocarbyl, hydrocarbyl-substituted organometalloid, oxyhydrocarbyl-substituted organometalloid or halocarbyl- substituted organometalloid group containing up to 20 carbon atoms, q is equal to the valence of M minus 2, r has the value of n and s is equal to the valence of M minus 1 when r is 0 and is equal to the valence of M minus 2 when r is 1, the cocatalyst being an aluminoxane or a cation- generating cocatalyst comprising: a metal-and/or metalloid- containing first component capable of exchanging at least one X ligand in the metallocene procatalyst up to the total number thereof with, independently, a hydrogen atom, or a carbohydryl group containing up to about 20 carbon atoms or an oxycarbohydryl group containing up to 20 carbon atoms; a neutral metal- and/or metalloid-containing second component having at least one aryl group possessing at least one electron-withdrawing substituent; and, an anionic metal- and/or metalloid-containing third component having at least one aryl group possessing at least one electron-withdrawing constituent, provided, that when the metallocene procatalyst is one of formula (I) and the cocatalyst is entirely an aluminoxane, ligand (Cp1R1m) is different from ligand (Cp2R2p) , bridging group R3 contains at least two bulky groups and n is 1 and when the procatalyst is entirely one of formula (II), the cocatalyst comprises the cation- generating cocatalyst, wherein the metallocene procatalyst is present in amounts of from 0.0001 to 0.02 millimoles/liter, based on the transition metal content and wherein the co catalyst is present in amounts of from 0.01 to 100 millimoles/liter.	

Full Text	BACKGROUND OF THE INVENTION 1.  Field of the Invention

This invention relates to α liquid phase

polymerization process for producing α polyolefin elastomer, e.g., one derived from ethylene, another α-olefin such as propylene and, optionally, a diene, to a cation-generating cocatalyst for activating a metallocene procatalyst that can be employed in the polymerization process, to the resulting polyolefin elastomer possessing a desirably high molecular weight (Mw) , high Mooney viscosity (MLltl at 125°C) , low polydispersity index (l/Mn) , low glass transition temperature (Tg) and low hysteresis (tan 6) and to various products manufactured therefrom including rubber articles such as hoses, belts and moldings, polymer blends containing one or more other hydrocarbon polymers and lubricating oils in which the elastomer functions as a viscosity modifier.

2.  Description of the Prior Art

The most common polyolefin elastomers produced today are copolymers of ethylene and prbpylene (EP) and terpolymers of ethylene, propylene and a diene (EPDM). Ordinary EP elastomers can be cured using such curatives as organic peroxides, while the use of sulfur as a curative requires the incorporation of a diene.  EPDM elastomers are usually produced with vanadium-organoaluminum catalysts, i.e., Ziegler-Natta catalysts.

Along with the better known EP and EPDM polymers, GO- and terpolymers incorporating other α-olefins in place of propylene such as 1-butene, 1-pentene, 1-hexene, styrene, and combinations thereof are also known.  EPDMs are representative of the more general category of ethylene-a-olefin diene elastomers (EODEs).  Of the EODEs, EPDMs have achieved particular prominence due to the many properties which make them desirable for applications requiring good weather and acid resistance and high and low temperature performance.  Notable applications of the EPDMs include their use in such products as hoses, gaskets, power transmission belts, conveyor belts, bumpers, automotive extrusions and moldings, weather stripping, blending components for plastics and rubbers such as polypropylene, polystyrene and butyl rubber, fabric coatings, viscosity modifiers for lubrication oils, tire sidewalls and in roofing and other membrane applications, shoe soles and heels and many other rubber articles.  Another noteworthy application of the EPDMs is in wire and cable insulation due to their excellent dielectric properties.

It is desirable for an EPDM to have a reasonably fast cure rate and high state of cure, requirements calling for a relatively high diene content, e.g., three percent or higher.  The cure rate for an EPDM elastomer and the final properties of the cured article depend upon the type of diene incorporated.  For example, on a comparable diene weight percent basis, an EPDM produced with 5-ethylidiene-2-norbornene (ENB) as the diene will have a faster cure rate using a sulfur cure than would an EPDM containing dicyclopentadiene (DCPD) or 1,4-hexadiene (HD).

As for the properties of cured EPDM, EPDMs made with hexadiene as the termonomer are known to exhibit good heat resistance.  For most commercial elastomer applications, the EPDM should have a weight-average

molecular weight (Mw) of at least about 300,000, or MLU4 at 125°C of at least about 20 when expressed in terms of Mooney viscosity.  In many applications, it is further desirable that the molecular weight distribution (MWD) of an EPDM be characterized by a ratio of weight average molecular weight to number average molecular weight (Mw/Mn) , i.e., polydispersity index, of not greater than about 7 and preferably not greater than about 5.

The properties of an EPDM elastomer such as its tensile strength, processability and tack can be related to its degree of crystallinity.  Since in most commercial uses elastomers are higher in molecular weight than plastics, too high a degree of crystallinity can make an EPDM difficult to process at ordinary temperatures.  Although good physical properties are desirable, especially in such applications as hose, tubing, wire and cable, excessive crystallinity can cause an EPDM to exhibit high hardness and stiffness resulting in a "plastic" rather than a "rubber" surface with poor surface tack.

In general, commercially useful plastics, which are homo- and copolymers of ethylene, propylene, and higher a-olefins, need not have as high a molecular weight as commercially useful elastomers of ethylene-a-olefins such as EPDM.  In terms of the catalysts used for each, when producing copolymers with compositions of Mw in the elastomer range, catalysts that provide high Mw plastic copolymers may produce low Mw polymers unsuitable for elastomer applications.  Similarly, undesirable MWD changes can occur or the compositional distribution can change. Thus, catalyst performance for the production of plastics is not indicative of catalyst performance for the production of elastomers.

In most current EPDM production, the catalysts conventionally employed in the production of high molecular

weight EPDM elastomers are soluble vanadium catalysts such as VC14, VOC13, VO(Ac)3 or VO(OR)3 where R is an alkyl group together with an organoaluminum compound.  The activity of the vanadium catalysts are relatively low, e.g., producing 5-20 kg polymer/g vanadium.

In current commercial grades of EPDM,

crystallinity is a function of both the ethylene content of the polymer and the catalyst system used for its production. For a given polymer composition, the catalyst system controls the fraction of ethylene units present in long ethylene sequences which are capable of crystallizing.  With any given catalyst and reactor configuration, polymers with higher ethylene content will have longer ethylene sequences and be more crystalline.

In current EPDM production based on vanadium catalysts, the product EPDM polymers are completely amorphous (non-crystalline) at ethylene contents below about 55 wt%.  Conversely, at ethylene contents of about 55 wt% or greater, an EPDM will possess significant crystallinity. The degree of crystallinity depends less on the diene content of the EPDM than on the percentage of ethylene.

In order for the catalyst system to be useful for the commercial production of an EPDM elastomer, it is desirable for the crystallinity of the polymer to be roughly comparable to that of currently available commercial grades of EPDM for most applications.

Metallocene catalysts typically consist of a transition-metal atom sandwiched between ring structures to form a sterically hindered site.  Plastics obtained with metallocene catalysts tend to have increased impact strength and toughness, good melt characteristics, and improved clarity in films.

In actual practice, the extent to which metallocene catalysts can effectively replace traditional

catalysts in polymer production depends on the cost and efficiency of the system.  Metallocene catalysts cost significantly more than the traditional Ziegler-Natta catalysts but the metallocene systems are considerably more productive'.  In some cases, the* increased productivity of metallocene catalysts relative to the Ziegler-Natta catalysts ranges from one to two orders of magnitude more polymer produced per pound of catalyst.

Since the recent introduction of aluminoxane-activated metallocene catalysts for the production of polyethylene, polypropylene, and copolymers of ethylene and a-olefins such as linear low density polyethylene (LLDPE), some effort has been made to apply these catalysts to the production of EPDM elastomers.  For this use, it is desired that the catalyst produce high yields of EPDM in a reasonable polymerization time, result in adequate incorporation of the diene monomer(s) and provide a random distribution of monomers while enabling good control of Mw

over a wide range while yielding a relatively narrow MWD.

Kaminsky et al., J. Poly. Sc., Vol. 23, 2151-2164 (1985), discloses the use of a metallocene-methylaluminoxane (MAO) catalyst system to produce low molecular weight EPDM elastomers, i.e., Mws of not greater than about 150,000. Such catalysts require long reaction times and provide low yields and are therefore impractical for commercial EPDM manufacture.  Similarly, Japanese Patent 62-121,771 describes a metallocene-catalyzed polymerization process yielding an ethylene-1-butene-diene elastomer of high ethylene content in low yield.

Other polymerization processes for producing EPDMs featuring the use of a metallocene catalyst activated by an

aluminoxane such as MAO are described, e.g., in U.S. Patent Nos. 4,871,705, 5,001,205, 5,229,478 and 5,442,020, EP 347,129 and WO 95/16716.  As discussed more fully below, the lack of more widespread commercial implementation of metallocene catalysts where the production of high molecular weight elastomers is concerned is due at least in part to the need to use very large amounts of aluminoxane cocatalyst to activate the metallocene to acceptable levels.

EPA 593,083 describes a gas phase polymerization process for producing EPDM employing a bridged metallocene catalyst (1):

(Formula Removed)

Gas phase polymerization, however, is prone to a number of technical difficulties, reactor fouling'among them, that need to be overcome before this type of process for producing EPDM elastomers will achieve general acceptance by the industry.

EPA 612,769 and EP 653,445 both disclose the use of metallocene catalyst (1) in a solution phase polymerization process for producing linear low [molecular weight] propylene-diene elastomer (LLPDE) in contrast to a high molecular weight elastomer that is an object of the present invention.

'U.S. Patent No. 5,401,817 describes a polymerization process employing bridged metallocene catalyst (2):

(Formula Removed)

There  is,  however,  no mention of producing an elastomer in  this patent.

Green et al., J. Chem. Soc. Dalton Trans., 657-665 (1994) describes the polymerization of propylene and styrene employing a bridged metallocene catalyst (3):

(Formula Removed)

No mention of producing an elastomer  is made  in this publication.

Kaminsky et  al.,  Angew.  Chem.  Int.  Ed.  Engl.,  34, 2273-2275  (1995)  describes bridged metallocene catalyst  (4),

together with MAO, for the copolymerization of ethylene with bulky cycloalkenes:

(Formula Removed)

Another aspect of the present invention lies in the discovery that not all bridged metallocene catalysts will provide high molecular weight elastomers.  Thus, e.g., it has been found that bridged metallocene catalyst (5)

(Formula Removed)

which differs  from metallocenes  (l)-(4),  supra,  only in the nature  of  the bridging group joining  the  two cyclopentadienyl-derived  ligands provides  low molecular weight  (
metallocene catalyst (1) provides elastomers of high molecular weight (>300,000).

Bridged metallocene catalysts (6) and (7) possessing the bis(indenyl) and the bis(fluorenyl) structures, respectively, are capable of providing high molecular weight amorphous ethylene-propylene copolymers

(Formula Removed)

Metallocenes  (6)  and  (7)  are described  in U.S.  Patent Nos, 5,145,819  (indenyl)  and 5,436,305  (fluorenyl)  for the production of homopolymers.  No mention is made  in either patent  of  employing the disclosed metallocene  for the production of  an EPDM-type  elastomer.

As previously mentioned,  it has been discovered that  one of  the obstacles  to widespread commercial

implementation of metallocene catalysis lies in the use of an aluminoxane as cocatalyst.  Aluminoxanes are expensive and large amounts are required in order to activate the metallocene catalyst with which they are associated.

SUMMARY OF THE INVENTION

It is an object of the present invention to provide a liquid phase polymerization process, i.e., one carried out under solution or slurry conditions and in batch or continuously, for producing a polyolefin elastomer employing as the catalyst composition an activated bridged metallocene in which the bridging group possesses at least two bulky groups.

It is a further object of the invention to provide such a process for the polymerization of olefins to provide high molecular weight EP and EODEs such as the EPDMs.

Yet another object of the invention is to provide a catalytically active composition comprising a metallocene procatalyst activated by  a particular type of cation-generating cocatalyst.

Additional objects of the invention include

providing a polyolefin elastomer possessing a combination of high molecular weight, high Mooney viscosity, low polydispersity index, low glass transition temperature and low hysteresis and various products manufactured therefrom.

In keeping with these and other objects of the invention, there is provided a process for the liquid phase polymerization of ethylene, at least one other a-olefin and, optionally, at least one diene monomer to provide an elastomer, the process comprising contacting the monomer under liquid phase polymerization conditions with a catalytically effective amount of a catalyst composition comprising the product obtained by combining (a) a metallocene procatalyst, preferably one containing a

bridging group possessing at least two bulky groups, and (b) a cocatalyst, preferably a cation-generating cocatalyst as hereinafter described.

The polyolefin elastomers obtained by the process of this invention are themselves novel, possessing, in combination, a higher molecular weight (Mw) , higher Mooney viscosity (ML1+4 at 125°C) a lower polydispersity index (Mw/Mn) , a lower glass transition temperature (Tg) and a lower hysteresis (tan δ) than these same properties in known polyolefin elastomers incorporating equivalent amounts of the same olefins.  These elastomers confer advantageous properties on products manufactured therefrom relative to the same products manufactured from known elastomers.

The terms "metallocene" and "metallocene

procatalyst" as used herein shall be understood to refer to compounds possessing a transition metal M, at least one non-cyclopentadienyl-derived ligand X and 2ero or one heteroatom-containing ligand Y, the ligands being coordinated to M and cozyresponding in number to the valence thereof.  Such compounds, cocatalysts useful for their activation to provide metallocene catalysts that may be employed for the polymerization of olefins to provide polyolefin homopolymers and copolymers and/or polymerization processes employing one or more of the metallocene catalysts are described in, among others, U.S. Patent Nos. 4,752,597; 4,892,851; 4,931,417; 4,931,517; 4,933,403; 5,001,205; 5,017,714; 5,026,798; 5,034,549; 5,036,034; 5,055,438; 5,064,802; 5,086,134; 5,087,677; 5,126,301; 5,126,303; 5,132,262; 5,132,380; 5,132,381; 5,145,819; 5,153,157; 5,155,080; 5,225,501; 5,227,478; 5,229,478; 5,241,025; 5,243,002; 5,278,119; 5,278,265; 5,281,679; 5,296,434; 5,304,614; 5,308,817; 5,324,800; 5,328,969; 5,329,031; 5,330,948; 5,331,057; 5,349,032; 5,372,980; 5,374,753; 5,385,877; 5,391,629; 5,391,789; 5,399,636; 5,401,817;

5,406,013; 5,416,177;	5,416,178; 5,416,228; 5,427,991;

5,439,994; 5,441,920;	5,442,020; 5,449,651; 5,453,410;

5,455,365; 5,455,366;	5,459,117; 5,466,649; 5,470,811;

5,470,927; 5,477,895;	5,491,205; and, 5,491,207, the

contents of which are	incorporated by reference herein.

Accordingly, the present invention relates to a process for the liquid phase polymerization of ethylene, at least one other α-olefin and, optionally, at least one diene monomer to provide an polyolefin elastomer, the process comprising polymerizing the monomer under solution or slurry conditions at a temperature in the range of from -20°C to 300°C at a pressure of from 5 to 2000 psig in the presence of a catalyst composition, thecatalyst composition comprising the product obtained by combining a metallocene procatalyst with a cocatalyst, the metallocene procatalyst being at least one compound of general formulae (I) and/or (II):

(Formula Removed)

wherein Cp1 of ligand (Cp1R1m) and Cp2 of ligand (Cp2R2p) are the same or different cyclopenta-dienyl rings, R1 and R2 each is, independently, halogen or a hydrocarbyl, halocarbyl, hydrocarbyl-substituted organometalloid or halocarbyl-substituted organometalloid group containing up to 20 carbon atoms, m is 0 to 5, P is 0 to 5 and two R1 and/or R2 substituents on adjacent carbon atoms of the cyclopentadienyl ring associated therewith can be joined together to form a ring containing from 4 to 20 carbon atoms, R3 is a bridging group, n is 0 or 1, Y is a heteroatom-containing ligand in which the heteroatom is coordinated to M, M is a transition metal having a valence of from 3 to 6, each X is a non-cyclopentadienyl ligand and is, independently, halogen or a hydrocarbyl, oxyhydrocarbyl, halocarbyl, hydrocarbyl-substituted organometalloid, oxyhydrocarbyl-substituted organometalloid or halocarbyl- substituted organometalloid group containing up to 20 carbon atoms, q is equal to the valence of M minus 2, r has the value of n and s is equal to the valence of M minus 1 when r is 0 and is equal to the valence of M minus 2 when r is 1, the cocatalyst being an aluminoxane or a cation- generating cocatalyst comprising: a metal-and/or metalloid- containing first component capable of exchanging at least one X ligand in the metallocene procatalyst up to the total number thereof with, independently, a hydrogen atom, or a carbohydryl group containing up to about 20 carbon atoms or an oxycarbohydryl group containing up to 20 carbon atoms; a neutral metal- and/or metalloid-containing second component having at least one aryl group possessing at least one electron-withdrawing substituent; and, an anionic metal- and/or metalloid-containing third component having at least one aryl group possessing at least one electron-withdrawing constituent, provided, that when the metallocene procatalyst is one of formula (I) and the cocatalyst is entirely an aluminoxane, ligand (Cp1R1m) is different from ligand (Cp2R2p) , bridging group R3 contains at least two bulky groups and n is 1 and when the procatalyst is entirely one of formula (II), the cocatalyst comprises the cation- generating cocatalyst, wherein the metallocene procatalyst is present in amounts of from 0.0001 to 0.02 millimoles/liter, based on the transition metal content and wherein the co catalyst is present in amounts of from 0.01 to 100 millimoles/liter.

The subject invention also relates to an elastomer obtained from the polymerization of ethylene, at least one other a-olefin and, optionally, at least one diene, the elastomer possessing an Mw of from about 200,000 to about 2,000,000, an ML1+4 at 125°C of from 10 about 10 to about 200, an Mw/Mn of from about 1.25 to about 10, a Tg of below about -25°C and a tan 8 of from about 0.3 to about 7.

BRIEF DESCRIPTION OF THE ACCOMPANYING DRAWING

Figure 1 is a graphical comparison of the

stability of a metallocene procatalyst activated by cation-generating cocatalysts both within (Example 21) and outside (Comparative Example 30) the scope of the invention, the stability of the.catalysts being shown as the amount of monomer consumed over time.

DESCRIPTION OF THE PREFERRED EMBODIMENTS

The polymerization process herein employs a catalyst composition obtained by activating a metallocene procatalyst with a suitable cocatalyst.

The metallocene procatalyst is preferably one or a mixture of metallocene compounds of either or both of the following general formulae:

(Formula Removed)

wherein Cp1 of ligand (CpJ and Cp2 of ligand (Cp2R2p) are the same or different cyclopentadienyl rings, R1 and R2 each is, independently, halogen or a hydrocarbyl, halocarbyl, hydrocarbyl-substituted organometalloid or halocarbyl-substituted organometalloid group containing up to about 20 carbon atoms, m is 0 to 5, p is 0 to 5 and two R1 and/or R2 substituents on adjacent carbon atoms of the cyclopentadienyl ring associated therewith can be joined together to form a ring containing from 4 to about 20 carbon atoms, R3 is a bridging group, n is 0 or 1, Y is a heteroatom-containing ligand in which the heteroatom is

coordinated to M, M is a transition metal having a valence of from 3 to 6, each X is a non-cyclopentadienyl ligand and is, independently, halogen or a hydrocarbyl, oxyhydrocarbyl, halocarbyl, hydrocarbyl-substituted organometalloid, oxyhydrocarbyl-substituted organometalloid or halocarbyl-substituted organometalloid group containing up to about 20 carbon atoms, q is equal to the valence of M minus 2, r has the value of n and s is equal to the valence of M minus 1 when r is 0 and is equal to the valence of M minus 2 when r is 1.

Methods for preparing these and other useful metallocene procatalysts are known in the art and do not constitute a part of the present invention.

Metallocene procatalyst (I) can be activated either with an aluminoxane or, preferably, with the cation-generating cocatalyst hereinafter described.  If the metallocene procatalyst is entirely one of formula (II), it is activated with the aforementioned cation-generating cocatalyst.  However, where the metallocene procatalyst is one of formula (I) and the cocatalyst is entirely an aluminoxane, ligand (Cp^J must be different from ligand (Cp2R2p) , bridging group R3 must contain at least two bulky groups and the value of n must be 1.  Of these bridged metallocenes, it is preferred that bridging group R3 possess the structure

(Formula Removed)

in which bulky groups R4 and R5 each, independently, is, or contains, a cyclohydrocarbyl group containing up to about 20, and preferably from 6 to about 12, carbon atoms and from 0 to 3 heteroatoms such as oxygen, sulfur, tertiary

nitrogen, boron or phosphorus and, in particular, is a cycloalkyl, heterocycloalkyl, cycloalkenyl, heterocyclo-alkenyl, aryl, heteroaryl, alkaryl, alkylheteroaryl, aralkyl, heteroaralkyl, and so forth, M is titanium, zirconium or hafnium, q is 2 and each X is halogen.

Of this preferred group of bridged metallocenes, those in which ligand (Cp1Rm1) is unsubstituted cyclopentadienyl, ligand (Cp2Rp2) is indenyl or fluorenyl, M is zirconium, R4 and R5 each is phenyl and each X ligand is chlorine are still more preferred.  These more preferred metallocenes correspond to known metallocene compounds (1)-(4), supra.

Still other preferred bridged metallocenes (I) that can be used in the polymerization process of this invention include:

diphenylmethylene(indenyl) (fluorenyl)zirconium dichloride, diphenylmethylene(cyclopentadienyl) (4,5,6,7-tetrahydro-indenyl)zirconium dichloride,

diphenylmethylene(cyclopentadienyl) (2-methylindenyl) zirconium dichloride,

diphenylmethylene(2,4-dimethylcyclo-pentadienyl) (3 ' ,5 ' -dimethylcyclopentadienyl)zirconium dichloride, diphenylmethylene (2-methyl-4-tert-butylcyclo-pentad±enyl) (3'-tert-butyl-5'-methylcyclopentadienyl)zirconium dichloride,

dixylylmethylene (2,3, 5-trimethylcyclopentadienyl) (2 ' , 4 ' , 5'-trimethylcyclopentadienyl)zirconium dichloride, dixylylmethylene(2,4-dimethylcyclopentadienyl)(3 ' ,5 ' -dimethylcyclopentadienyl)zirconium dichloride, dixylylmethylene (2 -methyl - 4 - tert -butylcyclopentadienyl) (3'-tert-butyl-5-methylcyclopentadienyl) zirconium dichloride,

dixylylmethylene(cyclopentadienyl)(fluorenyl)zirconium dichloride,

di-o-tolylmethylene(cyclopentadlenyl)(3,4-dimethyl-

cyclopentadienyl)zirconium dichloride,

di-o-tolylmethylene(cyclopentadienyl)(3,4-dimethyl-

cyclopentadienyl)zirconium dichloride,

di-o-tolylmethylene(cyclopentadienyl)(3,4-dimethylcyclo-

pentadienyl)zirconium dichloride,

di-o-tolylmethylene(cyclopentadienyl)(indenyl)zirconium

dichloride,

dibenzylmethylene(cyclopentadienyl)(tetramethylcyclo-

pentadienyl)zirconium dichloride,

dibenzylmethylene(cyclopentadienyl)(indenyl)zirconium

dichloride,

dibenzylmethylene(cyclopentadienyl)(fluorenyl)zirconium

dichloride,

dicyclohexylmethylene(cyclopentadienyl)(indenyl)zirconium

dichloride,

dicyclohexyl(cyclopentadienyl)(fluorenyl)zirconium

dichloride,

dicyclohexylmethylene (2-methylcyclopentadienyl) (fluorenyl)

zirconium dichloride,  ""

diphenylsilyl(2,4-dimethylcyclopentadienyl) (3',5'-dimethyl-

cyclopentadienyl)zirconium dichloride,

diphenylsilyl(2,4-dimethylcyclopentadienyl) (3',5'-dimethyl-

cyclopentadienyl)zirconium dichloride,

diphenylsilyl (2,3, 5-trimethylcyclopentadienyl) (2,4,5-

trimethylcyclopentadienyl)zirconium dichloride,

tetraphenyldisilyl(cyclopentadienyl)(indenyl)zirconium

dichloride,

tetraphenyldisilyl(3-methylcyclopentadienyl) (indenyl)

zirconium dichloride,

tetraphenyldisilyl(cyclopentadienyl) (fluorenyl)zirconium

dichloride,

di-o-tolylsilyl(cyclopentadienyl)(trimethylcyclopentadienyl)

zirconium dichloride,

di-o-tolylsilyl(cyclopentadienyl)(tetramethylcyclopenta¬dienyl) zirconium dichloride,

di-o-tolylsilyl(cyclopentadienyl)(3,4-diethylcyclopenta-

dienyl)zirconium dichloride,

di-o-tolysilyl(cyclopentadienyl)(triethylcyclopentadienyl)

zirconium dichloride,

dibenzylsilyl(cyclopentadienyl)(fluorenyl)zirconium

dichloride,

dibenzylsilyl(cyclopentadienyl) (2,7-di-t-butyl-

fluorenyl)zirconium dichloride, and

dicyclohexylsilyl(cyclopentadienyl)(flurorenyl)zirconium

dichloride.

In the preferred metallocene procatalysts of

formula (II), n and r are both 1, the valence of M is 4, X is halogen and s is 2.  Illustrative of such preferred metallocene procatalysts (II) that can be activated by the cation-generating cocatalyst of this invention are the following:

dimethylsilyl(tetramethylcyclopentadienyl)(cyclohexylamido) zirconium dichloride,  

dimethylsilyl(3,4-dimethyl cyclopentadienyl)(cyclohexyl¬amido) hafnium dichloride,

.dimethylsilyl (tetramethylcyclopentadienyl) (butylamido) titanium dichloride,

dimethylsilyl (3,4-di-t-butylcyclopentadienyl) (cyclododecyl-amido)titanium dichloride,

dimethylsilyl (2, 5-dimethylcyclopentadienyl) (cyclododecyl-amido)titanium dichloride,

di-n-propylsilyl(2,5-dimethylcyclopentadienyl)(p-n-butyl-phenylamido)titanium dichloride,

di-isopropylsilyl(2-indenyl)(cyclohexylamido)zirconium dihalide,

diphenylsilyl (tetra-n-propylcyclopentadienyl) (isopropyl-amido)zirconium dihalide, and

dimethylmethylene(2-methyl - 5 -1-butylcyclopentadienyl) (dimethylamido)zirconium dihalide.

The cocatalyst, or activator, employed with the preferred bridged metallocene procatalysts of formula (I) can, as previously stated, be any of the aluminoxanes known to activate metallocene procatalysts.  For further details of the aluminoxane cocatalysts including such alkylaluminoxanes as MAO see, e.g., U.S. Patent No. 5,227,478.  In general, the bridged metallocene procatalyst can be present in the reactor in an amount, expressed in terms of its transition metal content, of from about 0.0001 to about 0.02, preferably from about 0.0002 to about 0.015 and more preferably from about 0.0002 to about 0.01, millimoles/liter.  Corresponding to these amounts of transition metal, the aluminoxane cocatalyst can be utilized in an amount of from about 0.01 to about 100, preferably from about 0.02 to about 75 and more preferably from about 0.025 to about 50, millimoles/liter.  It will, of course, be recognized that optimum levels of bridged metallocene procatalyst and aluminoxane cocatalyst will to some extent depend upon the specific procatalyst and cocatalyst selected

•v

as well as other polymerization process variables.

When employing an aluminoxane cocatalyst, 'it can be advantageous to include a trialkylaluminum such as trimethylaluminura, triethylaluminum, tri(n-propyl)aluminum, triisopropyaluminum, tri(n-butyl)aluminum, triisobutyl-aluminum, and the like, to reduce the amount of aluminoxane required for suitable activation of the metallocene procatalyst.  In general, the optional trialkylaluminum can be utilized in a molar ratio to metallocene procatalyst of from about 1 to about 1000 and preferably from about 2 to about 500.

Preferably, however, the cation-generating cocatalyst of the composition described below is used to activate metallocene procatalysts (I) and (II).  This preferred cocatalyst can be used as a partial or complete replacement for the aluminoxanes, not only for the preferred bridged metallocenes described above, but for any of the metallocene procatalysts, whether bridged or nonbridged, with which the invention is concerned.  More particularly, the cation-generating cocatalyst herein comprises: as a first component, a metal- and/or metalloid-containing compound capable of exchanging at least one X ligand in the metallocene procatalyst up to the total number thereof with, independently, a hydrogen atom or a carbohydryl group containing up to about 20 carbon atoms or oxycarbohydryl group containing up to 20 carbon atoms; as a second component, a neutral metal- and/or metalloid-containing compound having at least one aryl group possessing at least one electron-withdrawing substituent; and, as a third component an anionic metal- and/or metalloid-containing compound having at least one aryl group possessing at least one electron-withdrawing substituent.

Activation of the metallocene procatalyst can be achieved by combining the metallocene with the aforementioned components of the cation-generating cocatalyst either simultaneously or in any sequence and with any interval of time therebetween. For reasons discussed below, in situ activation of the procatalyst, i.e., within the polymerization reactor in the presence of monomer, is preferred.  However, it is also within the scope of the invention to achieve activation of the procatalyst in other ways, for example, by reacting the metallocene procatalyst with the first component of the cocatalyst and thereafter combining the product of this reaction with the second and third components of the cocatalyst either simultaneously or

sequentially either within, or in the absence of, the olefin monomer.  In general, the molar ratio of the first component of the cocatalyst to metallocene procatalyst can vary from 1 to about 500 and preferably from about 2 to about 500 and the molar ratios of the second and third components of the cocatalyst to metallocene procatalyst can, independently, vary from about 0.5 to about 10 and preferably from about 0.8 to about 5.

The metal- or metalloid-containing first component for providing the cation-generating cocatalyst herein can advantageously be an aluminum compound of the general formula AlR4R5R6 in which R4, R5 and R6 each, independently, is a hydrocarbyl, e.g., alkyl, or oxyhydrocarbyl, e.g., alkoxy, group containing up to about 20 carbon atoms, or hydrogen, provided that no more than two of R4, R5 and R6 can be hydrogen.  Suitable aluminum compounds include trimethylaluminum, triethylaluminum, tri(n-propyl)aluminum, triisopropylaluminum, tri(n-butyl)aluminum, tri(n-propyl) aluminum, triisobutylaluminum, tri(n-hexyl)aluminum, tri(n-octyl)aluminum, dimethyaluminum hydride, diethylaluminum hydride, diisopropylaluminum hydride, di(n-propyl)aluminum hydride, diisobutylaluminum hydride, di(n-butyl)aluminum hydride, dimethylaluminum ethoxide, di(n-propyl)aluminum ethoxide, diisobutylaluminum ethoxide, di(n-butyl)aluminum ethoxide, and the like.  Of the foregoing aluminum compounds, the trialkylaluminums are preferred and of these, triethylaluminum and triisobutylaluminum are more preferred. Additional representatives of compounds that can be used as the first component of the cocatalyst are alkali metal organometallics, alkaline earth organometallics and organometal halides (e.g., Grignard reagents), hydrocarbyl complexes of such metals and organometalloids such as those of boron, zinc, gallium, germanium, arsenic, tellurium mercury, lead, and the like.

Useful second components for providing the preferred cocatalysts include boranes such as tris(pentafluorophenyl)borane, tris(methoxyphenyl)borane, tris(trifluoromethyl-phenyl)borane, tris(3,5-di[trifluoro¬methyl] phenyl)borane, tris(tetrafluoroxylyl)borane, tris(tetrafluoro-o-tolyl)borane, and the like.  Of the foregoing boranes, tris(pentafluorophenyl)borane and tris(3, 5-di[trifluoromethyl]phenyl)borane are preferred. Other useful second components include aluminum homologues of the foregoing compounds.

Specific third components that can be used in the preferred cocatalysts include borates such as lithium tetrakis(pentafluorophenyl)borate, lithium tetrakis(tri-fluoromethylphenyl)borate, lithium tetrakis(3,5-di[tri-fluoromethyl]phenyl)borate, sodium tetrakis(pentafluoro¬phenyl) borate, potassium tetrakis(pentafluorophenyl)borate, magnesium tetrakis(pentafluorophenyl)borate, titanium tetrakis(pentafluorophenyl)borate, tin tetrakis(pentafluoro¬phenyl) borate, and the like.  Of the foregoing borates, alkali metal borates such as lithium tetrakis(pentafluoro¬phenyl) borate and lithium tetrakis(3,5-di[trifluoro¬methyl] phenyl) borate are preferred.  Other useful third components include aluminate homologues of the foregoing compounds.

The activated metallocene catalyst composition can be prepared in advance and thereafter introduced into the polymerization reactor.  However, when employing the preferred cation-generating cocatalyst, supra, it is highly preferred to activate the metallocene procatalyst with the cocatalyst components in situ, which is to say, in the presence of monomer.  There are considerable advantages to such in situ activation.

The metallocene procatalysts in which each X ligand is a halogen are fairly stable compounds and impose

no special handling or storage requirements.  However, the metallocenes in which one or more X ligands is a hydrogen atom or a hydrocarbyl group are highly susceptible to degradation when exposed to oxygen, moisture, light and/or heat.  When prepared in advance, care must be taken to store these metallocenes in a manner which will exclude all of these conditions.  This is especially the case with the metallocene hydrides which are extremely unstable.  For these reasons, it is preferred to activate the metallocene procatalyst with the preferred cocatalyst within the polymerization reactor in the presence of monomer. Activating the procatalyst in this way avoids or greatly diminishes the possibility of forming catalytically inactive degradation products.

There are still other significant advantages to in situ activation of the metallocene procatalyst.  Thus, in situ activation offers the flexibility of adjusting the quantity of aluminum component in the cocatalyst to compensate for process conditions in the polymerization reactor, e.g., via reactive scavenging of polar impurities. Use of preformed metallocene hydrides, hydrocarbyls or oxyhydrocarbyls would necessitate an independent feed of such a scavenger such representing a complication of the polymerization process.  In addition, it has been observed herein that activation in the presence of olefin monomer results in significantly higher initial polymerization activity than the same catalyst activated in advance of its introduction into the polymerization reactor.

The a-olefins suitable for use in the preparation of the elastomers herein contain from 3 to about 20 carbon atoms and include propylene, 1-butene, 3-methylbutene, 1-pentene, 4-methyl-l-pentene, 1-hexene, 1-octene, 1-decene, 1-dodecene, and vinyl aromatic monomers such as styrene, a-

methyl styrene and the like, with propylene being the a-olefin of choice.

The optional diene monomer(s) can be conjugated or nonconjugated.  Conjugated monomers include butadiene, isoprene, 2,3-dimethylbutadiene and cyclopentadiene.
