Repository: anandvc/allindianpatents

File: patents/232780-an-improved-process-for-the-preparation-of-acrylic-emulsion-copolymers.html
Indian Patents. 232780:"AN IMPROVED PROCESS FOR THE PREPARATION OF ACRYLIC EMULSION COPOLYMERS"

Indian Patents

Recently Granted Patents

  Recently Published Patents

Title of Invention	"AN IMPROVED PROCESS FOR THE PREPARATION OF ACRYLIC EMULSION COPOLYMERS"

Abstract	An improved process for the preparation of acrylic emulsion copolymers by dissolving anionic and non ionic emulsifiers in deionised water adding a buffer solution and redox initiator heating under stirring at 50-70°C in presence of nitrogen, adding acrylic monomer mixtures containing methyl acrylate, styrene, ethylacrylate butylacrylate and acrylic acid were added very slowly over a period of three hours to obtain acrylic emulsion copolymer.	

Full Text	This invention relates to an improved process for the preparation of acrylic emulsion copolymers.

This invention particularly relates to a process for the preparation of acrylic  copolymers  by emulsion polymerization technique which is requested  for various

applications in the textile industry.

Until a few years ago, the modification of textiles was done by the application of natural materials such as starches, natural gums and gelatins. Now the textile

industry employs a large variety of synthetic polymers that impart properties

  difficulty to obtain with natural products.  The acrylic family constitutes one of

the rapidly advancing groups of these synthetics. Flimsy fabrics can be given a firm, hand full and a heavy body by their use. The tensile strength of week fibres can be increased. Fraying can be lessened for long periods of use and repeated washings. Permanent stiffening of the fabric can be accomplished by acrylic resin treatment. The acrylics can impart these desirable modifications and will not change the appearance of the fabric because of their transperancy. These are resistant to bacterial action, grease and oil. The flexibility of the resin is permanent feature and is not subject to the less permanent affect of a plasticiser. It is also interesting to note that moisture taken up by textiles treated with acrylic emulsion is the same as that of untreated fabric. The popular grease resistant and wash and wear finishes are made by treating the fabric with thermosetting resins. The incorporation of a compatible acrylic emulsion will improve the grease resistance and strengthen the tensile properties of the fabric.

(Henry C. Speel and E.W.K. Sehwarz in  "Textile Chemicals and

Auxiliaries"

pub. Reinhold Publishing Company,  Newyork (1957) P.127, 138),  (Milton B.

Hover  "Acrylic Resins"  Reinhold Publishing Corp., Newyork (1960) pp 133- 

The continuous flexing and abrasion of fabrics during regular use lead to eventual

failure. The use of acrylic resin treatment greatly extends useful life of the 

fabric

There are two major variations in the polymerisation procedure namely;

reflux or;

redo initiated polymerisation for acrylic monomers.  In any given 

monomer

system in the water, the monomer will boil with in a specific temperature

range. The

polymerisations run in these temperatures range are being run at reflux. If the temperature of the reaction is below the reflux range and slight difference in the rate of polymerisation is usually evident, due to the inhibiting effect of the oxygen in the polymerisation kettle. This oxygen greatly lengthen the induction period before the polymerisation starts and slow down the rate of polymerisation. Therefore, it is necessary to replace the air by flushing or blanketing with a inert gas such as nitrogen or carbondioxide.

It was found that higher temperatures of polymerisation lead to lower molecular weight polymers. Attempts were, therefore, made successfully to use a catalyst -activator system that would operate well in the lower temperature range. This catalyst - activator system is also called Redox. The oxidant used is the persulphate catalyst and the reducing agent which serves as an activator is usually a sulfoxy compound or a small amount of ferrous salt. Sulfoxy compounds used

generally are sodium meta bisulphite, thiosulphite and hydrosulphite.  In such

systems there is no need for a condenser and the induction period is small. Under

these conditions, it is desirable to flush the reaction kettle with an innert gas such  

as pure nitrogen.	

 [K.Eisentrager and W.Druschke in "Hand book of Adhesives"  Ed.I.Skeist Van 

Nostrand Reinhold Co. Newyork (1977) pp 528-559],  [Milton B.Horn "Acrylic Resins" Reinhold Publishing Corporation, Newyork (1960)

 -113], [M.S.E1- Aasser and 

"Emulsion Polymerisation of Vinyl Acetate" ed. M.S.El- /  

Aasser and J.W.Vandershoff, Applied Science Publishers, London  (1981)  

215-253],  [H. Warson, "Applications of Synthetic Resin Emulsions" (1972)].  

The main object of the present invention is to provide an improved process for the 

preparation of acrylic copolymers by emulsion polymerisation which obviates the

draw backs of the previous invention.

Another object is to provide a process of the present invention is to prepare acrylic copolymers in the form of emulsions suitable for textile finishing such as to improve flexing, abrasion, grease resistance and to improve the tensile properties of the fabric.

Yet another object of the present invention is to prepare acrylic copolymers having excellent clarity.

Yet another object of the present invention is to prepare the acrylic copolymers by emulsion polymerization at as low temperatures as 50°C in presence of redox catalyst -activator system.

Accordingly, the present invention provides an improved process for the preparation of acrylic emulsion copolymers which comprises dissolving anionic 2 to 6% and non ionic emulsifiers 1 to 4% in deionised water 45 to 65% adding a buffer solution 0 to 0.4% and redox initiator or oxidizing initiator in the range of 0.1 to 0.6% heating under stirring at 50-70°C in presence of nitrogen, adding acrylic monomer mixtures containing methyl acrylate, styrene, ethylacrylate butylacrylate and acrylic acid 35 to 55% were added very slowly over a period of three hours oiptionally adding plasticizer 0 to 5% to obtain acrylic emulsion copolymer.

In an embodiment in the present invention the monomers used is methylacrylate, ethylacrylate, butylacrylate, styrene and acrylic acid.

In another embodiment of the invention, the initiators used is potassium persulphate, ammonium persulphate, sodium metasulphite and potassium metabisulphite.

In another embodiment of the invention, the emulsifiers used may be anionic surface active agents such as sodium lauryl sulphate, sodium lauryl ether sulfate, fatty alcohol sulphates and non anionic surface active agents such as ethylene oxide condensates and alkyl phenol polyethenoxy ethers.

In yet another embodiment, .the buffers used are such as sodium acetate and

sodium bicarbonate.

In a feature of the invention plasticiser used may be such as polyvinylalcohol,

polyvinylpyrolidone  may be in the range of 0 - 5 % on the total weight of the

emulsion polymer solution.

In still another embodiment of the invention, the medium of polymerisation used

may be such as distilled water or deionised water.

To illustrate the efficacy of present invention, various acrylic copolymers made from the combination of monomers like styrene, methyl acrylate, ethyl acrylate, butyl acrylate and acrylic acid were prepared by emulsion polymerisation technique at even as low temperatures as 50 - 60°C.

The following examples are given by way of illustration and therefore should not be construed to limit the scope of the present invention.

EXAMPLE -1

In a stainless steel reactor, distilled water (160g) was taken and in which anionic surfactant sodium lauryl sulphate and nonanionic surfactant ethylene oxide

condensates (20g each) were added. To this a buffer sodium acetate (1.6g) seperately dissolved in distilled water (10g) was added to the kettle. The contents were heated to 60°C under stirring at 90 rpm. The kettle was then flushed with very pure nitrogen gas to displace the air present in the kettle. Through the separate inlets, the initiators (as 2% aqueous solutions), potassium persulphate (40ml) and sodium metabisulphite (40ml) were added gradually in 3 equal installments one at the beginning of the polymerisation, 2nd after the 50% addition of the monomers and the last 3rd installment at the end of the

polymerisation reaction. Monomers methylacrylate (160ml), styrene (80ml) were mixed and added into the kettle very slowly over a period of 3 hours. At the end of 3 hours, a milky white emulsion polymer was obtained. 500g yield was obtained. The viscosity of the emulsion was 250 CPS and it had solid content of 48%. This emulsion has given moderately flexible film on the textiles which has imparted grease resistant properties to the fabric.

EXAMPLE - II

In a stainless steel reactor, deionised water (160g) was taken and in which anionic surfactant sodium lauryl sulphate (8g) was added. To this a buffer, sodium bicarbonate (1.6g) seperately dissolved in deionised water (lOg) was added to the kettle. The contents of the kettle were heated to 50°C under stirring at 120rpm. The kettle was then flushed with lolar grade nitrogen to displace the air present in the kettle. Through two separate inlets, the initiators (2% aqueous solution) ammonium persulphate (40ml) and potassium metabisulphite (40ml) were added gradually throughout the process of polymerisation. Monomers, butyl acrylate (120ml), styrene (120ml) were mixed and added into the kettle through a separate

inlet very slowly over a period of 3 hours. At the end of 3 hours, a milky white emulsion polymer was obtained having viscosity of 300 CPS and had solid content 50%. A yield of 490g emulsion was obtained. This emulsion gave a very flexible film on the textiles which has given crush resistant properties to the fabric.

EXAMPLE - III

In a stainless steel polymerisation reactor, deionised water (400g) was taken and in which anionic surfactant sodium lauryl ether sulphate (24g) was added. The contents were heated to 75°C under stirring at 120rpm. The kettle was once flushed with nitrogen gas to displace the air present in the kettle. Through a separate inlet, an oxidizing initiator (2% aqueous solution) potassium persulphate (40ml) was added in 3 equal installments, one at the beginning of the polymerisation, second after the addition of 50% of the monomers and last at the end of the polymerisation reaction. The monomer mixture containing styrene (160ml) and ethyl acrylate (80ml) and acrylic acid (4ml) were added into the kettle continuously over a period of 3 hours. This addition is called delayed addition. At the end of the 3 hours, the contents of the kettle were heated to 90°C to ensure the completion of polymerisation process. The milky white emulsion in the viscosity of 300 CPS and having 35% solids was obtained. A yield of 700g emulsion was obtained. This emulsion has given moderately flexible film on the textiles and has imparted soft and elastic properties to the fabric.

EXAMPLE - IV

In a stainless steel polymerisation kettle, deionised water (500g) was taken in which an anionic surfactant sodium oleyl sulphate (35g) was added. The mixture was heated to 85°C under stirring at 120rpm. Through a separate inlet, potassium persulphate as 2% acqeous solution (60ml) was added in 3 equal installments, one at the beginning of the polymerisation, second after 50% addition of the monomer and the last at the end of the polymerisation reaction. Monomer mixture containing styrene (250ml), methyl acrylate (125ml) and acrylic acid (6ml) was added by a delayed addition process over a period of 4 hours. The polymerisation was continued for further period of one hour to ensure the complete polymerisation of the monomers. The milky white polymer emulsion was obtained and to which the water soluble plasticiser polyvinyl alcohol (50g) was added. The emulsion had a viscosity of 400CPS and has given a very flexible film on the textiles which has imparted transparent and resistance to light and ageing property to the fabric. This emulsion had 41% solids. The yield of emulsion 1000g was obtained.

EXAMPLE V

In a stainless polymerisation kettle, deionised water (500g) was taken and in which an anionic surfactant sodium lauryl sulphate (45g) was added. The mixture was heated to 90°C under stirring at 120 rpm. Through a separate inlet potassium persulphate as 7% aqueous solution (50ml) was added in three equal installments, one at the beginning of the polymerisation reaction, second after the 50% of addition of monomer and the last at the end of the polymerisation reaction.

Monomer mixture containing styrene (200ml), methyl acrylate (100ml) and acrylic acid (5ml) were added by a delayed addition process over a period of 3 hours. The polymerisation was continued at the same temperature for further period of one hour to ensure the complete polymerisation of the monomers. In this experiment, nitrogen gas was not used as temperature of the polymerisation was maintained well above the boiling point of methyl acrylate. The milky white polymer emulsion thus obtained has 35% solids and has viscosity of 300 CPS. A water soluble plasticizer poly vinyl pyrrolidone (45 g) was added. A yield of 940g emulsion was obtained. This emulsion gave a very flexible and transparent film on the textiles which has imparted rub resistance and added strength to the fabric.

EXAMPLE - VI

In a stainless steel polymerisation kettle, distilled water (200ml) and anionic surfactant sodium decyl sulphate (25g) was added and the contents were stirred at 120rpm at 90°C. Through a separate inlet potassium persulphate as 10% aqueous solution (50ml) was added in 3 equal installments, one at the beginning of the polymerisation reaction, second after 50% addition of the monomer and the last at the end of the polymerisation reaction. In a separate container, distilled water (300ml) was taken and in which anionic surfactant sodium decyl sulphate solution (25g) was stirred into it at 30°C. To this a monomer mixture of styrene 200ml, methyl acrylate 100ml and acrylic acid (5ml) was added in 10 minutes and stirred. This gave a milky white monomer emulsion. This monomer emulsion was then added to the stainless steel polymerisation kettle slowly over a period of 3 hours. At the end of the 3 hours, white polymer emulsion was obtained and it was neutralised to pH 6.5 to 7 using ammonical solution. To this 5% of the total

charge (i.e., 40g) water soluble plastiser poly vinyl pyrrolidone was added. The product was then cooled and discharged. This acrylic copolymer emulsion had the viscosity 350 CPS and had solid content 35%. A yield of 930g emulsion was obtained. It gave a very flexible film on the textiles which has imparted grease resistance property to the fabric. It has also imparted light and age resistant property to the fabrics. The main advantages of this process are:

1)	The acrylic copolymers of varied types and proportions can be made by this

method of  emulsion polymerisation, to suit to various requirements for the

processing  of textiles.

2)	The emulsion polymerisation process may be conducted by redox initiators

or only oxidizing initiator.

3)	The emulsion polymerisation may be carried out in presence or absence of

nitrogen atmosphere by  varying the temperature of the polymerisation

process between 50°C to 85°C.

4)	The copolymers composition may be adjusted in such a  manner that the

films of the copolymers thus obtained are soft and flexible. These soft

acrylic copolymers are important in making crush resistant textile

finishes.

5)	The copolymers of styrene and butyl acrylate are useful in producing soft

elastic to stiff finishes to the textile fibres.

6)  These  acrylic copolymers form films of excellent clarity  which are resistant  to light, aging and chemical action to the textile fibres.

WE CLAIM:

1)	An improved process for the preparation of acrylic emulsion copolymers

which comprises dissolving anionic 2 to 6% and non ionic emulsifiers 1 to

4% in deionised water 45 to 65% adding a buffer solution 0 to 0.4% and

redox initiator or oxidizing initiator in the range of 0.1 to 0.6% heating under

stirring  at 50-70°C in presence of nitrogen,  adding  acrylic monomer

mixtures containing methyl acrylate, styrene, ethylacrylate butylacrylate and

acrylic acid 35 to 55% were added very slowly over a period of three hours

Optionally adding plasticizer 0 to 5% to obtain acrylic emulsion copolymer.

2)	An improved process as claimed in claim (1), wherein the monomers used

are methyl acrylate, ethyl acrylate, butyl acrylate, acrylic acid and styrene.

3)	An improved process as claimed in claims (1) to (2), wherein the buffers

used are sodium acetate and sodium bicarbonate.

4)	An improved process as claimed in claims (1) to (3), wherein the oxidative

initiators used are potassium persulphate and ammonium persulphate.

5)	An improved process as claimed in claims (1) to (4), wherein the redox

initiators used are in combination of sodium metabisulphite and potassium

metabisulphite.

6)	An improved process as claimed in claims (1) to (5), wherein the anionic

and non ionic surfactants used are sodium lauryl sulphate sodium lauyl

ether sulphate sodium oleyl sulphate, sodium decyl sulphate.

7)	An  improved  process as  claimed  in  claims  (1) to  (6),  wherein the

plasticizers used are polyvinylalcohol and polyvinylpyrrolidone is in the

range of 0-5% on the total weight of emulsion polymer solution.

8)  An improved process for the preparation of acrylic emulsion copolymers substantially  as herein described with reference to the examples. 

Documents:

				322-del-2000-abstract.pdf

				322-del-2000-claims.pdf

				322-del-2000-correspondence-others.pdf

				322-del-2000-correspondence-po.pdf

				322-del-2000-description (complete).pdf

				322-del-2000-form-1.pdf

				322-del-2000-form-19.pdf

				322-del-2000-form-2.pdf

« Previous Patent

Next Patent »

Patent Number	232780	

Indian Patent Application Number	322/DEL/2000	

PG Journal Number	13/2009	

Publication Date	27-Mar-2009	

Grant Date	21-Mar-2009	

Date of Filing	28-Mar-2000	

Name of Patentee	COUNCIL OF SCIENTIFIC AND INDUSTRIAL RESEARCH	

Applicant Address	RAFI MARG, NEW DELHI- 110 001, INDIA.	

Inventors:

#	Inventor's Name	Inventor's Address	

1	NORI KRISHNAMURTHI	INDIAN INSTITUTE OF CHEMICAL TECHNOLOGY HYDERABAD- 500007 ANDHRA PRADESH (INDIA)	

2	DEEKSHITULA BHASKARA ROHINI KUMAR	INDIAN INSTITUTE OF CHEMICAL TECHNOLOGY HYDERABAD- 500007 ANDHRA PRADESH (INDIA)	

PCT International Classification Number	C09D 5/02	

PCT International Application Number	N/A	

PCT International Filing date		

PCT Conventions:

#	PCT Application Number	Date of Convention	Priority Country	

1			NA	

© All Indian Patents, 2013-2021.

  Patent data available in the public domain from Indian Patents Office, Department of Industrial Policy and Promotions, Ministry of Commerce and Industry, Government of India.

File: patents/232827-a-process-for-preparation-of-high-strength-structural-steel.html
Indian Patents. 232827:A PROCESS FOR PREPARATION OF HIGH STRENGTH STRUCTURAL STEEL

Indian Patents

Recently Granted Patents

  Recently Published Patents

Title of Invention	A PROCESS FOR PREPARATION OF HIGH STRENGTH STRUCTURAL STEEL

Abstract	A process for the preparation of high strength structural steel such as herein described, melting the mixture of 0.02-0.04 wt% of Nickel, 0.5-0.7% wt of Chromium, 0.35-0.45 wt% of Molybdenum, 1.0-1.2 wt% of Copper done at a vacuum level of 5.Omicrons then casting the melt into a preheated mould at around 1450-1475° C, cutting the defective portion of ingot, homogenisation the ingot by soaking for 2 hrs, and forging into a slab, controlled rolling at around 800 ° C, air cooling the ingot.	

Full Text	This invention relates to a process for preparation of high strength structural steel. More specifically but without implying any limitation thereto the invention relates to an advanced controlled rolling process leading to high strength structural steel of improved toughness and weldability.

Conventional high strength structural steels particularly refer to HY (High Yield) class of steels having yield strength of about 550 Mpa and sufficiently high impact toughness depending on its application. For example HY-80 steel exhibits toughness of more than 80 J at-18 degree Celsius. A good combination of strength and toughness makes the steel resistant to high pressures, impact loading or sub-ambient catastrophic brittle failures. Such high strength steel find applications in pressure vessels, ship-building, line pipe, earth moving equipment, cranes, bridges, road and rail tankers, wagons and other engineering and structural applications where loading is high and weight saving is critical.

The mechanical properties of HY class of steel is achieved by heat treatment (e.g. quenching and tempering) of the steel and for this purpose the steel is designed to respond to heat treatment by keeping the carbon content and other allying elements sufficiently high. This imposes a limitation in the steel as due to its high carbon equivalent (carbon + other alloying elements) the steel becomes difficult to weld unless preheating is carried out.

Development of newer grades of stronger and tougher High Strength Low Alloying (HSLA) steels involves not only the achievement of improved steel chemistry and manufacturing process but also various advancements in Thermo-Mechanical processing (TMP). The use of advanced processing techniques like controlled rolling (CR) and controlled cooling (CC) have been observed to be

particularly suited to HSLA steels containing microallaying elements like Neabium (Mb), Titanium (Ti ) , Venadium (V) and Do ran ( B ) .

The sole purpose of controlling the hot-deformation  in

•a  controlled  rolling  process  is  to  refine  the  final

austenite grains., which, in turn, transform into fine grained

ferritic and/or bainitic microstructure. This fine grained microstructure not only cause enhancement in strength but also improve toughness. Grain refining is the only strengthening mechanism which can cause improvement in both strength and toughness unlike strengthening mechanisms like solid solution strengthening, precipitation hardening,' dislocation hardening and the likes.

In the known controlled rolling process of any microalloyed steel, the Slab Reheat Temperature (SRT) is chosen to be sufficiently high enough (1150 -1200 degree celsius) to bring the microalloyed carbides and carbonitrides in solid solution. Deformation of austenite in the recrysta 11isat ion region is carried out to obtain uniform distribution of fine equiaxed austenite grains by repeatedly breaking with minimum interpass time to minimise grain growth after static recrystal1isation. Deformation in any pass is carefully controlled to avoid either partial recrysta 11isat ion which causes mixed grain structure, or to avoid dynamic recrystalisation where there is no further

grain  .refining with increased deformation.  The  resulting

» structure  is required to have uniform distribution of  fine

nrained micros t r.yc:,turc? . Defarmatin of austenite? in the non-'"uc ryst al 1 i sat ion region is carried out to cause further breaking of austenite grains so as to result in further refinement of transformed ferritic microstructure due to additional nucleation sites from deformation bands. In this

kind  of deformation, aus'tenite gets elongated and  pancaked

*	' i

containing  3  numbnr of deformation  bands.  Qccurence  of

nucleation at rlongated gamma-grain boundaries as well as at interiors (i.e. deformation bands) further causes a Cosiderable refinement in the transformed microstructure.

The conventional processes known in the art have the drawback that there are chances of coarse grain/mixed grain structure with less control over uniform distribution of fine-equiaxed grain structure. This result in loss of ductility and also less impact toughness. This is particularly so in microalloyed steels where fine precipitates control the recrystallisation and grain growth behaviour.

Another drawback, of the steel obtained by the process of the present invention is that it is very difficult to weld HY grade of steel obtained by these processes as it requires preheating for successful welding without any occurance of Hydrogen induced cracking (HIC).

The primary and the main object of the present invention is to propose a process for the preparation of high strength structural steel.

Another object of the present invention is to propose a process for the preparation of high strength structural steel with improved mechanical properties like improved impact toughness and enhanced strength.

Still another object of the present invention is to propose a process for the preparation of high strength structural steel with enhanced low—temperaturi?. toughness at sub—zero temperatures of the order of minus (-) 40 degree celsius.

Yet another object of the present invention is to propose a process for the preparation of high strength structural steel wherein both strength and ductility can be simultaneously enhanced unlike the conventional processes where one is achieved at the cost of other.

A further object of the present invention is to propose a ^process for the preparation of high strength structural steel wherein the proposed process

altogether  dispenses  off  the  elaborate  heat-treatment  processes like  quenching/  sol ut ionising /  tempering  or  ageing  which are  required  in  conventional  processes,  thereby  making  the

process  more  cost-effective  and  energy-efI icieni  .

i A  still  further  object  of  the  present  invention  is

to  propose  a process  for  the  preparation  of  high  strength structural  steel  which  obviates  the  need  for  special  facilities like  "roll  quenching  to  obtain  desired  package  of  strength, ductility  and  toughness  and  provides  steel  with  most  of these  properties  in  "as  rolled"  condition.

An-  even  further  object  of  the  present  invention  is to  propose  a  process  for  the  preparation  of  high  strength structural  steel  which  provides  steel  with  low  carbon  content and  low  carbon  equivalent  (carbon  and  alloying  elements) thereby  making  the  steel  easily  weldable.

A  still  further  object  of  the  present  invention  is to propose  a process  for  preparation  of  high  strength  structural steel  which  1 ea'ds  to  extremely  fine  ferrite  grain  size of  about  3-4  microns  as  compared  to  grain  size  of  about  18-20 microns  produced  by  conventional  processes.

Yet further object of the present invention is to  propose  a process for preparation of^ high strength structural steels which involves addition of microalloying elements like boron and niobium and keeping the carbon "content much leaner which besides significantly improving weldability leads to cost-reduction.

Yet further object of the present invention is to propose a process for the preparation of high strength structural steel which eliminates intermediate holding adopted in conventional processes to extend finish rolling pass in non-recrystallisation region of austenite. This intermediate holding is difficult to be controlled under shop floor conditions and may

also result in static recrystallisation followed by grain growth thereby adversely affecting the microstructure refinement.

The process of the present invention provides a new generation of high strength steel with enhanced mechanical propertion, . The advanced controlled rolling process proposed. under the present invention involves optimisation of various processing parameters which include slab t'cheat ing temperature, deformation in the gamma-recrysta 11isotion and non-recrystal1isation temperature regions, finish rolling temperature and subsequent post deformation  cooling. The process involves addition of micros 11oving elements like boron and niobium and keeping the carbon content much lower. This, in addition to cost, reduction, improves weldability of steel to a significant f"'tent. Since number of welding operations are required to be performed during manufacture, improvement in welding is UK! significant feature of the steel obtained by the

I •

process.

The combined addition of the allaying elements  results

in a fine microstrueture having lath morphology and availability of a large population of mobile dislocations in the as rolled condition itself. Thus, this steel exhibVta superior mechanical properties in the as rolled state as compared to the conventional steels which otherwise1 rnqui-re elaborate heat treatment. In this process both strength and ductility can be simultaneously enhanced lUniike the conventional processes, where one is achieved at the cost of other.

A louier slab reheating temperature (SRT),in the range oi 10OO-1050 degree Celsius, improves the sub-zero impact tauqhnr'-sT. to a considerable extent as compared to higher slab reheating temperature (SRT) in the range of 1100-1150 degree cellus in the conventional process. This also enables to start the hot deformation process from the fine grained gamma region. This not only results in finer final microstrueture but also leads to improved low temperature toughness. The deformation in each pass is kept -sufficient enough to avoid partial recrystal1isation. This low slab-reheating temperature alongwith repeated deformation (16-17V. per pass) uiith minimum inter pass time (5-6 seconds) makes it passible to extend the finish rolling down into the nan-recryst al 1. isat ion region but above Austenite to Ferrite transformation (Ar 3) temperature without any intermediate holding. Rolling in two-phase region is carefully avoided, as this deteriorates the low temperature toughness of this grade of steel, through the occurence of splitting. This requires a heavy deformaiton (20-30%) preferably 22-25% in the finishing pass when the finish rolling temperature (FRT) is above Ar3.

Conventional high strength steels used for critical ship building application envolve elaborate heat tratment processes such as quenching, solutionising tempering or ageing. Special facility such as "roll quenching" is required to obtain a desired package of strength, ductility

and toughness. Whereas, most of these properties are obtained in the "as rolled" condition in the current steel prepared by process of the present invention through control of the rolling paramters. The conventional steel making is more time consuming and is less energy-efficient as it involve the use of higher Slab Reheating Temperature (SRT) ('1150-1200 dgree ceslius) and complicated post deformation heat treatment schedules. Since the steel is reheated at 1150-1200 degree Celsius, the benefit of rolling in the nan rcrystal1ised region of austenite cannot be fully exploited. This is because, by the time last rolling pass is carrid out, the finish rolling temperature may not necessarily come down to the non-recrystal1isat ion region. Attempts often made to extend the finish rolling pass in non-recrystallisation region of austenite, by suitable

intermediate  holding,  may  not result  in  improvement  in

i mechanical  properties.  This  is because  the  process  of

intermediate holding is difficult to be controlled under shop floor conditions. Moreover, the intermediate holding may also result in static recrystal1isat ion followed by grain growth and thereby hindering microstructural refinement. On the other hand SRT for the current rolling schedule being lower at 1000-1050 degree celsius, maximum benefit of rolling in the austenite non-recrystal1isation range is ensured. This results in obtaining desired combirlation of properties in the "as rolled" condition itsel f .

According  to  this  invention  there  is  provided  a  process  for  the preparation of high strength structural steel comprising of the steps of:

a)	melting and casting;

b)	hot top cutting;

c)	homogenisation and forging;

d)	controlled rolling;

e)	air cooling,

characterised in that the step of melting is done at a vacuum level better than 5.0 microns, then casting the melt into a preheated mould at around 1450-1457°C, then cutting the defective portion of ingot then homogensing the ingot by soaking for about 2 hrs and then forging into a slab, then controlled rolled at around 800°C and then the ingot is air cooled.

Further in accordance with the present invention acid picked armco iron is taken in a crucible and to which are added micro-alloying elements nickel 0.02-0.04 wt% preferably 0.03 wt%, Chromium 0.5-0.7 wt% preferably 0.6 wt% Molybdenum 0.35-0.45 wt% preferably 0.4wt% and copper 1.0-1.2 wt% preferably 1.1 wt%. The mixture is then subjected to vacuum induction melting at a vacuum level better than 5.0 microns. The crucible prior to melting is properly dried to drive out any entrapped moisture.

Carbon 0,02-0.04 wt7. preferably 0.03 wt0/0 Manganese 1.4 - 1.6 wt% preferably 1.5 wt0/0, Silicon 0.25 - 0.35 wt7. preferably 0.3 wt7., aluminium 0.02 - 0.04 wt0/0 preferably 0.03 wt%, Titanium 0.02 - 0.03 wt0/0 preferably 0.02 wt0/0, Niobium 0.03 - 0.05 wt0/0. preferably 0.04 wt% and Boron 0.015 - 0.02 wt7. preferably 0.002 wt% are added to the melt. The melt is then tapped under vacuum at around 1450-1475 degree Celsius into a pre-heated cyclindrical mold positioned beneath the crucible. Radiography of the cast ingot is carried out to observe the presence of piping and other defects. The portion of the ingot having defects is cut off so as to obtain the remaining sound ingot for further processing. The sound ingot obtained is soaked at 1100 — 1150 degree celsius for about 2 hours for dehydrogenation and chemical homogenisation and then forging into a slab. The slab is reheated to a temperature of 1000—1050 degree celsius for about 2 hours. The first pass temperature is then kept in the range of 1000-980 degree celsius, the slab is then rough rolled to 20-25%

deformation upto recrystallisation stop temperature of the order of 950—970 degree Celsius. The ingot is then subjected to repeated deformation of about 16-17'/. per pass in the austenite recrystallisation region to avoid partial recrystallisation, keeping the interpass time between two successive passes as minimum to the order of 5—6 seconds. The ingot is further subjected to 75-807. deformation in the austenite nan-recrystallisation region. The ingot is subjected to deformation of 20-307. preferably 22-257. in the finish rolling pass when the Finish Rolling Temperature (FRT) is in the range of 800-780 degree Celsius. The ingot is then subjected to the step of aircooling.

Comparative features of conventional controlled rolling process as compared to the proposed advanced controlled process are tabulated below:

Comparative Features of Conventional Vs Proposed Rol1 ing Process

Slab Reheating Temperature (SRT) (degree Celsius)

Finish Rolling Temperature(FRT) (degree Celsius)

Intermediate Holding

Conventional 1100-1150 Control led Rol1 ing Process

800

Yes

Advanced Control led Rolling Process

1000-1-50

800

No

A schematic of the new advanced controlled rolling schedules proposed in the present process vis-a-vis the conventional rolling schedules, is shown in Fig. 1.

Far molt size of 100 Kg, the approximate quantities (in I.IIMS ) o'l thp different constituents to be taken are: Carbon (C)-50g, Ferro-Manganese (Fe-Mn ) -2000g , Si 1 icon (S1 )-300g , Nicke 1 (Ni)-1200g , Copper (Cu)-l lOOg , Chromium (Cr)-600g , Molyodenumnum (Mo ) -400g , Niobium (Nb ) -4Qg , Alum in lum ( Al ) -30g , T i t an i urn ( T i ) -20g , Ferro-Baron (Fe-B)-8g and RestArmco Iron. Out of these constituents, iron nickel, chromium, molybedenum and copper are first taken in a dried crucible. The mixture is subjected to vacuum level of 5.0 microns. Thereafter remaining constituents carbon, Fe-Mn , Silicon, Alununimum, titanium, niobium and Fe-B are added from the top, int.o tho crucible? in the given sequential order. Immediately after this, when the melt temperature was about 1-16C decree1 Celsius, the melt was tapped under vacuum into a nre-heat^d cylindrical mold positioned beneath the crucible. The radiography of the cast ingot was carried out to observe the presence of piping and other defects. The portion of the having offsets was then cut off to obtain a sound ingot for- further processing. The sound ingot was then soaked at 1130 degree Celsius for about 2 hours for dehydrdgenat ion , chemical homoggn isat ion and was then forged into a slab. Thy slab K-JS reheated to 1020 cegree celsius for 2 hours and then control ••• rolled. Dur.ng the first pass, the temperature was kppt about 1000 degree Celsius. The slab ui-Ts subjectid to rough railing of about 20'/. deformation uptrecystallisation

 stop temperature of the order of 950 degree celsius. The slab was subject.ed to sufficient

deformation of about 16-17'/. per piss in the austenite r ec rys .; a 1 1 1 sa t ion reg ion to avoid partial recryst al 1 isat ion , keeping the interpass time of 5-6 seconds between two successive passes. About 80V. deformation was carried out in the austenite non-recryst a 1 1 isat ion region and about 22-25'X. deformation was carried qut in the finish rolling pass. The finish rolling temperature  was kept around 800 degree cf?l

The table below illustrates the improvement . in mechanical properties of the steel obtained by the proposed process using advanced controlled rolling schedules  as

t *

compared  to the known processes using conventional  rolling schedu1es :

TABLE:- Comparative features  of  the steel  obtained

by  conventional  and  by  the  proposed  process

(Table Removed)

It  is  to be understood that the proposed  process  is subject  to" modifications, adaptations and changes  by  the persons skilled in the art.  Such modifications are intended to  be  covered within the scope of  the  ps-esent  invention which is set forth by the following claims:-

CLAIM:

1.	A process for the preparation of high strength structural steel such as

herein described.

(a)	Melting the mixture of 0.02-0.04 wt% of Nickel, 0.5-0.7% wt of

Chromium,  0.35-0.45  wt%  of Molybdonum,  1.0-1.2  wt%  of

Copper done at a vacuum level of 5.Omicrons then casting the

melt into a preheated mould at around 1450-1475° C;

(b)	Cutting the defective portion of ingot;

(c)	homogenisation the ingot by soaking for 2 hrs, and forging into

a slab;

(d)	controlled rolling at around 800 ° C;

(e)	air cooling the ingot,

2.	A process  as  claimed  in  claim  1  wherein  said  mixture  preferably

comprises 0.03 wt% of Nickel, 0.6 wt% of Chromium, 0.4 wt% of

Molybdonum, 1.1 wt% of Copper are mixed.

3.	A process as claimed in claim 1 wherein the sound ingot is soaked at

a  temperature  of  1100-1150°C  for  dehydrogenation  and  chemical

homogenisation and then forging into a slab.

4.	A process as claimed in claim 3 wherein said slab is reheated to a

temperature of 1000-1050°C.

A  process  for  preparation  of  high  strength  structural  steel substantially as herein described.

Documents:

				1561-del-1997-abstract.pdf

				1561-del-1997-claims.pdf

				1561-del-1997-correspondence-others.pdf

				1561-del-1997-correspondence-po.pdf

				1561-DEL-1997-description (complate).pdf

				1561-del-1997-drawings.pdf

				1561-del-1997-form-1.pdf

				1561-del-1997-form-19.pdf

				1561-del-1997-form-2.pdf

				1561-del-1997-form-26.pdf

				1561-del-1997-form-3.pdf

« Previous Patent

Next Patent »

Patent Number	232827	

Indian Patent Application Number	1561/DEL/1997	

PG Journal Number	13/2009	

Publication Date	27-Mar-2009	

Grant Date	21-Mar-2009	

Date of Filing	11-Jun-1997	

Name of Patentee	THE CHIEF CONTROLLER , RESEARCH AND DEVELOPMENT, MINISTRY OF DEFENCE	

Applicant Address	B-341, SENA BHAWAN, DHQ P.O NEW DELHI-110011	

Inventors:

#	Inventor's Name	Inventor's Address	

1	SHRI BISWA JYOTI RAMDU SCIENTIST 'C'	NAVAL MATERIALS RESEARCH LABORATORY, RESEARCH AND DEVLOPMENT ORGANISATION, MINISTRY OF DEFENCE, BOMBAY, INDIA.	

2	SHRI SUNIL KAUSHAL, SCIENTIST 'B'	NAVAL MATERIALS RESEARCH LABORATORY, RESEARN AND DEVELOPMENT ORGANISATION, MINISTRY OF DEFENCE, BOMBAY, INDIA.	

3	SHRI SURYA MANI TRIPATHI, JSO,	NAVAL MATERIALS RESEARCH LABORATORY, RESEARN AND DEVELOPMENT ORGANISATION, MINISTRY OF DEFENCE, BOMBAY, INDIA.	

4	SHRI DIPAK KUMAR BISWAS, SCIENTIST 'F'	NAVAL MATERIALS RESEARCH LABORATORY, RESEARN AND DEVELOPMENT ORGANISATION, MINISTRY OF DEFENCE, BOMBAY, INDIA.	

PCT International Classification Number	C22C 38/46	

PCT International Application Number	N/A	

PCT International Filing date		

PCT Conventions:

#	PCT Application Number	Date of Convention	Priority Country	

1			NA	

© All Indian Patents, 2013-2021.

  Patent data available in the public domain from Indian Patents Office, Department of Industrial Policy and Promotions, Ministry of Commerce and Industry, Government of India.
