Repository: anandvc/allindianpatents

File: patents/232831-a-steel-sheet-for-a-shadow-mask.html
Indian Patents. 232831:"A STEEL SHEET FOR A SHADOW MASK"

Indian Patents

Recently Granted Patents

  Recently Published Patents

Title of Invention	"A STEEL SHEET FOR A SHADOW MASK"

Abstract	The object of the present invention is to provide a low cost steel sheet for a shadow mask and a shadow mask which has a stable etchability. [Means of Solution ] A steel sheet for a shadow mask consists essentially of not less than 0. 015wt% of Cu and the balance being of Fe. At the same time, the said steel sheet is made of aluminum killed steel containing a more amount of Cu than that of S by not less than 0.02wt% so as to further improve etchability. The said steel sheet is obtained by being subjected to hot rolling, descaling, annealing, primary cold-rolling, decarburization-annealing and finishing cold-rolling, accordingly. A shadow mask made of the said steel sheet has an excellent etchability. A color picture tube incorporating this shadow mask can attain a clear, high quality picture.	

Full Text	[Detailed description of the Invention]

{Technological Field]

The present invention relates to a steel sheet for a shadow mask for use in a color picture tube, a shadow mask, and a color picture tube incorporating the shadow mask.

More particularly, it relates to a steel sheet for a shadow mask made of aluminum killed steel having excellent etchability in forming dot holes of the shadow mask and also excellent press-formability capable of inhibiting stretcher strains during

press-forming the steel sheet into a flat mask, and it relates to the shadow mask made thereof and the color picture tube incorporating the shadow mask.

[Problem to be solved by the Invention]

The present invention relates to a steel sheet for shadow mask, using Al-killed steel containing Cu of 0.015 1.0 wt%, S of 0.025 wt% or less, Cu -S> 0.02 wt% and the balance being Fe, and H-factor value defined by (H depth) / (side-H) being 2.89 or more.

As a material for a shadow mask for use in a color picture tube ( hereinafter referred to as CRT ) a thin steel sheet made of an invar alloy or aluminum killed steel is used. The material for a shadow mask made of aluminum killed steel is produced by the steps of hot-rolling aluminum killed steel, pickling same for descaling, and subjecting same to annealing, subsequently cold-rolling, decarburization-annealing, and finishing cold-rolling. The thus obtained thin aluminum killed steel sheet is pert orated to form dot holes by the use of a photoetching method so that a flat mask can be produced. The flat mask is subjected to the steps of annealing, press-forming into a desired shape, and blackening, and then it is incorporated into a CRT.

A shadow mask serves as an anode for generating electron beam, with a voltage supplied, and as an iris diaphragm contraction for allowing the electron beam that have passed through the dot holes to be projected onto dots of fluorescent coating spread over a front panel. As for the latter role, the dot holes directly affect image visibility, irregular color, or irregular luminance of a picture displayed on the CRT, and therefore they require extremely high dimensional accuracy. A dot hole comprises a small hole diameter portion (hereinafter referred to as a small dot) provided on a surface of a thin plate-like mask sheet facing a cathodic side, a large hole diameter portion (hereinafter referred to as a large dot) provided on another surface of the mask sheet facing the front panel,

and a Joint hole portion (Break Through Hole, hereinafter referred to as Br Th hole) at which the small dot and the large dot meet each other. The function of the iris diaphragm for the electron beam is substantially effected by this Br Th hole.

An etching process of a steel sheet for a shadow mask is carried out as follows. First, a steel sheet is subjected to a pretreatment such as degreasing and has both surfaces coated with a resist and dried. Subsequently, a dotrholes master pattern is exposed and developed to be printed on the steel sheet so that only portions of the steel sheet corresponding to the dot holes of a shadow mask can be exposed. Then, ferric chloride solution is sprayed for etching to perforate the portions of the steel sheet corresponding to the dot holes. Gennerally,a steel sheet for shadow mask has a thickness of 100 to 250 Mm. The above mentioned Br Th hole is positioned near to the large dot from the small dot by 15 to 25 Mm in the thickness direction of the steel sheet, and its diameter is approximately 120 Mm for a high definition shadow mask, and approximately 140Mm for a normal definition shadow mask. A single sheet of shadow mask should be provided with several hundreds of thousands of Br Th holes perforated and these Br Th holes should be strictly controlled to have dimensional accuracy for their positions, diameter, roundness, and so on. Accordingly, in order to obtain Br Th holes having accurate and uniform shapes, it is indispensable not only to strictly control etching conditions such as the concentration of the ferric chloride solution in the etching

 process but also to improve etchability of the steel sheet for shadow

  mask itself.  Several techniques for improving etchability of

  aluminum killed steel sheet has been proposed in the disclosures  such as  Laid-Open Japanese Patent No.  Sho-58-81926,  No. 

 Hei~6~330167, and NcC Sho-63~286524] ,but no technique has concretely taught the improvement of etchability of a steel sheet for shadow mask itself.

[Problem to be solved by the Invention]

As described above, a technological problem of producing a CRT shadow mask consists in the improvement of etchability of a steel sheet for shadow mask. Sulfur is well known as an element included in steel which impairs etchability of aluminum killed steel sheet, and a technique in which a sulfur content in steel is reduced has been disclosed. Normally, sulfur is removed by desulfurization in iron manufacturing and steel manufacturing processes. In a steel manufacturing operation for producing aluminum killed steel for shadow mask, since sulfur reduction is given priority, the yield of molten steel is sacrificed, resulting in the raise of material cost. Therefore, a producing method in which sulfur content in steel is merely reduced is incapable of providing a low cost aluminum killed steel sheet for shadow mask with improved etchability and moderate price.

Accordingly, an object of the present invention is to provide a low cost aluminum killed steel sheet for shadow mask having stable etchability. More specifically, the reduction of sulfur obstructing etchabitity, that is the above mentioned object, can be achieved by keeping the yield of molten iron in the desulfurization process maintained at a normal extent so as not to press upon material cost and adding other low cost alloy elements to the steel so that the remaining noxious sulfur can be made innoxious.

{Means for solving the Problem]

A steel sheet for a shadow mask as claimed in claim 1 is characterized in that the steel sheet is made of aluminum killed steel consisting essentially of not less than 0.015 wt%)of Cu and the balance being Fe.

A steel sheet for a shadow mask as claimed in claim 2 is characterized in that the steel sheet is made of aluminum killed steel containing a more amount of Cu than that of S by not less than 0.02 wt%.

A shadow mask as claimed in claim 3 is characterized in that the shadow mask is made of a steel sheet as claimed in claim 1 or 2.

A color picture tube as claimed in claim 4 is characterized in that the color picture tube incorporates a shadow mask as claimed in claim 3.

[Preferred embodiment of the Invention]

According to the present invention, a steel sheet for a shadow mask is made of aluminum killed steel in which Cu is solidly and uniformly dissolved so that, the steel sheet for shadow mask attains remarkably improved etchability when sprayed with a ferric chloride solution. The effect of Cu being solidly dissolved in the steel sheet is thus; if a sulfur content in the steel is not more than 0.025 wt% that is substantially the amount of S included in normal aluminum killed steel, the solidly dissolved Cu not only compensates the impaired etchability due to sulfur but surpasses the impairment due to sulfur so that the steel sheet for shadow mask can attain more improved and stable etchability. Further, in case where the sulfur content in the steel is not more than 0.025 wt%.

if a Cu addition amount is larger than the sulfur content by 0.02 wt% or more, the improvement in etchability of the steel effected by Cu addition is further distinguished. In order to quantatively evaluate the above mentioned effect, one of well known means is a method for determining etch factor. In the present invention, steel sheets were evaluated for their etchability based on this etch factor. Determining of etch factor comprises the steps of etching one side surface of a steel sheet, and calculating a ratio of etching depth to side etching.

etch factor= etching depth/ side etching • • • (1)

As expressed by the above equation (1), if a material has excellent etchability, it is more etched in a depth direction (thickness direction), while less etched in a side direction (surface direction) so that etch factor shows a greater value. In contrast, a material having inferior etchability is more etched in a side direction, so etch factor shows a smaller value. Accordingly, when a material having large etch factor is etched on condition that the dot holes may have a fixed diameter, the depth of the dot holes can be increased. Namely, the material having large etch factor is not only excellent in etchability for perforation but also capable of satisfying the requirement of high definition shadow mask whose pitch between dot holes is extremely narrow. In addition, etch factor affects a shape of Br Th hole which is the most important to CRT' s picture quality. The larger etch factor provides a better roundness of the Br Th hole, allowing the CRT to attain a sharp and high quality picture.

The present invention is now explained in detail below.

First, a producing method is explained. An aluminum killed steel sheet for a shadow mask for use in a CRT of the present invention is prepared by the step of subjecting molten steel which is produced through a normal iron manufacturing process and steel manufacturing process, or another molten steel produced from steel scraps or others through an electric induction melting process, to a ladle refining process and vacuum degassing process so as to be Al~deoxidized. The steel sheet is adjusted for its components so as to have an alloy composition, after solidification, consisting essentially of not less than 0.015 wt% of Cu and the balance being Fe and inevitable impurities, or an alloy composition consisting essentially of Cu, the amount of which is more than S content by 0.02 wt%, and the balance being Fe and inevitable impurities. A continuously casted slab which is formed by a normal continuous casting process or ingot which is formed by a normal ingot casting process is hot-rolled to produce a hot-rolled steel sheet. The hot-rolled steel sheet is subjected to descaling and cold-rolling to have a prescribed thickness, and wound up in a open coil shape so as not to come into contact with each other own surfaces, and then subjected to decarburization-annealing in a box annealing furnace. Incidentally, the annealing furnace is not limited to the box annealing furnace but if a continuous annealing furnace has the same level capacity, the latter furnace may be used.  The decarburization-annealing is conducted under an oxygen-free environment at a controlled dew point with a heat history of normally (630 to 700)°C (5 to 20)hburs + (700 to 860)°C (5 to 10)hours. The steel sheet after decarburization should contain a carbon amount reduced to not more than 0.001 wt%. Subsequently, the steel sheet is finished by cold-rolling to obtain a desired thickness of a shadow

mask. At the same time, surface of the steel sheet is so finished that they may attain a desirable surface roughness, considering adhesion of a resist film that is to be coated over it. The following description concerns elements to be added to the aluminum killed steel sheet for a shadow mask of a CRT of the present invention and inevitable impurities, and the reason the addition amounts or contents of those components should be limited.

Copper,which solidly and uniformly dissolves into steel, remarkably effects an improvement in etchability of the steel. In particular, since it has an effect of unif ormalizing an etching rate micro- and macroscopically, etched surfaces become smoother and exhibit a finer texture. This effect depends on a Cu addition amount. As the Cu addition amount increases, surface roughness of the etched steel sheet surface, e.g. , Ra value becomes markedly small and the steel sheet surface tends to exhibit a fine texture. Accordingly, the Cu addition amount is limited to 0.015.wt% or more. A less amount of Cu than 0.015 wt% effects only little improvement in etchability of the steel sheet, so the lower limit of Cu addition amount is 0.015 wt%. More preferably it is 0.018 wt% or more, and further desirably 0.020 wt% or more. The upper limit of Cu addition amount is not specified, however, when exceeding 1.0 wt%, it becomes a main cause to deteriorate an etching solution, resulting in a lowered etching rate. Therefore, if particularly necessary, the upper limit of Cu addition amount is determined to be 1.0 wt%, more preferably 0.95 wt% or less, and further desirably 0. 90 wt% or less. Further, since the addition of Cu compensates the impaired effect of etchability of the steel sheet due to sulfur, a more amount of Cu than the sulfur content is added to the steel sheet. Concretely, copper is added to the steel sheet such that a difference between Cu addition amount

and sulfur content may be larger than 0.02 wt%. The difference may be preferably 0.022 wt% or more, and 0.023 wt% or more further desirably.

Remaining in a steel, sulfur causes an etched surface of the steel sheet to be roughened. Therefore, sulfur is an element that impairs etchability of the steel sheet. Further, sulfur induces brittleness of steel and deteriorates a physical property of steel, so it is desirable that a sulfur.Content is as little as possible. If necessary, it is limited to 0.030 wt% or less, more preferably 0.028 wt% or less, and further desirably 0.025 wt% or less.

Other inevitable impurities include trace elements such as C, Si, Mn, P, N, Al normally contained in steel materials, and alloy elements such as Cr, Ni, Mo, Ti, V, Nb, W contained in iron scraps used for part of molten material. Carbon is decarburized during decarburization-annealing in the producing process of the aluminum killed steel sheet for shadow mask, so the C content in the steel sheet is normally 0.001 wt% or less. If necessary, a C content in the steel sheet is limited to 0.001 wt% or less. Carbon is solidly dissolved and interstitially present in steel and induces stretcher strains during press-forming of a flat mask, which makes the flat mask suffer uneven elongation. Therefore, the carbon content in the steel sheet should be strictly controlled. Manganese is added as a deoxidizer in the steel manufacturing process. Remaining in a steel, Mn has an effect on solid solution strengthening of the steel sheet. In addition, Mn is an effective component to inhibit hot brittleness of steel. Accordingly, if necessary, a Mn content in the steel is limited to a range within 0.025 to 0.35 wt%. The reason why the lower limit is determined to be 0.025 wt% is as follows In order to form MnS, which is needed for inhibiting the deterioration of physical property of the steel sheet, in case where the maximum sulfur content is 0.025 wt%, at least the same amount of Mn should be present in the steel. The reason why the upper limit is 0.035 wt% is that solid solution of it may lower the productivity of shadow mask. Silicon is reacts with an etching solution, which causes the deterioration of ferric chloride solution. Further, Si is solidly dissolved in steel, which makes steel brittle, so the less Si the better. When Si content in the steel is 0.04 wt% or more,  the  above  mentioned  embrittlement  is  remarkable. Accordingly, Si content in the steel is limited to not more than 0.04 wt%. Phosphorus is an element which makes steel brittle, and therefore the P content in the steel should be strictly controlled. Through a normal steel manufacturing process, a steel in which not more than 0.015 wt% of P is contained can be obtained. Accordingly, if necessary, P content in the steel is limited to 0.015 wt% or less. Nitrogen affects steel similarly to carbon, so the N content in the steel should be strictly controlled.  Through the normal steel manufacturing process a steel in which not more than 0.009 wt% of N is contained can surelybe obtained. Therefore, if necessary, N content in the steel is limited to 0.009 wt% or less. Aluminum is used as a deoxidizer in the steel manufacturing process to improve the cleanliness of steel. Further, remaining in steel, Al reacts with N to form A1N, which effectively inhibits uneven elongation caused by N. However, with much more Al contained, the steel is embrittled through solid solution hardening and besides its etchability is impaired. Through the normal steel manufacturing process, a steel in which not more than 0.1 wt% of Al is contained can surely be obtained, so, if necessary, an Al content in the steel

is limited to 0.1 wt% or less.

Cr, Ni, Mo, Ti, V, Nb, and W are elements which are not positively added to steel but the remainder that are initially present in the scraps or others used for a molten material for aluminum killed steel sheet. These elements are solidly dissolved in steel to effect solid solution hardening, thus improving strength of the steel. Accordingly, if necessary, each element is limited to 0.5 wt% or less, and more preferably a.3 wt% or less.

The following is a couple of supplementary explanation on the producing method of the aluminum killed steel sheet for the shadow mask of the present invention. The annealing of the open coil of steel sheet is conducted with the heat history of (630 to 700)*C (5 to 20)hours + (700 to 860)°C (5 to 10)hours, which is based on the following reason. The temperature of (630 to 700)° C in the first annealing step is mainly for the decarburization and the temperature of (700 to 860). C in the second annealing step is for the diffusion and dispersion of segregated elements. When the temperature is not higher than 630° C, the decarburization reaction rate becomes low, and when the temperature is not less than 860° C, the steel sheet becomes deformed so that the steel sheet surfaces are liable to stick to each other. Therefore, the upper limit temperature is determined to be 860° C. However, one step annealing is available at least in view of improving the productivity in the annealing process. When the C content in a hot-rolled steel sheet is approximately 0.04 wt%, substantially all the steel will be composed of a-Fe in the temperature range (600 to 830).C, so that it is possible to accomplish decarburization and diffusion of the segregated elements by only one step decarburization-annealing with the heat history of (600 to 830)'C (5 to 20)hours.

[Experimental Examples]

The present invention is described more in detail according to examples below. Aluminum killed steel sheets having chemical compositions as shown in Table 1 were produced by the steps of melting, refining, continuous casting, hot-rolling, primary cold-rolling, decarburization-annealing, and secondary cold-rolling.  In the refining process, the steel was subjected to sulfur content adjusting, vacuum-degassing, and Al deoxidizing.  Steel sheets after hot-rolling were each provided with a thickness of 2.0mm, which were formed into steel sheets each having a thickness of 0. 6mm by  the  primary  cold-rolling.  The  conditions  for decarburization-annealing were selected to be 650° C 10 hours + 750° C 6 hours. Through the secondary finishing cold-rolling, the steel sheets were rolled to have a substantially uniform thickness of 0.124~0.126mm. Among the obtained aluminum killed steel sheets as shown in Table 1, those of sample No.l~7 have sulfur and copper contents adjusted according to the limit ranges of the present invention. Comparative examples are shown by sample No. 8~11. Table 2 shows etch factor value, dispersion of them, and difference between the amounts of Cu and S represented by (Cu~S) wt% with regard to each sample shown in Table 1. The etching conditions were as follows. The hole diameter of photoresist pattern dot hole for the surfaces of aluminum killed steel sheet samples was 110Mm. As the etching solution ferric chloride solution was used, which was adjusted to have a concentration of 48.Be (Baume) and a temperature of 70° C, and sprayed with a spray pressure of 0.3MPa for a time of 100 seconds. Etch factor values were measured with regard to 300 holes/each sample to obtain the average and the dispersion (o ).

[Table 1] [Table 2]

The materials of sample No. 1~7 were each adjusted such that sulfur content was not more than 0.025 wt% and Cu addition amount was within a range of 0.017~0.978 wt%. Those of sample No. 8~ 11 were each provided with an alloy composition including S content and Cu amount which were out of the range according to the present invention. As shown in Table 2, all the materials having alloy compositions according to the present invention exhibit an etch factor value of higher than 2.85.  The dispersions are also controlled within a range of 0.12~0.14. Clearly seen from these values, they are excellent in etchability. In the materials of sample No. 8~11, Cu amounts are each not more than 0.011 wt%, which range allows no Cu effect. In these cases, as the sulfur content is lessened, the etch factor is improved.  However, even the material of sample No.11, which is aimed at decreasing a sulfur content (0.0051 wt%), exhibits an etch factor value of at most 2.80. From these results it turned out that even if a sulfur content was reduced, the improvement in etchability of the steel sheets had its limit. At the same time, reducing a sulfur content to 0.0051 wt% requires a high refining technique, and inevitably involves a lowered yield of molten steel. As a consequence, it clearly proved that means for economically and stably improving etchability of an aluminum killed steel sheet for shadow mask was to control a sulfur content at a normal extent and add an appropriate amount of copper to the steel.

[Effect of the Invention]

As explained above, a steel sheet as claimed in claim 1 is made of aluminum killed steel consisting essentially of not less than 0.015 wt% of Cu and the balance being Fe. Further, a steel sheet as claimed in claim 2 is made of aluminum killed steel containing a more amount of copper than that of sulfur by not less than 0.02 wt%. Therefore, these steel sheets are excellent in etchability when etched to perforate dot holes in a flat mask during a producing process of the flat mask.

Further, these steel sheets are capable of satisfying the requirement of a high definition shadow mask whose pitch between dot holes is extremely narrow and small, since they have greater etch footer value and side etching at them is smaller.

Furthermore, a shadow mask made of these steel sheets is provided with dot holes having Br Th hole of good quality and little dispersion. A color picture tube incorporating this shadow mask can attain a high quality picture.  

(Tablel) (Table Removed)

Chemical compositions of samples (steel sheet)  

(Table2) (Table Removed)

Evaluation results of the characteristics of samples  

WE CLAIM:

1.	A steel sheet for shadow mask, using Al-killed steel containing Cu of

0.015 to 1.0 wt%, S of 0.0047 to 0.025 wt%, Cu - S> 0.02 wt% and the

balance being Fe, and H-factor value being 2.89 to 3.11.

2.	A shadow mask, using the steel sheet for shadow mask as claimed in

claim 1.

3.	A steel sheet for a shadow mask substantially as hereinbefore described

with reference to the foregoing examples.

Documents:

				253-del-1998-abstract.pdf

				253-del-1998-claims.pdf

				253-del-1998-correspondence-others.pdf

				253-del-1998-correspondence-po.pdf

				253-del-1998-description (complete).pdf

				253-del-1998-form-1.pdf

				253-del-1998-form-13.pdf

				253-del-1998-form-19.pdf

				253-del-1998-form-2.pdf

				253-del-1998-form-3.pdf

				253-del-1998-form-4.pdf

				253-del-1998-form-6.pdf

				253-del-1998-gpa.pdf

				253-del-1998-petition-137.pdf

« Previous Patent

Next Patent »

Patent Number	232831	

Indian Patent Application Number	253/DEL/1998	

PG Journal Number	13/2009	

Publication Date	27-Mar-2009	

Grant Date	21-Mar-2009	

Date of Filing	29-Jan-1998	

Name of Patentee	TOYO KOHAN CO., LTD.,	

Applicant Address	4-3, KASUMIGASEKI 1-CHOME, CHIYODA-KU, TOKYO 100, JAPAN.	

Inventors:

#	Inventor's Name	Inventor's Address	

1	TSUNEYUKI IDE	C/O TOYO KOHAN CO. LTD. TECHNICAL RESEARCH LABORATORY, 1296-1 HIGHASHITOYOI, KUDAMATSU-SHI, YAMAGUCHI-KEN, JAPAN.	

2	YASUO TAHARA	C/O TOYO KOHAN CO. LTD. TECHNICAL RESEARCH LABORATORY, 1296-1 HIGHASHITOYOI, KUDAMATSU-SHI, YAMAGUCHI-KEN, JAPAN.	

3	HIROSHI FUJISHIGE	TOYO KOHAN CO. LTD. ,KUDAMATSU PLANT, 1302, HIGASHITOYOI, KUDAMATSU-SHI, YAMAGUCHI-KEN, JAPAN.	

4	HIRONAO OKAYAMA	C/O TOYO KOHAN CO. LTD. TECHNICAL RESEARCH LABORATORY, 1296-1 HIGHASHITOYOI, KUDAMATSU-SHI, YAMAGUCHI-KEN, JAPAN.	

5	HIROAKI IKENAGA	C/O TOYO KOHAN CO. LTD. TECHNICAL RESEARCH LABORATORY, 1296-1 HIGHASHITOYOI, KUDAMATSU-SHI, YAMAGUCHI-KEN, JAPAN.	

6	SUSUMU SHIGEMASA	C/O TOYO KOHAN CO. LTD. TECHNICAL RESEARCH LABORATORY, 1296-1 HIGHASHITOYOI, KUDAMATSU-SHI, YAMAGUCHI-KEN, JAPAN.	

7	AKIRA IKEDA	C/O TOYO KOHAN CO. LTD., 4-3 KASUMIGASEKI 1-CHOME, CHIYODA-KU, TOKYO, JAPAN.	

PCT International Classification Number	C22C 38/00	

PCT International Application Number	N/A	

PCT International Filing date		

PCT Conventions:

#	PCT Application Number	Date of Convention	Priority Country	

1	TOKU-GAN-HEI 9-36930	1997-02-06	Japan	

© All Indian Patents, 2013-2021.

  Patent data available in the public domain from Indian Patents Office, Department of Industrial Policy and Promotions, Ministry of Commerce and Industry, Government of India.

File: patents/232867-a-process-for-the-production-of-liquid-pig-iron-or-liquid-steel-pre-products.html
Indian Patents. 232867:"A PROCESS FOR THE PRODUCTION OF LIQUID PIG IRON OR LIQUID STEEL PRE-PRODUCTS"

Indian Patents

Recently Granted Patents

  Recently Published Patents

Title of Invention	"A PROCESS FOR THE PRODUCTION OF LIQUID PIG IRON OR LIQUID STEEL PRE-PRODUCTS"

Abstract	In a process for the production of liquid pig iron (43) or liquid steel pre-products from charging substances comprising iron, ore (5) and fluxes and at least partially containing a portion of fines, the iron ore is directly reduced to sponge iron in at least two reduction stages (1, 2) by the fluidized bed method, the sponge iron is melted in a melt-down gasifying zone (39) under the supply of carbon carriers and an oxygen-containing gas, and a CO- and H2-containing reducing gas is produced which is injected into reduction zones of the reduction stages (1,2), is reacted there, is withdrawn as a top gas and optionally is supplied to a consumer. To achieve uniform reduction of the iron ore at optimum exploitation of the reducing gas, • the iron ore (5) in a first reduction stage (1) by aid of the reducing gas is fractionated into at least two fractions having different grain size distributions each, • each fraction is reduced by the reducing gas in a separate fluidized bed (6, 15), • wherein the reducing gas maintains a first fluidized bed (6) containing the coarse-grain fraction and separates the fine-grain fraction from the same, and wherein, further, reducing gas is additionally introduced into the further fluidized bed (15) directly • reduced iron ore (5) is discharged both from the first and from the further fluidized bed (6, 15)and • the fine- and the coarse-grain fraction reduced in the first reduction stage (1) are further reduced in at least one further reduction stage (2) operating in the same manner as the first reduction stage (1) and from the last reduction stage (2) the fine-grain fraction is introduced into the melt-down gasifying zone (39) while being agglomerated by provision of oxygen, and the coarse-grain fraction is fed directly into the melt-down gasifying zone (39) gravitationally (Fig. 1).	

Full Text	A process for the production of liquid pig iron or liquid steel pre-products

The invention relates to a process for the production of liquid pig iron or liquid steel pre-products from charging substances comprising iron ore and fluxes and at least partially containing a portion of fines, wherein the iron ore is directly reduced to sponge iron in at least two reduction stages by the fluidized bed method, the sponge iron is melted in a melt-down gasifying zone under the supply of carbon carriers and an oxygen-containing gas, and a CO-and H2-containing reducing gas is produced which is injected into reduction zones of the reduction stages, is reacted there, is withdrawn as a top gas and optionally is supplied to a consumer, and a plant for carrying out the process.

A process of this kind is known for example from EP-A - 0 594 557. With this known process, in accordance with a preferred embodiment, reduction is carried out in two locally separated reduction zones connected in series, wherein the reducing gas exiting the first reduction zone is supplied to the second reduction zone, which is connected to precede the first reduction zone in the direction of flow of the fine ore, hence in counter-flow, and from there under compression is supplied to a preheating zone.

Hereby, advantages result as compared to single-stage direct reduction, i.e. to direct reduction utilizing only a single reduction zone, said advantages consisting above all in a low consumption of reducing gas, namely for the following reason: technical reduction processes require a reduction temperature of at least 750°C, so that there inevitably results a minimum temperature of the reducing gas - when exiting the reduction zone - of 750°.

Since for technical reasons it is not admissible for the reducing gas from the melter gasifier to have temperatures in excess of 950°C, only a temperature gradient of roughly 200°C is available, meaning that only roughly 1/3 of the sensible heat of the reducing gas can be utilized. To be able to maintain the above-indicated temperature level, it would be necess.ary with a single-stage reduction process to utilize reducing gas in an amount several times the amount required for reduction. This would result in insufficient exploitation of the reducing gas and hence in a high level of coal consumption in the melter gasifier.

Although this known process has proved its value, different degrees of reduction may result with the fine-grain fraction and the coarse-grain fraction of the iron ore when processing ores of different grain sizes, that is, when processing ores having a slightly higher portion of fine ore (e.g. run-of-mine ore). Remediation is difficult, as it is not possible with this known

process to adjust the retention time of the fine-grain fraction independently of the retention time of the coarse-grain fraction of the iron ore in the reactor vessels.

With the known process, the completely reduced fine ore portion from the reduction zone arranged to immediately precede the melt-down gasifying zone is charged to the melt-down gasifying zone separately from the coarse ore portion, namely at the height of the fluidized bed forming above the fixed bed of the melt-down gasifying zone. Hereby, conveying-out of the fine-grain fraction along with the reducing gas generated in the melt-down gasifying zone is avoided. If the fluidized bed becomes overloaded with the charged fine-grain fraction, breakdown of the fluidized bed and subsequently damming-up of gas may ensue. This results in eruptive outbreaks of gas. Hereby, the gasification process for the carbon carriers and the melt-down process for the reduced iron ore, that is the sponge iron, is markedly disturbed. Uncontrollable fluctuations in the pressure and quantity of the generated reducing gas and formation of a reducing gas having a reductant composition which is disadvantageous to the reduction process may ensue.

From KR patent application 94-38980, a process of the initially described kind is known in which in the reduction zone arranged to immediately precede the melt-down gasifying zone the prereduced fine ore portion is discharged by means of the reducing gas and supplied to a separate fine ore reduction zone. From the latter, the completely reduced fine ore is also conducted to the fluidized bed zone in the melter gasifier, as according to EP-A - 0 594 557, so that, here, the disturbances already described above may occur in the melter gasifier.

In accordance with KR patent application 94-38980, the ore is prereduced in a first reduction zone, with the fine ore portion and the coarse ore portion being reduced together in a single reduction zone. This results in the disadvantages described in connection with EP-A -0 594 557, namely in nonuniform degrees of reduction of the fine ore portion and of the coarse ore portion in this reduction zone.

The invention aims at avoiding these disadvantages and difficulties and has as its object to provide a process of the initially described kind as well as a plant for carrying out the process, by which not only a uniform reduction of the fine portion and coarse portion of the ore is feasible, namely in a reduction process which, in order to achieve good gas exploitation of the reducing gas, is a multiple-stage, i.e. at least two-stage, reduction process. In particular, disturbances of the melt-down process and of the production process for the reducing gas in the melt-down gasifying zone are also to be avoided herein.

With a process of the initially described kind, this object is achieved in accordance with the invention by the combination of the following characteristic features:

•	that in a first reduction stage the iron ore by aid of the reducing gas is fractionated into at

least two fractions having different grain size distributions each, namely into at least one

coarse-grain fraction and at least one fine-grain fraction,

•	that each fraction is reduced by the reducing gas in a separate fluidized bed, wherein

•	the reducing gas maintains a first fluidized bed containing the coarse-grain fraction and

separates the fine-grain fraction from the same,

•	and wherein, further, reducing gas is additionally introduced into the further fluidized bed

directly, in an amount and/or chemical composition such that reduction of the fine-grain

fraction in this fluidized bed to a predetermined degree of metallization within a

predetermined period of time is ensured, and

•	that reduced iron ore is discharged both from the first and from the further fluidized bed

and

•	that the fine- and the coarse-grain fraction reduced in the first reduction stage are further

reduced in a further reduction stage operating in the same manner as the first reduction

stage and from the last reduction stage the fine-grain fraction is introduced into the melt¬

down gasifying zone while being agglomerated by provision of oxygen, preferably by

means of a burner, and the coarse-grain fraction is fed directly into the melt-down

gasifying zone gravitationally.

The charging of a reduced fine-grain fraction to a melt-down vessel by means of a burner is known per se from KR patent application 92-27502. But here, reduction by the reducing gas is effected in a single-stage and melting down of the ore that is only prereduced in the single-stage process takes place by the so-called ,,in-bath" method. In accordance with this method, only a metal melt covered by a molten slag, without a fixed bed and without a fluidized bed is present in a reactor vessel. The charged coal gasifies in the slag layer in which the charged prereduced ore is also completely reduced. However, the reduction process takes a completely different course than with the process of the initially described kind and the process in accordance with the invention, as, in prereduction, reduction of Fe203 by means of CO and/or H2 is, at the most, only carried to the FeO stage and the prereduced ore is then completely reduced in the melt-down vessel by means of carbon, namely in accordance with the equation FeO + C = Fe + CO. These ,,in-bath" melting processes are therefore fundamentally different from the process of the initially described kind, because reduction by a reducing gas is effected only to a slight extent, namely to a degree of reduction of roughly 30 %. For complete reduction in the melt-down reactor, a high percentage of carbon is required if compared to the process according to the invention, whereas with the process of the initially

described kind and in accordance with the invention reduction to a degree of reduction of 90 % or more is carried out exclusively by reducing gas. Since with the ,,in-bath" method there is no fixed bed and no fluidized bed, the problem underlying the invention, i.e. overloading of the fluidized bed, does not occur.

In accordance with a preferred embodiment, in both reduction stages the grain size distribution of the separated fine-grain fraction according to the invention is adjusted as a function of the overall grain size distribution by adjusting the amount of reducing gas supplied to the first fluidized bed per time unit and, at the same time, the degree of reduction of the fine-grain fraction is adjusted by adjusting the amount of secondary reducing gas which is directly supplied to this fraction additionally.

A simplified embodiment of the process according to the invention provides that the fine- and the coarse-grain fraction reduced in the first reduction stage are further reduced in the first fluidized bed of the further reduction stage together and the fine-grain fraction is once again separated and supplied to the further fluidized bed and there is further reduced.

Suitably, the fine-grain fraction reduced in the first reduction stage is supplied to the further fluidized bed of the further reduction stage directly and is further reduced there.

Another simplified process variant of the process set forth in the invention is characterized in that instead of via a burner the fine-grain fraction is introduced into the melt-down gasifying zone in close proximity to an oxygen feeding means opening into the melt-down gasifying zone.

A plant for carrying out the process according to the invention comprising at least two reduction units arranged in series, from which there run into a first reactor vessel a conveying duct for charging substances containing iron ore and fluxes, a gas feed duct for a reducing gas and a conveying duct destined for the reduction product formed in said reactor vessel and leading to a further reduction unit with a reactor vessel, and a gas discharge duct for the top gas, wherein the gas feed duct for the reducing gas forms a gas discharge duct for reducing gas from the further reduction unit and a further conveying duct for the reduction product formed in the further reduction unit runs into a melter gasifier provided with supply ducts for oxygen-containing gases and carbon carriers as well as with a tap for pig iron or steel prematerial and slag, wherein the reducing-gas feed duct for reducing gas formed in the melter gasifier which runs into the further reduction unit departs from the melter gasifier, is characterized in that each of the reduction units is provided with at least two reactor vessels

arranged in series in the direction of flow of the iron ore, with one gas feed duct for the reducing gas leading to each of said reactor vessels in parallel arrangement, wherein from the reactor vessel that is first if viewed in the direction of flow of the iron ore a reducing-gas discharging means runs into the second reactor vessel of the same reduction unit intended for the fine-grain fraction of the iron ore to be reduced and a conveying duct for the reduction product departs from each reactor vessel, and wherein further the two conveying ducts leading out of the first reduction unit run into the further reduction unit and the conveying ducts departing from the further reduction unit - in case this forms the last reduction unit - lead to the melter gasifier separately, namely a conveying duct departing from the first reactor vessel of the last reduction unit enters the melter gasifier directly and a conveying duct departing from the second reactor vessel of the last reduction unit enters the melter gasifier at an oxygen-enriched site, preferably via a burner.

According to a preferred embodiment, the two conveying ducts leading out of the first reduction unit enter the further reduction unit together.

Suitably, the conveying duct leading out of the further reactor vessel of a reduction unit runs into the further reactor vessel of the subsequently arranged reduction unit directly.

Another preferred embodiment is characterized in that the first reduction unit is preceded by a pre-heating vessel for the iron ore into which there enters a gas duct conducting a top gas from the first reduction unit.

The invention will now be described more fully with reference to several exemplary embodiments, with Figs. 1 to 3 each showing an advantageous embodiment of a plant according to the invention in schematic representation. Fig. 4 concerns an exemplary embodiment comprising a melter gasifier according to a modified embodiment.

The plant according to the invention according to Fig. 1 is provided with two reduction stages or reduction units 1 and 2 subsequently connected in series, wherein iron ore - optionally mixed with fluxes - having at least a fine portion (hereinafter called fine-grain fraction) and a coarse portion (hereinafter called coarse-grain fraction) and optionally being already preheated, via an ore feed duct 3 is supplied to the first reduction unit 1. There, prereduction and - in case the iron ore has not been preheated as yet - also preheating take place. This first reduction unit 1 is constructed as follows:

The reduction unit 1 is provided with a first reactor vessel 4 for receiving a first fluidized bed 6 formed of iron ore 5. The fluidized bed 6 is maintained by a reducing gas which is radially symmetrically supplied via a gas feed duct 7 departing from a circular duct 8 surrounding the reactor vessel 4. The ore feed duct 3 enters the reactor vessel 4 laterally.

At the lower end of the frustoconically narrowing reactor vessel 4 a discharging means 10 for pre-reduced iron ore is provided. At the upper end of the first reactor vessel 4 suitably exhibiting a circular cross section 11, at a distance above the fluidized bed 6 a roughly vertically oriented reducing-gas discharging means 12 is provided having a cross section 13, preferably also circular cross section 13, that is contracted as compared to the reactor cross section 11. The discharging means 12 thus forms a nozzle-like contraction. The vertical disposition of the discharging means 12 enables recycling of bigger ore particles accidentally entrained by the upward-flowing reducing gas or of agglomerates forming during reduction into the fluidized bed 6.

Directly above the first reactor vessel 4 a further reactor vessel 14 is provided for accommodating a further fluidized bed 15. Into this further reactor vessel 14, which has a circular cross section 16 that is larger than the cross section 11 of the first reactor vessel 4, the discharging means 12 of the first reactor vessel 4 enters via a radially symmetrically arranged, i.e. here centrally disposed, gas supply opening 17, through which the reducing gas exiting the first reactor vessel 4, which entrains part of the iron ore 5, namely the part having a grain size lying in the lower range of the grain size distribution (fine-grain fraction), enters the fluidized bed 15 and maintains the same. The lower end of the second reactor vessel 14 is likewise constructed to be frustoconical in shape, with the further reactor vessel 14 cantilevering radially outward relative to the first reactor vessel 4, in the shape of a circular ring, i.e. being provided with an outwardly extending circularly ring-shaped enlargement 18.

At this enlargement 18, the further reactor vessel 14 is provided with a radially symmetrically arranged gas distributing bottom 19 for directly feeding a secondary reducing gas streaming in via a gas feed duct 20, which then additionally, along with the reducing gas streaming over into the reactor vessel 14 from the first reactor vessel 4 not only serves for maintaining the fluidized bed 15 in the further reactor vessel 14 but also for sufficiently reducing the fine ore 5 present in this fluidized bed 15. On this occasion, the reduction potential of the reducing gas streaming out of the first reactor vessel 4 is also utilized. The gas distributing bottom 19, which may be constructed as a perforated bottom, a sieve bottom, a valve tray or a bubble plate or the like, is designed to taper off (roughly frustoconically) toward the centrally disposed gas supply opening 17, such that bigger ore particles or agglomerates formed by

them fall back into the fluidized bed 6 in the first reactor vessel 4 and are further reduced there. The gas feed ducts 7 and 20 are provided for gas flow in parallel arrangement.

The further reactor vessel 14 is at its upper end provided with an expansion 21 that is also directed radially outward, i.e. that is outwardly cantilevering, as a result of which the gas velocity drops markedly at a distance above the fluidized bed 15, f.i. to approximately half the velocity within the fluidized bed 15, causing a drastic reduction in the amount of dust discharged along with the spent reducing gas that is carried off at the top via the discharge duct 22. The spent reducing gas is purified in a cyclone 23, from which the fine particles thus separated are optionally passed back into the fluidized bed 15 of the further reactor vessel 14 via a recirculating duct 24. The further reactor vessel 14 is provided with a separate discharging means 25, constructed as a conveying duct, for the fine ore 5 reduced in it.

Inside the reduction unit 1, separation of the charged iron ore 5, which has a wide grain size range (dimensions ranging for example from 0.01 to 8 mm), is effected by windsifting by means of the reducing gas into a coarse-grain fraction and into a fine-grain fraction, i.e. into fractions having different grain size distributions. Hereby it is feasible to optimally adjust the flow conditions for fluidization and the retention time of the iron ore to the baking of the grains.

Fine particles carried out of the first lower reactor vessel 4, on account of the nozzle-like contraction 12 are prevented from streaming back into said reactor vessel 4, since they are entrained upwards again by the reducing gas streaming upward through the contraction 12 at an elevated velocity. Volume controlling devices 26 provided in the reducing-gas feed ducts 8 and 20 render it feasible to ensure an optimum gas flow and hence an optimum retention time of the ore particles in the reducing gas for each of the fractions, i.e. for each of the fluidized beds 6 and 15. It is thus feasible to precisely adjust a predetermined degree of metallization of the fine ore, both of the fine-grain and of the coarse-grain fraction, at the lowest possible, consumption of reducing gas, and within a predetermined period of time.

The reduced coarse-grain fraction of the iron ore 5, which is carried out of the first reactor vessel 4 by the discharging means 10, is then conveyed onwards via a solids discharging means 27 constructed as a conveying duct. Via the duct 28, which is connected to the cyclone 23, the purified gas is drawn off along with the residual dust contained in said drawn-off gas.

The second reduction unit 2, in which a largely complete reduction of the prereduced iron ore to sponge iron is effected, is provided with two reactor vessels 29, 30, which, however, are

arranged separately, i.e. separately from one another. Together, the conveying duct 27 for the coarse-grain fraction and the conveying duct 25 for the fine-grain fraction enter the first of the two reactor vessels 29 that are arranged in series and are destined to receive the material to be reduced, wherein a reducing gas is fed in through the bottom of said first vessel via a gas feed duct 31. Here, too, windsifting is effected, and the prereduced fine ore separated herein, that is, the fine-grain fraction, via a gas discharging means 32 arranged at the upper end of the first reactor vessel 29 of the second reduction unit 2 is supplied to the second reactor vessel 30 of this reduction unit 2 along with the reducing gas.

According to a variant, it is also possible to feed the fine-grain fraction discharged via the discharging means 25 to the second reactor vessel 30 of the second reduction unit 2 directly, via the conveying duct 25', as illustrated by the broken lines in Fig. 1.

To this second reactor vessel 30, again via the bottom thereof, reducing gas is fed via a feed duct 33, which in the upwardly widening dome of this reactor vessel 30 is fed to the first reduction unit 1 together with the reducing gas passed over from the first reactor vessel 29 of this second reduction unit 2 via the gas discharging means 32. Of the gas feed ducts 31 and 33 for the reducing gas, which are arranged for gas flow in parallel arrangement, each is provided with volume controlling devices 26.

The coarse-grain fraction exiting the first reactor vessel 29 of the second reduction unit 2 via a conveying duct 34 is conducted to a melter gasifier 35 by means of the influence of gravity. The fine-grain fraction carried off from the second reactor vessel 30 of the second reduction unit 2 via a discharge duct 36 is conducted to the melter gasifier 35 via a burner 38 arranged at the dome 37 of the melter gasifier 35. The burner 38 causes the particles of the fine-grain fraction to agglomerate, so that they pass into the melt-down gasifying zone 39 gravimetrically.

Inside the melter gasifier 35, in a melt-down gasifying zone 39, a CO- and H2-containing reducing gas is produced from coal and oxygen-containing gas and via the reducing-gas feed duct 40 is conducted to the two reactor vessels 29, 30 of the second reduction unit 2.

The melter gasifier 35 is provided with a feed duct 41 for solid carbon carriers, a feed duct 42 for oxygen-containing gases as well as optionally feed ducts for carbon carriers, such as hydrocarbons, that are liquid or gaseous at room temperature and for calcined fluxes. Inside the melter gasifier 35, below the melt-down gasifying zone 39, molten pig iron 43 or molten

steel pre-material respectively and molten slag 44 collect, which are tapped off through a tap

45.

Above the slag 44, a fixed bed I formed of carbon carriers (coke) will form and, thereabove, a fluidized bed II of coarse and, thereabove, of fine particles of carbon carriers (coke particles).

In the reducing-gas feed duct 40 departing from the melter gasifier 35 and running into the two reactor vessels 29, 30, a dedustifying means 46, such as a hot gas cyclone, is provided, the dust particles separated in said hot gas cyclone 46 being fed to the melter gasifier 35 via a return duct 47, with nitrogen as the conveying means and passing via a burner 48 under the blowing of oxygen. The burner 48 can be arranged on the height level of the fluidized bed II or above the fluidized bed II.

For adjusting the temperature of the reducing gas, there is preferably provided a gas recirculating duct 49, which branches off from the reducing-gas feed duct 40 and via a scrubber 50 and a compressor 51 feeds back a portion of the reducing gas into the reducing-gas feed duct 40, namely at a position preceding the hot gas cyclone 46.

In accordance with the embodiment illustrated in Fig. 2, in which the first reduction unit 1 is connected to be preceded by a preheating stage 52 into which there are supplied a portion of the top gas exiting the first reduction unit 1 as a preheating gas and air via an air feed duct 53, the two reduction units 1, 2 share the same design with each other, namely are constructed in the same manner as the first reduction unit 1 of the embodiment illustrated in Fig. 1.

In accordance with Fig. 3, the first reduction unit 1 corresponds to the second reduction unit 2 of the embodiment according to Fig. 1, and the second reduction unit 2 to the first reduction unit 1 of the embodiment according to Fig. 1.

Fig. 4 shows a detail of the plant in accordance with a variant according to which the completely reduced fine-grain fraction is introduced into the melter gasifier 35 not via a burner 38, but directly. In the vicinity of the entry site of the discharge duct 36 into the interior of the melter gasifier 35 there enters an oxygen supply duct 42', so that even according to this variant immediate agglomeration of the particles of the fine-grain fraction can take place and discharging of the same by means of the reducing gas conducted out of the melter gasifier 35 is prevented. An entry site of the discharge duct 36 can also be provided in a lower-lying portion of the melter gasifier 35, as is illustrated in Fig. 4 by the duct 36' drawn in a broken line and by the oxygen supply duct 42" sketched in a broken line.

In accordance with the invention, advantages in terms of process technology ensue; among these, an important example is above all the relatively acutely and precisely adjustable separation into a coarse- and a fine-grain fraction, whereby it is feasible to directly charge as high a portion as possible gravimetrically, and only the strictly necessary portion has to be charged into the melter gasifier 35 via the burner 38 or an oxygen-enriched site. As a result, a low performance of the burner will suffice, which in turn leads to a low temperature load in the dome 37 of the melter gasifier 35, so that total energy consumption is low and only relatively little cooling of the reducing gas is necessary. This also reduces the danger of sticking. The fine-grain fraction is melted down during charging, so that dust enrichment in the melter gasifier is avoided. The energy for melting the fine-grain fraction is released via the following chemical reaction, so that the burner can be operated without additional demands of carbon: 2Fe + O2 = 2FeO

The invention is not limited to the exemplary embodiments represented in the drawing but can be modified in various respects. As for the number of the reduction stages or reduction units, this may be chosen freely by those skilled in the art. They may be chosen according to the desired process flow and as a function of the charging materials.

We Claim:

1. A process for the production of liquid pig iron (43) or liquid steel pre-products from charging substances formed of iron ore (5) and fluxes and at least partially containing a portion of fines, wherein the iron ore is directly reduced to sponge iron in at least two reduction stages (1,2) by the fluidized-bed-method, the sponge iron is melted in a melt-down gasifying zone (39) under supply of carbon carriers and oxygen-containing gas, and a CO and H2-containing reducing gas is produced which is injected into reduction zones of the reduction stages (1,2) is reacted there, is withdrawn as a top gas optionally is supplied to a consumer, characterized in that:

Each of the two reduction stages (1,2) has two separate fluidized beds (6, 15),

wherein in an first reduction stage (1), the iron ore (5) by aid of the reducing gas

is fractionated into at least two fractions having different grain-size distribution

each, namely into at least one coarse-grain fraction and at least one fine-grain

fraction.

That each fraction is reduced by the reducing gas in a separate fluidized bed (6,

15), wherein

The reducing gas maintains a first fluidized bed (6) containing the coarse-grain

fraction and separates the fine-grain fraction from the same.

And wherein, further gas is additionally introduced into the further fluidized bed

(15) directly in an amount and/or chemical composition such that reduction of the

fine-grain fraction in this fluidized bed (15) to a predetermined degree of

metallization within a predetermined period of time is ensured, and

That reduced iron ore (5) is discharged both from the first and from the further

fluidized bed (6, 15) and

That the fine-grain and coarse-grain fractions reduced in the first reduction stage

(1) are further reduced in the first reduction stage (1) are further reduced in at

least one further reduction stage (2) operating in the same manner as the first

reduction stage (1) and from the last reduction stage (2) the fine-grain fraction is introduced into the melt-down gasifying zone (39) while being agglomerated by supply of oxygen, preferably by means of a burner (38), and the coarse-grain fraction is fed directly into the melt-down gasifying zone (39) gravitationally.

2.	The process as claimed in claim 1, wherein in both reduction stages (1, 2) the

grain size distribution of the separated fine-grain fraction is adjusted as a function

of the overall grain size distribution by adjusting the amount of reducing gas

supplied to the first fluidized bed (6) per time unit and, at the same time, the

degree of reduction of the fine-grain fraction is adjusted by adjusting the amount

of secondary reducing gas which is directly supplied to this fraction additionally.

3.	The process as claimed in 1 or 2, wherein the fine-and the coarse-grain fraction

reduced in the first reduction stage (1) are reduced in the first fluidized bed (6) of

the reduction stage (2) together and the fine-grain fraction is once again separated

and supplied to another fluidized bed (15) and there, it is further reduced.

4.	The process as claimed in 1 to 3, wherein the fine-grain fraction reduced in the

first reduction stage (1) is supplied to the fluidized bed (15) of the further

reduction stage (2) directly and is further reduced.

5.	The process as claimed in one or several of claims 1 to 4, wherein instead of via a

burner (38) of the fine-grain fraction is introduced into the melt-down gasifying

zone (39) in close proximity to an oxygen feeding means into the melt-down

gasifying zone (Fig. 4).

6.	A plant for carrying out the process as claimed in one of several of claims 1 to 5,

comprising at least two reduction units (1, 2) arranged in series, from which there

run into a first reaction vessel (4,29) a conveying duct (3) for charging substances

containing iron ore (5) and fluxes, a gas feed duct (7) for a reducing gas as well as

a conveying duct (27) destined for the reduction product formed in said reactor

vessel and leading to a further reduction units (2) with a reactor vessel (29), and a gas discharge duct (22) for the top gas wherein the gas feed duct (7) for the reducing gas forms a gas discharge duct for reducing gas from the further reduction unit (2) and a further conveying duct (34) for the reduction product formed in the further reduction unit (2) runs into a melter gasifier (35) provided with supply duct (41,42) for oxygen-containing gases and carbon carriers as well as with a tap (45) for pig iron (43) or steel pre-material and slag (44), the reducing-gas feed duct (40) for reducing gas formed in the melter gasifier (35), which runs into the further reduction unit (2), departing from the melter gasifer (35), characterized in that each of the reduction units (1,2) is provided with at least two reactor vessels (4,14,29,30) arranged in series in the direction of flow of the iron ore (5), which each contain a separate fluidized bed (6, 15) and to which one gas feed duct (7,20,31,33) for the reducing gas leads in parallel arrangement, respectively, wherein from the reactor vessel (4,29) that is first if viewed in the direction of flow of the iron ore a reducing-gas discharging means (12,32) leads to the second reactor vessel (14;30) of the same reduction unit (1 or 2), destined for the fine-grain fraction of the iron ore (5) to be reduced, and a conveying duct (25,27,34,36) for the reduction product departs from each reactor vessel (4,14;29,30) and wherein further the two conveying ducts (25,27) leading out of the first reduction unit (1) run into the further reduction unit (2) and the conveying ducts (25,27) departing from the further reduction unit (2) -in case this one forms the last reduction unit-lead to the melter gasifier (35) separately, that is, a conveying duct (34) departing from the first reactor vessel (4;29) of the last reduction unit (2) enters the melter gasifier (35) directly and a conveying duct (36) departing from the second reactor vessel (14;30) of the last reduction unit (2) enters the melter gasifier (35) at an oxygen-enriched site, preferably via a burner (38).

7.  The plant as claimed in claim 6, wherein the two conveying ducts (25, 27) leading out of the first reduction unit (1) enter the further reduction unit (2) together.

8.	The plant as claimed in claim 6, wherein the conveying duct (25) leading out of

the further reactor vessel (14;30) of a reduction unit (1) runs into the further

reactor vessel (14;30) of the subsequently arranged reduction unit (2) directly.

9.	The plant as claimed in claims 6, 7 or 8, wherein the first reduction unit (1) is

preceded by a pre-heating vessel (52) for the iron ore (5) into which there enters a

gas duct conducting a top gas from the first reduction unit.

10.	A  process  substantially  as  hereinbefore  described  with  reference  to  the

accompanying drawings.

11.	A  plant  substantially  as  hereinbefore  described  with  reference  to  the

accompanying drawings.

Documents:

				1683-del-1997-abstract.pdf

				1683-del-1997-assigment.pdf

				1683-del-1997-claims.pdf

				1683-del-1997-correspondence-others.pdf

				1683-del-1997-correspondence-po.pdf

				1683-del-1997-description (complete).pdf

				1683-del-1997-drawings.pdf

				1683-del-1997-form-1.pdf

				1683-del-1997-form-13.pdf

				1683-del-1997-form-19.pdf

				1683-del-1997-form-2.pdf

				1683-del-1997-form-26.pdf

				1683-del-1997-form-3.pdf

				1683-del-1997-form-4.pdf

				1683-del-1997-form-6.pdf

				1683-del-1997-pct-409.pdf

				1683-del-1997-petition-137.pdf

				1683-del-1997-petition-138.pdf

« Previous Patent

Next Patent »

Patent Number	232867	

Indian Patent Application Number	1683/DEL/1997	

PG Journal Number	13/2009	

Publication Date	27-Mar-2009	

Grant Date	21-Mar-2009	

Date of Filing	23-Jun-1997	

Name of Patentee	POHANG-IRON STEEL CO. LTD	

Applicant Address	1 GEO DONG-DONG, KYONG SANG BOOK-DO 700-785, POHANG CITY, REPUBLIC OF SOUTH KOREA.	

Inventors:

#	Inventor's Name	Inventor's Address	

1	DIPL.-ING. DR. JOHANNES-SCHENK	8 KNABENSEMINARASTRASS, A-4040 LINZ, AUSTRIA	

2	DIPL.-ING. DR. WERNER-LEOPOLD KEPPLINGER	7 LAHHOLDSTRASSE, A-4060 LEONDING, AUSTRIA	

3	DIPL.-ING. DR. FELIX WALLNER	75 ROSEGGERSTRASSE, A-4020, LINZ, AUSTRIA	

4	DR. I1-OCK LEE	6-1404, GYO-SU APT., 756, JIKOK-DONG, NAM-GU, POHANG, 790-390, SOUTH KOREA	

5	DR. YONG-HA KIM	6-1404, GYO-SU APT, 756, JIKOK-DONG, NAM-GU, POHANG, 790-390, SOUTH KOREA	

6	MOON DUK PARK	CHUNG-WOO DAI-RIM 2ND APT, 102-1303 DOO-HO DONG, POHANG CITY, SOUTH KOREA	

PCT International Classification Number	C21B 13/14	

PCT International Application Number	N/A	

PCT International Filing date		

PCT Conventions:

#	PCT Application Number	Date of Convention	Priority Country	

1	A 1154/96	1996-06-28	Austria	

© All Indian Patents, 2013-2021.

  Patent data available in the public domain from Indian Patents Office, Department of Industrial Policy and Promotions, Ministry of Commerce and Industry, Government of India.
