Repository: anandvc/allindianpatents

File: patents/232878-a-steel-structure-for-the-reinforcement-of-elastomers.html
Indian Patents. 232878:"A STEEL STRUCTURE FOR THE REINFORCEMENT OF ELASTOMERS"

Indian Patents

Recently Granted Patents

  Recently Published Patents

Title of Invention	"A STEEL STRUCTURE FOR THE REINFORCEMENT OF ELASTOMERS"

Abstract	A steel structure for the reinforcement of elastomers, said steel reinforcement comprising one or more steel elements, characterized in that at least one of said steel elements is provided with a first crimp and a second crimp, the first crimp lying in a plane that is different from the plane of the second crimp.	

Full Text	Field of the invention.

The present invention relates to a steel structure adapted for the reinforcement of elastomers such as rubber conveyor belts, rubber tyres, rubber hoses, rubber timing belts or timings in polyurethane. The steel reinforcement comprises one or more steel filaments.

The present invention also relates to a method of treating a steel filament so that the steel filament receives a spatial wave form.

Background of the invention.

Such steel structures are widely known in the art. Recent prior art documents have disclosed a tendency towards steel structures where the steel filaments present one or another type of waviness, i.e. where, in addition to the plastic deformation as a consequence of the possible twisting of the steel filaments, the steel filaments have another plastic deformation. This additional and other plastic deformation is conveniently a consequence of a preforming operation, and results in a wavy pattern on the steel filament.

In this way US-A-5 020 312 (Kokoku - priority 1989) and US-A-5 111 649 (Kokoku) disclose steel cord structures consisting of three to five steel filaments. At least one steel filament is provided with a so-called 'crimp': this is a zigzagged form with relatively sharp angles, the sharpness depending upon the formation tools. The crimp is a planar wave form and is formed by means of two toothed wheels. The holes created at the level of the angles promote penetration of elastomer into the steel cord structure.

Another wave form has been disclosed in EP-A-0 462 716 (Tokusen - priority 1990). According to this document, the steel cords have three to twenty-seven steel filaments, 25 % to 67 % of which have a particular helix or helicoidal form. The plastical helix deformation is carried out by means of rotating preforming pins. The purpose is to promote penetration of the elastomer into the steel cord structure without increasing the so-called part load elongation (RLE, for definition see below). These steel cords are marketed under the name SPACY® cord. An important drawback of this cord is that its manufacture is energy-consuming or inefficient or both. Indeed, if the pitch of the helix is taken smaller than the twist pitch, then the rotation speed of the preforming pins must be more than twice as high as the rotation speed of a down¬stream double-twister.

Still another wave form has been disclosed in WO-A-95/16816 (Bekaert - priority 1993). According to this document, the steel structure comprises steel filaments and at least one steel filament has been polygonally preformed. This is a spatial wave form and is the result of a preforming device with varying radii of curvature. The steel structures are marketed under the name BETRU®.

Summary of the invention.

It is an object of the present invention to provide still another wave

form to steel filaments of steel structures.

It is another object of the present invention to provide a wave form

to steel filaments where the wave form combines advantages of

existing wave forms.

It is still another object of the present invention to provide a wave

form which can take a lot of specific forms depending upon the choice of the parameters of the wave form. It is yet another object of the present invention to provide a wave form, the manufacture of which does not necessitate energy-consuming tools.

It is also an object of the present invention to provide a steel structure with an oval transversal cross-section as a consequence of the wave form of some filaments, e.g. a core filament.

According to the invention, there is provided a steel structure adapted for the reinforcement of elastomers. The steel reinforcement comprises one or more steel elements. At least one of these steel elements is provided with a first crimp and a second crimp. The first crimp lies in a plane that is substantially different from the plane of the second crimp.

In this way a spatial wave form is obtained without using driven and energy-consuming preforming tools.

Another advantage of this steel structure is that a lot of wave forms become possible.  Indeed, the first crimp has a first crimp pitch and a first crimp amplitude. The second crimp has a second crimp pitch and a second crimp amplitude. This means already four design parameters which each can be varied, independently of each other over a certain range.

The first crimp pitch may be equal to or different from the second crimp pitch. With equal crimp pitches circular or oval spatial helixes can be obtained. Different crimp pitches, however, lead to spatial forms different from helixes.

The first crimp amplitude may be equal to or different from the second crimp amplitude. A different crimp amplitude enables to obtain a spatial form with an oval transversal cross-section on condition that the filament which is provided with the first crimp and the second crimp is not rotated around its own axis in the final steel structure.

Still another parameter which can be varied is the angle between the two planes. It is preferable, however, that the planes differ as much from each other as possible : so the best choice is a maximum difference of about 90°.

The steel element of the steel structure according to the invention can be a steel filament, a bundle of non-twisted steel filaments or a steel strand of twisted steel filaments. The steel structure according to the invention may also be constituted by any combination hereof.

The steel structure may be an untwisted structure consisting of one or more steel filaments lying parallel adjacent to each other and bound by each other by means of another wrapping filament or by means of an adhesive that is compatible with the elastomer to be reinforced.

An alternative embodiment is that the steel filaments lie nearly parallel adjacent to each other, which can be obtained by twisting them with a very large twist pitch e.g. by passing them at a relatively high linear speed through a twisting apparatus rotating at a convenient or relatively low rotation speed.

The steel structure may also be a twisted structure with some or all of the composing filaments twisted in to a coherent structure.

At least one of the first crimp pitch and the second crimp pitch is preferably smaller than the twist pitch of the steel filament provided with the first and the second crimp.

Within the general group of twisted structures, a first application of the invention are nx1 steel cords, i.e. cords essentially consisting of two to five steel filaments.

In a first embodiment, some but not all of these filaments are provided with the first and the second crimp in order to allow rubber penetration. An example is a 4x0.28 cord with one or two filaments provided with the first and the second crimp. Such a cord is used in the breaker plies of a tyre.

In a second embodiment, all of the filaments are provided with the first and the second crimp in order to increase the elongation at break above 5 % or more.

An example is a 5x0.38 cord with the five filaments provided with the first and second crimp. An additional advantage is that the cord may be twisted with a relatively large twist pitch (14 mm to 20 mm) without decreasing substantially the elongation at break. Another example are 4x0.22 and 5x0.22 where all filaments are provided with the first and the second crimp. These high elongation cords are suitable for reinforcing tyres of a motor cycle (lying at nearly 0° with respect to the equatorial plane of a motor cycle tyre).

A second application of the invention are the so-called /+ m (+n) steel cords comprising a core of/core steel filaments and a layer of m steel filaments twisted around the core. Additionally, a second layer of n steel filaments may be twisted around the first layer of m filaments.

One or more core steel filaments may be provided with the first and the second crimp in order to :

a)	increase the penetration of the elastomer into the core ;

and/or to

b)	obtain an oval transversal cross-section of the core, and as a

consequence, an oval transversal cross-section of the whole

cord ; and/or to

c)	prevent the core steel filaments from migrating out of the cord.

An example is a 1+6 construction where the single core filament is

provided with a first crimp and a second crimp in order to enable

rubber penetration and in order to increase the anchorage of the

single core filament in the cord, i.e. to prevent core migration.

The first crimp amplitude may be greater than the second crimp

amplitude so that an oval transversal cross-section is obtained.

Another example is a 3+8+13 construction, where the three core

filaments are provided with a first crimp and a second crimp in

order to allow rubber penetration to the centre between the three

core filaments.

A similar application is the replacement of the core filaments of the strands in a 7x7 construction by a 2x1 or 3x1 element where the two or the three filaments are provided with the first and the second crimp.

Still another example is replacing the well-known construction 3xd+9xd+15xd by a 5xd1+xd+15xd, where the filament diameter d1 of the core filaments is smaller than the diameter d of the other filaments. The core filaments are provided with the first and the second crimp. Rubber penetration and elongation are increased and the stiffness is decreased.

A third application of the invention is the so-called nx1 compact cords comprising n steel filaments which have been twisted with each other in the same twist sense and with the same twist pitch. An example is a 3x0.365 | 9x0.345 CC (CC = compact cord) where all the core filaments are provided with the first and the second crimp in order to provide rubber penetration and in order to prevent core migration.

Another example is a 12x0.38 CC where all twelve filaments are provided with the first and the second crimp in order to obtain a high elongation. Such a cord can be used as the weft or warp element in a woven structure adapted to reinforce rubber conveyor belts.

A fourth application is the multi-strand steel cord, which is a steel cord comprising two or more strands and where each strand consists of two or more filaments. If such strands are twisted in the cord in the same sense as the filaments are twisted in the strand (the so-called Lang's lay cords) a high elongation at break can be obtained. A condition hereto is that relatively small twist pitches are used.

According to the invention, however, if some or preferably all filaments are provided with the first crimp and the second crimp, then much larger twist pitches are possible without loosing any elongation at break, and thus cords are possible which can be manufactured in a more efficient way.

It is also possible, still according to the invention, to combine the existing small twist pitches with a first and second crimp applied to all steel filaments. This allows to obtain a still higher elongation at break. The unavoidable loss in tensile strength and breaking load can be compensated by using an addition strand as core. The

filaments of this core strand can also be provided with the first and second crimp.

A fifth application is a multi-strand steel cord, e.g. for use as reinforcement of conveyor belts, where the strands as a whole are provided with a first crimp and a second crimp, e.g. in order to obtain a rubber penetration between the strands.

According to another aspect of the invention, there is provided a method of giving to a steel filament a spatial wave form. The method comprises the following steps :

(a)	applying a first crimp to said steel filament, said first crimp

lying in a first plane ;

(b)	applying a second crimp to said steel filament, said second

crimp lying in a second plane substantially different from said  .

first plane.

Accordingly there is provided a steel structure for the reinforcement of elastomers, said steel reinforcement comprising one or more steel elements,

characterized in that

at least one of said steel elements is provided with a first crimp and a second crimp, the first crimp lying in a plane that is different from the plane of the second crimp.

BRIEF DESCRIPTION OF THE ACCOMPANYING DRAWINGS

The invention will now be described into more detail with reference to the accompanying drawings wherein

-FIGURE 1 schematically illustrates how a first and a second crimp are provided to a steel filament;

-FIGURE 2 shows the first crimp given to a steel filament; -FIGURE 3 shows the second crimp given to a steel filament;

-FIGURE 4 shows a transversal cross-section of a 1X4 steel cord with two filaments provided with the first and second crimp;

-FIGURE 5 shows a transversal cross-section of a 1X5 steel cord with all five filaments provided with the first and the second crimp;

-FIGURE 6 shows a transversal cross-section of a 1+6 steel cord

with the core filament provided with the first and the second crimp ;

-	FIGURE 7 shows a transversal cross-section of a 12x1 compact

cord where the three central filaments are provided with the first

and the second crimp ;

-	FIGURE 8 shows a transversal cross-section of a 4x2 multi-

strand cord where all filaments are provided with the first and the

second crimp ;

-	FIGURE 9 shows a load-elongation curve of an invention 5x0.38

cord.

Description of the preferred embodiments of the invention.

FIGURE 1 schematically illustrates how a first crimp and a second crimp are provided to a steel filament 10.

The steel filament 10 is moved downstream towards a first pair of toothed wheels 12. The axes of rotation of toothed wheels 12 lie parallel to the y-axis, and the first crimp given is a planar crimp lying in plane xz.

The thus crimped filament 10 is further moved to a second pair of toothed wheels 14. The axes of rotation of toothed wheels 14 lie parallel with the x-axis. The second crimp given by toothed wheels 14 is also a planar crimp and lies in plane yz. Obviously the resulting wave given to the steel filament 10 is no longer planar but spatial.

Neither the first pair of toothed wheels 12 nor the second pair of toothed wheels 14 need to be driven by external means. They are both driven and rotated by the passing steel filament 10.

It is important that the second pair of toothed wheels 14 is positioned as close as possible to the first pair of toothed wheels 12 in order to prevent the first crimp from tilting or rotating from plane xz to plane yz under influence of the second crimp. From a more general point of view and in order to control the two crimps given to the filaments, the bending moment, i.e. the moment necessary to give the two crimps, must be kept as small as possible. This can be done, e.g. by appying first the crimp with the smaller amplitude and only thereafter the crimp with the greater amplitude.

Still from a more general point of view, the torsion moment, i.e. the moment necessary to rotate the filament, should be kept as high as possible, since the rotating of the filament must be prevented during or between the two crimping operations. One way to keep the torsion moment as high as possible is the above-mentioned minimum distance between the two pairs of crimping wheels.

A third and following pairs of toothed wheels may be provided in other planes or in the same planes. In this way the spatial structure obtained by the subsequent crimping operations may be optimised or varied to a further degree.

FIGURE 2 shows the first crimp lying in plane xz and FIGURE 3

shows the second crimp lying in plane yz.

The first crimp has a first crimp amplitude A which is measured

from top to top, with inclusion of filament diameter d. The first

crimp has a first crimp pitch PC1, which is equal to the distance

between two minima of the first crimp.

The second crimp has a second crimp amplitude A2, which is

measured from top to top, with inclusion of filament diameter d.

The second crimp has a second crimp pitch PC2, which is equal to the distance between two minima of the second crimp. The spots 16 where the second crimp reaches its maxima are hatched in parallel with the axis of the steel filament 10, and the spots 18 where the second crimp reaches its minima are hatched vertically in FIGURE 2.

The spots 20 where the first crimp reaches its maxima are hatched in parallel with the axis of the steel filament 10, and the spots 22 where the first crimp reaches its minima are hatched vertically in FIGURE 3. Both the first crimp amplitude A, and the second crimp amplitude A2 may be varied independently of each other. So A1 may be equal to A2 or may be different from A2.  Both amplitudes may vary between a minimum value which is slightly above value of the filament diameter (e.g. 1.05xd, which means almost no crimp), and a maximum value of about four to five times the filament diameter (4~5xd). This maximum value is dictated for reason of constructional stability.

C2

Both the first crimp pitch PC1 and the second crimp pitch PC2 may be varied independently of each other. So PC1 may be equal to P or may be different from PC2. The more PC1 differs from PC2, the more easy it is to prevent the first crimp from tilting.  Both pitches may vary between a minimum value which is about five times the filament diameter d (5xd), and a maximum value of about fifty times the filament diameter d (50xd). It is, however, to be preferred, that in twisted structures at least one, and most preferably both, of the crimp pitches is smaller than the twist pitch of the steel filament in the twisted structure.

Having regard to the above parameters which may be chosen

quite freely, i.e. independent of each other, a large variety of wave

forms can be obtained.

A first example is that by choosing A1 equal to A2 and PC1 equal to

PC2 and by shifting the second crimp with a quarter of a pitch in

respect of the first crimp, a spatial helix form can be obtained or

at least be approximated without the need for driven rotatory

preforming pins.

A second example is that by choosing A1 substantially greater

than A2 an oval or elliptical transversal cross-section is obtained.

The steel filament 10 provided with the first and second crimp can be used as single steel filament, e.g. to reinforce the breaker ply of a rubber tyre.

The steel filament 10 provided with the first and second crimp can also be used in a more complex steel structure, next to other reinforcing elements. This more complex structure can be an untwisted structure or a twisted structure where two or more steel filaments are twisted with each other.

Conveniently, a twisted structure can be made in two ways which differ basically from each other.

A first way, sometimes referred to as "cabling", is carried out by means of a rotary tubular strander. According to this technique, the individual steel filaments are not rotated around their own axis. This be derived, e.g. by means of a microscope, from non-rotating drawing lines (drawing lines are unavoidable imperfections caused by the final cold drawing steps in the relatively soft brass layer;

these drawing steps conveniently immediately precede the

twisting step).

A second way, sometimes referred to as "bunching", is carried out

by means of a double-twister. According to this technique, the

individual steel filaments are rotated around their own axes. This

can be derived from rotating drawing lines.

Both ways are known as such in the art.

The inventors have developed following procedure to detect whether or not a steel filament has been provided with a first crimp and a second crimp according to the invention. If the structure has been "cabled", then the filaments are simply disentangled from the steel structure. If it is possible, e.g. by means of a microscope to discover on a disentangled filament

a)	two crimps lying in different planes, e.g. by rotating the steel

filament; or

b)	two different crimp pitches ; or

c)	two different crimp amplitudes ; or

d)	any combination of a), b) or c),

then this filament has been provided with a first crimp and a second crimp according to the invention.

If the structure has been "bunched", then the structure must be untwisted to such a degree that no applied torsions and no residual torsions are present any more. After this untwisting, one can proceed as for the "cabled" structures.

Of course other detection techniques can be developed.

For example, a KEYENCE LS laser scan, such as disclosed in

WO-A-95/16816, can be made of steel filaments and a Fourrier

analysis can be applied. In case of "bunching" the bunching frequency can be filtered out and two crimp frequencies and their higher harmonics will remain.

FIGURES 4 to 8 all show transversal cross-sections of twisted steel structures which comprise one or more steel filament provided with a first crimp and a second crimp. The steel filaments provided with a first crimp and a second crimp are all referred to by reference number 10 and their cross-section is cross-hatched, whereas the cross-section of other steel filaments, if any, is only hatched obliquely in one direction.

FIGURE 4 shows the cross-section of a 4x0.28 steel cord 24. Two filaments 10 are provided with a first and a second crimp in order to allow rubber penetration into the steel cord 24 even if the steel cord 24 is put under a certain tensile load. Two filaments 26 are not provided with these crimps.

The number of filaments which should be provided with the crimps in order to promote rubber penetration depends upon the total number of filaments in the steel cord. The higher total number of filaments, the higher the number of filaments to be provided with the crimps.

The number of filaments which should be provided with the crimps in order to promote rubber penetration also depends upon the amplitude and the pitch of the crimps. Generally, the higher the amplitudes and the smaller the pitches, the more rubber is able to penetrate and the smaller the number of filaments provided with the crimps.

FIGURE 5 shows a cross-section of a 5x0.38 steel cord 28 where all the five steel filaments 10 are provided with the two crimps in order to obtain a high elongation at break (see results in table 5 hereafter).

FIGURE 6 shows a cross-section of a 1+6 steel cord 30 where the single core filament 10 is provided with the first and the second crimp. All filaments 26 of the layer surrounding the core filament 10 are not provided with those crimps. The first crimp amplitude is much greater than the second crimp amplitude of the core filament so that an oval cross-section of the steel cord can be obtained. In case it is desired that this oval shape does not rotate along the length of the steel cord, the core filament must not rotate in the final twisted steel cord. This is no problem if the cabling technique is applied. If the bunching technique is applied, use can be made of the teaching of EP-A1-0 676 500 to compensate for the rotating of the core filament around its own axis.

As an alternative of this embodiment, the core filament is provided with the first and the second crimp and the six filaments of the layer are provided with a polygonal form as has been disclosed in WO-A-95/16816.

As another alternative of this embodiment, both the core filament and the six outer filaments are provided with the first and the second crimp.

FIGURE 7 shows a cross-section of a 12x0.20 compact cord where the three central filaments 10 are provided with a first and a second crimp. The nine outer filaments 26 are not provided with these crimps. Dependent upon the crimp amplitudes and crimp pitches applied, the wavy form of the central filaments 10 can give

the necessary rubber penetration to the compact steel cord without necessitating the use of central filaments which are thicker than the outer filaments. In case the rubber penetration is still not satisfactory, or in case a satisfactory rubber penetration requires too high a crimp amplitude, the nine outer filaments 26 may also be provided with a first and a second crimp.

FIGURE 8 shows a cross-section of a 4x2x0.35 elongation cord 34 where all composing filaments 10 are provided with a first and second crimp according to the invention. The twist pitch of the 0.35 filaments in the 2x0.35 strand can be increased from 3.5 mm to 6.0 mm and the twist pitch of the four 2x0.35 strands in the 4x2x0.35 cord can be increased from 9 mm to 16 mm without decreasing the elongation at fracture.

Example 1

A first steel filament with a diameter of 0.28 mm has been provided with a first crimp with first crimp amplitude A, = 0.50 mm and first crimp pitch PC1 = 5.0 mm, and with a second crimp with second crimp amplitude A2 = 0.50 mm and with a second crimp pitch PC2 = 3.0 mm.

A second steel filament with a diameter of 0.28 mm has been provided with a first crimp with first crimp amplitude A, ='0.75 mm and first crimp pitch PC1 = 5.0 mm, and with a second crimp with second crimp amplitude A2 = 0.50 mm and with a second crimp pitch PC2 = 3.0 mm.

The above parameters A1, A2, PC1 and PC2 are all parameters as tuned on the crimp wheels. As may be derived hereinafter, the effective parameters as measured on the filaments may deviate from the parameters as tuned, e.g. because the second crimp

influences the first crimp parameters. A possible downstream twisting of the filaments into a steel cord may also influence both the crimp amplitudes and the crimp pitches. Downstream operations usually decrease the crimp amplitudes and increase the crimp pitches.

Both filaments have been compared with a non-crimped steel filament of 0.28 mm diameter as reference.  ..

Table 1 : 0.28 filament  (Table Removed)

Both the first filament and the second filament have been used to make four invention embodiments of a 4x0.28 steel cord with twisting pitch P = 16.0 mm.

Embodiment no. 1 comprises one filament crimped as the first filament hereabove and three non-crimped filaments. Embodiment no. 2 comprises two filaments crimped as the first filament hereabove and two non-crimped filaments. Embodiment no. 3 comprises one filament crimped as the second filament hereabove and three non-crimped filaments. Embodiment no. 4 comprises two filaments crimped as the second filament hereabove and two non-crimped filaments. The four embodiments are compared with a reference 4x0.28 open cord with a twisting pitch of 16.0 mm.

Table 2 : 4x0.28 cord  (Table Removed)

The "part load elongation or PLE of a steel element (whether steel cord or steel filament) at 50 Newton" is defined as the increase in length of the steel element, which results from subjecting the steel element to a defined force of 50 Newton - and is expressed as a percentage of the initial length of the steel element measured

under a defined pre-tension (of e.g. 2.5 Newton).

The rubber penetration has been measured in two ways. A first way is the convenient and well-known pressure drop test. A second way determines the so-called appearance rating and is measured here on the core filament in the following way. The twisted cord is embedded in rubber under conditions comparable to manufacturing conditions. Thereafter the individual steel filaments are unraveled and the appearance rating is the surface area of a particular steel filament covered with rubber compared with the total surface area of that particular steel filament. In this measurement of the appearance rating, the numerical results are very dependent upon the type of rubber used.

Example 2

A first high-tensile steel filament with a diameter of 0.38 mm has

been provided with a first crimp with first crimp amplitude

A! = 1.0 mm and first crimp pitch PC1 = 5.2 mm, and with a second

crimp with second crimp amplitude A2 = 0.75 mm and with a

second crimp pitch PC2 = 3.2 mm.

A second high-tensile steel filament with a diameter of 0.38 mm

has been provided with a first crimp with first crimp amplitude

AT = 1.0 mm and first crimp pitch PC1 = 5.2 mm, and with a second

crimp with second crimp amplitude A2 = 0.50 mm and with a

second crimp pitch PC2 = 3.2 mm.

A third high-tensile steel filament with a diameter of 0.38 mm has

been provided with a first crimp with first crimp amplitude

A1 = 0.75 mm and first crimp pitch PC1 = 5.2 mm, and with a

second crimp with second crimp amplitude A2 = 0.75 mm and with

a second crimp pitch Pc2 = 3.2 mm.

The above parameters A1, A2, PC1 and Pc2 are all parameters as tuned on the crimp wheels. As may be derived hereinafter from Table 3, the effective parameters as measured on the filaments may deviate from the parameters as tuned, e.g. because the second crimp influences the first crimp parameters. A possible downstream twisting of the filaments into a steel cord may also influence both the crimp amplitudes and the crimp

Table 3 : 0.38 mm filament (Table Removed)

With the above-mentioned three types of high-tensile filaments nine 5x0.38 invention cords with twisting pitch 14.0 mm have been made according to table 4 hereunder where all of the steel filaments have been provided with both the first and the second crimp.

Table 4 : filament composition of cords  (Table Removed)

Table 5 hereunder compares the results of these nine invention cords with a reference 5x0.38 high-tensile open steel cord with twisting pitch 12.0 mm.

Table 5 : 5x0.38 cord  (Table Removed)

Following explanation can be given with respect to the values derived from a compression test. Due to their high length-to-diameter ratio steel cords as such have no resistance to compression. Once embedded in rubber, however, a steel cord can build up a considerable compression resistance. A cylinder test has been developed, which provides information on the compression properties of rubber-embedded steel cords. A rubber cylinder with a diameter of 30 mm and a height of 48.25 mm is.reinforced exactly in the center with a test steel cord. By means of a precision mold and by tensioning the steel cord during curing, the cord is kept straight and exactly in the axis of the cylinder. The compression test records a force versus deformation diagram. wk is the deformation at instability or at the buckling point. Further details about the compression test may be read from L. BOURGOIS, Survey of Mechanical Properties of Steel Cord and Related Test Methods, Special Technical Publication 694, ASTM, 1980. A steel cord for protection plies is said to have a good compression behavior if wk exceeds 3 %.

The values of the E-modulus or modulus of elasticity mentioned in Table 5 are average values. When performing a tensile test and recording a load-elongation curve, however, two different E-moduli can be observed. The two different E-moduli are a consequence of two crimps with different crimp pitches. In a tensile test, the crimp with the smaller crimp pitch leads to the elongation at the smaller loads, while the crimp with the greater crimp pitch only gives effective elongation at higher loads. This is shown in Figure 9, which gives the load-elongation curve of invention cord

no. 1 of Table 5 hereabove. Two clearly distinct E-moduli are shown by means of point-dash lines.

Example 3

A number of 0.22 mm filaments have been provided with the first and second crimp. Table 6 hereunder compares a number of their properties each time with a straight 0.22 mm filament as reference.

Table 6 : 0.22 mm filament (Table Removed)  

Example 4

A 12x0.38 compact cord has been manufactured with all twelve filaments provided with the double crimp. The cord can be used as weft element in a woven structure adapted to reinforce conveyor belts. Four embodiments of the 12x0.38 compact cord (CC) are compared with a conventional 4x7x0.25 high-elongation (HE) cord. The differences between the four embodiments of the 12x0.38 compact cord are as follows :

Number 1 : low winding tension, low rotation speed of buncher; Number 2 : high winding tension, low rotation speed of buncher; Number 3 : low winding tension, high rotation speed of buncher; Number 4 : high winding tension, high rotation speed of buncher.

Table 7 : 12x0.38 compact cord (Table Removed)  

Example 5

A 4x0.30 cord and a 5x0.30 cord have been manufactured starting from 0.30 mm filaments which have all been provided with the double crimp. The amplitude of the first crimp as tuned on the toothed wheel was 0.70 mm and the pitch of the first crimp as tuned on the toothed wheel was 5.2 mm. The amplitude of the second crimp as tuned on the toothed wheel was 0.55 mm and the pitch of the second crimp as tuned on the toothed wheel was 3.2 mm. Table 8 hereunder summarizes the measured properties.

Table 8 : 4x0.30 and 5x0.30 (Table Removed)

The invention is suitable for all common and available final tensile strengths from 2150 MPa to about 3000 MPa and more.

WE CLAIM:-

1. A steel structure for the reinforcement of elastomers, said steel structure comprising one or more steel elements,

characterized in that

at least one of said steel elements is provided with a first crimp and a second crimp, the first crimp lying in a plane that is different from the plane of the second crimp.

2.	A steel structure as claimed in claim 1, wherein said steel element

has a round transversal cross-section.

3.	A steel structure as claimed in claim 2, wherein said first crimp

has a first crimp amplitude and said second crimp has a second crimp

amplitude, said first crimp amplitude and said second crimp amplitude

varying between a minimum value of l.05xd and between a maximum

value of 5xd, d being the diameter of the steel element.

4.	A steel structure as claimed in any one of claims 1 to 3, wherein

said steel element is a steel filament.

5.	A steel structure as claimed in any one of claims 1 to 3, wherein

said steel element is a steel strand of twisted filaments.

6.	A steel structure as claimed in any one of claims 1 to 3, wherein

said steel element is a steel bundle of non-twisted filaments.

7.	A structure as claimed in any one of the preceding claims, wherein

said first crimp has a first crimp pitch and said second crimp has a

second  crimp  pitch,  said first crimp  pitch  being different from  said

second crimp pitch.

8.	A structure as claimed in claim 7, wherein said structure exhibits

two different moduli of elasticity during a tensile test.

9.	A structure as claimed in any one of claims 3 to 8, said first crimp

amplitude being different from said second crimp amplitude.

10.	A structure as claimed in any of the preceding claims, wherein said

structure comprises more than one steel element.

11.	A structure as claimed in claim 10, wherein said steel elements are

twisted with each other.

12.	A structure as claimed in claim 11, wherein said first crimp pitch

is smaller than the twist pitch of the element with said crimps in said

structure.

13.	A structure as claimed in claim 11, wherein said second crimp

pitch is smaller than the twist pitch of the element with said crimps in

said structure.

14.	A structure as claimed in any one of claims 11 to 13, wherein said

structure essentially consists of two to five steel filaments, one to four

steel filaments of which are provided with said first and second crimp in

order to allow rubber penetration.

15.	A steel structure as claimed in any one of claims 11 to 13, wherein

said  structure essentially consists of two to five  steel filaments and

wherein all these filaments are provided with said first and second crimp

in order to obtain an increased elongation at fracture.

16.	A steel structure as claimed in any one of claims 11 to 13, wherein

said structure comprises a core and a layer of steel filaments twisted

around said core, said core comprising one or more steel core filaments,

at least one of said steel core filaments being provided with said first and

second crimp in order to obtain rubber penetration in said core.

17.	A steel structure as claimed in any one of claims 11 to 13, wherein

said structure comprises between nine and twenty-seven steel filaments

which all are twisted in the same twisting sense and with the same

twisting pitch, some of said filaments being provided with said first and

second crimp in order to obtain rubber penetration.

18.	A steel structure as claimed in claim 17, said structure comprising

central elements, said central elements being provided with said first and

second crimp in order to prevent these filaments from migrating.

19.	A steel structure as claimed in any one of claims 17 to 18, wherein

said structure comprises four strands, each of said strands consisting of

two filaments, all of said filaments being provided with said first and

second crimp in order to obtain an increase elongation at break.

20.	A method of manufacturing a steel structure as claimed in claims

1 to 19, said method comprising the following steps:

a)	selecting at least one steel filament out of said structure;

b)	applying a first crimp to said one steel filament, said first crimp

lying in a first plane;

c)	applying a second crimp to said one steel filament, said second

crimp lying in a second plane different from said first plane.

21.	A method as claimed in claim 20, wherein said first and second

crimps are applied by means of pairs .of toothed wheels which are driven

by the steel filament itself.

22.	A method as claimed in claim 20 or 21, wherein an additional third

crimp is applied to said steel filament.

23.	A steel structure substantially as herein described with reference

to the accompanying drawings.

Documents:

				3453-del-1998-abstract.pdf

				3453-del-1998-claims.pdf

				3453-del-1998-correspondence-others.pdf

				3453-del-1998-correspondence-po.pdf

				3453-del-1998-description (complete).pdf

				3453-del-1998-drawings.pdf

				3453-del-1998-form-1.pdf

				3453-del-1998-form-13.pdf

				3453-DEL-1998-Form-19.pdf

				3453-del-1998-form-2.pdf

				3453-del-1998-form-3.pdf

				3453-del-1998-form-4.pdf

				3453-del-1998-form-5.pdf

				3453-del-1998-gpa.pdf

				3453-del-1998-pct-409.pdf

				3453-del-1998-pct-416.pdf

				3453-del-1998-petition-137.pdf

				3453-del-1998-petition-138.pdf

				abstract.jpg

« Previous Patent

Next Patent »

Patent Number	232878	

Indian Patent Application Number	3453/DEL/1998	

PG Journal Number	13/2009	

Publication Date	27-Mar-2009	

Grant Date	21-Mar-2009	

Date of Filing	18-Nov-1998	

Name of Patentee	N.V. BEKAERT SA	

Applicant Address	BEKAERTSTRAAT 2, ZWEVEGEN, B-8550, BELGIUM.	

Inventors:

#	Inventor's Name	Inventor's Address	

1	DE VOS XAVIER	REKKEMSTRAAT 79,B-9700 OUDENAARDE BELGIUM	

2	LIPPENS YVAN	STEENBRUGMOLENSTRAAT 11,B-8570 ANZEGEM,BELGIUM	

3	SOMERS ALBERT R.	RINSKOPFLAAN 51,B-9050 GENTBRUGGE,BELGIUM	

4	VAN GIEL FRANS	ZOLDERSTRAAT 12D,B-8553 OTEGEM,BELGIUM	

PCT International Classification Number	D07B 1/06	

PCT International Application Number	N/A	

PCT International Filing date		

PCT Conventions:

#	PCT Application Number	Date of Convention	Priority Country	

1			NA	

© All Indian Patents, 2013-2021.

  Patent data available in the public domain from Indian Patents Office, Department of Industrial Policy and Promotions, Ministry of Commerce and Industry, Government of India.
