Repository: anandvc/allindianpatents

File: patents/232883-process-for-the-production-of-zeolitic-bodies.html
Indian Patents. 232883:"PROCESS FOR THE PRODUCTION OF ZEOLITIC BODIES"

Indian Patents

Recently Granted Patents

  Recently Published Patents

Title of Invention	"PROCESS FOR THE PRODUCTION OF ZEOLITIC BODIES"

Abstract	This invention relates to a description is given of a process for the production of faujasite X agglomerates containing at least 95% of faujasite LSX, that is to say with an Si/Al ratio equal to 1, constituting the active adsorbent. The agglomerate is formed from zeolite LSX and from a binder which can be converted to zeolite, the conversion of which to active zeolite is obtained by conversion to zeolite in a sodium hydroxide/potassium hydroxide or sodium hydroxide liquor.	

Full Text	The present invention relates to the production of zeolitic bodies composed of at least 95% of zeolite LSX.

Most zeolites are mainly synthesized by nucleation and crystallization of aluminosilicate gels, which results in a zeolite made of very small crystals.  Powders are spoken of,  in this respect. However, these powders are difficult to employ industrially' and it is preferable to have a granular agglomerated form. These agglomerates, whether in the form of bars, balls of extrudates, are commonly composed of a zeolite powder, which constitutes the active component, and of a binder intended to provide for the cohesion of the crystals in the form of grains. This binder has no adsorbing property, its function being to give the grain sufficient mechanical strength to resist the vibrations and movements to which it is subjected during its various uses. These granules are prepared by forming a paste of the zeolite powder with a clayey paste, in proportions of the order of 80% of powder per 20% of binder, then shaping as balls, bars or extrudates, and heat treatment  at  high temperature  to  fire  the  clay and reactivate the zeolite.

This results in zeolitic bodies, with a particle size of a few millimetres, which, if the choice of the binder and the granulation are made according to the rules of the art, exhibit an array of satisfactory properties, in particular of porosity, of mechanical strength and of resistance to abrasion. The applicative properties are, obviously, reduced in the ratio of the active powder to the powder and its inert agglomeration binder.

Various means have been provided for overcoming this disadvantage of the binder of being inert with respect to the adsorbing performances, including the conversion of the binder, in all or part, into zeolite. This operation is easily carried out when use is made of binders of the kaolinite family calcined beforehand at temperatures of between 500°C and 700°C. An alternative form consists in

moulding kaolin grains and in converting them to zeolites-this principle is explained in "Zeolite Molecular Sieves" by D.W. Breck, John Wiley and Sons, New York. This technology has been applied with success to the prcduction of grains of zeolite A or X composed up to 95% by weiqht or the zeolite itself and of an unconverted residual binder (see, to this end, Howell, US 3', 119,660), the addition of: a silica source being recommended when it is desired to obtained a zeolite X ("Zeolite Molecular Sievep", Breck, p. 320) .

Kuznicki and coworkers show, in US 4,603,040, that it possible to convert a kaolin agglomerate into zeolite X with an Si/Al ratio equal to 1; nevertheless, the reaction, in order to be virtually complete, that is to say to result in the formation of a grain composed of approximately 95% zeolite X, requires approximately 10 days at 50°C which makes the operation unfeasible industrially oF the reaction is carried out in combination with a matuting period of 5 days at 40°C, followed by crystallization at a higher temperature, the resulting solid is composed of 80% faujasite and 15% zeolite A.

JP-05163015 (Tosoh Corp.) teaches tha possible to form grains of zeolite X with a ratio, of the order of 1, by mixing a zeolite with an Si/Al ratio equal to 1, with kaolin, hydroxide, sodium hydroxide and carboxymethylcellulose. Shaping is carried out by extrusion. The grains thus obtained are dried, calcined at. 600°C for 2 hours and then immersed in a sodium hydroxide and potassium hydroxide solution at 40°C for 2 days.

These two documents teach that it is possible to prepare mechanically strong solids mainly composed of: zeolite X in which the Si/Al ratio is substantially lowor than that of the zeolites X conventionally manufactured by the gel route, the Si/Al ratio of which is between 1.1, approximately, and 1.5. Nevertheless, the an processes are inelegant and suffer either from an exceseeive reaction time or from the. number of stages involved

be feared, moreover, that the heat treatment as claimed in Jp 05- 163015, after the shaping stage, does not contribute to the  amorphization of the grain and that the object of the caustic digestion which follows is to recrystallize it, which would explain the slowness of the process,

In the present application,  the designation ISX (low Silica X) will be reserved for zeolites X with a low

Si/Al ratio, namely zeolites X with an Si/Al ratio equal to 1, reasonable experimental deviations around this unit va1ue being accepted the lower values very definitely corresponding to inaccuracies in the measurement and the, higher values corresponding to the presence of inevitable impurities with a higher silica content and containing sodium ione and possibly potassium ions It is shown hor that it is possible to prepare zeolitic bodied composed of at least 95% of zeolite having an Si/Al ratio equal to 1, by virtue of the use of a much simpler and faster process which consists of; 

a) agglomerating a zeolite LSX powder with a binder containing at lead: 80% of a clay which can be converted to zeolite,

-	b) shaping the mixture obtained in a),

-	c) drying it and then calcining it at a temperature

from 500 to 700oC,and preferably from 500 to 600oC	

d) bringing the solid product resulting from c) into contact with a caustic aqueous solution,

-	e) washing, drying and activating at a temperature From 300 to 600oc , and preferably from 500oC to 600oC

Conversion of the binder to zeolite takes place during the at age d) by the action of the caustic solution, which must be at least 0.5 molar and which can be a sodium hydroxide and potassium hydroxide solution in which the potassium hydroxide is present at a maximum content: of 30 molar % (with respect to the combined sodium hydroxide + potassium hydroxide) . It can be advantageous to use  a sodium hydroxide solution. The process is carried out at a temperature sufficient to obtain a reasonable rate of conversion to zeolite.

The clay which can be converted to zeolite belongs to the kaolinite, halloysite, nacrite or dickite family. Kaolin is very simply used.

The following examples illustrate the invention.

EXAMPLE, 1; Preparation of a faujasite LSX in the presence of potassium hydroxide

A zeolite of faujasite LSX type, with an Si/Al ratio equal to 1, is synthesized by mixing the f:ol lowinq solutions:

Solution A:

136 grams of sodium hydroxide and 73 grams of potassium hydroxide (expressed on a. pure basic are dissolved in 280 grams of water. The solution is brought to boiling point between 100-115°C and then 78 qrams of alumina are dissolved. Once dissolution has be caried out, the solution is allowed to cool and is made up to 570 grams with water, in order to take into account the water evaporated.

Solution B;

300 grams of water and 235.3 grams silicate (25.5% as Si02, 7.75% as Na2O) are mixed with gentle stirring. The silicate solution is added to the aluminate solution over approximately 2 minutes with vigorous stirring by means of a deflocculating turbine mixer of Rayneri type rotating at 2500 revolutions/minute (peripheral speed = 3.7 m/s) and then the gel formed is left at 60°C for 24 hours without stirring. After this period of time, significant separation by settling, characteristic of the crystallization process, is observed. Filtration is then carried out and then the residue is washed with approximately 15 ml of water per gram of solid. The latter is subsequently dried at 80°C in an oven. The composition of the synthetic gel is:

4Na2O- 1 . 3K2O- 1A12O3 • 2SiO2 • 91H2O Chemical analysis of the solid resulting synthesis provides a composition:

0 . 77Na2O- 0 . 23K2O 2SiO2 • 1A12O3

Analysis by X-ray diffraction confirms that, the powder formed is composed of virtually pure faujasite, accompanied by traces of zeolite A, the content of which, is estimated at less than 2%. Toluene adsorption capacity of measured after calcination at 550°C for 2. hours; under an inert atmosphere: an adsorbed capacity of 22.5% at 25°C and under a partial pressure of 0.5 is found.

EXAMPLE2: Preparation of an agglomerated LSX Part of the powder is shaped by mixing 42.5 qrams (expressed as calcined equivalent), 7.5 grams of a fibrous clay  (expressed  as  calcined  equivalent) ,  1 gram  of carboxymethylcellulose  and  enough water  to be  able  to extrude in the form of extrudates with a diameter of 1.6 mm and a length of approximately 4 mm.  The extrudates are dried at 8q°C and are subsequently calcined at 550°C for 2 hours under an inert atmosphere.

J	3.5 Preparation of an agglomerated LSX with

a low level of inert binder according to the invention

The- zeolite LSX powder of Example 1 is used by agglomerating it with a mixture of a clay of montmorillonite type (15%) , of a clay of kaolin type (85%) , of a small amount of carboxymethylcellulose and of water. After extrusion, drying is carried out at 80oc and calcination is carried out at 600 °C for 2 hou.ro under an inert atmosphere which does not contain water vapour.

A solution containing 16 . 7 grams of: sodium hydroxide pellets and 7.7 grams of potassium hydroxide (expressed on a pure basis) in 100 ml of water is prepared. 10 grams of freshly calcined grains of zeolite are immersed in 17 ml of this solution and the whole mixture is brought: to 95°C without stirring.

Samples of solid are taken after 3, 6 and 24 hours,

in order to monitor the change in the crystalcrystallinity  as a function of time. Each of these samples is washed by immersion in water in the proportion of 20 ml/g; 4 washing operations are carried out.

Toluene  adsorption  capacity  measurements  are carried out under the conditions described above  and the

following values are found: Agglomerated LSX

(NaOH + KOH untreated)	18.

Agglomerated LSX

(NaOH + KOH treated, reaction for 3 h) Agglomerated LSX

(NaOH + KOH treated, reaction for 6 h)  21.6% Agglomerated LSX (NaOH + KOH treated, reaction for 24 h)  21.6%

The X-ray diagrams show essentially the presence of faujasite, with some traces of zeolite A in an amount similar to that measured on the powder before agglomeration. Chemical analysis results in an overall Si/Al ratio of 1.04, corresponding to the desired objective. The Si/Al ratio, measured by silicon M.M.R., is equal to 1.01 and corresponds to the ratio of the crystal lattice.

It is thus demonstrated that it is possible to obtain LSX grains with a content of zeolite of fairiasite type of at least 95%, on the basis of the adsorption capacities. At the same time, it is demonstrated thai: the reaction can be rapid (less than 3 hours), that it does not require a maturing period and that it does not require a large amount of a pore-forming agent, as claimed in US 4,603,040.

EXAMPLE 4; Preparation of an agglomerated LSX with a low level of inert binder according to the invention

The zeolite LSX powder of Example 1 is used by agglomerating it with a mixture of a. clay oil montmorillonite type (15%), of a clay of kaolin type (85%), of a small amount of carboxymethylcellulose and of water. After extrusion, drying is carried out at 80°C and calcination is carried out at 600°C for 2 hours under an inert atmosphere which does not contain water vapour.

10 grams of these agglomerates are immersed in 17 ml of a 220 g/1 sodium hydroxide solution for 3 hours at 95°C. The agglomerates are subsequently washed four times successively by immersion in water in the proportion oil 20 ml/g.

Toluene adsorption capacity measurements are carried out under the conditions described above and the following values are found:

Agglomerated LSX (untreated)	18.2%

Agglomerated LSX (NaOH treated)	22.4%

The latter value is compared with that of the agglomerated LSX of Example 3

Agglomerated LSX (NaOH + KOH treated)  21.7%

These results express the high efficiency of the zeolitic bodies according to the invention and also reflect a better crystallinity of the LSX obtained by conversion to zeolite with sodium hydroxide. The silicon N.M.R. spectrum shows that the Si/Al ratio is equal to 1.01 in the crystal lattice. These zeolitic bodies with a toluene adsorption capacity greater than 21.5% at 25°C are also subjects of the invention.

The composition is not a mere admixture but a synergistic composition where all the components are not reacting chemically but are interacting with each other to show unexpected properties.

CLAIM:-

1.	Process for the production of zeolitic bodies composed of at least 95% of zeolite

LSX, the process comprises the following:

a)	agglomerating a zeolite LSX powder with a binder containing at least 80% of a

clay which can be converted to zeolite;

b)	shaping the mixture obtained in a);

c)	drying and then calcining at a temperature from 500°C to 700°C, and preferably

from 500 to 600°C;

d)	bringing the solid product resulting from c) into contact with an at least 0.5 molar

caustic aqueous solution, such as hereinbefore described;

e)	washing, drying and activating at a temperature  from 300 to 600°C, and

preferably from 500 to 600°C.

2.	Process as claimed in claim 1, in which the caustic solution is a sodium hydroxide

and potassium hydroxide solution in which the potassium hydroxide is present at  a

maximum content of 30 molar % (with respect to the combined sodium hydroxide +

potassium hydroxide).

3.	Process as claimed in claim 1, in which the said caustic solution is a sodium

hydroxide solution.

4.	Process as claimed in claim 1, wherein the said binder which can be converted to

zeolite belongs to the kaolinite, halloysite, nacrite or dickite family.

5.	Process as claimed in claim 1, wherein the said binder which can be converted to

zeolite is kaolin.

6.	Zeolitic composition composed of at least 95% zeolite LSX, obtained according

to the process as claimed in claim 1.

7.	Process for the production of zeolitic bodies substantially as hereinbefore

described with reference to the foregoing Examples.

Documents:

				1954-del-1998-abstract.pdf

				1954-del-1998-claims.pdf

				1954-del-1998-correspondence-others.pdf

				1954-del-1998-correspondence-po.pdf

				1954-del-1998-description (complete).pdf

				1954-del-1998-form-1.pdf

				1954-del-1998-form-19.pdf

				1954-del-1998-form-2.pdf

				1954-del-1998-form-3.pdf

				1954-del-1998-form-4.pdf

				1954-del-1998-form-6.pdf

				1954-del-1998-gpa.pdf

				1954-del-1998-petition-137.pdf

« Previous Patent

Next Patent »

Patent Number	232883	

Indian Patent Application Number	1954/DEL/1998	

PG Journal Number	13/2009	

Publication Date	27-Mar-2009	

Grant Date	21-Mar-2009	

Date of Filing	09-Jul-1998	

Name of Patentee	CECA S.A.	

Applicant Address	4/8, COURS MICHELET, 92800, PUTEAUX, FRANCE.	

Inventors:

#	Inventor's Name	Inventor's Address	

1	PLEE DONINIQUE	3, ALLEE DU MARTIN PECHEUR, 64140 LONS, FRANCE.	

PCT International Classification Number	C04B 33/32	

PCT International Application Number	N/A	

PCT International Filing date		

PCT Conventions:

#	PCT Application Number	Date of Convention	Priority Country	

1	97 09283	1997-07-22	France	

© All Indian Patents, 2013-2021.

  Patent data available in the public domain from Indian Patents Office, Department of Industrial Policy and Promotions, Ministry of Commerce and Industry, Government of India.

File: patents/232887-a-thin-gauge-fine-diameter-steel-cord-reinforced-tire-ply-fabric-and-a-method-of-lap-splicing-the-fabric.html
Indian Patents. 232887:A THIN GAUGE, FINE DIAMETER STEEL CORD REINFORCED TIRE PLY FABRIC AND A METHOD OF LAP SPLICING THE FABRIC

Indian Patents

Recently Granted Patents

  Recently Published Patents

Title of Invention	A THIN GAUGE, FINE DIAMETER STEEL CORD REINFORCED TIRE PLY FABRIC AND A METHOD OF LAP SPLICING THE FABRIC

Abstract	A thin gauge, fine diameter steel cord reinforced tire ply fabric 2 is disclosed which can be effectively lap spliced without detrimental effect. The steel cord 1 has one or more filaments 9, each filament has a percent .elongation of over 2.5% and tensile strength of at least (-2000D+4400 MPa) x 95%, where D is the diameter of the filament in millimeters. For passenger and lightly loaded trucks the fabric 2 is manufactured using a preferred cord 1 which is a l+5x.l8 mm wire spaced 14 ends per inch, for heavier loaded vehicles such as light trucks load rated E or greater the number of cords l is increased to 28 ends per inch. The fabric 2 used as a single radial ply for a pneumatic tire 20 can be spliced using a lap splice technique due to the strength and fineness of the cord 1 In combination with the very thin gauge g between the adjoining surfaces 10.	

Full Text	Background of the Invention

The present invention relates to a steel cord reinforced fabric employing fine diameter super high tensile cords embedded ,in elastomeric material and a method of forming a lap splice for adjoining ends of the fabric.  More particularly the invention relates to improvements in construction and assembly which enable the fabric to be used as the single ply reinforcement for radiauL passenger and light truck tires.

Historically, radial ply passenger and light truck tires have employed 4 single ply reinforced by synthetic cords of polyester or nylon which, when lap spliced, created unsightly sidewall indentations. These indentations resulted from a doubling of the number of cords at the lap splice location.  A lap splice is the overlapping of the adjoined ends of the ply.  Although unsightly these indentations have very little detrimental effect on the tire's performance.

When steel cords were used such as in commercial truck tires, they were of relatively large diameter and embedded in a sufficient coating of calendered rubber to permit butt splicing.  These heavily loaded tires required sufficient Cord strength to handle the service conditions of high inflation pressure and load.  The steel cords areinforced fabric being butt spliced prevented the steel cords from being radially overlapped.

Alternative constructions of splicing tires to eliminate the sidewall tundulations problem were conceived.  In U.S Patent 4,261,393, a Shigeru Saito invented a tire cord fabric employing either end cords

of about 1/2 the diameter or alternatively cords of uniform diameter but spaced twice the distance at the end portions of the ply where the lap splice was to occur.  This prior art invention although helpful in the construction of rolls of fabric is of little value to the actual tire building.  The reason is that tires are made in a variety of sizes and diameters.  To effectively work as a radial ply the fabric must be built to a precise length for each size and then precisely wrapped upon the tire building drum with no variation in tolerances for assembly.  A slight over or under lap would create the double strength problem or worse a weak point in the splice joint.  Naturally, the practical implementation of such a concept is virtually unworkable.

The present inventifon described below provides a unique combination of components which permit the use of lap spliced radial ply steel cord reinforced fabric in passenger and light trcuck tires.

Summary of the Invention

A steel cord reinforced tire ply fabric 2 having a first end 4 and a second end 5 is disclosed.

The fabric 2 has a plurality of uniformly spaced fine diameter steel cords 1, the cords 1 have one or more filaments 9, each filament 9 having a tensile strength of at least (-2000D+4400 MPa) x 95%, where D is the diameter of the filament in millimeters at a percent elongation of over 2.5%.  The overall cord diameter C is less than 0.75 mm.

The cord 1 can be 4 monofilament of 0.25 mm or less in diameter, prefeiiabiy about 0.175 mm and having a tensile strength of about 4000 MPa at over 2.5% elongation.  Alternatively, the cord 1 can be l+Sx.18 mm or 3x.l8 mm (fords or any other very high

tensile strength cord with a diameter C meeting the above physical characteristics.

The steel cords 1 are embedded in an elastomeric material 3.  The elastomeric material 3 has a very thin gauge g thickness in the range of (the cord diameter C plus .22 mm) to (C plus 1.25 mm).

Upon assembly the ;first and second ends 4,5 are lap spliced overlapping at least one cord 1 of the respective first and second ends 4,5 as measured at the equatorial plane of the tire.  In one embodiment of the invention at least one elastomeric strip 6 of material is applied over the lap splice.  The strip 6 may be unreinforced or :may be synthetic fabric reinforced.

For most passenger and light truck tires, the fabric 2 is manufactured with the cords 1 being spaced preferably at 14 ends p&c Inch.  For more heavily loaded tires for passenger and light truck tires the fabric is made with preferably 28 ends per inch.

Accordingly the present invention relates to a steel cord reinforced tire ply fabric having a fiirst and second end, the fabric characterized by:

a plurality of uniformly spaced fins diameter steel cords, the cords having a diameter C and formed of one or more filaments, each filament having a diameter D and a tensile strength where D is the diameter of the filament in millimeters, the cord diameter C being less than 0,75 mm;

an elastomeric material encapsulating the cords, the elastomeric material having a gauge thickness ill the range of the cord diameter equal to C + .22 mm to C + 1.25 v,

wherein upon assembly the first and second ends of the fabric are lap spliced, overlapping at lease": one cord in its circumferential direction of the respective fiiat and second ends, and the ply fabric has a gum strip and a fabric atrip.

Accordingly the present invention &lso relates to the method of assembling a steel cord reinforced radial ply fabric in a tire characterized by the steps of:

orienting uniformly spaced parallel fine diameter steel cords;

encapsulating the oriented corcU1 irt a thin layer of unvulcanized elastomeric material forming a fabric;

cutting the fabric to width and fcy splicing the length ends parallel to the cords thus forming a radial ply fabric;

cutting the fabric to a desired length creating a first and second end;

lap splicing the first and second fnds whereby each lap splice has at least one cord of each end overlap at least one cord of the opposite end, and applying a strip of unvulcanized elastomeric material over the lap splice.

Brief Description of the Accompanying Drawings

Figure 1 is a cross-sectional view of a portion of the steel cord reinforced ply fabric at a lap splice joint.

Figure 1A is an alternative embodiment of the invention of Figure 1.

Figure 2 is a plan view of the steel cord reinforced ply fabric for a radial ply tire.

Figure 3 is a fragmentary cross-sectional view of a radial ply tire of the present invention.

Definitions

"Axial" and "axially" means the lines or directions that are parallel to the axis of rotation of the tire.

"Bead" means that part of the tire comprising an annular tensile member wrapped by ply cords and shaped, with our without other reinforcement elements such as flippers, chippers, apexes, toe guards and chafers, to fit the design of the tire rim.

"Belt structure" means at least two layers of plies of parallel cords, woven or unwoven, underlying the tread, unanchored to the bead, and having both left and right cord angles in the range from about 17 to about 27 degrees with respect to the equatorial plane (EP) of the tire,

"Carcass" means the tire structure apart from the belt structure, the tread &nd the undertread, but including the beads.  The carcass ply includes reinforcing cords embedded in an elastomeric substance and that these components are considered to be a single entity.  The "main portion of the carcass ply" means the portion of the carcass ply which extends between the bead cores,

"Cord" means one Or more of the reinforcement elements, formed by one or more filaments/wires which may or may not be twisted or otherwise formed and which may further include strands that may or may not be also so formed.

"Ply" means a continuous layer of rubber-coated parallel filaments.

"Radial" and "radially" mean directions radially toward or away from the axis of rotation of the tire.

"Radial Ply Tire" means a belted or

circumferentially-restricted pneumatic tire in which the ply cords which extend from bead to bead are laid at cord angles between 75° and 105° with respect to the equatorial plane of the tire.

"Rivet" means the open space between cords in a layer.

"Tensile strength" is determined by ASTM A370-92 as applied to steel wife product.

Detailed Description of the Invention

Fig. 1 shows a lap splice joint 10 of the steel cord reinforced fabric ply 2.

The spliced joint overlaps at the mating ends 4 and 5 a distance W along the entire width of the joint.  The distance W is at least of sufficient distance that at least one cord 1 from end 4 overlap at least one cord 1 from end 5, preferably 3 or more cords 1.  Ideally the lap distance W is at least 3 mm and preferably not greater than 20 mm.

As shown in Fig. 1A the joint 10 may

alternatively include an elastomeric strip of material 6 overlapping at least one, surface of the joint 10. The elastomeric strip 6 can be unreinforced or alternatively synthetic fabric reinforced.

The joint 10 relies on the tackiness of the unvulcanized elastomer to hold the joint together during the tire building process.  After vulcanization the joint ends 4 and 5 are permanently affixed.

Figure 3 shows a fragmentary cross-sectional view of a tire 20 of the present invention.  The tire 20 has a pair of bead cores 11 (only one shown) which each comprise a plurality of metallic filaments.  The tire 20 is characterized by a single carcass ply 2 that extends between the bead cores 11 and a turnup portion 2A anchored around each bead core 11 a chafer member 18 wraps around the ply 2 and bead 11.  A belt structure having at least two belts 13,14 is disposed radially outwardly of the main portion of the carcass ply and a ground engaging tread portion 15 is disposed radially outwardly of the belt structure.  Sidewall portions 16 (one shownj extend radially inwardly from the tread portion 15 to the bead portions 21.  On the axially inner side of the carcass ply, an innerliner 17 may be used.  The inserliner consists of a layer or layers of elastomer or other material that form the inside surface of the tire and contains the inflating fluid, such as air, within the tire 2,0.  It may be desirable to place additional barriers, reinforcement strips or gum strips 6 (not shown) at suitable locations between the ionerliner 17 and main portion of the carcass ply to avoid penetration of rubber through the carcass ply during curing.

One critical aspect of the invention is a single ply carcass construction reinforced with parallel metallic cords 1 composed of the above-described filaments 9.  There are a number of metallurgical embodiments which result in the tensile strength defined above.  One way of achieving such strength is by merging the proper process and alloys as disclosed in U.3. Patent 4,960,473 and 5,066,455, which are hereby incorporated by reference in its entirety herein, with a steel rod microalloyed with one or more of the following elements:  Ni, Fe, Cr, Nb, Si, Mo,

Mn, Cu, Co, V and B.  "the preferred chemistry is listed below in weight percentages:

C	0.88 to 1.0

Mn	0.30 to 0.05

Si	0.10 to'0.3

Cr	0 to 0.4

V	0 to 0.1

Cu	0 to 0.3

Ni	0 to O.S

Co	0 to 0.1

the	balance being iron and residuals

The resulting rod is then drawn to the appropriate tensile strength.

For equal filament diameters, the cords used in the present invention have higher strength and generally higher fatigue life over prior art tensile cords.  These advantages lead to pneumatic tires which have less reinforcement material and thus lower weight and cost.  Further the life of the tire can be increased with the increase in fatigue life of the cord l and its filaments 9.  When the new cord structures incorporate filaments 9 having a smaller diameter, there is a resulting reduction in gauge material making the titfes lighter in weight and less costly.

The cords 1 for us!e in. the single ply carcass ply may comprise from one (monofilament) to multiple filaments.  The number of total filaments 9 in the cord 1 may range from I, to 13.  Preferably, the number of filaments in per cord 1 ranges from 6 to 7.  The individual diameter (D) of each filament 9 generally ranges from .10 to .30 'awn for each filament having at least a tensile strength of (-2000 x D + 4400) x 95% where D is the filament diameter in mm.  Preferably, the diameter of each filament ranges from .15 to .22 mm.

Another critical property of the steel cord 1 is that the total elongation for each filament in the cord must be at least 2 percent over a gauge length of 25 centimeters.  Total elongation is measured according to ASTM A370-92.  Preferably, the total elongation of the cord ranges from about 2 percent to 4 percent.  A particularly preferred total elongation ranges from about 2.2 to about 3.0 percent.

The torsion values for the steel for the filament used in the cord should be at least 20 turns with a gauge length of 200 times the diameter of the wire. Generally, the torsion value ranges from about 20 to about 100 turns.  Preferably, the torsion values range from about 30 to about -BO turns with a range of from about 35 to 65 being particularly preferred.  The torsion values are determined according to ASTM Test Method E 558-83 with test lengths of 200 times the diameter of the wire.

There are a number of specific metallic cord constructions for use in the single carcass ply. Representative examples of specific cord constructions include 1 x, 2x, 3x, 4 x, 5 x, 6x, 7x, 8x, 11 x, 12 x, 1 + 2, 1 + 4, 1 + 5, 1 + 6, 1 + 7, 1 + 8, 2 + 1, 3 + 1, 5 + 1, 6 + 1, 11 + 1, 12 + 1, 2 + 7, 2 + 7 + 1, 3+9, 1+5+1 and 1+6+1 or 3+9+1, the outer wrap filament may have a tensile strength of 2500 MPa or greater based on a filament diameter of .15 mm. The most preferred cord constructions including filament diameters are 3 x .18, l+5x .18, l+6x .1.8, 2 + 7 x .18, 2 + 7 x .18 x 1 x .15, 3 + 9 x .18 + 1 x .15, 3 + 9 x .18, 3 x ,20 + 9 x .18 and 3 x .20 + 9 x .18 + 1 x .15.  The above cord designations are understandable to those skilled in the art.  For -example, designation such as 2 x, 3 x, 4 x, and 5 x mean a bunch of filaments; ie, two filaments, three

filaments, four filaments and the like.  Designation such as 1 + 2 and 1+4 indicate, for example, a single filament wrapped by two or four filaments.

The carcass ply 12 has a layer of the above-described steel cords arranged so as to have from about 5 to about 100 ends per inch {≈ 2 to 39 ends per cm) when measured at the equatorial plane of the tire. Preferably, the layer of cords are arranged so as to have about 7 to about 20 ends per inch (≈ 2.7 to 8 ends per cm) at the equatorial plane.  The above calculations for ends per inch are based upon the range of diameters for the cord, strength of the cord and the practical strength requirement for the carcass ply.  For example, the high number of ends per inch would include the use of a lower diameter cord for a given strength versus a lower number of ends per inch for a higher diameter wire for the same strength.  In the alternative, if one elects to use a cord of a given diameter, one may have to use more or less ends per inch depending on the strength of the cord.

The metallic cords of the carcass ply 12 are oriented such that the tire according to the present invention is what is cqnsnanly referred to as a radial.

The steel cord of the carcass ply intersect the equatorial plane (EP) of the tire at an angle in the range of from 75° to 105°.  Preferably, the steel cords intersect at an angle of from 82° to 98°.  The preferred range is front 89s to 91°.

The fabric 2 has a plurality of fine diameter cords 1 with the cord diameter C less than 0.75 mm. The cord can be any of the before mentioned cords including but not limited to 1+5X.18 mm or 3x.l8 mm or a monofilament wire having a diameter of about 0.25 mm, preferably 0.175 mm.  It is considered desirable that these cords 1 have filaments 9 having a minimum

tensile strength of at least 3500 MPa and over 2.0 percent elongation, preferably about 4000 MPa and over 2.5 percent elongation.  Due to the tremendous strength and very small, diameter of filaments and cords have exceptional flexibility making the cord material less subject bo fatigue failure of conventional larger diameter low tensile strength steel filaments and cords.  This feature combined with a minimum encapsulation, of the cords into the elastomeric material 3 "enables the lap splice joint 10 to be used.  Ideally the total gauge thickness g of the elastomeric material 3 should be in the range of C plus 0.22 mm to C plus 1.2S mm.  Thus, for a cord diameter C of 0.54 mm the total gauge thickness of the fabric is in the range of Q. 76 mm to 1.79 mm.  The very minimal thickness g means that upon assembly of the tire the radial difference 7 due to the rubber gauge is between .22 and 1.25 mm.  During vulcanization this distance is further reduced due to the flow of the elastomer 3 under the heat and pressure of the curing presses.  This minimal distance insures that the tensile stress differences between the overlapped cords is minimal while still maintaining a minimal rubber barrier between the overlapped cords 1.  Thpse features, all in combination, yield a highly flexible joint of steel reinforced cords.

The thinness of the ply component 2 generally reduces hysteresis, improves rolling resistance properties, reduces overall tire weight and can be made at about the same pr ^lightly lower cost than the synthetic cord radial ply fabric.

Historically, the very thin ply stock gauge g meant butt splices could not be employed efficiently and the use of lap splices was not effective until the

development of these very high tensile steel cords. The normal or conventional steel cord had to be of a large diameter to sufficiently carry the tensile load required for a tire.  This meant that normal tensile steel cords of approximately .7 mm or greater were butt spliced.  These new very high tensile cords, permit very thin gauge ply stock to be used to make the radial ply 2.

It is believed that the preferred method of assembling a steel cord reinforced radial ply fabric 2 in a. tire has the following steps:  a) orienting uniformly spaced parallel fine diameter steel cords 1; (b) encapsulating the oriented cords in a thin layer of unvulcanized elastonteria material 3 forming a fabric 2; (c) cutting the fabric 2 to width W and splicing the length ends parallel to the cords 1 thus forming a radial ply fabric 2; (d) cutting the fabric 2 to a desired length creating a first and second end 4,5; and (e); lap splicing the first and second ends 4,5 whereby each lap splice 10 has at least one cord 1 of each end 4,5 overlap at least one cord 1 of the opposite end 4,5.

A pressure stitching of the lap splice region may be done to attain adequate unvulcanized strength between the joint pieces far proper processing on the tire machine.

Additionally, the method may include applying a strip 6 of unvulcanized elastomeric material, the material 6 being either unreinforced or synthetic fabric reinforced, to at least one surface of the fabric 2 overlapping the lap splice 10.

WE CLAIM;

1. A steel cord reinforced tire ply fabric having a first and second end, the fabric characterized by:

a plurality of uniformly spaced fine diameter steel cords, the cords having a diameter C and formed of one or more filaments, each filament having a diameter D and a tensile strength as herein described, the cord diameter C being less than 0.75 mm;

an elastomeric material encapsulating the cords, the elastomeric material having a gauge thickness in the range of the cord diameter equal to C + .22 mm to C + 1.25 mm;

wherein upon assembly the first and second ends of the fabric are lap spliced, overlapping at least one cord in its circumferential direction of the respective first and second ends, and the ply fabric has a gum strip and a fabric strip.

2.	The steel cord reinforced tire ply fabric as claimed in claim 1,

wherein the steel cord has a range of filaments from 2x to 5x.

3.	The steel cord reinforced tire ply fabric as claimed in claim 1,

wherein  a gurn strip is attached to and covering the lap spliced

first and second ends along at least one surface of the spliced fabric.

4.	The steel cord reinforced tire ply fabric as claimed in claim 1,

wherein a fabric strip is attached to at least one surface covering

the said lap spliced first and second ends.

5.	A  steel  cord  reinforced  tire  ply  fabric  substantially  as

hereinbefore described with reference to the foregoing examples.

Documents:

				2024-del-1996-abstract.pdf

				2024-del-1996-claims.pdf

				2024-del-1996-complete specifiction (granted).pdf

				2024-del-1996-correspondence-others.pdf

				2024-del-1996-correspondence-po.pdf

				2024-del-1996-description (complete).pdf

				2024-del-1996-drawings.pdf

				2024-del-1996-form-1.pdf

				2024-del-1996-form-13.pdf

				2024-del-1996-form-19.pdf

				2024-del-1996-form-2.pdf

				2024-del-1996-form-3.pdf

				2024-del-1996-form-6.pdf

				2024-del-1996-gpa.pdf

				2024-del-1996-pct-409.pdf

				2024-del-1996-petition-138.pdf

« Previous Patent

Next Patent »

Patent Number	232887	

Indian Patent Application Number	2024/DEL/1996	

PG Journal Number	13/2009	

Publication Date	27-Mar-2009	

Grant Date	21-Mar-2009	

Date of Filing	16-Sep-1996	

Name of Patentee	THE GOODYEAR TIRE & RUBBER COMPANY	

Applicant Address	1144 EAST MARKET STREET, AKRON, OHIO 44316-0001, U.S.A.	

Inventors:

#	Inventor's Name	Inventor's Address	

1	AMIT (NMN) PRAKASH	105 KESWICK DRIVE, HUDSON, OHIO 44236 U.S.A.	

2	WILLIAM JAMES HEAD	2237 LAKE ROCKWELL ROAD, RAVENNA, OHIO 44266 USA.	

3	GARY EDWIN TUBB	387 PINEWOOD SPUR, COPLEY, OHIO 44321 USA.	

4	TERRY KENNETH WOODS	6939 EASTHAM CIRCLE, CANTON, OHIO 44708 USA.	

PCT International Classification Number	B29 030/16	

PCT International Application Number	N/A	

PCT International Filing date		

PCT Conventions:

#	PCT Application Number	Date of Convention	Priority Country	

1	08/544,510	1995-10-18	U.S.A.	

© All Indian Patents, 2013-2021.

  Patent data available in the public domain from Indian Patents Office, Department of Industrial Policy and Promotions, Ministry of Commerce and Industry, Government of India.
