Repository: anandvc/allindianpatents

File: patents/232929-an-improved-process-for-preparation-of-copper-and-boron-containing-bainitic-steel-alloy-and-products-thereof.html
Indian Patents. 232929:"AN IMPROVED PROCESS FOR PREPARATION OF COPPER AND BORON CONTAINING BAINITIC STEEL ALLOY AND PRODUCTS THEREOF"

Indian Patents

Recently Granted Patents

  Recently Published Patents

Title of Invention	"AN IMPROVED PROCESS FOR PREPARATION OF COPPER AND BORON CONTAINING BAINITIC STEEL ALLOY AND PRODUCTS THEREOF"

Abstract	This invention relates to an improved process for the preparation of copper and boron containing bainitic steel or steel alloy and products thereof. According to the process pure iron is subjected to the steps of melting and deoxidation. Ferro alloys are then added to the deoxidized molten iron. The mixture is subjected to the steps of salt treatment and tapping. The molten steel or steel alloy is poured into clean dry ingot moulds. The moulded alloy is forged to a size suitable for further rolling and is rolled to the final size with sufficient reduction per pass to produce a uniformely deformed steel or steel alloy which on air cooling produces extremely fine granular bainitic steel or steel alloy.	

Full Text	TITLE OF INVENTION

An improved process for preparation of copper and boron containing bain.tt.ic steel and products thereof„

FIELD OF THE INVENTION

The present invention relates to an improved process for preparation of copper anc! boron containing hainitic steel and products thereof:,

PRIOR ART

The steel or steel alloy required for manufacture of pressure vessels and critical components in a wide variety of engineering structures is required to have combination of high strength and toughness a 1 o n Q w i. t h g o o d w e 1 d a b i 1 i t y a n d c o r r o s i on re s i s t a n c e a n d resistance to hydrogen cracking are the foremost requirements of any steel or steel alloy to be used for construction of any such engineering structure,, which in turn in required to be subjected to pressure (i„e„ pressure vessels etc,) and/or exposed to the corrosive

eng iron merit (i.e. ships etc.) and/or various/types of attacks,, like kinetic energy attack,, mo men tun attack . or shock wave attack. The exposure to corrosive

e n v i r o n m e n t i n	t u r n i n i t i a t e the c o r r o s i. o n ,  p r e f e r a b 1 y ,,

oxidation process on the exposed surfaces of the engineering structures of any type made up of steel or steel alloy,, This process once initiated results in the deterioration of such engineering structures,,

One method of protecting the engineering B t r u c. t u r e s, as s t a t. e d h e r e i. n above , f r o m c o r r o s i v e environment, i, that is from corrosion,, that is to say to enhance the corrosion,, that is to say to enhance the corrosion resistance,, is to apply a coating on the surface of such structures,, which in turn is capable of protecting the exposed surface of structures or super structures or pressure vessels,, as the case may be,, from corrosive attack or say from initiation of corrosion process,, Such coatings are known in the prior art and are being used exhaustively.

The limitation of application of such coatings is that the protection is limited only upto the resistance to corrosion and that's too for the limited period,, which in turn necesitat.es the repetition of process of coating after reqular intervals,,

S t i 1.1 a n o t h e r 1 i m i. t. a t i. o n o f s u c h c o a t i n q s is that the, weldability characteristics and other i ii e c h a n i c. a 1. p r o p e r t. i. e s ,, p a r t i c. u 1 a r 1 y t h e s t. r e n g t h r elated properties are neither effected nor improved.

These limitations are overcome by the improvement of the steel or steel alloy itself, Such improvements are effected by variation in the chemical compositions and in the process of preparation and in the process of heat treatment of such steels or steel alloys.

The process of control of such properties, as stated herein above,, in the steels or steel alloys again has the limitations of its own,, Such as,, the attempt to increase the strength of an alloy normally reduces its toughness and vice-versa,, In addition, to meet the requirements of mechanical properties, in ay call for

requirement of either high percentage of one element or low percentage of another element and meeting these requirements will call for complex processing techniques. For example, attaining 100 Ksi (700Mpa) of strength would require high amounts of nickel contents or elaborate processing and heat treatment.

The requirement of the heat treatment as one of the essential step of the known methods of the prior art, as stated above sometimes introduces various defects leading to higher rejection rate.

One of the known such defects, as stated above is heterogeneity, which in turn is introduced due to non-uniform heating.

Another known such defect is possibility of property variation, which in turn is introduced due to faulty stacking and quenching in the heat treatment from batch to batch.

Still another known such defect is the increase in the cost of the process and hence the cost of the products.

In order to overcome the drawbacks of known steels and steel alloys,, as stated herein above,, variety of steels have been used for construction of engineering structures, as stated here in above, after quenching and tempering,. Such steels or steel alloys after the quenching and tempering by known methods results in high toughness and high strength.

The disadvantages of such quenched and tempered steels or steel alloys are that,, these alloys suffer from inferior weldability as their higher carbon content and carbon equivalent make them susceptible to the hydrogen induced cracking.

Another drawback of such known quenched and tempered steels or steel alloys for construction of such engineering structures, as stated herein above is that,, the technological problem, stated in proceeding paragraph damands stringent welding procedures and controls such as p re--heat ing,, This adds to the cost of the components which require extensive welding,,

Still another drawback of such known steels or steel alloys for construction of such engineeing structures as stated herein above,, is that their process of preparation requires special processing facilities,, like roll quenching and special rolling and heat treating facilities for processing some plates of very large size required for specific application's for c. o n s t r u c t i o r 'i o f s u c. h e n g i n e e r i r i g s t r u c. t u r e s ,

Yet. another drawback of such known processes or processing techniques., as stated in proceeding p a r- a g r a p h ., i s t h at, set t i. n g u p o f s u c h f a c: i. 1 i. t i. e s o f roll quenching,, special rolling and heat treating,, definitely adds to the cost of the process and hence to the cost of the products,, which may in turn make it highly uneconomical if the demand happens to be l&w.

Still further disadvantage/drawback of known high performance quenched and tempered steels or steel alloys is their high martensitic hardenah.il ity which results in brittle heat affected zones and associated w e 1 d c: r a c k i n g .

The low carbon taainitic steels or steel alloys known in prior art generally contain relatively higher amounts of costly alloying elements,, such as molybdenum and nickel and do not contain copper and boron. The elements molybdenum and nickel are expensive and part icu1 ar1y nickel.

OBJECTS OF THE INVENTION

A primary object of the present invention is to propose an improved process for preparation of copper and boron containing bainitic steel and products thereof,, wherein the process of present invention avoids the disadvantages of the known art.

Another object of this invention is to propose a process for preparation of copper and boron containing bainitic steel and products thereof having improved mechanical properties,, particularly strength r e I a t e cl p r o p e r ties, in addition t o b OB i n g c o r r o s i o n resistant.

Still another object of the present invention is to propose an improved process for preparation of

copper and boron containing bainitic steel or steel alloy products thereof, which have high yield strength arid excellent, toughness even in the as rolled condition and still not requiring any heat treatment,, hence reducing the cost of the process and product as well,,

Yet another object of the present invention is to propose an improved process for preparation of high strength bainitic steel containing copper and boron as alloying elements having better grain refinement.,, uniform fine microstrueture and overcome the d e f e c i. s / d r a w b a c k s o f h e t e r o g e n e i t y .

A  further object of the present invention  is	to

propose  an  improved  process for  the  preparation	of

copper  and  boron  containing taainitic  steel  and	the

products thereof,  which have flexibility to be used	in

both the conditions i „ e „ as rolled arid in variety	of

heat t r e a t e d c. o n d i. t i. o n s .

Further an object of the present invention is to have an improved process for the preparation of copper and boron containing bainitic steel and the

products thereof, as stated herein above, which have onvercome the drawback of the property variation, that is the products prepared according to process of the present invention as disclosed herein below have the uniform properties over the entire area of the end use product.

DETAILED DESCRIPTION OF THE INVENTION

According to the present invention there is provided an improved process for preparation of copper and boron bainitic steel and product thereof comprising in the steps of:

a)	Melting  pure  iron  at  temperature  range  of  1400-

1700°C;

b)	graphite is then added to increase carbon content to

allow the reacting mass to deoxide;

c)	adding ferro alloying elements as herein described to

the deoxidized molten iron;

d)	treating  the  molten  iron  with  a  salt  as  herein

described;

e)	tapping at a temperature of 1550 to  1650°C as herein

described;

f)	pouring  of  molten  steel  alloy  into  clear  dry  ingot

moulds;

g)	forging at 1000 to 1250°C as herein described; rolling to the required  size by soaking/and heating

/ repeatably  to  produce  a  uniformaly  deformed  steel

which on air cooling produces extremely fine granular bainitic steel or steel alloy.

The preparation of high strength,, low	carbon

taa.in.itic steel or steel alloys,, as stated herein	above,,

in  accordanre  to  the  preferred  embodiments	of  the

process, of  the present invention,, is  carried	out.  in

f o 1 1 o w i. r i q s t e p s s

a)	Cleaning and drying of re act. ants;

b)	Melting of pure iron;

c )  d e o x i d a t i o n $

d)	addition of ferro alloys to  the  deoxidized

moI ten iron;

e)	salt treatment;

f )  tapping;

g)	pouring of molten steel or steel alloy  into

c 1 e an d r y i n g o t. in o u 1 d s 5

f o r q i n g  t o  a  B i z e  s u i t a b 1 e  f o r  f u r t h e r r o 11 i. n g 5

v o 1 1 i. n g  t o t h e final s i. z e  w i. t h  s u f f i. c i e n t reduction per pass to produce a uniformely deformed steel or steel alloy which on air cooling  produces  extremely  fine  granular bainitic steel or steel alloy.

The alloying element used comprises carbon (C) present between O.29 to 0,32, mangnese (Hn) between .1.2 to 1.5, nickel (Mi) between .1.75 to 2.OO, molybdenum (Mo) between 0.3 to 0,,5,; copper (Cu) between J. . 2 to !niobium (Mb) between 0.04 to 0.5, copper (Cu) between 1.2 to 1 „ 4 ., niobium (Nh) betwr^n 0.04-O.06, si 1 icone (Si) between 0.75 to ',00,, phosphorus (P) less than 0..02, sulphur (S) 'ess than 0.02? chromium (Cr) between 0 „ 5 t.: 0 ,. 3 ,, boron ( B ) less t h a n O . 0 0 2 O a n d t. i t a n i u m ("1" i) b e t K •"• e r i O . 0 4 i:. o 0 „ 0 6 s all p r e s e n t w i t. h i n these I i m i t B in percent by weight and oxygen (O2) is present, less than 50 parts per million (ppm) and nitrogen (N2) is less than 1.00 parts per million (ppm) and hydrogen (H2) is less than 2 parts per million (ppm) and balance is iron.

In accordance to the presently disclosed invention the improved process for preparation of copper and boron containing bainitic steel and steel alloy and products thereof, particularly an improved process for preparation of copper and boron containing low carbon bainitic steel or steel alloy and products thereof, more particularly an improved process for p re? pa rat.ion of copper and boron containing high low carbon bainitic steel or steel alloy and products thereof are disclosed,, wherein the process is characterised by first cleaning and drying of reactants, which in turn is carried out by

pickling the pure iron stock in approximately 1.0'X, aqueous hydrochloric acid solution until a bright surface is revealed., The remaining react ants a long with pickled iron are dried in an oven at 20O—250'C for preferably two hours.

In accordance to the process of the present, invention the first, step involves melting of pure iron between .1400-1700' C preferably at about 1500 to 1600'C in a furnace,, such as an air induction melting furnace,.

According to the preferred embodiment, to the graded scrap, the graphite is added, which in turn increases the carbon content to the desired level in accordance to the preferred embodiment of this invention and the reacting mass is allowed to deoxidise,,

After the step of deoxidation, the ferro alloying elements are added in the appropriate amounts to the molten pure iron, which in turn adjust the possible loss of each of the alloying element in the me 11. „

According to the preferred embodiment of this invention the alloying elements comprise of carbon (C) present between 0 „ 29 to 0.32., mangnese (Mn) between 1.2

to  1,5,  nickel (Ni) between 1.75 to  2.00,  molybdenum (Mo) between O.3 to 0 . 5 =, copper ( Cu ) between i,,2 to .1. „ 4,

niobium  (Mb) between 0.04	0,, 06, si 1 icons  (Si)  between

0.75 to 1.00, phosphorus (P) less than O..O2,, sulphur (S) less then 0.02, chromium (Cr) between 0.5 to 0.8, boron (B) less than O.OO20 and titanium (Ti) between O..O4 to O.O6, all present in percent by weight and oxygen (02) is present less than 5O parts per million (pprn) and nitrogen £N2) is less than .1.00 parts per million (ppm) and hydrogen (H2) is less than 2 parts per million (ppm) and balance is iron.

The reacting mass is treated with salt, preferably the sodium chloride salt,, During this step a sign if icant amount. of inclusion removal takes place. "!"11 e sal t,, p a r t i. c u 1 a r 1 y sod i u m c h 1 o r ids v a p p o r i s e s , i n the melt and comes out in the form of bubbles,, These upcoming bubbles form vapour phases like SiC14 and Aid4 on reaction with the inclusions. The sulfide inclusions re removed by formation of sodium sulfide.

The molten steel or steel alloy is poured into the already cleaned and dried ingot moulds after

tapping  it at the temperature of about	1550 to  1650'C,

preferably  at the temperature of about	1575 to  16iO'C.

The  melt  is c as tec!, preferably in the	form  of  round

ingot,  more preferably round ingots of	diameter  about

110 to 125mm.

The ingots formed are soaked at about 1000C to 1250'C,, preferably at .1.170 to 1.225'C for about 160 to 19O minutes followed by forging to a size suitable for further rolling, preferably to the size from 150 mm X 100 inn: to about. 50 to 60 mm square cross section,, More particularly,, according to the process of this .invention the cast ingots are reheated between 1OOO to 1200'C, preferably between 11OO to 1.1.55 'C and soaked at this temperature for about two hours followed by forging to make about 6.4 mm thick and 200 to 250 mm wide plates which are then air cooled to room temperature. These plates are reheated upto 300'C and soaked for 2 hours before rolling in the steps of the process of this invention„

R o I I i n q  i s  c a r r i. e d o u t i n  rn u 11 i p 1 e  pas is e s „ The  rolling in accordance to this preferred  embodiment

results  in  15	20%  reduction  in  each  pass  and  is

continued till the plate thickness of about 6., 0 to 6U5 mm is achieved, which on air cooling results in the desired extremely fine granular., copper and boron containing3 high strength, low carbon bainitic steel or steel allay.

'The developed steel or steel alloy in accordance to the process of the present invention as disclosed herein above, has been found to be useful in as rolled state and even in a variety of heat treatment c o n d i t. i o n s ,, i. -f d e B i r e d „

T h e  d e v e 1 o p e c:!  s t e e 1  o r  B tee!!.  alloy  was subjected  ho the test of reduction of  .inclusion.  The

following Table	1 clearly indicates about 62%  reduction

of inclusion contents when compared to the steel prepared by conventional technique. This further resulted in the improvement of the desired met a 1 1 ogr aphic and mechanical properties,, such as yield strength,, ultimate ten si 1 strength , hardness and c harpy energy etc,, of the steel or steel alloy prepared in accordance to the process of this invention

TABLE	1 (Table Removed)

The developed alloy when observed for micrOBtrueture

under optical microscope in as rolled condition, has

shown the uniformly fine grained hainitic lath

structure, as it is clear/understood from the

micrographs shown below at two different magnifications.

Micrograph	'A' of Fig. 1 of the accompanying drawings

shows  the micros-trueture at the magnification  of  X500

and micrograph	'B'  of Fig,, 2 shows at rnagnification  of

X1OOO„

It is understood from the forgoing description that the process disclosed herein above,, definitely has over-come the drawbacks of such known processes and definitely has the advantage of producing the copper and boron containing high strength, low carbon ba.init.ic steel or steel alloy having comparable hardness and i.ensile properties.

The weight percentage of expensive elements,, as stated herein ahove is reduced„ The combined weight percentage of copper, niobium and boron is maintained between 1.2 to 1.50 weight percent,,

The foregoing process was performed for 50 kg and 50O kg production scales and it was observed that the developed steel or steel alloy,, when strictly prepared in accordance to the process of the present invention has improved metal lographic. and mechanical properties with reduction in inclusion and no property variation ,.

Any steel or steel alloy developed in accordance to the process of the present invention isaving chemical composition, as disclosed herein above may fall within the scope of the presently disclosed invention„

WE CLAIM;

1.  An improved process for preparation of copper and boron bainitic steel and product thereof comprising in the steps of:

a)	melting  pure  iron  at  temperature  range  of  1400-

1700°C characterised by;

b)	adding graphite to step (a) to increase carbon content

to allow the reacting mass to deoxide;

c)	adding ferro alloying elements as herein described to

the deoxidized molten iron;

d)	treating  the  molten  iron  with  a  salt  as  herein

described;

e)	tapping at a temperature of 1550 to  1650°C as herein

described;

f)	pouring  of molten  steel  alloy  into  clear  dry  ingot

moulds;

g)	forging at 1000 to 1250°C as herein described;

h) rolling to the required size by soaking as herein described and heating repeatably to produce a uniformaly deformed steel which on air cooling produces extremely fine granular bainitic steel or steel alloy.

2.	An  improved  process  as  claimed  in  preceedings  claims,

wherein the said ferro alloying elements comprises of carbon

(C) between 0.29 to 0.32, manganese (Mn) between 1.2 to

1.5, nickel (Ni) between  1.75 to 2.00, molybdenum (Mo)

between 0.3 to 0.5, copper (Cu) between 1.2 to 1.4, niobium

(Nb) between 0.04-0.06, silicone (Si) between 0.75 to 1.00,

phosphorus (P) less than 0.02, sulphur (S) less than 0.02,

chromium (Cr)  between 0.5 to 0.8,  boron  (B)  less than

0.0020 and titanium (Ti) between 0.04 to 0.06, all within

these limits in percent by weight and oxygen (O2) less than

50 parts per million (ppm) and nitrogen (N2) less than 100

parts per million (ppm) and hydrogen (H2) less than 2 parts

per million (ppm) and balance iron.

3.	An improved process as claimed in claim 1, wherein the step

(d)	of treating the molten iron with a salt, is sodium chloride,

then removing sodium sulfide formed.

4.	An improved process as claimed in claim 1, wherein the step

(e)	of tapping  is  carried  at  preferably  1575  to  1610°C

followed by pouring of the said molten steel or steel alloy

into the already cleaned and dried ingot moulds in the said

seventh stage and casting, preferably in the form of round

ingots.

5.	An improved process as claimed in claim 1, wherein in the

step (h) the cast ingots are soaked preferably between 1770-

1225°C for about 160 to 190 minutes followed to give the

size from  150 mm to  100 mm preferably 50 to 60 mm

square cross section, which is turn is subsequently followed

by air cooling to room temperature.

6.	An improved process as claimed in claim 5, wherein the said

cast ingots are preferably reheated between 1000 to 1200°C,

preferably between  1100  to  1155°C  and  socked  at this

temperature for about two hours followed by forging to make

about 6.4 mm thick and 200 to 250 mm wide plates which

are then air cooled to room temperature.

7.	An improved process as claimed in claim 6, wherein the said

plates are reheated upto 800°C and soaked for about 2

hours before rolling.

8.	An improved process as claimed in claim 7, wherein the said

rolling is carried out by repeatably soaking and heating

without intermediate  re-heating by  soaking and  heating

repeatedly.

9.	An improved process as claimed in claim 2, wherein the said

combined weight percentage of copper niobium and boron is

maintained between 1.2 to 1.50 weight precent.

10. An improved process for preparation of copper and boron containing bainitic steel or steel alloy and products thereof substantially as herein described.

Documents:

				636-del-1997-abstract.pdf

				636-del-1997-claims.pdf

				636-del-1997-complete specifiction (granted).pdf

				636-del-1997-correspondence-others.pdf

				636-DEL-1997-Correspondence-PO.pdf

				636-del-1997-description (complete).pdf

				636-del-1997-drawings.pdf

				636-del-1997-form-1.pdf

				636-del-1997-form-19.pdf

				636-del-1997-form-2.pdf

				636-del-1997-form-3.pdf

				636-del-1997-gpa.pdf

« Previous Patent

Next Patent »

Patent Number	232929	

Indian Patent Application Number	636/DEL/1997	

PG Journal Number	13/2009	

Publication Date	27-Mar-2009	

Grant Date	23-Mar-2009	

Date of Filing	14-Mar-1997	

Name of Patentee	THE CHIEF CONTROLLER RESEARCH & DEVELOPMENT	

Applicant Address	MINISTRY OF DEFENCE, GOVT. OF INDIA, TECHNICAL COORDINATION DTE., B-341, SENA BHAWAN, DHQ P.O., NEW DELHI-110011, INDIA.	

Inventors:

#	Inventor's Name	Inventor's Address	

1	SHRI VINAY PRABHAKAR DESHMUKH	SCIENTIST "C" NAVAL MATERIAL RESEARCH LABORATORY, MUMBAI, INDIA.	

2	SHRI VASANT VISHNJU MODAK	SCIENTIST "D" NAVAL MATERIAL RESEARCH LABORATORY, MUMBAI, INDIA.	

3	SHRI SUNIL KAUSHAL	SCIENTIST "B" NAVAL MATERIAL RESEARCH LABORATORY, MUMBAI, INDIA.	

4	DR. DIPAK KUMAR BISWAS	SCIENTIST "F" NAVAL MATERIAL RESEARCH LABORATORY, MUMBAI, INDIA.	

5	DR. SHASHI BHUSHAN	SCIENTIST "D" VEHICLE RESEARCH DEVELOPMENT ESTABLISHMENT, AHAMADNAGAR; RESEARCH AND DEVELOPMENT ORGANISATION, MINISTRY NOF DEFENCE, INDIA.	

PCT International Classification Number	C22C 38/16	

PCT International Application Number	N/A	

PCT International Filing date		

PCT Conventions:

#	PCT Application Number	Date of Convention	Priority Country	

1			NA	

© All Indian Patents, 2013-2021.

  Patent data available in the public domain from Indian Patents Office, Department of Industrial Policy and Promotions, Ministry of Commerce and Industry, Government of India.

File: patents/232985-production-of-olefin-polymerisation-catalysts.html (part 1 of 2)
Indian Patents. 232985:"PRODUCTION OF OLEFIN POLYMERISATION CATALYSTS"

Indian Patents

Recently Granted Patents

  Recently Published Patents

Title of Invention	"PRODUCTION OF OLEFIN POLYMERISATION CATALYSTS"

Abstract	The present invention relates to a process for producing an olefin polymerisation catalyst such as described herein, comprising an organometallic compound of a transition metal of Group 3 to 10 of the Periodic Table (IUPAC), or of an actinide or lanthanide, in the form of solid particles, preparing a homogeneous solution of one or more catalyst components; dispersing said solution in a solvent immiscible therewith to form an emulsion system in which said one or more catalyst components are present in the droplets of the dispersed phase; solidifying said dispersed phase to convert said droplets to solid particles, wherein the olidification is effected within the droplets-, and optionally recovering and subjecting said particles to washing and drying to obtain said olefin polymerisation catalyst, wherein said catalyst optionally comprises an activator, wherein optionally an emulsifying agent is present during the formation of said emulsion.	

Full Text	PRODUCTION OF OLEFIN POLYMERISATION CATALYSTS

This invention relates to a process for the production of catalysts for olefin polymerisation, and to their use in polymerising olefins.

BACKGROUND ART

Catalyst systems which are solutions of one or more catalyst components (e.g. a transition metal compound and optionally a cocatalyst) are known in the filed as homogeneous catalyst systems. Homogeneous systems are used as liquids in the polymerisation process. Such systems have in general a satisfactory catalytic activity, but their problem has been that the polymer thus produced has a poor morphology (e.g. the end polymer is in a form of a fluff having a low bulk density). As a consequence, operation of slurry and gas phase reactors using a homogeneous catalyst system cause problems in practice as i.a. fouling of the reactor can occur.

The above problems have been tried to overcome in several ways: The homogeneous system has been prepolymerised with an olefin monomer before the actual polymerisation step. Said prepolymerisation, however, has not solved the problem of the formation of a polymer fluff. EP 426 646 of Fina has further suggested to use specific prepolymerisation conditions, i.e. the reaction temperature and the reaction time of a narrow, specific range, for improving the morphology of the polymer

thus obtained.

In WO 98 37103 the homogeneous catalyst system is introduced as droplets of a certain size into the polymerisation reactor for controlling the average particle size of a polyolefin produced in gas phase polymerisation. Said droplets are

formed just before the introduction by using an atomizer (e.g. a spray noz2le).

Furthermore, to overcome the problems of the homogeneous systems in a non-solution process the catalyst components have been supported, e.g. their solution impregnated, on porous organic or inorganic support material, e.g. silica. These supported systems, known as heterogeneous catalyst systems, can additionally be prepolymerised in order to further immobilise and stabilise the catalyst components.

However, also supported and optionally prepolymerised systems present problems. It is difficult to get an even distribution of the catalyst components in the porous carrier material; and leaching of the catalyst components from the support can occur. Such drawbacks lead to an unsatisfactory polymerisation behaviour of the catalyst,  and as a result the morphology of the polymer product thus obtained is also poor. Furthermore, the uneven distribution of the catalyst components in the support material can have an adverse influence on the fragmentation of the support material during the polymerisation step.

The support can also have an adverse effect on the activity of the catalyst, on its polymerisation behaviour and on the properties of the end polymer.

Accordingly, various measures have been proposed to improve the morphology properties of homogeneous catalyst systems. However, due to the complexity of the catalyst systems, the need still exists to develop further catalyst systems and preparation methods thereof which overcome the problems of the prior art practice.

SUMMARY OF THE INVENTION

Tl e present invention provides a further method for preparing a solid catalyst for pdJyoiefin polymerisation.

Another object of the invention is to provide an alternative method for producing solid surrrical particles without supporting catalyst components to a porous support.

A further object is to provide a polymerisation process using the catalyst prepared according to the method of the invention, as well as a catalyst obtainable by the method of the invention.

In accordance with the present invention it relates to a process for producing an olefin polymerisation catalyst such as described herein, comprising an organometallic compound of a transition metal of Group 3 to 10 of the Periodic Table (IUPAC), or of an actinide or lanthanide, in the form of solid particles, preparing a homogeneous solution of one or more catalyst components; dispersing said solution in a solvent immiscible therewith to form an emulsion system in which said one or more catalyst components are present in the droplets of the dispersed phase; solidifying said dispersed phase to convert said droplets to solid particles, wherein the olidification is effected within the droplets-, and optionally recovering and subjecting said particles to washing and drying to obtain said olefin polymerisation catalyst, wherein said catalyst optionally comprises an activator, wherein optionally an emulsifying agent is present during the formation of said emulsion

BRIEF DESCRIPTION OF THE DRAWINGS

Figure 1 shows the particle size distribution of catalyst particles according to the invention prepared in Example 1.

Figure 2 illustrates the nearly perfect spherical shape of catalyst particles according to the in ention prepared in Example 1.

Figure 3 shows the particle size distribution of catalyst particles according to the invention prepared in Example 5.

DESCRIPTION OF THE INVENTION

The invention is based on the finding that a homogeneous catalyst system containing an organometallic compound of a transition metal can be converted, in a controlled way, to solid, uniform catalyst particles by first forming a liquid/liquid emulsion system, which comprises as the dispersed phase, said solution of the homogeneous catalyst

system, and as the continuous phase a solvent immiscible therewith, and then solidifying said dispersed droplets to form solid particles comprising the said catalyst.

The made invention enables for the first time to obtain solid spherical catalyst particles of said organotransition metal catalyst without using e.g. external porous carrier particles, such as silica, normally required in the prior art.

An uniform distribution of the chemical composition, both intra- and interparticles, can thus be obtained. Advantageously, the catalyst particles of the invention have a uniform catalytical behaviour in a polymerisation process. E.g. the catalyst can provide a uniform start-up of the polymerisation in a polymerisation process.

More specifically, the present invention provides a method for producing an olefin polymerisation catalyst, comprising an organornetallic compound of a transition metal, in the form of solid catalyst particles, comprising

preparing a solution of one or more catalyst components;

dispersing said solution in a solvent immiscible

therewith to form an emulsion in which said one or more

catalyst components are present in the droplets of the

dispersed phase;	

immobilising the catalyst components in the dispersed droplets, in the absence of an external particulate porous support, to form solid particles comprising the said catalyst, and optionally recovering said particles.

By the term "preparing a solution of one or more catalyst components" is naturally meant that the catalyst forming

compounds may be combined in one solution which is dispersed to the immiscible solvent, or, alternatively, at least two separate catalyst solutions for each or part of the catalyst forming compounds may be prepared, which are then dispersed successively to the immiscible solvent.

In a preferable embodiment of the invention a solution of one or more catalyst components, comprising said transition metal compound and optionally a cocatalyst(s), is combined with an inert solvent immiscible therewith to form an emulsion wherein that solvent forms the continuous liquid phase and the solution comprising the catalyst component(s) is dispersed in the form of droplets (discontinuous phase). The droplets are then solidified to form solid catalyst particles, and the solid particles are separated from the liquid and optionally washed and/or dried.

The terms ^immobilisation" and '"solidification" are used herein interchangeably for the same purpose, i.e. for forming free flowing solid catalyst particles in the absence an external porous particulate carrier, such as silica. Said step can thus be effected in various ways: (i) by effecting a prepolymerisation reaction within the said droplets, (ii) by cross-linking, e.g. fully or partially cross-linking a catalyst component within the said droplets by adding cross-linking agent, (iii) by effecting a chemical reaction within the droplets whereby the reaction product precipitates ("solidifies"), and/or (iv) by causing an external stimulus to the emulsion system such as a temperature change to cause the solidification. Thus in said step the catalyst component(s) remain "fixed" within the formed solid particles. It is also possible that one or more of the

catalyst components may take part in the solidification/immobilisation reaction.

Accordingly, solid, compositionally uniform particles having a predetermined particle size range are obtained.

Furthermore, the particle size of the catalyst particles of the invention can be controlled by the size of the droplets in the solution, and spherical particles with an uniform particle size distribution can be obtained.

The invention is also industrially advantageous, since it enables the preparation of the solid particles to be carried out as a one-pot procedure.

Dispersed Phase

The principles for preparing two phase emulsion systems are known in the chemical field. Thus, in order to form the two phase liquid system, the solution of the catalyst component(s) and the solvent used as  the continuous liquid phase have to be essentially immiscible at least during the dispersing step. This can be achieved in a known manner e.g. by choosing said two liquids and/or the temperature of the dispersing step/solidifying step accordingly,

A solvent may be employed to form the solution of the catalyst component(s). Said solvent is chosen so that it dissolves said catalyst component(s). The solvent can be preferably an organic solvent such as used in the field, comprising an optionally substituted hydrocarbon such as linear or branched aliphatic, alicyclic or aromatic hydrocarbon, such as a linear or cyclic alkane or alkene, an aromatic hydrocarbon and/or a halogen containing hydrocarbon.

Examples of aromatic hydrocarbons are toluene, benzene, ethylbenzene, propylbenzene, butylbenzene and xylene. Toluene is a preferred solvent. The solution may comprise one or more solvents. Such an inert solvent can thus be used to facilitate the emulsion formation, and usually does not form part of the solidified particles, but e.g. is removed after the solidification step together with the continuous phase.

Alternatively, a solvent may take part to the solidification, e.g. an inert hydrocarbon having a high melting point (waxes), such as above 40°C, suitably above 70°C, e.g. above

80°C or 90°C, may be used as solvents of the dispersed phase to immobilise the catalyst compounds within the formed droplets.

In another embodiment, the solvent consists partly or completely of a liquid monomer, e.g. liquid olefin monomer designed to be polymerised in a wprepolymerisation" immobilisation step.

Continuous Phase

The solvent used to form the continuous liquid phase is a single solvent or a mixture of different solvents and is immiscible with the solution of the catalyst component(s) at least at the conditions (e.g. temperatures) used during the dispersing step.1 Preferably said solvent is inert in relation to said compounds.

The term "inert in relation to said compounds" means herein that the solvent of the continuous phase is chemically inert, i.e. undergoes no chemical reaction with any catalyst forming component or catalyst precursor forming component. Thus, the solid particles of the catalyst or any precursor thereof are

formed in the droplets from the compounds which originate from the dispersed phase, i.e. are provided to the emulsion in a solution dispersed into the continuous phase.

It is preferred that the catalyst component(s) used for forming the solid catalyst or catalyst component, as defined under "catalyst compounds" below, will not be soluble in the solvent of the continuous liquid phase. Preferably, said catalyst component(s) are essentially insoluble in said continuous phase forming solvent.

It was the basic finding of the inventors that the solidification takes place essentially after the droplets are formed, i.e. the solidification is effected within the droplets e.g. by causing a solidifying reaction among the compounds present in the droplets. Furthermore, even if some solidifying agent is added to the system separately, it reacts within the droplet phase as no catalyst forming components of the droplets go to the continuous phase to react there.

The term "emulsion" used herein covers both bi~ and multiphasic systems.

This finding also applies to cases where the solvent is removed from the droplets (e.g. due to a temperature change) to cause the solidification of the active ingredients, whereby said solidifying ingredients remain essentially in a "droplet" form.

In a particularly preferred embodiment of the invention said solvent forming the continuous phase is an inert solvent and includes halogenated organic solvents, particularly

fluorinated organic solvents, preferably semi, highly or perfluorinated organic solvents and functionalised derivatives thereof, which means that said solvents may contain other functional groups and/or further halogens such as chlorine.

Examples of the above-mentioned solvents are semi, highly or perfluorinated (a) hydrocarbons, such as alkanes, alkenes and cycloalkanes, (b) ethers, e.g. perfluorinated ethers and (c) amines, particularly tertiary amines, and functionalised derivatives thereof. Preferred are perfluorohydrocarbons of e.g. C3-C30, such as C4-C10. Specific examples of suitable perfluoroalkanes and -cycloalkanes include perfluorohexane, -heptane, -octane and -(methylcyclohexane) . Semi fluorinated hydrocarbons relates particularly to semifluorinated n-alkanes, such as perfluoroalkyl-alkane.

"Semi fluorinated" hydrocarbons also include such hydrocarbons wherein blocks of -OF and -C-H alternate. "Highly fluorinated" means that the majority of the -C-H units are replaced with -C-F units. "Perfluorinated" means that all -C-H units are replaced with -C-F units. In this respect, it is referred to the articles of A. Enders and G. Maas in "Chemie in unserer Zeit", 34. Jahrg. 2000, Nr.6, and of Pierandrea Lo Nostro in "Advances in Colloid and Interface Science, 56 (1995) 245-287, Elsevie'r Science.

The fluorinated solvents are particularly preferred as they are unpolar, hydrophobic and have very limited miscibility with common organic solvents in certain temperature ranges.

Furthermore, these fluorinated solvents are chemically very inert and are very poor solvents for polar compounds such as

catalytically active compounds and precursors or reaction products thereof. This finding of the inventors is very important in the formation of catalyst particles, because the reactive compounds can be kept within the droplet phase so that no relevant reactions in the continuous phase occur, which would worsen the morphology of the solidified catalyst particles.

Due to the above poor solvent properties, the "droplet form" of the catalyst components remains even if the solvent used initially in the catalyst solution is removed during solidification e.g. by heating the system.

The present invention is therefore also directed to the use of said fluorinated organic solvents or mixtures thereof for the preparation of an at least two-phase emulsion system for producing solid olefin polymerisation catalysts, wherein said at least two-phase emulsion system comprises continuous and dispersed phases and wherein said fluorinated organic solvent or mixtures thereof form the continuous phase of the emulsion.

Dispersing Step

The emulsion can be formed by any means known in the art: by mixing, such as by stirring said solution vigorously to said solvent forming the continupus phase or by means of mixing mills, or by means of ultra sonic wave. The mixing may be effected at lower or elevated temperatures, e.g. between 0

and 100 °C, depending i.a. on the used solvents, and is chosen accordingly.

A further possibility is to use a so called phase change method for preparing the emulsion by first forming a

homogeneous system which is then transferred by changing the temperature of the system to a at least biphasic system so that droplets will be formed. If needed, part of the catalyst forming compounds may be added after the emulsion system is formed.

The emulsion formation via said "one phase" change may be one preferable method, especially when e.g. fluorinated solvents are used as the continuous phase, since the miscibility of the fluorinated solvents, in particular perfluorinated solvents, with common organic solvents (e.g. alkane, such as pentane, hexane, chloroform, toluene) is dependent on the temperature so that a one phase system (homogeneous phase) of the fluorous solvent and a common organic solvent can be formed above a certain critical temperature.

The ratio of the first (e.g. fluorous solvent) and the second solvent (catalyst solution is chosen so that the first solution forms the discontinuous phase (droplets) in the at least two phase system.

The two phase state is maintained during the emulsion formation step and the solidification step, as for example, by appropriate stirring.

Additionally, emulsifying agents/emulsion stabilisers can be

used, preferably in a manner known in the art, for  

facilitating the formation and/or stability of the emulsion.

For the said purposes, surfactants, e.g. such as surfactants

based on hydrocarbons (including polymeric hydrocarbons with

a molecular weight e.g. up to 10 000, optionally interrupted

with a heteroatom(s)), preferably halogenated hydrocarbons,

such as semi-, or highly-fluorinated hydrocarbons optionally

having a functional group, or, preferably semi-, highly- or perfluorinated hydrocarbons having a functionalised terminal, can be used.

Alternatively, an emulsifying and/or emulsion stabilising aid can also be formed by reacting a surfactant precursor bearing at least one functional group with a compound reactive with said functional group and present in the catalyst solution or in the solvent forming the continuous phase. The obtained reaction product acts as the actual emulsifying aid and/or stabiliser in the formed emulsion system. This embodiment is not bound to the present invention, but in principal can be used for forming any emulsion system, and also for preparing catalysts other than the present catalysts, e.g. catalysts of Ziegler Natta type.

Examples of the surfactant precursors usable for forming said reaction product include e.g. known surfactants which bear at least one functional group selected e.g. from -OH, -SH, -NH2, -COOH, -COONH2, and/or any reactive derivative of these groups, e.g. semi-, highly or perfluorinated hydrocarbons bearing one or more of said functional groups. Preferably, the surfactant precursor has a terminal functionality as defined above.

The compound reacting with such surfactant precursor is preferably contained in the catalyst solution and may be a further additive or one or more of the catalyst forming compounds, preferably other than the catalytically active transition metal compound (e.g. other than metallocene or non-metallocene) . Such compound is preferably e.g. a coactivator, such as a compound of group 13, suitably an organoaluminium compound, such as an aluminium alkyl compound

optionally comprising halogen or, preferably, in case of metallocenes, an aluminoxane compound (e.g. as known in the art) .

The addition of the surfactant precursor may be effected e.g. before the dispersing step of the catalyst solution. However, the surfactant precursor may also be added to the formed emulsion system, whereby, preferably, the transition metal compound, e.g. a metallocene, is added to the dispersed phase after the formation of the reaction product of the surfactant precursor and said compound, e.g. a cocatalyst, of the emulsion system. After said reaction, if needed, the amount of said compound, e.g. a cocatalyst, in the catalyst solution may be increased with a further addition of the compound, either separately or e.g. together with the transition metal compound.

Preferably, the surfactant precursor is reacted with a compound of the catalyst solution before the addition of the transition metal compound. In a preferred embodiment a highly fluorinated C1-30- (suitably C4-20- or C5-10-) alcohol (e.g. highly fluorinated heptanol, octanol or nonanol) is reacted with a cocatalyst, in the present invention preferably aluminoxane, present in the catalyst solution to form the ^actual" surfactant. Then, an additional amount of cocatalyst and the transition metal compound, e.,g, a metallocene, is added to said solution and the obtained solution is dispersed

to the solvent forming the continuous phase. The "actual"

1

surfactant solution may be prepared before the dispersing step or in the dispersed system. If said solution is made before the dispersing step, then the prepared "actual" surfactant solution and the transition metal solution may be dispersed successively (e.g. the surfactant solution first)

to the immiscible solvent, or be combined together before the dispersing step.

The droplet size and size distribution of the formed discontinuous phase can be selected or controlled in a manner known in the art, i.a. by the choice of the device for emulsion formation and by the energy put into emulsification.

In the preparation process of the invention, the solution may already contain all the compounds (to be added) before the dispersing step thereof. Alternatively, e.g. depending on the reactivity of the compounds, the dispersed phase can be formed first from one or more of the compounds and, thereafter, the other compound(s) can be added separately to said dispersed phase. Said other compounds can be added in a form of a solution or already in a form of an emulsion. Portion-wise additions of the dispersed phase are also possible.

Additional agents and/or components can be added to the system in any stage of the dispersing and/or solidification step, if needed.

Catalyst Compounds

The term "catalyst component" as used herein includes, in addition to said transition metal compound, also any additional cocatalyst(s) (e.g. additional transition metal

compounds and/or activators and/or poison scavengers) and/or

any reaction product(s) of a transition compound(s) and a

cocatalyst (s) . Thus the catalyst may be formed in situ firom

the catalyst components in said solution in a manner known in

the art.

It should also be understood that the catalyst prepared according to the invention may be used as such in the polymerisation process or may represent a "catalyst precursor" which is further activated or treated to form the active catalyst system. Furthermore, said catalyst of the invention may be part of a further catalyst system. These alternatives are within the knowledge of a skilled person.

The term "an organometallic compound of a transition metal" includes any metallocene or non-metallocene compound of a transition metal which bears at least one organic (coordination)  ligand and exhibits the catalytic activity alone or together with a cocatalyst. The transition metal compounds are well known in the art and the present invention covers e.g. compounds of metals from Group 3 to 10, e.g. Group 3 to 7, or 3 to 6, such as Group 4 to 6 of the Periodic Table, (IUPAC, Nomenclature of Inorganic Chemistry, 1989), as well as lanthanides or actinides.

Accordingly, said organotransition metal compound may have the following formula I:

(Formula Removed)

wherein M is a transition metal as defined above and each X is independently a monovalent anionic ligand, such as a σ- ligand, each L is independently an organic ligand which coordinates to M, R is a bridging group linking two ligands L, m is 1, 2 or 3, n is 0, 1 or 2, preferably 0 or 1, q is 1,2 or 3, and m+q is equal to the valency of the metal.

In a more preferred definition, each L is independently (a) a substituted or unsubstituted cyclopentadiene or a mono-, bi-

or multifused derivative of a cyclopentadiene which optionally bear further substituents and/or one or more hetero ring atoms from a Group 13 to 16 of the Periodic Table (IUPAC); or (b) an acyclic, * 1 to 4- or 6ligand composed of atoms from Groups 13 to 16 of the Periodic Table, and in which the open chain ligand may be fused with one or two, preferably two, aromatic or non-aromatic rings and/or bear further substituents; or (c) a cyclic σ-, 1- to 4-  or  -, mono-, bi- or multidentate ligand composed of unsubstituted or substituted mono-, bi- or raulticyclic ring systems selected from aromatic or non-aromatic or partially saturated ring systems, and containing carbon ring atoms and optionally one or more heteroatoms selected from Groups 15 and 16 of the Periodic Table.

By "σ-ligand" is meant a group bonded to the metal at one or more places via a sigma bond.

According to a preferred embodiment said organotransition metal compound I is a group of compounds known as metallocenes. Said metallocenes bear at least one organic ligand, generally 1, 2 or 3, e.g. 1 or 2, which is n-bonded to the metal, e.g. a 2~6-ligand, such as a 5-ligand. Preferably, a metallocene is a Group 4 to 6 transition metal, suitably titanocene, zirconocene or hafnocene, which contains at least one 5-ligand, which is e.g. an optionally) substituted cyclopentadienyl, an optionally substituted indenyl, an optionally substituted tetrahydroindenyl or an optionally substituted fluorenyl.

I The metallocene compound may have a formula II:

(Formula Removed)

wherein:

each Cp independently is an unsubstituted or substituted and/or fused homo- or heterocyclopentadienyl ligand, e.g. substituted or unsubstituted cyclopentadienyl, substituted or unsubstituted indenyl or substituted or unsubstituted fluorenyl ligand; the optional one or more substituent(s) being selected preferably from halogen, hydrocarbyl (e.g. Cl-C20-alkyl,  C2-C20-alkenyl/ "C2-C20-alkynyl; C3-C12-cycloalkyl, C6-C20-aryl or C7-C20-arylalkyl), C3-C12-cycloalkyl which contains 1, 2, 3 or 4 heteroatom(s) in the ring moiety, C6-C20~heteroaryl, Cl-C20-haloalkyl, -SiR"3f -OSiR"3, -SR", -PR"2 or -NR"2, each R' is independently a hydrogen or hydrocarbyl, e.g. Cl-C20-alkyl, C2-C20-alkenyl, C2-C20-alkynyl, C3-C12-cycloalkyl or C6-C20-aryl; or e.g. in case of -NR"2/ the two substituents R" can form a ring, e.g. five- or six-membered ring, together with the nitrogen atom wherein they are attached to;

R is a bridge of 1-7 atoms, e.g. a bridge of 1-4 C-atoras and 0-4 heteroatoms, wherein the heteroatom(s) can be e.g. Si, Ge and/or O atom(s), whereby each of the bridge atoms may bear independently substituents, such as Cl-C20-alkyl, tri(Cl-C20-alkyl)silyl, tri(Cl-C20-alkyl)siloxy or C6-C20-aryl substituents); or a bridge of 1-3, e.g. one or two, hetero atoms, such as silicon, germanium and/or oxygen atom(fe), e.g. -SiR12-, wherein each R1 is independently Cl-C20-alkyl, C6-C20-aryl or tri (Cl-C20-alkyl)'silyl- residue, such as trimethylsilyl-;

M is a transition metal of Group 4 to 6, such as Group 4, e.g. Ti, Zr or Hf,

each X is independently a sigma-ligand, such as H, halogen, Cl-C20-alkyl, Cl-C20-alkoxy, C2-C20-alkenyl, C2-C20-alkynyl, C3-Cl2-cycloalkyl, C6-C20-aryl, C6-C20-aryloxy, C7-

C20-arylalkyl, C7-C20-arylalkenyl, -SR", -PR"3, ~SiR"3, -OSiR"3 or -NR"2; each R" is independently hydrogen or hydrocarbylr e.g. Cl-C20-alkyl, C2-C20-alkenyl, C2-C20-alkynyl, C3-C12-cycloalkyl or C6~C20-aryl; or e.g. in case of -NR"2, the two substituents R" can form a ring, e.g. five- or six-membered ring, together with the nitrogen atom wherein they are attached to;

and each of the above mentioned ring moiety alone or as a part of a moiety as the substituent for Cp, X, R" or R1 can further be substituted e.g. with Cl-C20-alkyl which may contain Si and/or 0 atoms;

n is 0, 1 or 2, e.g. 0 or 1,

ra is 1, 2 or 3, e.g. 1 or 2,

q is 1, 2 or 3, e.g. 2 or 3, wherein m+q is equal to the valency of M.

Said metallocenes II and their preparation are well known in the art.

Cp is preferably cyclopentadienyl, indenyl, tetrahydroindenyl or fluorenyl, optionally substituted as defined above and may further bear a fused ring of 3 to 7 atoms, e.g. 4, 5 or 6, which ring may be aromatic or partially saturated.

In a suitable subgroup of the compounds of formula II, each Cp independently bears one or more substituents selected from Cl-C20-alkyl, C6-C20-aryl, C7-C20-arylalkyl (wherein the aryl ring alone or as a part of a further moiety may further be substituted as indicated above), ~OSiR"3, wherein R" is as indicated above, preferably Cl~C20-alkyl; X is as H, halogen, Cl-C20-alkyl, Cl-C20-alkoxy, C6-C20-aryl, C7-C20-arylalkenyl or -NR"2 as defined above, e.g. ~N(Cl-C20-alkyl)2; R is a methylene, ethylene or a silyl- bridge, whereby the silyl can

be substituted as defined above, e.g. a dimethylsilyl=, methylphenylsilyl= or trimethylsilylmethylsilyl= bridge; n is

0 or 1; IB is 2 and q is two.

Preferably, R" is other than hydrogen.

A specific subgroup includes the well known metallocenes of Zr, Hf and Ti with one or two, e.g. two, n5-ligands which may be bridged or unbridged cyclopentadienyl ligands optionally substituted with e.g. siloxy, alkyl and/or aryl as defined above, or with two unbridged or bridged indenyl ligands optionally substituted in any of the ring moieties with e.g. siloxy, alkyl and/or aryl as defined above, e.g. at 2-, 3-, 4- and/or 7-positions. As specific examples e.g. bis (alkylcyclopentadienyl)Zr (or Ti or Hf) dihalogenides can be mentioned, such as bis(n-butylcyclopentadienyl)ZrCl2 and bis(n~butylcyclopentadienyl)HfCl2, see e.g. EP-A-129 368. Examples of compounds wherein the metal atom bears a -NR"2 ligand are disclosed i.a. in WO-A-9856831 and WO-A-0034341. The contents of the above documents are incorporated herein by reference. Further metallocenes are described e.g. in EP-A-260 130. As further examples of usable metallocenes may also be found e.g. from WO-A-9728170, WO-A-9846616, WO-A-9849208, WO-A-9912981, WO-A-9919335, WO-A-9856831, WO-A-• 00/34341, EP-A-423 101 and EP-A-537 130 as well as V.C. Gibson et al., in Angew. Chem. Int. Ed., engl., vol 38, 1999, pp 428-447, the disclosures of which are incorporated herein by reference.

Alternatively, in( a further subgroup of the metallocene compounds, the metal bears a Cp group as defined above and additionally a n1 or n2 ligand, wherein said ligands may or may not be bridged to each other. This subgroup includes so

called "scorpionate compounds" (with constrained geometry) in which the metal is complexed by a n5 ligand bridged to a r\l or n. ligand, preferably rp (for example a c-bonded) ligand, e.g. a metal complex of a Cp group as defined above, e.g. a cyclopentadienyl group, which bears, via a bridge member, an acyclic or cyclic group containing at least one heteroatom, e.g. -NR"2 as defined above. Such compounds are described e.g. in WO-A-9613529, the contents of which are incorporated herein by reference.

Any alkyl, alkenyl or alkynyl residue referred above alone or as a part of a moiety may be linear or branched, and contain preferably of up to 9, e.g. of up to 6, carbon atoms. Aryl is preferably phenyl or naphthalene. Halogen means F, CI, Br or I, preferably CI.

Another subgroup of the organotransition metal compounds of formula I usable in the present invention is known as non-metallocenes wherein the transition metal (preferably a Group 4 to 6 transition metal, suitably Ti, Zr or Hf) has a coordination ligand other than cyclopentadienyl ligand.

The term wnon-metallocene^ herein means compounds, which bear no cyclopentadienyl ligands or fused derivatives thereof, but

one or more non-cyclopentadienyl - or σ-, mono-, bi- or

nmltidentate ligand. Such ligands can be chosen e.g. from (a)

acyclic, 1- to ~  or 6-ligands composed of atoms from Groups 13 to 16 of the Periodic Table (IOPAC), e.g. an acyclic pentadienyl ligand wherein the chain consists of carbon atoms and optionally one or more heteroatoms from Groups 13 to 16 (IUPAC), and in which the open chain ligand may be fused with one or two, preferably two, aromatic or non-aromatic rings and/or bear further substituents (see e.g.

WO 01 70395, WO 97 10248 and WO 99 41290), or (b) cyclic a-,

T]1- to T|4- or TJ6-, mono-, bi- or multidentate ligands composed of unsubstituted or substituted mono-, bi- or multicyclic ring systems, e.g. aromatic or non-aromatic or partially saturated ring systems, containing carbon ring atoms and optionally one or more heteroatoms selected from Groups 15 and 16 of the Periodic Table (IUPAC) (see e.g. WO 99 10353). Bi- or multidentate ring systems include also bridged ring systems wherein each ring is linked via a bridging group, e.g. via an atom from Groups 15 or 16 of the Periodic Table, e.g. N, O or S, to the transition metal atom (see e.g. WO 02 06*b963) . As examples of such compounds, i.a. transition metal complexes with nitrogen-based, cyclic or acyclic aliphatic or aromatic ligands, e.g. such as those described in the applicant's earlier application WO-A-9910353 or in the Review of V.C. Gibson at al., in Angew. Chem. Int. Ed., engl., vol 38, 1999, pp 428-447 or with oxygen-based ligands, such as Group 4 metal complexes bearing bidentate cyclic or acyclic aliphatic or aromatic alkoxide ligands, e.g. optionally substituted, bridged bisphenolic ligands (see i.a. the above review of Gibson et al.). Further specific examples of non-n5 ligands are amides, amide-diphosphane, amidinato, aminopyridinate,  benzamidinate, azacycloalkenyl, such as triazabicycloalkenyl, allyl, beta-diketimate and aryloxide. The disclosures of the above documents are incorporated' herein by reference. It should be noted that the diversity does not affect the applicability of the process of the invention, whose essential particle-shaping measures remain unaffected by the particular content of the particles tp be shaped.

The preparation of metallocenes and non-metallocenes, and the organic ligands thereof, usable in the invention is well

documented in the prior art, and reference is made e.g. to the above cited documents. Some of said compounds are also commercially available. Thus, said transition metal compounds can be prepared according to or analogously to the methods described in the literature, e.g. by first preparing the organic ligand moiety and then metallating said organic ligand (n-ligand) with a transition metal. Alternatively, a metal ion of an existing metallocene can  be exchanged for another metal ion through transmetallation.

If several different transition metal compounds are used (mixed dual or multicatalyst systems)/ these can be any combinations of the above organometal compounds or of the above organometal compounds with othef catalyst compounds (including Ziegler-Natta and chromium oxide systems), e.g. a combination at least of two or more a metallocenes, of a metallocene and a non-metallocene, as well as of a metallocene and/or a non-metallocene with a Ziegler-Natta catalyst system (which comprises a transition metal compound and a compound of a metal from Group 2 of the Periodic Table, such as a Mg compound) .

As stated above, the catalyst prepared according to the present invention may further comprise one or more cocatalysts well known in the art, preferably an activator containing aluminium or boron. Examples of such activators are organo aluminium compounds, such as trialkylaluminium compound and/or aluminoxane compound, or non-coordination ionic cocatalysts, such as boron activators.

Preferred as cocatalysts for metallocenes and non-metallocenes, if desired, are the aluminoxanes, in particular the Cl-ClO-alkylaluminoxanes, most particularly

methylaluminoxane (MAO). Such aluminoxanes can be used as the sole cocatalyst or together with other cocatalyst(s). Thus besides or in addition to aluminoxanes, other cation complex forming catalysts activators can be used. In this regard mention may be made particularly to boron compounds known in the art. Said activators are commercially available or can be prepared according to the prior art literature.

Further aluminoxane cocatalysts are described i.a. in WO-A-9428034 which is incorporated herein by reference. These are linear or cyclic oligomers of having up to 40, preferably 3 to 20, -(A1(R'")0)- repeat units (wherein R"' is hydrogen, Cl-ClO-alkyl (preferably methyl) or C6-C18-aryl or mixtures thereof).

The use and amounts of the such activators are within the skills of an expert in the field. As an example, with the boron activators, 5:1 to 1:5, preferably 2:1 to 1:2, such as 1:1, ratio of the transition metal to boron activator may be used. In case of aluminoxanes, such as methylaluminumoxane (MAO), the amount of Al, provided by aluminoxane, can be chosen to provide an Al:transition metal molar ratio e.g. in the range of 1:1 to 10 000:1, suitably 5:1 to 8000:1, preferably 10:1 to 7000:1, e.g. 100:1 to 4000:1, as normally used for homogeneous catalyst systems, or, depending on the used catalyst froming compounds, also 10:1 to 500:1, such as 100:1 to 300:1 as normally used for heterogeneous catalyst systems may be used.

The quantity of cocatalyst to be employed in the catalyst of the invention is thus variable, and depends on the conditions and the particular transition metal compound chosen in a manner well known to a person skilled in the art.

Any additional components to be contained in the solution comprising the organotransition compound may be added to said solution before or, alternatively, after the dispersing step.

Solidification Step

As stated above the immobilising/solidifying may be effected in many ways: One of the preferred embodiments is by polymerisation of an olefinic monomer present in said droplets. The olefinic monomer can conveniently be an alkene employed as solvent to form the solution of the catalyst component(s).

In a further embodiment of the invention prepolymerisation is effected by adding a monomer, in liquid or, preferably, in gaseous state to the emulsion. A catalytically active transition metal component or any other catalytically active compound, such as a peroxide, present in the droplets of the solution causes the monomers to polymerise within the droplets. The formed polymer matrix in turn causes the droplets to solidify. It is also possible to use a combination of the liquid and gaseous monomer(s) which may contain the same or different monomer.
