Repository: anandvc/allindianpatents

File: patents/233042-a-composite-material-and-method-for-making-the-composite-material.html
Indian Patents. 233042:A COMPOSITE MATERIAL AND METHOD FOR MAKING THE COMPOSITE MATERIAL .

Indian Patents

Recently Granted Patents

  Recently Published Patents

Title of Invention	A COMPOSITE MATERIAL AND METHOD FOR MAKING THE COMPOSITE MATERIAL .

Abstract	N/A	

Full Text		

Documents:

				1034-kolnp-2003-granted-abstract.pdf

				1034-kolnp-2003-granted-claims.pdf

				1034-kolnp-2003-granted-correspondence.pdf

				1034-kolnp-2003-granted-description (complete).pdf

				1034-kolnp-2003-granted-drawings.pdf

				1034-kolnp-2003-granted-examination report.pdf

				1034-kolnp-2003-granted-form 1.pdf

				1034-kolnp-2003-granted-form 13.pdf

				1034-kolnp-2003-granted-form 18.pdf

				1034-kolnp-2003-granted-form 2.pdf

				1034-kolnp-2003-granted-form 26.pdf

				1034-kolnp-2003-granted-form 3.pdf

				1034-kolnp-2003-granted-reply to examination report.pdf

				1034-kolnp-2003-granted-specification.pdf

« Previous Patent

Next Patent »

Patent Number	233042	

Indian Patent Application Number	1034/KOLNP/2003	

PG Journal Number	13/2009	

Publication Date	27-Mar-2009	

Grant Date	25-Mar-2009	

Date of Filing	13-Aug-2003	

Name of Patentee	BOARD OF TRUSTEES OF UNIVERSITY OF ILLINOIS	

Applicant Address	352 HENRY ADMINISTRATION BUILDING 506 S. WRIGHT, URBANA, ILLINOIS	

Inventors:

#	Inventor's Name	Inventor's Address	

1	SOTTOS NANCY R.	1410 MANCHESTER DRIVE, CHAMPAIGN, IL 61822	

2	WHITE SCOTT R.	2510 SOUTHWOOD DRIVE, CHAMPAIGN, ILLINOIS 61821	

3	SRIRAM SURESH R.	508 E. MICHIGAN AVE. APT. 15, URBANA, IL 61801	

4	KESSLER MICHAEL R.	1303 W. BEARDLEY AVE. URBANA, ILLINOIS 61801	

5	BROWN ERIC N.	621 SOUTH CRESCENT DRIVE, APARTMENT 20, CHAMPAIGN, IL 61821	

6	GEUBELLE PHILIPPE H.	2102 CROSSGATE COURT CHAMPAIGN, IL 61882	

7	MOORE JEFFERY S.	807 VISTA DRIVE, SAVOY, IL 61874	

PCT International Classification Number	C08K 9/10,B32B 27/00	

PCT International Application Number	PCT/US2002/04163	

PCT International Filing date	2002-02-12	

PCT Conventions:

#	PCT Application Number	Date of Convention	Priority Country	

1	09/782,609	2001-02-13	U.S.A.	

© All Indian Patents, 2013-2021.

  Patent data available in the public domain from Indian Patents Office, Department of Industrial Policy and Promotions, Ministry of Commerce and Industry, Government of India.

File: patents/233078-panel-for-use-in-a-cathode-ray-tube.html
Indian Patents. 233078:"PANEL FOR USE IN A CATHODE RAY TUBE"

Indian Patents

Recently Granted Patents

  Recently Published Patents

Title of Invention	"PANEL FOR USE IN A CATHODE RAY TUBE"

Abstract	A panel for use in a cathode ray tube, having a face portion for displaying picture images, whose mean outer radius of curvature is equal to or greater than 10,000 mm; skirt portion extending from a periphery of the face portion and having a seal edge sealed to a funnel; and a blend round portion connecting the face portion and the skirt portion, a mold match line is formed on the skirt portion in a manner that a mold match line height H1 satisfies an equation (Eq. 1) where an overall height H is a distance between a first plane passing through the seal edge and a second plane passing through a center of the face portion, and the mold match line height H1 is a distance between the first plane and a third plane passing through the mold match line. FIG 4.	

Full Text	PANEL FOR USE IN A CATHODE RAY TUBE Field of the Invention

The present invention relates to a cathode ray tube; and more particularly, to a cathode ray tube capable of effectively preventing the failure thereof by way of optimizing the location of a mold match line.

Background of the Invention

As well known, a glass bulb in a cathode ray tube (CRT) used in a TV set or a computer monitor basically includes a panel for displaying picture images, a conical funnel sealed to the back of the panel and a cylindrical neck integrally connected to an apex portion of the conical funnel. The panel, the funnel and the neck are made of glass, wherein particularly the panel and the funnel are formed of predetermined dimensions and shapes by press forming a glass gob.

Referring to Fig. 1, there is illustrated a cross sectional view of a conventional glass bulb 10. A panel 20

•

of the glass bulb 10 is provided with a face portion 21 whose inner surface is covered with an array of dots of fluorescent material (not shown) to display picture images; a skirt portion 23 extending backward from a perimeter of the face portion 21 and having a seal edge 22 on its back edge; and a blend round portion (or corner portion) 24

j

integrally joining the face portion 21 to the skirt portion

23. A funnel 30 of the glass bulb 10 can be divided into a

body portion 32, i.e., a fore part thereof, having a seal edge 31 connected to the seal edge 22 of the skirt portion 23; and a yoke portion 33, i.e., a back part thereof, extending backward from the body portion 32. And a neck 40 of the glass bulb 10 is connected to the yoke portion 33 of the funnel 30. A tube axis 11 passes through the center of the face portion 21 and coincides with an axis of the neck 40. Placed by way of the so-called "shrinkage fit" scheme around the outer periphery of the skirt portion 23 is a metallic implosion-proof band 50, which strengthens the bulb 10 against tensile stress induced in the blend round portion 24 and the skirt portion 23 by evacuating the inner space of the bulb 10, so that fragments of the glass can be prevented from flying away when the panel 20 is broken or exploded.

Referring to Fig. 2, there is illustrated a schematic cross-sectional view of a mold set 60 for forming the panel 20. The mold set 60 is provided with a bottom mold 62 in which a cavity 61 is formed; a middle mold (or shell) 63, for forming the skirt portion 23 and the seal edge 22, which is fitted on top of the bottom mold 62; and an upper mold 64 (or plunger) which presses a glass gob loaded in the cavity 61 of the bottom mold 62 to form the panel 20. The upper

mold 64 is connected to a press ram 65, so that it can be lifted or lowered by the ram 65 so as to press the glass gob loaded in the cavity 61 of the bottom mold 62 to form the panel 20. There exists a parting line 66 between the bottom mold 62 and the middle mold 63. Therefore, when the panel 20 is formed in the mold set 60 as shown in Fig. 1, a mold match line 25, which is a flash made by the parting line 66, is formed on the outer periphery of the skirt portion 23 near the face portion 21. The peripheral length of the mold match line 25 represents the maximum peripheral length of the panel 20. And, in general, the position of the parting line 66 and thus the position of the mold match line 25 are set near the face portion 21 rather than the seal edge 22 in order to ease the extraction of the molded panel 20 from the bottom mold 62.

Referring to Fig. 3, there is illustrated a schematic cross sectional view of the panel 20 of Fig. 1. Formed on the outer periphery of the skirt portion 23 is a first tapered surface 26, which extends from the mold match line 25 toward the seal edge 22. with an inward slant of a first slant angle 91 with respect to the tube axis 11. And the first slant angle 61 is set less than 1.5° in order to prevent the band 50 from slipping. There is formed a second tapered surface 27 between the first tapered surface 26 and the seal edge 22. The second tapered surface 27 has a. second slant angle 92 ranging from, e.g., 3° to 4°. The

border where the first tapered surface 26 meets with the second tapered surface 27 is referred to as a break line 28, which is positioned away from a lower end of the implosion-proof band 50.

When the explosion-proof band 50 is installed around the outer periphery of the skirt portion 23 of the glass bulb 10 after the glass bulb being evacuated, the implosion-proof band 50 expanded by heating is pushed from the side of the face portion 21, and then is fitted around the skirt, portion 23. At this time, the mold match line 25 is brought into contact with the implosion-proof band 50, which may incur scratches or/and cracks in the mold match line 25. Therefore, in a case where the mold match line 25 is formed near the face portion 23, an area of the inner surface of the implosion-band 50 sweeping or scrubbing the mold match line 25 is comparatively greater and thus, the frequency of the contacts between the mold match line 25 and the implosion-proof band 50 increases. Consequently, a greater number of cracks and scratches are formed in the mold match line 25. Further, additional cracks are developed in the mold match line 25 by a compressive stress generated by the shrinkage of the expanded implosion-proof band 50.

Such cracks formed in the mold match line 25 of the

skirt portion 23 are one of the major causes for rendering the breakage or failure of the cathode ray tube occurring when the cathode ray tube is subject to a heat treatment in an annealing lehr for removing remaining stress therefrom, resulting in an increase of the production cost and the deterioration of production yield.

Summary of the Invention

It is, therefore, an object of the present invention to provide a panel for use in a cathode ray tube (CRT) capable of effectively preventing the failure of the CRT, such as implosion or breakage, during a heat treatment process of the CRT by optimizing the location of the mold match line.

It has been found by the inventors of the present invention that the cracks and scratches can be effectively prevented from forming in the mold match line by locating the mold match line such that the inner surface area of the implosion-proof band sweeping the mold match line is comparatively less and the mold match line is subject to the comparatively less compressive force produced by the implosion-proof band.

In accordance with a preferred embodiment of the present invention, there is provided a panel for use in a cathode ray tube, including: a face portion for displaying picture images, whose mean outer radius of curvature is equal to or greater than 10,000 mm; a skirt portion extending from a periphery of the face portion and having a

seal edge sealed to a funnel; and a blend round portion connecting the face portion and the skirt portion, wherein a mold match line is formed on -the skirt portion in a manner that a mold match line height HI satisfies a following equation: 0 
In accordance with another preferred embodiment of the present invention, there is provided a panel for use in a cathode ray tube, including: a face portion for displaying picture images, whose mean outer radius of curvature is less than 10,000 mm; a skirt portion extending from a periphery of the face portion and having a seal edge sealed to a. funnel; and a blend round portion connecting the face portion and the skirt portion, wherein a mold match line is formed on the skirt portion in a manner that a mold match line height H1 satisfies a following equation: 0 
Brief Description of the Drawings

1

The above and other objects and features of the present invention will become, apparent from the following description of preferred Embodiments given in conjunction with the accompanying drawings, in which:

Fig. 1 illustrates a cross sectional view of a conventional glass bulb;

Fig. 2 presents a schematic cross-sectional view of a mold set for forming a panel;

Fig. 3 depicts a schematic cross sectional view of a panel of Fig. 1;

Fig. 4 offers a schematic cross sectional view of a flat panel in accordance with preferred embodiments of the present invention; and

Fig. 5 sets forth a schematic cross sectional view of a spherical panel (or regular type panel) in accordance with preferred embodiments of the present invention.

Detailed Description of the Preferred Embodiments

Panels for use in a cathode ray tube in accordance with preferred embodiments of the present invention will now be described with reference to accompanying drawings. And like parts will be represented with like reference numerals.

Referring to Figs.  4 and 5,  there are illustrated

schematic cross sectional views of a flat panel 20' and a spherical panel (or regular type panel) 20" in accordance with preferred embodiments of the present invention, respectively. These panels are classified into the flat panel 20' and the spherical panel 20" on the basis of their mean outer radius of curvature R, which is an average of radii of curvature of an outside contour 21a passing through a center of a face portion 21 in predetermined radial directions. In addition, the center of the face portion 21 is a point where an axis of a neck 40 (shown in Fig. 1) passes through and is an intersection of the diagonals of the face portion 21. The reference notation H represents an overall height of the panel 20' or 20", i.e., a distance-between a first imaginary plane passing through a seal edge 22 and a second imaginary plane passing through the center of the face portion 21 on the outer contour 21a and being parallel to the first plane; HI, a height of a mold match line 25, i.e., a distance between the first plane and a third imaginary plane passing through the mold match line 25 whose outer peripheral length represents a maximum length of the panel 20' and 20"; and H2, a height of a break line 28, i.e., a distance between the first plane and a fourth imaginary plane passing through the break line 28.

In general, the mean outer radius of curvature R of the flat panel 20' is equal to or greater than 10,000 mm, and the mean outer radius of curvature R of the spherical

panel 20" is less than 10,000 mm. And it is widely known that the flat panel 20' is. more advantageous than the spherical panel 20" in that it causes less image distortion and less eye fatigue, and has wide range of visibility.

The flat panel 20' shown in Fig. 4 satisfies a design guideline, such as the outer radius of the curvature R being equal to or greater than 10,000 mm and the mold match line height H1 satisfying the following equation:

(Equation Removed)

In other words, the mold match line 25 is formed at or below a position whose height from the seal edge 22 is 47 % of the overall height H.

Experiment 1

In Tables 1 and 2, band tensions measured at predetermined points of implosion-proof bands along its widthwise (or axial) direction are listed, wherein the implosion-proof bands were placed around glass panels for televisions of 29 and 32-inch models, respectively, each having a useful screen area of an aspect ratio of 4:3.

As shown in Fig. 4, Tables 1 and 2, a band zone ZO represents a reference height, i.e., the seal edge 22; a. band zone Zl, the height of the lower edge of the implosion-

proof band 50 near the seal edge 22; and a band zone Z8, the height of the upper edge of the explosion-proof band 50 near the face portion 21. In addition, band zones Z2 to Z7 correspond to points arranged in the implosion-proof band 50 along the width thereof with predetermined distances therebetween. In Tables 1 and 2, ratios (%) represent percentages of the mold match line height H1, the break line height H2 and heights of the band zones Zl to Z8 to the overall height H of the panel 20, respectively, wherein the heights of the band zones Zl to Z8 are distances between the first plane and planes passing through the band zones Zl to Z8 and being parallel with the first plane, respectively, and other height hereinafter will also be measured likewise.

Table 1

(Table Removed)

As indicated in Table 1, a lower edge of the implosion-proof band was positioned 33.1 mm high from the seal edge and 1.5 mm high from break line. Further, the upper edge of the implosion-proof band was positioned 86.9 mm high from the seal edge and 17.3 mm high from the mold match line.

The band tension at  Z3 of  167.1 MPa was dropped sharply to the band tension at Z2 of 91.8 MPa, and the difference therebetween was as large as 75.3 MPa. From this and Table 1,  it can be inferred that the band tension

declines as the height from the seal edge is lowered below the band zone Z2 whose ratib (%) of the height to the overall height H is 46 % and hence, satisfies Eq. 1. Moreover, the height of a middle point between the band zones Z2 and Z3, whose ratio of the height to the overall height H is 47 %, satisfies Eq. 1. Accordingly, by forming, the mold match line below the middle point, the mold match line will be subject to a comparatively less compressive force as a result of the band tension, and hence a comparatively less number of cracks will be formed therein. Consequently, breakage of glass bulbs made of panels whose mold match lines are formed below the middle point is reduced.

Further, although skirt portion's configuration of panels whose match mold line is formed at or below the middle point is different from that of the panel used in this Experiment 1, the difference can be neglected since the first slant angle 01 is small and therefore, the distribution of the band tension of the implosion-proof band used in such panels is similar to that of the panel used in this Experiment 1.

The heights of the band zones Z3 to Z8 do not satisfy Eq. 1. And if the mold match line is formed at one position between the band zones Z3 and Z8, it will be subject to a greater compressive force as a result of the greater band tension, thereby having a higher potential to be scratched

and/or crack during and after the installation of the implosion-proof band. Consequently, the glass bulb made of such panel also will have a higher potential to be broken.

Table 2

(Table Removed) 

As indicated in Table 2, a lower edge of the implosion-proof band surrounding a flat panel for 32-inch model was positioned 34.5 mm high from the seal edge and the upper end thereof was positioned 99.8 mm high from the seal edge. The band tension at the band zone 3 of 218.8 MPa was dropped sharply to the band tension at the band zone 2 of 72.9 MPa, and the difference therebetween was as large as 145.9 MPa. From this and Table 2, it can be inferred that band tension declines as a measuring height is lowered below the band zone Z2 whose ratio of the height to the overall height H is 43 % and hence, satisfies Eq. 1. Accordingly, by forming the mold match line below the middle point, the mold match line will be subject to a comparatively less compressive force as a result of the band tension, and hence a comparatively less number of cracks will be formed therein. Consequently, breakage of glass bulbs made of panels whose mold match lines are formed below the middle point will be reduced.

The band zones Z3 to Z8 do not satisfy Eq. 1. And if the mold match line is formed at one position between the band zones Z3 and Z8, it will be subject to a greater compressive force as a result of the greater band tension and therefore, comparatively more scratches and/or cracks will be formed therein during and after the installation of the implosion-proof band. Consequently, the glass bulb made of a panel whose mold match line is formed between the band zones Z3 and Z8 also will have a higher potential to be broken.

Further, in Tables 1 and 2, although band stress of the band zone 8 was close to that of the position whose ratio (%) was 47 %, it was so near to the face portion that the mold match line could not be formed thereon.  And although band stresses of the band zones Z4 and Z5 were also close to that of the position whose ratio was 47 %, more cracks and/or scratches were formed during the implosion-proof band installation since the face portion was first entered into the implosion-proof band. In other words, the area of the implosion-proof band sweeping or scrubbing the mold match line was comparatively greater and thus the frequency of contacts between the mold match line and the inner surface of the implosion-proof band.

The spherical panel 20" shown in Fig. 5 satisfies design guideline, such as outer radius of curvature R being less than 10,000 mm and the height of the mold match line HI satisfying the following Eq. 2:

(Equation Removed)

In other words, the mold match line is formed on the spherical panel in a manner that the ratio of the mold match line height HI to the overall height H is equal to or less than 37 %.

Experiment 2

Two spherical glass panels for televisions of 28 and 29-inch models, each having a useful screen area of an aspect ratio of 4:3, were prepared. Then, explosion-proof

bands were placed around the outer periphery of the skirt portions thereof. Afterwards, band tensions were measured at band zones Z1 to Z8 and listed in Tables 3 and 4. The ratios and heights in Tables 3 and 4 were defined with a same method as in Experiment 1, and therefore, the explanation therefor will be omitted for simplicity.

Table 3

(Table Removed)

As indicated in Table 3, a lower edge of the explosion-proof band placed around the glass panel for TV of 28-inch model was positioned 15 mm high from the seal edge and an upper edge of the explosion-proof band was positioned 60 mm high from the seal edge. The band tension at the band zone 3 of 364.5 MPa was dropped to the band tension at the band zone 2 of 150.2, and the difference therebetween was as-large as 214.3 MPa. From this and Table 3, it can be inferred that band tension declines phenomenally below the band zone Z2 whose the ratio of the height to the overall height H is 37 %, thereby satisfying Eq. 2.

Accordingly, by forming the mold match line below the band zone Z2, the mold match line will be subject to a less compressive force as a result of the less band tension, hence comparatively less number of cracks will be formed therein. Consequently, breakage of the bulb made of a panel whose mold match line is formed below the middle point can be reduced.

The band zones Z3 to Z8 do not satisfy Eq. 2. And if the mold match line is formed at one position between the band zones Z3 and Z8, it will be subject to a comparatively greater compressive force as a result of the comparatively greater band tension and therefore, more cracks and scratches will be formed therein during and after the installation of the implosion-proof band. Consequently, the glass bulb made of a panel whose mold match line is formed between the band zones Z3 and Z8 will have a higher potential to be broken.

Further, although the band tension of the band zone Z8

was close to that of the band: zone Z2 whose ratio was 37 %, the band zone Z8 was so near to the face portion that the mold match line was formed thereon.

Table 4

(Table Removed)

As indicated in Table 4, a lower edge of the implosion-proof band surrounding the spherical glass panel for a TV of 32-inch model was positioned 10 mm high from the seal edge and an upper edge thereof was positioned 55.3 mm high from the seal edge. The band tension at the band zone 4 of 322.9 MPa was sharply dropped to the band tension at

the band zone 3 of 150.8 MPa, and the difference therebetween was as large as 172.1 MPa. From this and Table 4, it can be inferred that band tension declines phenomenally as a measuring height is reduced below the band zone Z3 whose ratio of the height to the overall height H is 36 %, thereby satisfying Eq. 2. Accordingly, by forming the mold match line at or below the band zone Z3, the mold match line will be subject to a comparatively less compressive force as a result of the comparatively less band tension, and hence comparatively less number of cracks will be formed therein. Consequently, breakage of the bulb made of a panel whose mold match line is formed below the band zone Z3 can be reduced.

The band zones Z4 to Z8 do not satisfy Eq. 2. And if the mold match line is formed at one position between the band zones Z4 and Z8, it will be subject to a comparatively greater compressive force as a result of the comparatively greater band tension and therefore, comparatively more cracks and scratches will be formed therein during and after the installation of the implosion-proof band. Consequently, the glass bulb made of a panel whose mold match line is formed between the band zones Z4 and Z8 also will have a higher potential to be broken.

Further, in Table 4, although the band stresses of the band zone Z7 and Z8 were close to that of the band zone Z3, the band zones Z7 and Z8 were so near to the face portion

that the mold match line could not be formed therein.

As described above, if the mold match line is formed at a position near the seal edge where the band tension is comparatively less, the mold match line will be subject to the comparatively less compressive force and will not contact with the implosion-proof band as many times as the mold match line formed near the face portion during the implosion-proof band installation. Accordingly, the formation of scratches and cracks in the mold match line of the flat or spherical glass panels for a cathode ray tube in accordance with the preferred embodiments of the present invention can be effectively reduced, and therefore, the glass bulb made of the panel of the present invention will have a less potential to be broken in the annealing lehr or other process, resulting in an improvement in productivity thereof and reduction in the economic loss.

•

While the invention has been shown and described with respect to the preferred embodiments, it will be understood by those skilled in the art that various changes and modifications may be made without departing from the spirit and scope of the invention as defined in the following claims.

We claim

1.  A panel for use in a cathode ray tube, comprising:

a face portion for displaying picture images, whose mean outer radius of curvature is equal to or greater than 10,000 mm;

a skirt portion extending from a periphery of the face portion and having a seal edge sealed to a funnel; and

a blend round portion connecting the face portion and the skirt portion, characterized in that a mold match line is formed on the skirt portion in a manner that a mold match  line height H1 satisfies an equation (Eq. 1) such as herein described:

where an overall height H is a distance between a first plane passing through the seal edge and a second plane passing through a center of the face portion, and the mold match line height H1 is a distance between the first plane and a third plane passing through the mold match line.

2.	A panel for use in a cathode ray tube comprising substantially as herein described

with reference to the foregoing description and the accompanying drawings.

Documents:

				700-DEL-2003-Abstract-(20-08-2008).pdf

				700-del-2003-abstract.pdf

				700-del-2003-assignment.pdf

				700-DEL-2003-Claims-(20-08-2008).pdf

				700-del-2003-claims.pdf

				700-del-2003-correpondence-others.pdf

				700-del-2003-correpondence-po.pdf

				700-DEL-2003-Correspondence-Others-(20-08-2008).pdf

				700-DEL-2003-Correspondence-Others-(22-08-2008).pdf

				700-DEL-2003-Correspondence-Others-(26-09-2008).pdf

				700-del-2003-description (complete).pdf

				700-DEL-2003-Drawings-(20-08-2008).pdf

				700-del-2003-drawings.pdf

				700-del-2003-form-1.pdf

				700-del-2003-form-13-(29-09-2008).pdf

				700-del-2003-form-19.pdf

				700-del-2003-form-2.pdf

				700-del-2003-form-3.pdf

				700-del-2003-gpa.pdf

« Previous Patent

Next Patent »

Patent Number	233078	

Indian Patent Application Number	700/DEL/2003	

PG Journal Number	13/2009	

Publication Date	27-Mar-2009	

Grant Date	26-Mar-2009	

Date of Filing	19-May-2003	

Name of Patentee	SUMSUNG CORING CO., LTD.	

Applicant Address	#472 SIN-DONG, PALDAL-KU, SUWON-SI, KYUNGKI-DO 442-732 KOREA	

Inventors:

#	Inventor's Name	Inventor's Address	

1	KYOUNG MUN CHOO	#472 SIN-DONG, PALDAL-KU, SUWON-SI, KYUNGKI-DO 442-732 KOREA	

2	SUCK YOUNG KIM	#472 SIN-DONG, PALDAL-KU, SUWON-SI, KYUNGKI-DO 442-732 KOREA	

PCT International Classification Number	H01J 31/00	

PCT International Application Number	N/A	

PCT International Filing date		

PCT Conventions:

#	PCT Application Number	Date of Convention	Priority Country	

1	10-2002-027279	2002-05-17	Republic of Korea	

© All Indian Patents, 2013-2021.

  Patent data available in the public domain from Indian Patents Office, Department of Industrial Policy and Promotions, Ministry of Commerce and Industry, Government of India.

File: patents/233101-thickened-aqueous-coating-compositions-containing-film-forming-polymeric-binder.html (part 1 of 2)
Indian Patents. 233101:"THICKENED AQUEOUS COATING COMPOSITIONS CONTAINING FILM-FORMING POLYMERIC BINDER"

Indian Patents

Recently Granted Patents

  Recently Published Patents

Title of Invention	"THICKENED AQUEOUS COATING COMPOSITIONS CONTAINING FILM-FORMING POLYMERIC BINDER"

Abstract	A thickened aqueous coating composition which contains a conventional polymeric binder and greater than 3wt% of a macromolecular thickener which thickener contains macromolecules having moieties which are hydrophillic and which thickener on dispersion in water at a concentration of 2wt% (based on the combined weights of the thickener and water) has a low shear viscosity of at least 0.1 Pa. sec when measured at 18C on a Brookfield viscometer using a No.3 spindle rotating at 12 rpm wherein the macromolecules are cellulose-free and also contain autoxidisable moieties thereby creating a cellulose-free autoxidisable thickener.	

Full Text	This invention relates to a thickened aqueous coating composition coC Jning film-forming polymeric binder and a macromolecular thickener. It also relates to a macromolecular thickener for use in the composition and to a polymerisable compound for use in making the thickener.

Thickened aqueous coating compositions are commonly used in coating surfaces found in buildings where the surfaces are usually coated at ambient temperatures of say 5 to 40°C using for example brushes, rollers, pads or sprays as the application tools. Such compositions are often called "architectural" coating compositions and they include paints, lacquers, varnishes, woodstains and

adhesives.  Thickening  a  coating  composition  facilitates  its  loading  onto application tools and its subsequent application onto architectural surfaces.

A thickened aqueous coating composition usually contains not only macromolecular thickener, water and a polymeric binder, but also particulate non-binder solids such as inorganic and/or organic pigments or opacifiers (for example rutile titanium dioxide or polymeric organic particles containing voids) or extenders (for example chalk, dolomite, clays or talc) as well as other optional ingredients such as matting agents (for example silica), structuring agents (for example titanium or zirconium chelates or laponite or bentonite clays), coalescing solvents (for example moderately volatile alcohols such as benzyl alcohol or hydrocarbons such as white spirit), antifoaming agents and biocides. After a thickened aqueous coating composition has been applied to a surface, it will dry and lose water whereupon the binder forms a film which binds together the remaining ingredients of the composition and the film bonds to the surface to form a dried coat on the surface.

A problem with dried coats obtained from thickened compositions is that residual thickener in the coat introduces a degree of water-sensitivity which manifests as a reduced so-called "wet wipe-resistance" together with a tendency for the dried coat to soften when wet which problem will be called "wet-softening'". For this reason, thickener concentrations are usually kept below 2wt% of non vol thickener per lOOg paint composition. The problem is especially troublesome if the dried coat has been obtained from a fluid coating composition in which the volume of particulate solid material is below 30 vol% (based on the

total volume of the fluid coating composition) and especially when the volume of the binder in the composition is below 20 vol%. This is because amounts of thickener  well  above  3wt%  are  needed  to  give  the  coating  compositions viscosities which are  high enough for  practical use. The problem is further aggravated if the dried coat contains a high volume percentage of particulate non-binder  solids for such dried coats are less strongly bound and so are more sensitive to water. The volume percentage of non-binder particulate solids in a dried coat is conventionally called "Pigment Volume Content" or "PVC" even though solids other than pigments may be involved. Serious water-sensitivity arises in conventional dried coats if the PVC is above 70%.

Thickeners inevitably introduce further water-sensitivity into a dried coat because they are necessarily hydrophilic materials as will be explained towards the end of the following brief review of their usefulness in architectural coating compositions. A good account of thickeners and the closely related materials often known as "rheology modifiers" is given by G D Shay in Chapter 30 (headed "Thickeners and Rheology Modifiers") of the book "Paint and Coating Manual: 14th Edition of the Gardner-Sword Handbook" edited by J V Koleske and published in 1995 by ASTM of Philadelphia. The contents of this Chapter 30 are herein incorporated by reference. The distinction between "thickeners" and "rheology modifiers" is somewhat arbitrary and so for the purposes of this Specification, the term "thickener" will be used to include "rheology modifier" too. Shay describes "rheology modifiers" as "inefficient thickeners" which have

to be used in concentrations of over 18g/litre (i.e.  over 1.8wt%) if a useful thickening effect is needed.

Shay explains that architectural coating compositions need to have viscosities which are high enough under all rates of shear, namely under high shear rates of over 1000/sec, moderate shear rates of from 10 to 1000/sec and low shear rates of below 10/sec. In the field of architectural coatings, viscosity is conveniently measured at 18°C using a concentration of 2wt% thickener based on the combined weight of water and thickener. A suitable high shear rate viscosity enables the coating compositions to be applied by brush, roller or pad in thicknesses which allow the resulting dried coat to hide blemishes on a surface and so minimise the need for further coatings to be applied. Preferably the high shear rate viscosity should be from 0.05 to 0.25 Pa.sec when measured by an ICI Cone and Plate viscometer as described in ASTM Test D 4287-88, the contents of which are herein incorporated by reference.

A suitable moderate shear rate viscosity facilitates mixing and pumping operations during the manufacture of the coating composition and also gives them a so-called "consistency" which appeals subjectively to many users. Preferably the moderate shear rate viscosity should be from 0.1 to 2.0 Pa.sec when measured by a Sheen Rotothinner viscometer as described in the Sheen Data Sheet called "Sheen/lCI Rotothinners" available from Sheen Instruments Ltd of Kingston on Thames, England. The contents of this Data Sheet are herein incorporated by reference.

A suitable low shear rate viscosity inhibits settling of solid ingredients when the coating compositions are being stored. Secondly, such a low shear rate viscosity reduces the risk of liquid coating compositions, flowing down vertical surfaces to which they have just been applied. Such flow creates a disfiguration known as "sagging". Thirdly, it enables large amounts of coating composition to be loaded onto a tool such as a brush or roller. Preferably the low shear rate viscosity should be from 20 to 150 Pa.sec when measured by a Brookfield viscometer as described in ASTM Test D2196 using Spindle No. 3 at a rotation speed of 12 rpm. The contents of ASTM Test D2196 are herein incorporated by reference.

Most formulations of film-forming polymeric binders and paniculate solids in water do not have a sufficiently high viscosity under one or more of the shear rate conditions discussed above. This is particularly true if the fluid coating composition contains less than 30 % by volume of solid materials and especially if it contains less than 20 % of binder.Therefore, as reported by Shay, the viscosities of the formulations are conventionally increased by the addition of from 3 to 18g of a thickener per litre of coating composition,ie concentrations of 0.3 to 1.8wt%. According to Shay, the increase in viscosity is caused by broadly one of three mechanisms operating either alone or in combination. The three mechanisms are known as "hydrodynamic", "flocculative" and "associative". All three comprise interactions which involve macromolecules containing polymeric backbones having high weight average molecular weights of over 30,000 and preferably over 50,000.

Viscosities at all three shear rates can be conveniently measured together using a "Carri-Med" CSL 100 rheometer as supplied by TA Instruments Limited of Leatherhead, England.

The hydrodynamic mechanism is the primary mechanism employed by traditional macromolecular thickeners such as the gums, cellulose derivatives, polyethoxylates, polyacrylamides, polyvinyl alcohols and others listed by Shay in his Table 2. The mechanism requires a water-sensitive macromolecular thickener comprising a high molecular weight hydrophilic backbone devoid of any significant hydrophobic character. On adding the thickener to water, its hydrophilic backbones uncoil and occupy a large hydrodynamic volume in the solution so immobilising large volumes of water and thereby creating a substantial increase in viscosity.

The flocculative mechanism is a mechanism also employed by traditional thickeners comprising high molecular weight hydrophilic backbones which are water-sensitive and devoid of significant hydrophobic character. In this mechanism, the hydrophilic nature of the thickener causes it to concentrate with the water into predominantly aqueous regions of the coating composition whilst particles of polymeric binder form and concentrate in predominantly hydrophobic regions. The concentrated binder particles touch each other and form floes which impede flow and thereby substantially increase the viscosity of the coating composition.

The associative mechanism requires a more recent type of thickener known as an "associative thickener" such as those listed by Shay in his Tables 4 and 5.

Like traditional thickeners, associative thickeners are macromolecular and must raise the viscosity of water or other aqueous media either by virtue of their solubility or because they become water soluble by a simple change in pH, for example by the neutralisation of acidic or basic groups incorporated into the thickener. They must also contain a high molecular weight backbone having hydrophilic character. However, in associative thickeners, the hydrophilic moieties are adjacent to hydrophobic moieties sometimes called "hydrophobic modifications". When the associative thickener is added to an aqueous coating composition, the hydrophilic moieties attract large volumes of water whilst the hydrophobic moieties associate with like moieties on other backbone chains and/or they associate with hydrophobic moieties on hydrophobic particles in the composition such as particles of binder or pigment, opacifier or extender. This association creates shear reversible three-dimensional physical networks which are bulky and entrap large volumes of water thereby impeding flow and causing a substantial increase in the viscosity of the coating composition.

It will be seen from the above review that the presence of hydrophilic character is essential to the mechanism by which thickeners thicken aqueous coating compositions. This means that the presence of hydrophilic residues is inevitable in dried coats obtained from thickened coating compositions which explains why the use of thickeners has hitherto been inevitably linked with an increase in the water-sensitivity of the dried coats. An illustration of the use of a particular type of thickener in an aqueous coating is provided by Partan in US 5,504,123 issued in 1996. Partan discloses the use of an associative thickener

comprising high molecular weight (10,000 to 500.000) water-sensitive cellulose ether chains onto which have been grafted autoxidisable moieties (as described later in this specification) containing from 4 to 20 carbon atoms. When a coating of the composition is allowed to dry, the moieties autoxidise and produce a dried coat which is harder and more durable. A problem with cellulose ether chains is that their hydroxyl groups cause high viscosities in water and unfortunately, the grafting of the autoxidisable moieties onto cellulose ether chains which already have a high viscosity produces even higher viscosity thickeners which accordingly can only be used in low concentrations in the coating compositions, for example concentrations of 0.05 to 3 wt % as proposed by Parian. Reducing the molecular weight of such cellulose ether chains in order to reduce the viscosity increases the water sensitivity resulting in poorer performance. The inability to use high concentration of autoxidisable cellulose ether thickeners is an especial disadvantage when the dried coats have been obtained from fluid coating compositions containing less than 30 vol% of particulate solids and more so if the dried coats also contain less than 20 vol% of binder and that this is particularly so if the dried coat has a high PVC, for example a PVC of above 70%.

An object of this invention is to provide thickened aqueous coating compositions containing a macromolecular thickener and a film-forming polymeric binder which compositions produce dried coats of less water-sensitivity and so can tolerate larger concentrations of thickener. Another object is to provide thickened coating compositions containing low volumes of solid materials, especially binder which can nevertheless give dried coats having a PVC

of over 70% and which have adequate resistances to wet-wiping and wet-softening. A related object is to provide a thickener for use in such coating compositions and a polymerisable compound for use in making the thickener. A further object it to provide a thickener which can in some circumstances also serve as the polymeric binder so avoiding the need for the coating composition to contain a separate polymeric binder.

Accordingly, this invention provides a thickened aqueous coating composition of a chosen pH which contains a polymeric binder and a macromblecular thickener

a)	which thickener contains macromolecules having moieties which are

hydrophilic at the chosen pH and

b)	which thickener on dispersion in water at a concentration of 2wt%

(based on the combined weights of the thickener and water) has a

low shear viscosity of at least 0.1 Pa.sec (preferably 1 to 20 Pa.sec)

when measured at 18°C on a Brookfield viscometer using a No. 3

Spindle rotating at 12rpm

wherein the macromolecules are cellulose-free and contain autoxidisable moieties thereby creating a cellulose-free autoxidisable thickener. The compositions may contain over 3wt% (often even over 10wt%) of thickener and still be easy to handle and give dried coatings which are not unduly water-sensitive. Of course compositions containing less than 3wt% of the thickener may also be made. The coating compositions are preferably architectural coatings including paints, lacquers, varnishes, woodstains and adhesives.

"Autoxidisable moieties" are moieties which can react with oxygen at ambient temperatures usually in the presence of catalyst known as a "drier" to produce crosslinks to other oxidisable moieties on adjacent like macromolecules. Autoxidation is the process by which conventional solvent borne alkyd paints form dried coats having amongst other things good wet-wipe and wet-softening resistences. It has now been found that autoxidation can likewise confer wet-wipe and wet-softening resistances on dried coats obtained according to this invention including those having a PVC of over 70% and/or obtained from fluid coating compositions containing only low volumes of solid paniculate materials.  A good account of the way in which alkyd paints oxidise is given on pages 156 to 160 of the book "Introduction to Paint Chemistry" by GPA Turner published in 1988 by Chapman  and  Hall  of London.  The  contents  of these  pages  are  herein incorporated by reference.  It should be explained that this type of oxidation is also known as "drying" even though the oxidation mechanism itself does not depend on the loss of liquid by volatilisation.  Turner illustrates autoxidisable moieties which comprise ethylenic double bonds and "driers" which are soaps of polyvalent metals such as for example the octoates or naphthenates of cobalt or manganese and which catalyse the autoxidation reaction. Zirconium soaps are also used as driers. Driers are used in various concentrations and these can be readily determined by those skilled in the art. Typically, up to 0.2wt% of the metal based on the total paint composition is used.

Autoxidation may be accelerated by the presence of easily oxidised compounds  and  especially  polyunsaturated  compounds  such  as  maleinised

polybutadiene where the polybutadiene moieties have a weight average molecular weight of from 3,000 to 7,000 and where the maleic moieties provide dispersibility in water. Preferably the coating composition contains from 0.1 to lwt% of these easily oxidised compounds.

Autoxidisable moieties may be obtained from a wide variety of unsaturated materials, but those most commonly used in, for example, alkyd paints are derived from long chain unsaturated fatty acids containing from 12 to 30 carbon atoms. A list of such fatty acids is provided on pages 215 and 216 of Volume 1 of the book "Outlines of Paint'Technology" by W M Morgans and published in 1982 by Griffin of London and the contents of these pages are herein incorprated by reference. Amongst the commercially more important fatty acids listed by Morgans are linseed oil fatty acid, soya bean oil fatty acid, safflower and sunflower oil fatty acids and tall oil fatty acid. These long chain fatty acids are also examples of fatty acids useful in making the autoxidiseable thickeners of this invention. Use of such long chain fatty acids also has the advantage of introducing hydrophobic moieties into the thickener providing it with means for use in associative thickening mechanisms.

A most preferred technique for introducing the autoxidisable moieties involves taking a copolymerisable compound, or monomer, containing a long chain unsaturated fatty acid moiety and copolymerising it with other monomers used in the production of the thickener macromolecules. Some of these other monomers will have moieties which are hydrophilic at the pH chosen for the coating composition. In effect, the copolymerisation creates a macromolecule

subsequently hydrolysed to give a notional copolymerised vinyl alcohol. Other co-monomers such as carboxylic acids or their anhydrides or amides can introduce hydrophilic character provided that an appropriate pH is chosen for the coating composition. Choosing a pH above 7 converts carboxylic groups in the copolymerised carboxylic acids or anhydrides into hydrophilic carboxylate anions. Again, suitable carboxylic acid/anhydrides include acrylic, methacrylic, crotonic or itaconic acids or maleic or succinic anhydrides. Likewise choosing a pH below 7 converts amino and amido groups in copolymerised amino/amides to hydrophilic cations. Suitable amino/amide co-monomers include dimethylarmnoethyl or tertiarybutylaminoethyl methacrylates or acrylamide or methacrylamide. Sodium acrylamidopropane sulphonic acid is an example of a co-monomer which can be given either an anionic or a cationic hydrophilic character.

The copolymerisable compound containing the fatty acid moiety may be the diester formed by reacting the long chain fatty acid with the oxirane group in an ethylenically unsaturated monomer such as glycidyl acrylate or methacrylate. Such a reaction produces a copolymerisable autoxidisable monomer of hydroxypropylene diester comprising unsaturated long chain fatty acid moiety linked to an unsaturated carboxylic acid ester by the divalent hydroxypropylene i group. The unsaturation in the unsaturated carboxylic acid ester is then available for copolymerisation with the other monomers to form the backbone of a thickener macromolecule whilst the unsaturation in the dependant long chain fatty acid derivatives renders the thickener autoxidisable. Preferably the

having a backbone which contains hydrophilic moieties adjacent to hydrophobia long chain fatty acid moieties which depend from the backbone, A reaction scheme for this type of copolymerisation is shown in Figure 1 of the drawings. Preferably, the copolymerisable compound containing the fatty acid moiety should comprise from 2 to 30wt% (and especially 4 to 15wt%) of the monomers which are copolymerised to create the macromolecules of the thickener. Generally the monomers containing the hydrophilic moieties should comprise from 10 to 40 wt% (especially from 20 to 40 %) of the monomers copolymerised to create the macromolecules.

Conveniently available co-monomers for use in forming the remainder of the polymeric backbone include alkyl esters of unsaturated carboxylic acids such as the methyl, ethyl, butyl and 2-ethylhexyl esters of acrylic or methacrylic acids, vinyl esters such as vinyl acetate or vinyl "Versatates" , a-olefins such as ethylene, propylene or butene-1 and styrene or its homologues. Copolymerised styrene and its homologues have the additional advantage of being particularly active in generating and coupling to free radicals and so they promote the autoxidation process which in turn accelerates the onset of water-resistance.

The hydrophilic character which is essential to the thickening mechanisms may be provided by co-monomers containing hydrophilic moieties such as hydroxyl or ionic groups. Examples of co-monomers which can provide hydroxyl groups include hydroxyethyl acrylate or vinyl acetate after it has been

' Vinyl "Versatate" is the vinyl ester of so-called "Versatic" acid which is a mixture of aliphatic monocarboxylic acids each containing an average of 9, 10 or 11 carbon atoms and is commercially available from the Shell Chemical Company of Carrington, England.

copolymerisable compound is stored at low temperature to improve its storage stability.

Hydroxypropylene diesters being the reaction products of unsaturated long chain fatty acids and copolymerisable carboxylates have the advantage of being relatively easily available but they also suffer the disadvantage of having a very low solubility in water which inhibits their activity in conventional aqueous copolymerisation processes unless environmentally unwelcome amounts of organic co-solvent are also present. It has been discovered that this problem can be solved by stirring the co-monomers (including the copolymerisable compound such as the diester) together with water, polymerisation initiator and surfactant and then subjecting the stirred mixture to intensive agitation sufficient to create a very large number of very small (less than 500nm in diameter) droplets of co-monomer. The polymerisation initiator may be water soluble or oil soluble; that is to say soluble in the monomers. When an oil soluble initiator, such as lauroyl peroxide is used, it is preferred that it is first dissolved in the monomers and subjected to the intensive agitation prior to causing the polymerisation to proceed. When a water soluble polymerisation initiator is used, such as for example ammonium persulphate, it may be added either before or after intensive agitation. When such a water soluble initiator is used, copolymerisation is initiated in the water phase but then the copolymerising system will migrate into organic zones created by the droplets where copolymerisation will continue. The migration will be quick because it is favoured by the high surface area provided by the very large number of very small droplets of co-monomer. This migration permits effective

copolymerisation  of very  low  water-solubility monomers,  in  this  case  the autoxidiseable copolymeriseable compounds,

The most preferred diester comprises methacrylate moieties and moieties derived from tall oil fatty acid.

Polymerisation can be effected by raising the temperature. Preferably temperatures of 30 to 98°C are used. Additionally and alternatively, a redox initiator system may be used. Suitable examples of such systems include hydrogen peroxide and ascorbic acid, ammonium persulphate and sodium metabisulphite or sodium sulphoxylate formaldehyde. Optionally, metal salts such as copper or iron salts may be added.

The required intensive agitation may be provided by mechanical emulsifiers such as a Ross 100 (available from Ross and Son, Hauppauge, New York, USA) or a Silvers on (available from Silverson Machines Ltd, Chesham, Buckinghamshire, UK) or an IKA emulsifier (available from IKA-Works Inc, Cincinnati. Ohio, USA). Alternatively, a Sonolator (available from Sonic Corp, Stratford, Connecticut, USA) may be used which employs ultrasound to generate the required shear. Preferably, agitation is sufficiently energetic to produce eventual particles of thickener which in the unneutralised state have a number average particle size of below SOOnm and preferably below 300nm.

A more hydrophiiic diester would have the twin advantages of being capable of a purely aqueous emulsion copolymerisation without the need for intensive agitation and greater efficiency as a thickener. One way to increase water solublity of the water-insoluble diesters is to introduce hydrophiiic character

into otherwise hydrophobic groups pendant from the polymeric backbone. This can be conveniently done by iinking the fatty acid derivatives to the unsaturated carboxylate by means of a polyethoxylate or similar polyether divalent radical instead of by the divalent hydroxypropylene group used above.

Alternative techniques for obtaining useful copolyrnerisable diesters involve alcohoiysis followed by an esterification or transesterification. Preferred techniques comprise the alcohoiysis of an unsaturated triglyceride by a poiyol which is usually a diol. The alcohoiysis converts the triglyceride to a mixture containing mono- or di-glycerides which contain respectively two or one hydroxyls whilst at least some of the poiyol is converted to an ester containing at least one hydroxyl. These hydroxyls provide means for bonding the esters to monomers copolyrnerisable with the other co-monomers which copolymerise to produce the thickener macromolecule. Preferred triglycerides are the oils used as a source of the unsaturated long chain fatty acids mentioned above, especially linseed oil, soya bean oil, safflower seed oil, sunflower seed oil or tall oil. Preferred diols are 1,3 butene diol and neopentyl glycol.

The above hydroxyl containing esters may be bonded to copoiymerisabie monomers to form a diester by co-reaction with carboxylic acid groups, carboxylic anhydrides or oxirane groups associated with the monomer or by a transesterification. The preferred co-reactants are anhydrides and particularly methacrylic anhydride, Transesterification is preferably performed using Cs to 8 alkyl esters of unsaturated carboxylic acids such as the methyl, ethyl, butyl, or ethoxyhexy! esters of acrylic, methacrylic, crotonic or itaconic acids. Both the co-

reaction and the transesterification each produce unsaturated diesters useful in making thickener macromolecules. However, the intense agitation technique may need to be employed if the diesters are not very water-soluble.

In the field of thickener macromolecules, the polymeric backbone of the macromolecule is generally regarded as being the longest chain of carbon atoms optionally also containing oxygen and/or nitrogen atoms which exists in the macromolecule excluding any primary hydrophobic side chains. Examples of typical polymeric backbones are shown in Figures 2 to 4 of the drawings. Other moieties such as hydrophobic, liydrophilic and especially the autoxidisable moieties may depend from the backbone. The backbone should have a molecular weight average of at least 35,000, preferably at least 50,000 and usually from 105 to 106.

In addition to increasing the viscosity of the coating composition and decreasing the water-sensitivity of the dried coats, the thickener may also autoxidise to form a binder film and so if sufficient autoxidisable moieties are present, the thickener may serve as the sole binder. The amount of autoxidisability needed will depend on the PVC of the composition with higher PVC's needing more autoxidisability especially where the PVC exceeds 70%.

This invention also provides an aqueous thickener dispersion of chosen pH for use in coating compositions

a) which thickener contains macromolecules having moieties which are hydrophilic at the chosen pH and

b) which thickener on dispersion in water at a concentration of 2wt% (based on the combined weights of the thickener and water) has a low shear viscosity of at least 0.1 Pa.sec when measured at 18°C on a Brookfield viscometer using a No. 3 Spindle rotating at 12rpm wherein the macromolecules are cellulose-free and also contain autoxidisable moieties, thereby creating a cellulose-free autoxidisable thickener.

This invention further provides an autoxidisable copolymerisable compound for use in making a thickener according to this invention wherein the compound is a diester containing a divalent hydroxypropylene group or a divalent polyoxyethylene group and moieties which are esters of acrylic and/or methacrylic acid and a long chain unsaturated fatty acid moiety. Procedure for Assessing Wet-Wipe Resistance:

The Wet-Wipe Resistance of a dried coat of paint is assessed as follows:

The surface of a board is painted with a commercial vinyl acrylic high PVC emulsion paint (Dulux® Supermatt) by spray application at a spreading rate of approximately 10 square metres per litre and allowed to dry at room temperature (15 to 20°C) for 48 hours. The painted surface is then further painted with a brush using the thickened aqueous paint which is to be assessed. The newly painted surface is allowed to dry at room temperatures for one hour and then different samples of the painted surface are stored at room temperatures for periods of one, two, three and four weeks respectively.

After storage, each sample is wiped 20 times with a wet rag and the amount of paint removed is assessed visually and assigned a value according to the following scale:

1	= very poor, paint removed within 1-5 wipes.

3	= quite poor, giving soapy sensation at 10 wipes, lots of paint on rag.

5	= poor, giving soapy sensation at 18 - 20 wipes.

7	= little paint removed, gives no soapy sensation.

10	= no paint removed at all.

The invention is further illustrated by the following Examples of which Examples A to C are comparative.

EXAMPLE 1

Process for the Production of a Copolymerisable Cellulose-free Autoxidisable Monomer:

500g of tall oil fatty acid (TOFA), 8.0g of cetyl trimethyl ammonium bromide and 0.7g of hydroquinone were all charged under nitrogen to a one litre round bottom flask fitted with a reflux condenser and a stirrer. The contents of the flask were stirred and heated to 80°C and then 355.0g of glycidyl methacrylate were added gradually over a period of 3 hours whilst a temperature of 80°C and stirring were maintained. The temperature of 80°C and the stirring were maintained for a further 9 hours.

During the process, TOFA reacted with oxirane moieties in the glycidyl methacrylate to form a copolymerisable diester in which unsaturated methacrylate moieties were linked to an autoxidisable TOFA carboxylate by a hydroxypropylene divalent group. The reaction was catalysed by the cetyl

trimethyl ammonium bromide and premature polymerisation was inhibited by the hydroquinone. The resulting monomer was stored in a fridge at about 4°C prior to use. A molar excess of the glycidyl memacrylate over TOP A is used.

EXAMPLE 2 Alternative Process to that of Example 1:

The procedure of Example 1 was repeated except that the catalyst was 11.3g of tetra-ethyl ammonium bromide, the addition of the glycidyl methacrylate was made over a period of two hours and the temperature of 80°C and stirring were maintained for a further 3 hours instead of 9.

As in Example 1, the reaction of TOP A and glycidyl methacrylate formed a copolymerisable diester. . The resulting monomer was stored in a fridge at about 4°C prior to use.

EXAMPLE 3

Alternative Copolymerisable Cellulose-free Autoxidisable Monomer having a Greater Hydrophilicity:

40.Og of a hydroxypolyethoxy tall oil carboxylate (in this case Tall oil fatty acid ethoxylate with 6 ethylene oxide units) and 0.2g of hydroquinone were charged under nitrogen to a one litre round bottom flask fitted with a reflux condenser and a stirrer. The polyethoxy moiety contained a number average of 6 ethoxy units. The contents of the flask were stirred and heated to 100°C and then 15.0g of methacrylic anhydride were added over a period of one hour. The temperature of 100°C and the stirring were maintained for a further 3 hours.

During the process, the hydroxypolyethoxy moiety esterified the methacrylic anhydride to form a copolymerisable diester in which unsaturated methacrylate moieties became linked to tall oil carboxylate by a polyethoxy divalent group. The presence of the polyethoxy link conferred increased hydrophilicity on the diester as compared with the hydrophilicity of the autoxidisable monomer produced in Examples 1 or 2.

EXAMPLE 4

Process for the Production of an Autoxidisable Cellulose-free Thickener which will be called "Thickener Eg 4":

The following co-monomers and hexanol were mixed together in a glass beaker at ambient temperatures:

Ethyl Acrylate	165.00g

Methacrylic Acid	94.00g

Methyl Methacrylate	5.60g

Copolymerisable Monomer of Example 1	23.50g

Hexanol	l-35g

The mixture was added slowly with stirring to a solution of 2.00g of sodium dioctyl sulphosuccinate (SDSS) surfactant in 386.00g of water. The new mixture so obtained was subjected to intensive agitation for 10 minutes using a Silverson mixer rotating at high speed whereupon an emulsion was obtained comprising very fine droplets of organic monomers.

The emulsion was gradually pumped over 3 hours into a solution of O.lOg SDSS surfactant and 2.50g ammonium persulphate polymerisation initiator in 808.20g water maintained at 80°C under nitrogen in a round bottom flask fitted with a reflux condenser and a stirrer. Copolymerisation began and the temperature of 80°C and stirring were maintained for a further 30 minutes after pumping had been completed. Then a second solution comprising 0.27g of ammonium persulphate in 2.20g water was added followed by a second period of 30 minutes at 80°C with stirring. Lastly, a solution of 0.18g sodium sulphoxylate formaldehyde 2.00g water was added followed by a final period of 30 minutes at 80°C with stirring. The contents of the flask were filtered and a latex of paniculate macromolecular thickener was obtained in which the particles had a number average particle size of 314nm.

The macromolecules contained a backbone consisting of copolymerised acrylate, methacrylate and methacrylic acid moieties which acid moieties confer hydrophilic character on the macromolecules when they experience a change in pH to above 7. Hydrophobic moieties comprising tall oil carboxylate depend from the backbone to which they are connected via a divalent hydroxpropylene group. The hydrophilic moieties and their adjacent hydrophobic moieties allow the macromolecules to act as an associative thickener when in solutions of pH above 7 and preferably between 9 to 9.5.

EXAMPLE 5

Autoxidisable Cellulose-free Associative Thickener containing Styrene as Autoxidation Promoter which will be called "Thickener Eg 5":

The process of Example 4 was repeated but with the following modifications:

1.	The mixture of co-monomers was as follows:

Ethyl Aery late	165.00g

Methacrylic Acid	92.00g

Methyl Methacrylate	6.20g

Styrene	15-OOg

Copolymerisable Monomer of Example 1	26.00g

2.	The surfactant solution contained 5.00g of SDSS in 386.70g of water.

3.	The initiator solution in the round bottom flask consisted of O.lOg  of

SDSS and 2.50g of ammonium persulphate in 808. OQg of water.

4-  The  solution  of  additional  initiator  consisted  of  0.27g  ammonium persulphate in 2.16g water.

5.  The solution of formaldehyde derivative consisted of 0.18g  of sodium sulphoxylate formaldehyde in 2.07g water.

The particle size of the dispersion was 220 nm.

The autoxidssable macromolecules could act as associative thickeners when in a solution of pH above 7 and preferably between 9 to 9.5.

EXAMPLE 5A

Alternative Autoxidisable Cellulose-free Associative Thickener containing Styrene as Autoxidation Promoter which will be called "Thickener Eg 5A" The process of Example 5 was repeated except that the copolymerisable monomer of Example 1 was replaced with the copolymerisable monomer of Example 2. The autoxidisable macromolecules could act as associative thickeners when in a solution of pH above 7 and preferably between 9 to 9.5.

EXAMPLE 6

Alternative  Cellulose-free  Associative  Thickener  having  increased Hydrophiiicity which will be called "Thickener Eg 6":

The  process  of  Example  4  was  repeated  but  with  the  following modification:

The mixture of co-monomers and hexanol was as follows:

Ethyl Acrylate	68.00g

Methacrylic Acid	23.50g

Copolymerisable Monomer of Example 3	lO.OOg

Hexanol	0.40g

The particles of thickener had a number average particle size of 193nm and comprised copolymeric autoxidisable macromolecules. Hydrophobic tall oil carboxylates (the copolymerisable monomer of Example 3) were attached to the backbone via a polyethoxy divalent group which made the macromolecules more water-soluble on increasing the pH to above 7. The macromolecules were able to act as associative thickeners in solutions of pH above 7.

COMPARATIVE EXAMPLE D

Associative Cellulose-free Thickener having no autoxidisable group which will be called "Thickener Eg D":

The process of Example 4 was repeated but with the following modification:

The mixture of co-monomers and hexanol was as follows:

Ethyl Acrylate	203,OOg

Methacrylic Acid	101.70g

Styrene	15.OOg

Stearyl methacrylate	33.90g

to

Hexanol	1.35g

The particles of thickener had a number average particle size of 191nm. The macromolecules were able to act as non-autoxidisable associative thickeners in solutions of pH above 7.

EXAMPLES 7 TO 10

AND COMPARATIVE EXAMPLES A TO D

Wet-Wipe Resistance of Dried Coats obtained from Thickened Aqueous Paints:

In Examples 7 to 10, thickened aqueous paints were made using autoxidisable associative thickeners as provided by this invention and conventional ingredients all as specified in Tables 1 and 2. Similarly thickened aqueous paints were made up in Comparative Examples A to D except that commercially available non-autoxidative associative thickeners were used in Comparative Examples A to C and "Thickener Eg D" was used in Comparative Example D. Again the ingredients and amounts used are specified in Tables 1 and 2. Each paint was made up using the following procedure. The dispersant, biocide, coalescing solvent and antifoaming agent were all dissolved in a 50% portion of the water. The chalk, clay and rutile were added to the solution which was then subjected to high speed dispersion using a "Dispermat" mixer operating at 400 rpm. Meanwhile the binder latex and any accelerator and cobalt drier needed had been stirred into the other 50% portion of the water. The thickener
