Repository: anandvc/allindianpatents

File: patents/233112-a-process-for-coating-a-surface.html (part 1 of 4)
Indian Patents. 233112:"A PROCESS FOR COATING A SURFACE"

Indian Patents

Recently Granted Patents

  Recently Published Patents

Title of Invention	"A PROCESS FOR COATING A SURFACE"

Abstract	The invention relates to the deposition or attachment of materials to surfaces. It relates to a process for coating a surface with a first material and a second material, comprising the following steps: placing the first material on the said surface, inserting into the first material placed on the said surface precursor molecules of the second material, converting the said precursor molecules of the second material inserted into the first material into the said second material such that this second material becomes formed on the said surface to be coated and within the said first material placed on the said surface. The object of the process of the invention is to allow the deposition of materials of any type onto surfaces of any type.	

Full Text	PROCESS FOR COATING A SURFACE DESCRIPTION

Technical field

The invention relates to the deposition or attachment of materials onto surfaces.

The invention relates in particular to a process for coating a surface, especially to a process for very adhesively depositing a material onto a surface.

The process of the invention has the objective of producing an adhesive deposit of materials of any type onto surfaces of any type.

Prior art

Numerous techniques have been described to date regarding the coating of surfaces in general, and in particular regarding the attachment of materials onto electrically conductive or semiconductive surfaces. The adhesive deposition of polymers onto electrically conductive or semiconductive surfaces, the adhesive deposition of metals onto electrically conductive or semiconductive surfaces, and the adhesive deposition of ionic insulators onto electrically conductive or semiconductive surfaces will be considered hereinbelow, in this order, in order to demonstrate the numerous advantages of the present invention.

The operation via which a molecule of interest, for example a molecule having particular properties, is attached onto a surface such that it retains thereon

all or some of its properties is known as functionalization. The functionalization of a surface assumes that the molecule of interest to be attached and a suitable process for attaching the said molecule onto the surface are available. Since the molecule of interest is usually an organic or organometallic molecule, the process generally used consists in calling upon the very large library of organic chemistry reactions by attempting to find functional groups, respectively on the surface and on the molecule of interest, which are compatible, i.e. which can readily - and if possible rapidly - react together.

For example, when a surface containing hydroxyl groups -OH or amine groups -NH is available, it may be functionalized by giving the molecule of interest isocyanate, siloxane, acid chloride, etc. groups, for example. When the molecule of interest does not include any functional groups that are directly compatible with those of the surface, this surface may be prefunctionalized with a bifunctional intermediate organic molecule, one of the functional groups of which is compatible with those of the surface, and the other with those of the molecule that it is desired to attach. The intermediate molecule is occasionally referred to as an adhesion primer, as described in document [1] .

From this point of view, it is found that the functionalization of a surface is merely a particular case of organic chemistry reactions, in which one of the two reagents is a surface rather than a molecule in solution. Admittedly, the kinetics associated with heterogeneous reactions between a solution and a surface are substantially different from the analogous

reaction  .in  a  homogeneous  phase,  but  the  reaction mechanisms are identical in principle.

In certain cases, the surface is activated by pretreating it so as to create thereon functional groups with higher reactivity, so as to obtain a faster reaction. These may especially be unstable functional groups, formed transiently, for instance radicals formed by vigorous oxidation of the surface, either chemically or via irradiation. In these techniques, either the surface or the molecule of interest is modified such that - once modified - the attachment between the two species amounts to a reaction known elsewhere in the library of organic chemistry reactions.

Unfortunately, these methods require relatively complex and expensive pretreatments, such as the use of vacuum installations for the plasma methods such as chemical vapour deposition (CVD), the technique of plasma-assisted chemical vapour deposition (PACVD), irradiation, etc., which, moreover, do not necessarily preserve the chemical integrity of the precursors.

Furthermore, it is observed that these methods are genuinely operational only insofar as the surface to be treated has an electronic structure similar to that of an insulator: in the language of physicists, it may be stated that the surface needs to have localized states. In the language of chemists, it may be stated that the surface needs to contain functional groups. On metals, for example, reactive deposition treatments (CVD, PACVD, plasma, etc.) allow better attachment of the deposit to the oxide layer or at the very least to a substantially insulating segregation layer.

However, when the surface is a conductor or an undoped semiconductor, such localized states do not exist: the electronic states of the surface are deiocalized states. In other words, the notion of a "functional group" in the organic chemistry sense has no meaning, and ic is thus impossible to use the library of organic chemistry reactions to attach an organic molecule of interest onto a surface.

Two notable exceptions exist: these are the spontaneous chemical reactions of thiols described especially in document [2], and of isonitriles described, for example, in document [3] on metal surfaces, and especially on gold surfaces.

However, these reactions cannot be exploited in all situations. Specifically, thiols, for example, give rise to weak sulphur/metal bonds. These bonds are broken, for example, when the metal subsequently undergoes cathodic or anodic polarization, to form thiolates and sulphonates, respectively, which desorb.

The means that is currently most commonly used for attaching organic molecules onto electrically conductive or semiconductive surfaces is to circumvent the difficulty by equating it to a known problem. It is a matter of forming on these surfaces, beforehand, hydroxyl groups -OH, by ensuring the promotion of a totally or partially hydrated oxide layer on the metal. On graphite, which has no solid oxide, anodization nevertheless produces hydroxyl groups, which may be exploited. When it has been possible to form hydroxyl groups on the surface, this equates to a surface that has localized surface electronic states, i.e.

functional groups, and che situation equates to a known problem. In particular, it is then possible to apply all the functionalization processes that have been listed above for insulating surfaces.

However, besides the fact that it is impossible to form an oxide layer on gold or on many noble metals, the solidity of the interface manufactured between the organic molecule of interest and the metal surface depends on the oxide layer. Now, certain oxides, in particular when they are non-stoichiometric, are not covering or even are non-adhesive. Furthermore, this route requires at least two or three steps to result in the attachment of a molecule of interest, since the oxide layer must first be constructed before attaching the molecule itself (two steps), or alternatively before attaching an adhesion primer which will allow the attachment of the molecule of interest (three steps).

It is also possible to electrochemically attach organic fragments onto conductive and semiconductive surfaces. Thus, the process described, for example, in document [4]  allows organic functional groups to be attached onto conductive surfaces. This is a process via which a conductive surface is placed under potential (cathodic) in  a  solution  containing  aryl  diazonium  salts, functionalized with the functional group that it is desired to attach onto the  surface.  Now,  the aryl diazonium  salts  are  manufactured  from  an  aromatic amine, by means of a diazotization reaction using, for example,  sodium nitrite in hydrochloric medium. This step requires a very low pH,  and is therefore not compatible with all functional groups. It is known, for example, that it is impossible to diazotize an aromatic

amine bearing a succinimide group, which is useful for attaching a molecule of interest bearing hydroxide or amine groups, or bearing an amine group. Furthermore, it is generally observed that the solutions prepared from aryl diazonium salts are unstable in the short term, especially due to the fact that these salts are heat- and photo-cleavable: this therefore limits their practical applicability.

However, when no functional group is compatible both with those of the molecule of interest and with the diazotization reaction, the use of the process of grafting diazonium salts thus necessitates the intervention of an intermediate step in which the electrografted layer is functionalized with a bifunctional adhesion primer, at least one of the groups of which is CjDmpjatible:_ jwijzh___t:hs...___func_tiQnal_ groups of the molecule of interest.

Furthermore, this process does not make it possible, in practice, to produce thick layers, which leads to a relatively small number of grafted functional groups, which are very close to the surface. The functional groups that have been grafted are overall moderately accessible for subsequent functionalization reactions with an organic molecule. The most direct practical consequence of this comment is that the post-functionalization reactions on conductive surfaces covered with an organic layer according to this process are slow.

The electrografting of polymers, as described, for example, in document [5], allows the growth of polymer chains, especially vinyl chains, to be initiated by means of a polarized metal surface, which acts as

initiator. In contrast with the preceding process, the electrografting of polymers allows the production of films of adjustable thickness. The experience acquired in the field shows that a range of between 2 nm and 1 um is accessible to this type of process.

One of the particular features of the electrografting of polymers is that it leads to the formation of genuine carbon/metal covalent bonds between the polymer and the surface. This result, which is a direct consequence of the reaction mechanism shown in the attached Figure 3, is a very advantageous route for the solid attachment of organic fragments onto electrically conductive and semiconductive surfaces.

However, since the process is based on the in situ synthesis of the polymer on the surface, major restrictions arise regarding the nature of the eligible precursor monomers, and thus of the types of polymers that may be deposited onto conductive or semiconductive surfaces via this process:

It appears that only vinyl monomers and cyclic molecules that are cleavable by nucleophilic or electrophilic attack, for instance lactones, are compatible with these mechanisms, due to the fact that they are the only molecules that can polymerize via ionic chemical growth.

Among the above monomers,  only those containing electron-withdrawing or electron-donating groups

are  capable  of  activating  the  precursors sufficiently for the growth to be effective.

Since the growth is relatively impeded by the proximity of the surface, it is generally observed that electrografting produces only relatively short polymer chains, which excludes the use of this process for attaching polymers of structures which, although eligible, are of high molecule weight.

As a result of these restrictions, electrografting unfortunately cannot therefore offer a systematic solution for the attachment of any type of polymer material onto a surface.

However, electrografting constitutes an advantageous means for solving the problem of the organic/conductor interface, which has led, for example, to them being used as a growth matrix for electrografted films/conductive polymer mixed films, so as to simultaneously exploit the high adhesion of the electrografted chains onto metal, and the anticorrosion properties of certain conductive polymers, for instance polypyrrole, which themselves show little adhesion to the substrates on which they have been synthesized, as described in document [6] of the attached list of references. The coatings formed by these authors are composite coatings, in which the conductive polymer is buried at the metal/organic interface to ensure its anticorrosion protection, and is, as it were, "encapsulated" by the electrografted polymer, as revealed by surface analysis in X-ray photoelectron spectroscopy (XPS).

Another example of a process is the electrodeposition of polymers, or cataphoresis, which is an electrochemical process for attracting, via essentially

electrostatic  interaction,  a  charged  polymer (polyelectrolyte)  present  in  a  solution  onto  an electrically conductive or semiconductive surface,  as described in document  [7]  of  the attached list of references. This process makes it possible to obtain relatively adhesive coatings on electrically conductive or semiconductive surfaces, even though the absence of polymer/metal  bonds  leads  to  interfaces  that  are sensitive  to  working  conditions.  It  is,  however, restricted to charged polymers,  and proceeds via an electro-controlled reaction, in which the thickness is closely dependent  on the  local  electrical  current. Relatively substantially non-uniform deposits of low thicknesses are thus generally observed,  a levelling effect being observed only for thick layers typically of several microns or more.

In line with what has been recalled for the deposition of polymers, two major routes are mainly distinguished for the deposition of metals onto electrically conductive and semiconductive surfaces:

The electrochemical route, or electrodeposition ("electroplating" or "electrochemical deposition" (ECD)), according to which the reduction of a solution containing salts of the metal that it is desired to deposit onto the surface of interest, used as the working electrode, is schematically performed. Electrolysis of this solution allows the deposition of the metal of interest onto the surface, provided that the reduction potential required is compatible with the chosen solvent and the chosen support electrolyte. However, it is generally observed that various additives such as surfactants, gloss agents, etc. are required to

obcain  a  uniform  deposit  of  good  quality.  In addition, even with these additives, this process constructs abrupt and thus weak interfaces, unless a  high-temperature  annealing  operation  is performed to bring about fusion at the interface. Furthermore, the electrodeposition of metals onto semiconductive surfaces, especially when they are finely worked and when a deposit that marries the fine  work  is  required,  remains  impossible, especially because the electrodeposition reaction is  an  electro-controlled  reaction,  and  is therefore  highly  sensitive  to  the  ohmic  drop topology.  This problem arose  in the Damascene process  used  in  microelectronics  for  the production  of  interconnected  copper  networks described,  for example,  in document  [8]  of the attached  list  of  references:  copper  lanes  are deposited in increasingly narrow etches, which are at the present time of the order of approximately a hundred nanometres, carpeted with barrier layers consisting  of  semiconductive  materials,  for instance titanium nitride or tantalum nitride, the resistivity of which is a few hundred microohm-centimetres.  Despite  this moderate  resistivity, the problems of uniformity of deposition can be solved only at the expense of introducing a very fine copper sublayer (seed layer) by CVD or PVD (physical  vapour  deposition)  to  improve  the homogeneity  of  the  copper  deposit  by electrodeposition.

Spraying processes, for instance CVD, PVD and related methods such as PACVD and ALCVD (atomic layer CVD) . As indicated above, these methods are used to produce a seed layer for the deposition of

copper  by  electrodeposition  in  the  Damascene process. However, the interface constructed by CVD or by PVD between the copper of the seed layer and the semiconductor surface, known as the barrier layer, is abrupt. The very low affinity of copper for these barrier materials gives rise to adhesion problems  at  the  copper/barrier  interface, especially at very low thicknesses  (
As regards the deposition of insulating solids, these are materials that are not polymers such as those described above. Specifically, ionic solids are considered in this case, for instance insoluble salts such as silver halides, hydroxyapatites, alkali metal or alkaline-earth metal carbonates, alkali metal or alkaline-earth metal tartrates, alkali metal or alkaline-earth metal citrates, alkali metal or alkaline-earth metal oxalates, etc.

By nature, these materials have an electronic structure that is very different from that of electrically conductive and semiconductive materials, so much so that it is difficult to envisage promoting bonds at the ionic insulator/conductor or ionic insulator-/semiconductor interface. The interface between these

precipitated salts and electrically conductive or semiconductive surfaces thus remains abrupt and at the very least uncontrolled.

It is known that ic would be advantageous, for example, to produce the adhesive and reproducible deposit of coatings,  for example of calcium hydroxyapatites on titanium surfaces of medical implants, and especially of hip prostheses or of dental implants, on the one hand to produce a barrier layer and prevent corrosion of the metal and che diffusion of metal ions - which are sources of inflammation - and on the other hand to offer, on the surface of the prosthesis, a terrain that is sufficiently biomimetic to promote the attachment and growth of bone cells (for example osteoblasts and osteoclasts)  and the recolonization of the implanted article by the surrounding tissues. The need for high-quality attachment of the solid to the surface of the metal is known, in particular under working conditions when the prosthesis is itself subjected to mechanical stresses,  as  is  the  case  in  hip  prostheses,  for example.

Now,  ic is frequently observed that,  under working conditions,  the  ceramic  parts  of  a hip prosthesis crumble,  locally  releasing  microparticles  and nanoparticles that are sources of local inflammation, which may necessitate surgery for replacement.

As  in the preceding  situations,  the  following are performed at the present time:

the deposition of calcium phosphate by plasma spraying onto metal implants, for example hip prosthesis tail;

the formation of carbonate-containing apatice layers by immersion in a fluid simulating the properties of interstitial fluids ("Simulated Body Fluids").

These methods are essentially adopted for conventional surface treatment and are characterized by the precipitation of the solid on the surface, which has optionally been pretreated. For the reasons of differences in electronic structures recalled above, the reinforcement of the interfaces between these solids and a conductive or semiconductive surface remains problematic, and the abovementioned drawbacks are not solved.

There is thus a genuine need for new techniques for coating surfaces in general, which satisfy the many problems and drawbacks mentioned above of the

techniques of the prior art.

Description of the invention

The aim of the present invention is, specifically, to provide a process that satisfies, inter alia, all of the needs indicated above, which satisfies the criteria and requirements mentioned above, which does not have the drawbacks, limitations, faults and disadvantages of the prior art processes, and which overcomes the problems of the prior art processes associated, in particular, with the nature of the surface and the nature of the coating intended to coat the said surface.

The materials listed above, namely polymers and organic macromolecules, solids that can be electrodeposited and in particular metals, and finally solids that may be deposited by precipitation or by gravity have very different structures and behaviours. One object of the present invention is to propose a common process for securely fixing them to a surface to attach them thereto.

The process of the present invention is a process for coating a surface with a first material and a second material, comprising the following steps:

placing the first material on the said surface,

inserting into the first material a precursor of the second material, at the same time as or after the step consisting in placing the said first material onto the said surface,

converting the said precursor of the second material inserted into the first material into the said second material such that this second material becomes formed on the said surface to be coated and within the said first material placed on the said surface.

The process of the invention is applicable to any type of surface, for example to surfaces such as those mentioned above in the prior art section.

According to the invention, the surface is, in general, a surface of a substrate onto which a coating is intended to be deposited, in order for the substrate concerned to be able to be used in the application for

which it: is intended, for example Co protect it, to protect the environment in which it is used, .to functional ize it, etc. It may be an insulating, conductive or semiconductive surface. It may be, for example, a mineral surface, for example a metallic or ceramic surface/ an organic surface, for example a polymer surface. These surfaces will also be known as "surface to be coated" in the present text. Many examples of applications are given below and others still will become apparent to those skilled in the art.

The process of the present invention can especially produce a very adhesive deposit of a material, referred to hereinbelow as the "material of interest", which may be the first material or the second material within the meaning of  the present  invention,  onto  a  surface, whereas,  by  using  a  prior  art  process,  the  said material of interest does not adhere or adheres very little to the said surface. More particularly, it can produce an adhesive deposit of a material of interest on a surface by combining this deposit with that of another  material,  also  known  as  the  complementary material. For the purposes of the present invention, if the material of interest is the first material,  the complementary material is then the second material, and vice versa.

Specifically, the materials that may be deposited very adhesively onto surfaces, especially onto conductive or semiconductive  surfaces,  according  to  the  present invention,  may  be  divided  into  two  categories, depending on the order of deposition on the surface.

The category of the first material for the purposes of the present invention, referred to hereinbelow as the

"layerable material" or "armouring material" depending on the use made of the present invention. It may be, for example, any polymer or any organic macromolecule known tc those skilled in the art allowing the present invention to be implemented.  It  is advantageously a matter of organic materials that may be deposited by any process for obtaining a deposit, preferably in the form of a film, of the said material on the surface to be  coated.  According  to  the  invention,  the  first material  is  a material  that  may advantageously be placed on the surface via a technique chosen from centrifugation ("spin-coating" or "spin-on"), spraying, dipping  ("dip-coating"),  electropolymerization, electrografting etc. Mention may be made, for example, of pyrrole, aniline, thiophene, ethylene dioxythiophene (EDOT),  ethylenediamine,  phenol,  etc.  polymers,  and also derivatives thereof. These polymers are suitable, for example,  for electropolymerization. Examples that may also be mentioned include the polymers obtained from activated,  cyclic vinyl  monomers  that may be cleaved via nucleophilic or electrophilic attack. These polymers  are  suitable,  for  example,  for electrografting. Further examples are given below.

The category of the second material for the purposes of the present invention, also referred to hereinbelow as "reinforcer" when it reinforces the attachment of the first material according to the present invention. This is advantageously a mineral material, which can become aggregated on the surface, i.e. the mode of deposition of which on the surface is: either a precipitation, i.e. via deposition by natural or artificial gravity; or a crystallization, for example crystal growth; or a deposit in amorphous form; or an electrodeposit, in amorphous or crystalline form; or a deposit in the form

of aggregates or aggregation. Preferably, the second material is a material that can be electrodeposited.

According to the present invention, the "reinforcing" material may be identical to or different from the material constituting the surface that is intended to be coated.

As emerges clearly on reading the present description, the term "reinforcing" does not anticipate the role of the second material in the present invention: specifically, the "reinforcing" material that corresponds to the second material can either reinforce the adhesion of the first material to the surface, or can itself be reinforced, or alternatively its adhesion with the surface, via the first material in the case where the first material serves as armouring for the purposes of the present invention.

In the category of the second material, among the materials that may be used in the present invention, the following may be distinguished:

materials that may be electrodeposited: these are mineral or organic materials, which may be electrochemically deposited, and whose deposits on an electrically conductive or semiconductive surface preferably result from electro-controlled reactions, i.e. electrochemical reactions in which the amount of material deposited is linked, and usually proportional, to the charge (= integral of the current) passed through the electrochemical deposition cell. Specifically, these electro-controlled reactions allow control of the deposition and/or of the formation of the second

material from its precursor. Thus,  the precursor of the second material will advantageously be an ion of  this material.  These  may especially be reactions for depositing a metal from a solution of precursor ions of this metal, for example the deposition of copper from a solution containing cupric ions, and similarly the deposition of zinc, gold,  tin,  titanium,  vanadium,  chromium,  iron, cobalt,  lithium,  sodium,  aluminium,  magnesium, potassium, rubidium, caesium,  strontium, yttrium, niobium,  molybdenum,  ruthenium,  rhodium, palladium,  silver,  cadmium,  indium,  lutetium, hafnium,  tantalum,  tungsten,  rhenium,  osmium, iridium,  platinum,  mercury,  thallium,  lead, bismuth,  lanthanides  and  actinides  from  the respective  ions  thereof;  the  deposition  of insulating polymers by electropolymerization of precursor monomers,  for instance ethylenediamine or  phenols;  to  the  deposition  of  conductive polymers  by  electropolymerization  of  precursor monomers,  for  instance  pyrrole,  aniline, thiophene, methylthiophene, ethylenedioxythiophene (EDOT) and derivatives thereof; the deposition of polyelectrolytes  by  electrodeposition  from solutions containing them; and

materials that cannot be electrodeposited: these are materials that may be deposited on the surface by precipitation, crystallization, crosslinking, aggregation, etc. The precipitation may be produced under the effect of natural or artificial gravity, in the form of aggregates, globules or lumps. They may especially be precipitation or crystallization reactions of ionic salts, for instance hydroxyapatites, calcium and/or magnesium

hydrogen phosphates, silver halides, etc. and more generally  of  all  insoluble  salts,  especially water-insoluble salts;  crosslinking reactions of ammo  oligomers  or  polymers  by  bifunctional compounds, for instance epichlorohydrin, glutaric anhydride, glutaraldehyde or bis-epoxy compounds; crosslinking reactions of hydroxylated oligomers or  pclymers  by  bifunctional  compounds,  for instance glutaric anhydride or dicarboxylic acids, for instance azelaic acid; crosslinking reactions of  vinyl  polymers  by  polyvinyl  crosslinking agents,  for  instance  divinylbenzene  or  penta-erythrityl tetramethacrylate. Further examples are given below.

The expression "precursor of the second material" in the present invention obviously includes a single precursor of the second material or a mixture of at least two precursors chosen from the precursors of the second material mentioned in the present text. Thus, for example, the precursor of the second material may be inserted into the first material by means of a solution or bath of a mixture of precursors such as those mentioned above, for example of precursor salts.

When at least two precursors are used in the implementation of the present invention, the conversion of the precursor into a second material within the first material may be performed so as to convert the various precursors simultaneously or successively independently of each other, for example by applying suitable precipitation, electrodeposition, etc. conditions. These particular embodiments of the present invention may be used, for example, for the manufacture of catalysts.

According to the present invention, the material of interest to be deposited on the surface may belong to one or other of the two abovementioned categories. In other words, as mentioned above, the material of interest may be the first material or the second material for the purposes of the present invention:

For example, if the first material is the material of interest and if it is a layerable material, its adhesive deposition onto the surface is performed or improved by means of depositing the second material. Once the process is complete, it may be said that the material of interest, i.e., in this case the first material, has been layered with the second material on the surface.

For example also, if the second material is the material of interest, and if its adhesive deposition onto the surface is performed or improved by means of the first material chosen from the layerable materials mentioned above, once the process is complete, it may be said that the second material has been reinforced with the first material on the surface.

Depending on whether the material of interest is the first or the second material according to the invention, the principle for implementing the process of the present invention will thus usually be identical, give or take a few quantitative details, to the extent that these expressions are relative only to the interest shown in such a material rather than to that which allows its deposition to be assisted, and thus to the intended application, but not to the process: a one-to-one relationship thus exists between

the abovementioned lists of materials. It is for this reason that they have been called "first" and "second" materials in the definition of the process of the invention.

One particularly important aspect of the invention is that very good adhesion of a material of interest chosen from one of these two categories is achieved by combining its deposition with that of a complementary material chosen from the other category.

Thus, according to a first embodiment of the process of the  present  invention,  the  first  material  may  be attached to the surface, for example by chemisorption or  electrograf ting,  in  the  form  of  an  armouring material to serve as an attachment or to reinforce the attachment of the second material to the surface by means of the interface connection created between this armouring material  and the  surface:  it  is  stated, according to the invention,  that the deposit of the second material on the surface is reinforced with the first  material.  This  embodiment  is  illustrated schematically in the attached Figure 1. This embodiment may be performed, for example, in the following manner: the first material is a polymer, for example an organic polymer, for example electrografted onto the surface. The second material is a metal deposited within the polymer,  for example  in the form of  a  layer.  The polymer thus serves as "armouring" for attaching to the metal layer. According to this embodiment, the first material may be buried in the second material.

According to a second embodiment of the process of the present invention, the first material may be attached to the surface, for example by chemisorption or

electrografting, or simply deposited in a non-adhesive manner,  onto the surface in the form of a layering material,  and the second material  formed within it reinforces the attachment of the first material to the surface by means of the interface connection created between this second material and the surface:  it is stated, according to the invention, that the attachment or deposit of the first material on the surface is reinforced with the second material. This embodiment ensures for the first material a more solid interface than that existing between it when it is alone and the surface. This embodiment may be illustrated in the same manner  as  previously,  but  since  the  material  of interest is the first material, care will be taken to ensure that it is not buried by the second material during the formation of this second material from its precursor. For example, since the second material, in this case the reinforcing material, is deposited, for example,  by  an  electro-controlled  reaction,  the electrical  charge  may  advantageously  be  controlled during  its  electrodeposition  such  that  its  growth within the first material, or layerable material, takes place only within  it  and does not  bury  the  said material. Via this embodiment of the invention,  the roots of the first material, which in this case is a polymer,  are,  as  it  were,  "dipped"  in  the  second material,  which  may  preferably be  chosen  for  its interface compatibility with the surface. This example is illustrated schematically in the attached Figure 2.

It is this second embodiment of the process of the present invention which suggested to the present inventors the name "electrochemical layering", layering being a process used in botany to recreate roots from

branches by inserting them into the ground so that they project from the soil.

According to one mode that is particularly preferred by the present inventors, the process of the invention may be performed on a surface that is a conductive or semiconductive surface, the first material is a vinyl polymer, the second material is a metal and the precursor of this metal is an ion of this metal.

The step of  inserting the precursor of the second material  into  the  first  material  according  to  the process  of  the  invention  is  a  determining  step. Specifically, it is during this step that the precursor of  the first material  is  inserted into the second material in order to be able thereafter to be converted therein into the second material. Numerous techniques falling within the context of the present invention for this second step may be used. They range from simple placing of the precursor of the second material in contact with the first material placed on the surface, for example by dipping the first material placed on the surface into a suitable solution of the said precursor, to more elaborate techniques such as the use of an electrolytic bath.

If the first material does not allow easy insertion of the precursor of the second material therein, or if this insertion must be promoted, or even forced, according to the invention, an insertion solution that is both a solvent for or transporter of the precursor of the second material, and a solvent and/or solution that swells the first material may advantageously be used, the said insertion solution comprising the precursor of the second material.

For example, a solvent for the first material when it is a polymer, is a solvent for this polymer.

The expression "solution which swells the first material" means a solution that becomes inserted into the first material and that deploys its structure to allow the insertion into the first material of the precursor of the second material that it contains. For example, i~ may be an aqueous solution, for example which hydrates the first material. Vinyl polymers that are swollen by water, especially poly(4-vinylpyridine) , P4VP, which is insoluble in water, or polyhydroxyethyl methacrylate, PHEMA, which is soluble in water and thus also swollen by this solvent, are known. These polymers may be used as first material according to the present invention.

This insertion solution is also a solution which makes it possible to convey the precursor of the second material within the first material. It will therefore be a solution that allows a sufficient solubilization or dispersion of the precursor for the implementation of the present invention. Specifically, in the case of insoluble salts of the second material, this solution will preferably need to be able to disperse the precursor of the second material sufficiently to be able to insert it into the first material.

The insertion solution will thus be chosen as a function of numerous criteria. Among these, mention may be made of: as a function of the surface: for example to avoid chemical interactions such as oxidation of the surface during the implementation of the process; as a function of the first material: so that this solution

does not remove this first material from the surface onto which it has been deposited; as a function of the precursor of the second material: it must allow its dissolution, but also its conversion into second material; as a function of the second material: it must allow its formation within the first material, and especially the implementation of its deposition process, for example the electrodeposition of the second material.

For example, since the prior art contains a wealth of information firstly regarding the production of metallic films by electrodeposition from aqueous solutions, and secondly regarding their solubility properties in water, the appropriate insertion solution that is preferred according to the invention is an aqueous solution, especially when the first material is a polymer that can be swollen with water, for example in the form of an electrografted armouring film. Other insertion solutions and processes for inserting the precursor of the second material into the first material are described below. A person skilled in the art will be able to select yet other suitable insertion solvents for implementing the present invention, for example with the precursors of the category of the abovementioned "reinforcing" materials.
