Repository: anandvc/allindianpatents

File: patents/233115-a-zeolite-bound-zeolite-catalyst.html (part 1 of 2)
Indian Patents. 233115:"A ZEOLITE BOUND ZEOLITE CATALYST"

Indian Patents

Recently Granted Patents

  Recently Published Patents

Title of Invention	"A ZEOLITE BOUND ZEOLITE CATALYST"

Abstract	The present inventon relates to a zeolite bound zeolite catalyst which comprises; (a) first crystals of a first zeolite; and (b) a binder comprising second crystals of a second zeolite which has a structure type that is different from the structure type of the first zeolite and wherein the second crystals are integrown and form at lease a partial coating on the first crystals; and which contains less than 10 percent by weight, based on the weight of first and second zeolite, of non-zeolitic binder.	

Full Text	FIELD OF THE INVENTION

This invention relates to zeolite bound zeolite catalyst which can be

tailored to optimize its performance and the use of the zeolite bound

zeolite catalyst for hydrocarbon conversion processes^

BACKGROUND OF THE: INVENTION.

Crystalline mieroporous molecular sieves, both natural iind synthetic,

have been demonstrated to have catalytic properties for various types

of hydrocarbon conversion processes. In addition, the crystalline

rnicroporous molecular sieves have been used as adsorbents: and

catalyst carriers for various types of hydrocarbon conversion processes,

and other applications. These molecular sieves are ordered., porous,

crystalline material having a definite crystalline structure as

determined by x-ray diffraction, within which there are a large number

of smaller cavities which may be interconnected by a number of still

smsJler channels or pores. The dimensions of these channels or pores

are such as to allow for adsorption of molecules with certain

dimensions while rejecting those of large dimensions. The interstitial

spaces or channels formed by the crystalline network enable molecular

sieves such as crystalline silicates, aluminosilicates, crystalline

silieoalumino phosphates, and crystalline aluminophosphates, to be

used as molecular sieves in separation processes and catalysts and

catalyst supports in a ivied 'variety of hydrocarbon conversion

processes.

Within a pore of the crystalline molecular sieve, hydrocarbon

conversion reactions such as paraffin isomerization, olefin skeletal or

double bond isomerization, disproportionation, alleviation, and

trans alkylation of aroinatics are governed by constraints imposed by

the channel size of the molecular sieve. Reactant selectivity occurs

when a fraction of the feedstock is too large to enter the pores to react;

while product selectivity occurs when some of the products can not

leave the channels or do not; subsequently react. Product distributions

can also be altered by transition state selectivity in which certain

reactions can not occur becatise the reaction transition state is too

large to form within the pores. Selectivity can also result from

configuration constraints on diffusion where the dimensions of the

molecule approach that of the pore system. Non-selective reactions on

the surface of the molecular sieve, such reactions on the surface acid

sites of the molecular sieve, are generally not desirable as such

reactions are not subject to the shape selective constraints imposed on

those reactions occurring within the channels of the molecular sieve.

Zeolites are comprised of a lattice silica and optionally alumina

combined with exchangeable cations such as alkali or alkaline earth

metal ions, Although the term "zeolites" includes materials containing

silica and optionally alumina, it is recognized that the silica and

alumina portions may be replaced in whole or in part with other

oxides. For example, germanium oxide, tin oxide, phosphorous oxide,

and mixtures thereof can replace the silica portion. Boron oxide, iron

oxide, gallium oxide, indium oxide, and mixtures thereof can replace

the alumina portion. Accordingly, the terms "zeolite"', "zeolites" and

"zeolite material", as used herein, shall mean not only materials

containing silicon and, optionally, aluminum atoms in the crystalline

lattice; structure thereof, but also materials which contain suitable

replacement atoms fox such silicon and aluminum, such as

gallosilicates, aHicaalmn.mophospha.tes (SAPO) and

aluminophosphates (ALPO). The term "aluminosilicate zeolite", as

used herein, shall mean zeolite materi;als consisting essentially of

silicon and aluminum atoms in the crystalline lattice structure thereof.

Synthetic zeolites are conventionally prepared by the crystallization of

zeolites from a supersaturated synthesis! mixture. The resulting

crystalline product is then dried and calcined to produce a zeolite

powder. Although the zeolite powder has good adsorptive properties,

its practical applications are severely limited because the powder has

no significant mechanical strength.

Mechanical strength is conventionally conferred on the zeolite provider

by forming a zeolite aggregate such as a pill, sphere, or extrudate. The

extrudate can be formed by extruding the zeolite in the presence of a

non-seolitic binder and drying and calcining the resulting extrudate.

The "binder materials used are resistant to the temperatures and other

conditions, e.g., mechanical attrition, which occur in various

hydrocarbon conversion processes. It is generally necessary that the

zeolite be resistant to mechanical attrition, that is, the formation of

fines which are small particles, e.g., particles having a siz;e of less than

20 microns. Examples of suitable binders include amorphous

materials such as alumina, silica, titanium, and various types of days.

Although such bound zeolite aggregates have much better mechanical

strength than the zeolite powder, when the bound zeolite is used in a

catalytic conversion process, the performance of the catalyst, e.g.,

activity, selectivity, activity maintenance, or combinations thereof, can

be reduced because of the binder. For instance, since the binder is

typically present in amounts of up to about 60 wt% of zeolite, the

binder dilutes the adsorptive properties of the zeolite aggregate. In

addition, since the bound zeolite is prepared by extruding or otherwise

forming the zeolite with the binder arid subsequently drying and

calcining the extrudate, the amorphous binder can penetrate the pores

of the zeolite or otherwise block access to the pores of the zeolite, or

slow the rate of mass transfer to and from the pores of the zeolite

which can reduce the effectiveness of the zeolite when used in

hydrocarbon conversion processes and other applications.

Furthermore, when a bound zeolite is used in catalytic conversions

processes, the binder may affect the chemical reactions that are taking

place within the zeolite and also may itself catalyse undesirable

reactions which can result in the formation of undesirable products.

Therefore, it is desirable that zeolite catalysts used in hydrocarbon

conversion not include deleterious amounts of such binders.

In certain hydrocarbon conversion processes, it is sometimes desirable

that the catalyst used in the process be tailored to maximize its

performance. For instance, it is sometimes desirable that the catalyst

used in a hydrocarbon conversion process be a multifunctional catalyst,

e.g., a bifunctional catalyst having the capability of performing two or

more functions. A bifunctional catalyst comprises two separate

catalysts which induce separate reactions. The reaction products can

be separate or the two catalysts can be used together such that the

reaction product of one catalyst is transported to and reacts on a

catalyst site of the second catalyst. Also, since one of the benefits of

using a zeolite catalyst is that the catalyst; is shape selective and nonselective

reactions on the surface of the zeolite are usually not

desirable, it :LS sometimes desirable that the catalyst used in a

hydrocarbon conversion process have the capability of preventing1 or at

least reducing unwanted reactions which may take place on the

surface of the zeolite catalyst by selectively sieving molecules in the

feedstream based on their size or shape to prevent undesirable

molecules present in the feedstream from entering the catalytic phase

of the zeolite catalyst and reacting with the catalyst. In addition, the

performance of a zeolite catEilyst can sometimes be maximized if the

catalyst selectively sieves desired molecules based on their size or

shape in order to prevent the molecules from exiting the catalyst phase

of the catalyst.

The present invention provides a zeolite bound zeolite catalyst for use

in hydrocarbon conversion processes which does not contain

substantial amounts of a non-zeolitic binder and comprises core and

binder zeolites that can be tailored to optimize its performance.

SUMMARY.OF THE INVENTION

The present invention is directed to a zeolite bound zeolite catalyst

which comprises first crystals of a first zeolite and a binder comprising

second crystals of a second zeolite and the use of the zeolite bound

zeolite catalyst in hydrocarbon conversion processes. The structure

type of the second zeolite is different from the structure type of the first

zeolite. The structure type of the first and second zeolites and their

composition, e.g. catalytic activity, are preferably tailored to provide a

zeolite bound zeolite catalyst having enhanced performance. For

example, the zeolite bound zeolite catalyst can be tailored to be

multifunctional and/or can be tailored to prevent undesirable

molecules from entering or exiting the catalytic phase of the zeolite

bound zeolite catalyst.

The zeolite bound zeolite catalyst of the present invention has

application in hydrocarbon conversion processes and finds particular

application in acid catalyzed reactions such as catalytic cracking,

alkylation, dealkylation, disproportiona.ti.on, and transalkylation

reactions. In addition, the zeolite bound zeolite catalyst system of the

present invention has particular application in other hydrocarbon

conversion processes where cracking is not desired which include

catalyzed reactions, such, as, dehydrogenation, hydrocracking,

isomeiization, dewaxing, olig'omerization., and reforming1.

BRIEF DESCRIPTION OF THE DRAWINGS

Fig. 1 shows S.EM micrographs of the product of Example 2.

Fig. 2 shows SEM micrographs of the product of Example 3.

DETAILED DESCRIPTION OF THE INVENTION

The present invention is directed to a zeolite bound zeolite catalyst and

a process for converting organic compounds by contacting the organic

compounds under conversion conditions with the zeolite, bound zeolite

*- catalyst. The zeolite bound zeolite catalyst comprises first crystals of a

first zeolite and a binder comprising second crystals of a second zeolite

The structure type of the second zeolite is different from the structure

type of the first zeolite. The use of the second crystals of a second

zeolite as a binder results in a catalyst which provides a means for

controlling undesirable reactions taking place on or near the external

surface of the first zeolite crystals and/or affects the mass transfer of

hydrocarbon molecules to and from the pores of the first zeolite.

Alternatively, the second zeolite binding cxystals, if desired, can have

catalytic activity, can function as a catalyst carrier, and/or can

selectively prevent undesirable molecules from entering: or exiting the

pores of the first zeolite.

Unlike typical zeolite catalysts used in hydrocarbon conversion

processes which are normally bound with silica or alumina or other

commonly used amorphous binders to enhance the mechanical

strength of the zeolite, the zeolite catalyst of the present invention

generally does not contain significant amounts of non-zeolitic binders.

Preferably, the zeolite bound zeolite catalyst contains less than 10

percent by weight, based on the weight of the first and second zeolite,

of ncn-zeolitic binder, more preferably contains less than 5 percent by

weight, and, most preferably, the catalyst is substantially free of nonzeolitic

binder. Preferably, the second zeolite crystals bind the first

zeolite crystals by adhering to the surface of the first zeolite crystals

thereby forming a matrix or bridge structure which also holds the first

crystals particles together. More preferably, the second zeolite

particles bind the first zeolite by intergiowing so as to form a coating

or partial coating on the larger first zeolite crystals and, most

preferably, the second zeolite crystals bind, the first zeolite crystals by

intergiowing to form an attrition resistant over-growth over the first

zeolite crystals.

Although the invention is not intended to be limited to any theory of

operation, it is believed that one of the advantages of the zeolite bound

zeolite catalyst of the present invention is obtained by the second

zeolite crystals controlling the accessibility of the acid sites on the

external surfaces of the first zeolite to reactants. Since the acid sites

existing on the external surface of a zeolite catalyst are not shape

selective, these acid sites can adversely affect reactants entering the

pores of the zeolite and products exiting the pores of the zeolite. In line

with this belief, since the acidity and structure type of the second

zeolite can be carefully selected, the second zeolite does not

significantly adversely affect the reactante exiting the pores of the first

zeolite which can occur with conventionally bound zeolite catalysts and

may beneficially affect the reactants exiting the pores of the first

zeolite. Still further, since the second zeolite is not amorphous but,

instead, is a molecular sieve, hydrocarbons may have increased access

to the pores of the first zeolite during hydrocarbon conversion

processes. Regardless of the theories proposed, the zeolite bound

zeolite catalyst, when used in catalytic processes, has one or more of

the improved properties which are disclosed herein.

The terms "acidity", 'lower acidity" and "higher acidity" as applied to

zeolite are known to persons skilled in the art. The acidic properties of

zeolite are well known. However, with respect to the present

invention, a distinction must be made between acid strength and acid

site density. Acid sites of a a;eo.lite can be a Bronsted acid or a Lewis

acid. The density of the acid sites and the number of acid sites are

important in determining the acidity of the zeolite. Factors directly

influencing the acid strength are (i) the chemical composition of the

zeolite framework, i.e., .relative concentration and type of tetrahedral

atoms, (ii) the concentration of the extra-framework cations and the

resulting extra-framework speci.es, (iti) the local structure of the

zeolite, e.g., the pore size and the location, within the crystal or

at/near the surface of the zeoHto, and (iv) the pretreatment conditions

and presence of co-adsorbed molecules. The amount of acidity is

related to the degree of isomorphous substitution provided, however,

such acidity is limited to the loss of acid sites fox a pure SiC2

composition. As used herein, the terras "acidity", "lower acidity and

"higher acidity" refers to the concentration of acid sites irregardless of

the strength of such acid sites which am. be measured by ammonia

absorption.

First and second zeolites suitable for use in the zeolite bound zeolite

catalyst of the present invention include large pore si:se zeoKtes,

intermediate pore size zeolites, and small pore size zeolites. These

zeolites are described in "Atlas of Zeolite Structure Types", eds. W. H.

Meier and D.H. Olson, Butterworth-Heineman, Third Edition, 1992,

which is hereby incorporated by reference. A large pore zeolite

generally has a pore size greater than about 7 A and includes for

example LTL, VFI, MAZ, MEI, FAU, EMT, OFF, BEA, and MOR

structure type zeolites (TUPAC Commission of Zeolite Nomenclature).

Examples of large pore zeolites, include, for example, rna2;zite,

mordenite, offretite, zeolite L, VPI-5, zeolite Y, zeolite X, omega, Beta,

ZSM-3, ZSM-4, ZSM-18, and ZSM-20. .An intermediate pore size

zeolite generally has a pore size from about 5A, to about 7 A and

includes for esjunple, MFI, MPS, MEL, MTW, EUO, MTP, HEU, FER,

arid TON structure type zeolites (IUPAC Commission of Zeolite

Nomenclature). Examples of intermediate pore size zeolites, include

ZSM-5, ZSM-12, ZSM-22, ZSM-23,'ZSM-34, ZSM-35, ZSM-3B, ZSM-48,

ZSM-50, silicalite, and silicalite 2. A small pore size zeolite generally

has a pore size from about 3A to about 5.0A and includes for example,

CHA3 ERI, KFI, LEV, and LTA structure type zeolites (IUPAC

'Commission of Zeolite Nomenclature). Examples of small pore zeolites

include ZK-4, ZK-14, ZK-21, ZK-22, ZK-5, ZK-20, zeolite A, erionite,

chabazite, zeolite T, gemlinite, and cHnoptilolite.

Preferred first and second aeolites used in the zeolite bound zeolite

catalyst comprise compositions which have the following molar

relationship:

::(n) YOa,

wherein X is a trivalent element, such as titanium, boron, aluminum,

iron, and/or gallium, Y is a tetravalent element such as silicon, tin,

and/or germanium, and n has a value of at least 2, said value beingdependent

upon the particular type of zeolite and the trivalent element

present in the zeolite.

When either zeolite has intermediate pore size, the zeolite preferably

comprises a composition having the following molar relationship:

X20a::(n) YOa,

wherein X is a trivalent element, such as aluminum, ancl/or gallium, Y

is a tetravalent element such as silicon, tin, and/or germanium; and n

has a value greater than 10, said value being dependent upon the

particular type of zeolite and the trivalent element present in the

zeolite. When the first or second zeolite has a MFI structure, n is

preferably greater than 20.

As known to persons skilled in the art, the acidity of a zeolite can be

reduced using many techniques such as by dealuinination and

steaming. In siddition, the acidity of a zeolite is dependent upon the

form of the zeolite with the hydrogen form having the highest acidity

and other forms of the zeolite such as the sodium form having less

acidity than the acid form. Accordingly., the mole ratios of silica to

alumina and silica to gallia disclosed herein shall include not only

zeolites having the disclosed mole ratios, but shall also. include zeolites

not having the disclosed mole ratios but having equivalent catalytic

activity.

When the first zeolite is a gallium silicate intermediates pore size

zeolite, the zeolite preferably comprises a composition having the

following molaa* relationship:

wherein y is between about 24 and aboiit 500. The zeolite framework

may contain only gallium a:ad silicon atoms or may also contain a

combination of gallium., aluminum, and silicon. When the first zeolite

is a MFI structure type gallium silicate zeolite, the second zeolite will

preferably be an intermediate pore size zeolite having a silica to gallia

mole ratio greater than 100. The second zeolite can also have higher

silica to gallia mole ratios, e.g., greater than 200, 500, 1000, etc.

When the first zeolite used in the zeolite bound zeolite catalyst is an

aluminosilicate zeolite, the silica to alumina mole ratio will usually

depend upon the structure type of the first zeolite and the particular

hydrocarbon process in which the catalyst system is utilized and is

therefore not limited to any particular ratio. Generally, however, and

depending on. the structure type of the zeolite, the first zeolite will have

a silica to alumina mole ratio of at least 2: 1 and .in some instances from

4:1 to about 7:1. For a number of zeolites, especially intermediate pore

size zeolites, the silica to alumina mole ratio will be in the range of

from about 10:1 to about 1,000:1. When the catalyst is utilised in acid

catalyzed reactions such as cracking, the manufacture of paraxylene

and benzene by the disproportionation of toluene, the alkylation of

benzene or the like, the zeolite will be acidic and will preferably, when

it is an intermediate pore siie zeolite, have higher silica to alumina

mole ratios, e.g., 20:1 to about 200:1. If the catalyst system is utilized

in a 8 where acid catalyzed reactions may not desired, such as a

the reforming of naphtha, the second zeolite will preferably exhibit,

reduced acid activity.

The structure type of the first zeolite will depend on the particular

hydrocarbon process in which the zeolite catalyst system is utilized.

For instance, if the catalyst system is used for the reforming of

naphtha to aromatics, the zeolite type will preferably be LTL (exsimple

Zeolite L) and have a silica to alumina ratio from. 4:1 to about 7:1. If

the catalyst system is be used for xylene isomerization or the

manufacture of paraxylene and benzene by the disproportionation of

toluene, the first zeolite will preferably be an intermediate ports size

zeolite, such ELS a MFI structure type (example ZSM-5). If the zeolite

catalyst system is to be used for cracking paraffins, the preferred pore

size and structure type will depend on the size of the molecules to be

cracked and the desired product. The selection of the structure type for

hydrocarbon conversion processes is known to persons skilled in the

art.

The term "average particle size" as used herein, means the arithmetic

average of the diameter distribution of the crystals on a volume basis.

The average particle size of the crystals of the frcst zeolite is preferably

from, about 0.1 to about 15 microns. In some applications, the average

particle size will preferably be at least about 1 to about 6 microns. In

other applications such as the cracking of hydrocarbons, the preferred

average particle size will be from about 0.1 to about 3.0 microns.

The second zeolite will have a structure type that is different from the

first zeolite. 'The structure tj'pe of the second zeolite will depend on the

intended use of the zeolite bound zeolite catalyst. For instance, if the

zeolite bound zeolite catalyst is utilized as an

isomerization/ethylbenaene dealkylation catalyst, the first zeolite is

preferably selected such that the dealkylation of the ethylbenzene will

occur at the catalytic phase of the first zeolite, and xylene

isomerization would primarily occur at the catalytic phase of the

second zeolite. If the catalyst is to be utilized in a cracking process, the

second zeolite will preferably, have acid activity and the structure type

can be selected such that its pore size allows into its channels the

larger molecules where they are subject to cracking into small

products. After the larger molecules are cracked by the second zeolite,

the cracked molecules can then enter the smaller pores of a first zeolite

where they can be subject to further cracking, isomemzation, or

oligimerization depending on the desired resulting product.

Alternatively, the pore size of the second zeolite can be smaller than

the pore size of the first zeolite. In this embodiment, the large

molecules enter the pores of the first zeolite where they are subject to

cracking and then the cracked molecules enter the pores of the second

,r zeolite where they can be subject to further conversion. The catalyst

can also be tailored so that the second zeolite crystals sieve feed

components entering the pores of the first zeolite or sieve product

components exiting the channels of the first zeolite. For instance, if

the zeolite bound zeolite catalyst of the present invention comprises an

appropriate pore size second zeolite, it can function to sieve and sort

out molecules based on their size or shape and thereby prevent

undesirable molecules f com entering or exiting, as the case may be., the

catalytic phase of the first zeolite.

When the second zeolite is aluminosilicate zeolite, the silica to alumina

mole ratio of the second zeolite, will usually depend upon the structure

type of the second zeolite and particular hydrocarbon process in which

the catalyst is utilized and is therefore not limited to any particular

ratio. Generally, however, and depending on the structure type of the

zeolite, the silica to alumina ratio •will be at least 2:1. In applications

where the aluminosilicate zeolite is an intermediate pore size zeolite

and low acidity is desired, the second zeolite preferably has a silica to

alumina mole ratio greater than the silica to alumina mole ratio of the

first zeolite, and more preferably is greater than 200:1. The second

zeolite can also have higher silica to alumina mole ratios, e.g., 300:1,

500:1, 1,000:1, etc. In certain applications, the second zeolite can be a

Silicalite i.e.} the second zeolite is a MFI structure type substantially

free of alumina or Silicalite 2, i.e., the second zeolite is a MEL

structure types substantially free of alumina. The pore size of the

second zeolite will preferably be a pore size that does, not adversely

restrict access of the desired molecules of the hydrocarbon feedstream.

to the catalytic phase of the first zeolite. For instance, when the

materials of the feedstream which are to be converted by the first

zeolite have a size from 5A to 6.8A, the second zeolite will preferably be

large pore zeolite or an intermediate pore size zeolite.

The second zieolite is usually present in the zeolite bound zeolite

catalyst in an amount in the range of from about 10 to about 60 % by

weight based on the weight of the first zeolite but the amount of second

zeolite present will usually depend on the hydrocarbon process in

which the catalyst is utilized. More preferably the amount of second

zeolite present is from about 20 to about 50% by weight.

The second zeolite crystals preferably have a smaller size than the first

zeolite crystals. The second zeolite crystals preferably have an average

particle size of less than 1 micron, preferably from about 0.1 to less

than 0.5 micron. The second zeolite crystals, in addition to binding the

first zeolite particles and maximizing the performance of the catalyst

will preferably inter/grow and to form an over-growth which coats or

partially coats the first zeolite. Preferably, the coating will be

resistant to attrition.

The zeolite bound ze.olite catalyst is preferably prepared by a three

step procedure. The first step involves the synthesis of the i&rst zeolite

core crystals. Processes for preparing the first zeolite aire known to

persons skilled in the art. For example, with respect to the

preparation of a MFI structure type, such as ZSM-5, a preferred

process compnses preparing a solution containing tetrapropyl

ammonium hydroxide or bxomide, alkali metal oxide, an oxide of

aluminum, an oxide of silicon and water, heating the reaction mixture

to a temperature of 80°C to 200°C for a period of from about four hours

to eight days. The resulting gel forms solid crystal particles which are

separated from the reaction medium, washed with water and dried.

The resulting product can be calcined in air at temperatures of 400-

550°C for a period of 10-40 hours to remove tetrapropylammonium

(TPA) cations.

Next, a silica-bound zeolite is prepared preferabty by mixing a mixture

comprising the zeolite crystals, a silica gel or sol, water and optionally

an extrusion aid until a homogeneous composition in the form of an

extruilable paste develops. The silica binder used in preparing the

silica bound zeolite aggregate is preferably a silica sol and can contain

various amounts of tiivalent metal oxides such as alumina. The

amount of zeolite in the dried extrudate at this stage will preferably

range from about 40 to 90% by weight, more preferably from about 50

to 80% by weight, with the balance being primarily silica,, e.g. about 20

to 50% by weight silica..

The resulting paste is then molded, e.g. extruded, and cut into small

strands, e.g., 2 mm diameter extrudates, which are dried at 100-150°C

for a period of 4-12 hours and then calcined in air at a temperature of

from about 400°C to 550°C for a period of from about 1 to 10 hours.

Optionally, the silica-bound aggregate can be made into a very small

particles which have application in fluid bed processes such, as

catalytic cracking. This preferably involves mixing the zeolite with a

silica containing matrix: solution so that an aqueous solution of zeolite

and silica binder is formed which can be sprayed dried to result in

small, fluidizable silica-bound aggregate particles. Procedures for

preparing such aggregate particles are known to persons skilled in the

art. An example of such, a procedure is described by Scherzer (Octane-

Enhancing Zeolitic FCC Catalysts, Julius Scherzer, Miarcel Dekker,

Inc. New York, 1990). The fluidizable silica-bound aggregate particles,

like the silica bound extrudates described above, would then undergo

the final step described below to convert the silica binder to a second

zeolite.

The final step in the thiee step catalyst preparation process is the

conversion of the silica present in the silica-bound zeolite to a second

zeolir;e having a structure type different from the first zeolite. The

crystals of the second zeolite bind the first zeolite crystals together.

The first zeolite crystals are thus held together without the use of a

significant amount of non-zeolite binder.

To prepare this zeolite bound zeolite, the silica-bound aggregate is

preferably first aged in an appropriate aqueous solution at elevated

temperature. Next, the contents of the solution and the temperature at

which the aggregate is aged are selected to convert the .amorphous

silica binder into the desired second zeolite. The newly-formed second

zeolite is produced as crystals. The crystals may grow on arid/or

adhere to the first zeolite crystals, and may also be produced in. the

form of new intergrown crystals, which are generally much smaller

than the initial crystals, e.g., of sub-micron size. These newly formed

crystals may grow together and interconnect.

The nature of the zeolite formed in the secondary synthesis conversion

of the silica to zeolite may vary as a function of the composition of the

secondary synthesis solution and synthesis aging conditions. The

secondary synthesis solution is preferably an aqueous ionic solution

containing a source of hydroxy ions sufficient to convert the silica to

the desired zeolite. It is important, however, that the aging solution be

of a composition which will not cause the silica present in the bound

zeolite extrudate to dissolve out of the extrudate.

The first and second zeolites may be further ion exchanged as is known

in the art either to replace at least in part; the original metals present

in the zeolite with a different cation, e.g. a Group IB to VIII of the

Periodic Table metal such, as nickel, copper, zinc, calcivun or rare earth.

metal, or to provide a more acidic form of the zeolite by exchange of

alkali metal with intermediate ammonium, followed by calcination of

the ammonium form to provide the acidic: hydrogen form. The acidic

form may be readily prepared by ion exchange using a suitable acidic

reagent such as ammonium nitrate. The zeolite catalyst may then be

calcined at a temperature of 4QO-550°G for a period of 10-45 hours to

remove ammonia and form the acidic hydrogen form. Ion exchange is

preferably conducted aifter formation of the zeolite bound zeolite

catalyst. Particularly preferred cations are those which render the

material catalytically active, especially for certain hydrocarbon

conversion reactions. These include hydrogen, rare earth metals, and

metals of Groups IIA, IIIA, IVA, IB, IIB, IIIB, IVB, and. VIII of the

Periodic Table of the Elements. For some hydrocarbon conversion

processes, the zeolite bound zeolite catalyst will contain a catalytically

active metal such as at least one Group VIII metal, such as for

example, platinum, palladium, rhodium, osmium, indium, and

rvithenium.

The zeolite catalyst systems of the present invention, can be used in

processing hydrocarbon feedstocks. Hydrocarbon feed-stocks contain

carbon compounds and can be from many different sources, such as

virgin petroleum fractions, recycle petroleum fractions, tar sand oil,

and, in general, can be any carbon containing fluid susceptible to

zeolitic catalytic reactions. Depending on the type of processing the

hydrocarbon feed is to undergo, the feed can contain metal or can be

free of metals. Also, the feed can also have high or low nitrogen or

sulfur impurities.

The conversion of hydrocarbon feeds can take place in any convenient

mode, for example, in fluidized bed, moving bed, or fixed bed reactors

depending on the types of process desired.

Since the zeolite bound zeolite catalyst of the present invention has

controlled acidity, does not contain a conventional binder which can

adversely affect the access arid/or contact of reactants to and with the

active sites of the catalyst and can also cause undesirable side

reactions to occur, and if desired, can be tailored to maximize its

performance, the zeolite bound zeolite catalyst of the present invention

by itaelf or in combination with one or more catalytically active

substances can be used as a catalyst or support for a variety of organic,

e.g., hydrocarbon compound, conversion processes. Examples of such

conversion processes include, as non-limiting examples, the following:

(A) The catalytic cracking of a naphtha feed to produce light

olefbis. Typical reaction conditions include from about

500°C to about 750°C pressures of sub atmospheric or

atmospheric, generally ranging up to about 10

atmospheres (gauge) and residence time (volume of the

catalyst , feed rate) from about 10 milliseconds to about

10 seconds,

(B) Tire catalytic cracking1 of high molecular weight

hydrocarbons to lower weight hydrocarbons. Typical

reaction conditions for catalytic cracking include

temperatures of from about 400°C to about 700°C,

pressures of from about 0.1 atmosphere (bar) to about 30

atmospheres, and weight hourly space velociti.es of from

about 0.1 to about lOOhr1.

(C) The transalkylation of aromatic hydrocarbons in the

presence of polyalkylaromatic hydrocarbons. Typical

reaction conditions include a temperature of from about

20Q°C to about 500°C, a pressure of from about

atmospheric to about 200 atmospheres, a weight hourly

space velocity of from about I to about. lOOhr1 and an

aromatic hydrocarbon/polyalkylaromatic hydrocarbon,

mole ratio of from about I/I to about 16/1.

(D) The isomerization of aromatic (e.g., xylene) feedstock

components. Typical reaction conditions for such include

a temperature of from about 230°C to about SIO'C, a

pressure of from about 0.5 atmospheres to about 50

atmospheres, a weight hourly apace velocity of from about

0.1 to about 200 and a hydrogen/hydxocarhon mole ratio of

from about 0 to about 100.

(E) The dewaxing of hydrocarbons by selectively removing

straight chain paraffins. The reaction conditions are

dependent in large measure on the feed used and upon

the desired pour point. Typical reaction conditions

include a temperature between about 200°C and 450°C, a

pressure up to 3,000 psig and a liquid hourly space

velocity from 0.1 to 20.

(F) The alkylation of aromatic hydrocarbons, e.g., benzene

and alkylbenzeri.es, in the presence of an alkylating agent,

e.g., olefins, formaldehyde, alkyl halides and alcohols

having 1 to about 20 carbon atoms. Typical reaction

conditions include a temperature of from about 100"C to

about 500°C, a pressure of from about atmospheric to

about 200 atmospheres, a weight hourly space velocity of

from about Ihr1 to a.bout lOOhr1 and an aromatic

hydrocarbon/alkylating agent mole ratio of from about 1/1

to about 20/1.

(G) The alkylation of aromatic: hydrocarbons, e.g., benzene,

with long chain olefins, e.g.,C14 olefin. Typical reaction

conditions include a temperature of from about 50°C to

about 200°C, a pressure of from about atmospheric to

about 200 atmospheres, a weight hourly space velocity of

from about 2 hr-1 to about 2000 hr-1 and an aromatic

hydrocarbon/olefin mole ratio of from about 1/1 to about

20/1. The resulting product from the reaction are long

chain alkyl aromatics which when subsequently

sulfonated have particular application as synthetic

detergents;

(H) The alkylation of aromatic hydrocarbons with light olefins

to provide short chain alkyl aromatic compounds, e.g., the

alkylation of benzene with propylene to provide cumene.

Typical reaction conditions include a temperature of from

about 10°C to about 200°C, a pressure of from about 1 to

about 30 atmospheres, and an aromatic hydrocarbon

weight hourly space velocity (WHSV) of from 1 hr to

about 50 hr1;

*~

(I) The hydrocracking of heavy petroleum feedstocks, cyclic

stocks, and other hydroerack charge stocks. The zeolite

catalyst system will contain an effective amount of at

least one hydrogenation component of the type employed

in hydrocracking catalysts.

 (J) The alkylation. of a reformate containing substantial

quantities of benzene arid toluene with fuel gas

containing short chain olefins (e.g., ethylene and

propylene) to produce mono- and dialkylates. Preferred

reaction conditions include temperatures from about

100°C to about 250°C, a. pressure of from a.bout 100 to

aibout 800 psig, a WHSV -olefin from about 0.4 hr'1 to

a.bout 0.8 hr"l, a WHSV -reformate of from about 1 hr'l to

a.bout 2 hr1 and, optionally, a gas recycle from about 1.5

to 2.5 vol/vol fuel gas feed.

(K) The alkylation of aromatic hydrocarbons, e.g., benzene,

toluene, xylene, and naphthalene, with long chain olefins,

e.g., 04 olefin, to produce alkylated aromatic lube base

stocks. Typical reaction conditions include temperatures

from about 100°C to about 400°C and pressures from

about 50 to 450 psig.

(L) The alkylation. of phenols with olefins or equivalent

alcohols to provide long chain alkyl phenols. Typical

reaction conditions include temperatures from about

100°C to about 250°C, pressures from about 1 to 300 psig

and total WHSV of from about 2 hr1 to about 10 hr1.

 (M) The conversion of light paraffins to olefins and/or

aromatics. Typical reaction conditions include

temperatures from about 425°C to about. 760°C and

pressures from about 10 to about 2000 psig.

 (N) The conversion of light olefins to gasoline, distillate and

lube range hydrocarbons. Typical reaction conditions

include temperatures of from about 175°C to about 875*C

and a pressure of from about 100 to about 2000 psig.

(0) Two-stage hydioeracking for upgrading hydrocarbon

streams having initial boiliixg points above about 200°C to

premium distillate and gasoline boiling range products or

as feed to further fuels or chemicals processing steps. The

first stage would be the zeolite catalyst system

comprising one or more catalytically active substances,

e.g., a Group VIII metal, and the effluent from the first

stage would be reacted in a second stage using a second

zeolite, e.g., zeolite Beta, comprising one or more

eatalytically active substances, e.g., a Group 'VIII metal,

as the catalyst. Typical reaction conditions include

temperatures from about 315°C to about 455°C, a

pressure from about 400 to about 2500 psig, hydrogen

circulation of from about 1000 to about 10,000 SCF/bbl

and a Liquid hourly space velocity (LHSV) of from about

0.1 to 10;

(P) A combination hydrocracking/dewaxing process in the

presence of the zeolite bound zeolite catalyst comprising a

hydrogenation component and a zeolite such as zeolite

Beta. Typical reaction conditions include temperatures

from, about 350°C to about 400°C, pressures from about
