Repository: anandvc/allindianpatents

File: patents/233116-steel-prepered-by-casting-liquid-steel-deoxidized-with-alumina.html
Indian Patents. 233116:"STEEL PREPERED BY CASTING LIQUID STEEL DEOXIDIZED WITH ALUMINA"

Indian Patents

Recently Granted Patents

  Recently Published Patents

Title of Invention	"STEEL PREPERED BY CASTING LIQUID STEEL DEOXIDIZED WITH ALUMINA"

Abstract	A steel product reduced in the inclusion of alumina clusters, which is produced by casting a molten steel prepared through the deoxidization using Al and then the addition of one or more of rare earth elements (REM) of Ce, La, Pr and Nd, characterized in that (a) the content of REM oxides in the oxide-based inclusions containing alumina and REM oxides as primary components is 0.5 to 15 mass % relative to said oxide-based inclusions, or (b) in addition to (a), the mass ratio of the total REM to the total oxygen (T.O), i.e., REM/T.O is 0.05 to 0.5, or (c) the total amount of REM is 0.1 ppm to less than 10 ppm, and the amount of REM forming a solid solution is less than 1 ppm. Fig. 1.	

Full Text	Technical Field

The present invention relates to steels, prepared by casting liquid steel deoxidized with alumina suited for automotive and structural sheets, wear-resisting plates, oil well tubes and other applications.

Background Art

Steel sheets and other rolled steels are generally manufactured as Al-killed steels prepared by deoxidizing liquid steels, melted in basic oxygen furnaces, with Al. Alumina formed during deoxidation is hard, tends to form clusters and remains in liquid steel as inclusions of not smaller than several hundred urn.

If such inclusions are not adequately removed from liquid steels, they cause slivers in steel sheets, a decrease in low-temperature toughness of wear-resisting steel plates, weld defects in oil-well steel tubes detected by UST (ultrasonic testing) and other defects. Alumina also adheres to and builds up on the inner wall of immersion nozzles during continuous casting and causes nozzle clogging.

Alumina has conventionally been removed from liquid steels by (1) adding Al as a deoxidizer when liquid steel is tapped from the converter so that as much time as possible can be given to the agglomeration, coalescence and floating and separation of alumina from liquid steel after deoxidation, (2) accelerating the flotation and separation of alumina by vigorously stirring liquid steel by CAS (composition adjustment by sealed argon bubbling) or RH (Rheinstahl Huttenwerke und Heraus; vacuum degassing) secondary refining processes, or (3) reforming and rendering innocuous alumina to low-melting inclusion CaO- A12O3 by adding Ca to liquid steel.

However, floating and separating alumina by said

methods (1) and (2) involve a problem that the methods cannot completely remove inclusions not smaller than several hundred µm and prevent slivers on the surface of steel sheets.

Reforming inclusions by said method (3) is capable of preventing the formation of clusters and refining inclusions lowering the melting point thereof.

In order to modify alumina in liquid steel to liquid Ca-aluminate, however, Shirota et al. (refer to Materials and Processes, 4 (1991), p.1214) say that it is necessary to control the [Ca]/ [T.O.] ratio to within the range between 0.7 and 1.2.

In order to conform to this requirement, it is necessary to add, when, for example, T.O. (total oxygen, which is the sum of dissolved oxygen and oxygen in inclusions) is 40 ppm, as much as 28 to 48 ppm Ca to liquid steel.

In steel cords for tires and valve springs, meanwhile, it is generally known to modify and render innocuous inclusions to low-melting CaO-Si02-Al203 (-MnO) type inclusions that are apt to deform during rolling and working.

Still, said method (3) has not been put into practical use in the manufacture of cold-rolled steel sheets for automobiles and cans whose upper limit of Si-content is strictly controlled as Ca is added in the form of low-cost Ca-Si alloys.

There are some known liquid steel deoxidizing methods that use Ce, La or another REM (rare-earth metal).  (1) One method based on Al-killing uses REM as alumina modifier after Al-deoxidation and (2) another method uses REM as deoxidizer either singly or in combination with Ca, Mg, etc., without using Al.

As a method based on Al-killing, Japanese Unexamined Patent Publication (Kokai) No. 52-70918 discloses a method for manufacturing clean steel containing few nonmetallic inclusions that removes alumina clusters from

liquid steel by causing them to float and separate by controlling the interfacial tension between liquid steel and alumina clusters by adding one or more of Se, Sb, La and Ce of 0.001 to 0.05% after deoxidation with Al or Al-Si, sometimes in combination with stirring of liquid steel.

Japanese Unexamined Patent Publication (Kokai) No. 2001-26842 discloses cold-rolled steel sheets having excellent surface and internal properties and manufacturing method therefore that controls the size of oxide inclusions to 50 um or under and the composition of said inclusions to Al-oxide of 10 to 30 wt%, Ca-oxide and/or REM of 5 to 30 wt%, and Ti-oxide of 50 to 90 wt%, by adding Ca and/or REM after deoxidizing liquid steel with Al and Ti.

Furthermore, Japanese Unexamined Patent Publication (Kokai) No. 11-323426 discloses a method for manufacturing clean Al-killed steel with no alumina clusters and few defects by applying composite deoxidation with Al, REM and Zr.

However, these methods have been unable to decrease inclusions defects to desired quality levels because it has been difficult to surely float and separate alumina clusters.

Japanese Patent No. 1150222 discloses a method for manufacturing steel that lowers the melting point of inclusions, and softens the inclusions, by adding an alloy containing one or more of Ca, Mn and REM, for example, of 100 to 200 ppm, after deoxidizing liquid steel with a flux containing Ca-oxide.

Japanese Patent NO. 1266834 discloses a method for manufacturing steel wire rods with excellent fine drawability that adds REM of 50 to 500 ppm after controlling T.O. (total oxygen) to 100 ppm or under with a deoxidizer such as Mn or Si, other than Al, with a view to prevent oxidation by air.

However, these methods involve the problem of a cost

increase because they do not use low-priced Al as deoxidizer.  Deoxidation with Si, according to these methods, is difficult to apply to liquid steel for sheet steels whose upper limit of Si-content is strictly controlled.

Meanwhile, several formation mechanisms have been proposed regarding clustering of alumina particles.

For example, Japanese Unexamined Patent Publication (Kokai) No. 9-192799 discloses that adhesion of A12O3-particles to immersion nozzles can be prevented by lowering the bonding force of P2O5, which is as binder of A12O3, by forming nCaO-mP2O5 by adding Ca to liquid steel, based on the knowledge that P205 in liquid steel encourages the agglomeration and coalescence of A12O3.

Yasunaka et al. (Tetsu to Hagane [Iron and Steel], (1995), p.17) conjecture that alumina particles captured by Ar gas bubbles, which are used for prevention of immersion nozzle clogging in continuous casting, causes slivers in cold-rolled steel sheets.

H. Yin et al. (ISIJ Int., 37(1997), p.936 discloses the observation that alumina particles captured by gas bubbles agglomerate and coalesce due to a capillary effect at the surface thereof.

While the forming mechanism of alumina clusters are being elucidated, no concrete methods to prevent clustering have yet been found.  It has therefore been difficult to decrease inclusion defects to desired quality levels. [Summary of the Invention]

The present invention was made to advantageously solve the conventional problems described above.  The present invention was completed with a view to providing steels having fewer surface and internal defects, such as slivers in steel sheets for automobiles and household electrical appliances, quality inferiority in structural steel plates, a drop in low-temperature toughness in wear-resisting steel plates and weld defects in oil-well

steel tubes detected by UST (ultrasonic testing), by preventing the formation of coarse alumina clusters, which constitute the cause of product defects in the manufacture of steel sheets, plates, tubes and pipes, shapes, bars and other steel products, in liquid steel and at the surface of argon gas bubbles.

In order to solve the above-described problems, the inventor conducted a series of experiments and studies that led to the following results, (i) Low-melting oxides FeO and FeO.ALO, are present as binders between alumina particles in clusters, (ii) Agglomeration and coalescence of alumina particles in liquid steel and at the surface of Ar gas bubbles are preventable by reducing such binders by appropriate quantities of REM. (iii) If more than a necessary quantity of dissolved REM remain in liquid steel, large quantities of composite oxides comprising REM-oxide and alumina are formed by reaction between liquid steel and slags and impair the cleanliness of the liquid steel.

The gist of the present invention that was made based on the above findings is as follows:

(1)	A steel prepared by casting liquid steel deoxidized with Al having one or more of

rare-earth metals (REMs) selected from group of Ce, La. Pr and Nd, comprising,

containing fewer alumina clusters in which oxide-based inclusions consisting mainly of alumina and REM-oxide contain alumina of more than 82.4 mass% and less than 98.5 mass% and REM-oxide of not less than 0.5 mass% and not more than 15 mass%.

(2)	A steel prepared by casting liquid steel deoxidized with Al having one or more of

rare-earth metals (REMs) selected from group of Ce, La, Pr and Nd, comprising,

containing fewer alumina clusters in which the mass ratio of total REM to total oxygen (T.O). i.e. REM/T.O., is not less than 0.05 and not more than 0.5, and oxide-based inclusions consisting mainly of alumina and REM-oxide contain alumina of more than 82.4 mass% and less than 98.5 mass% and REM-oxide of not less than 0.5 mass% and not more than 15 mass%.

(3)	A steel prepared by casting liquid steel deoxidized with Al having one or more of rare-earth metals (REMs) selected from group of Ce, La, Pr and Nd, comprising, Al of more than 0.005 mass% and less than 1.5 mass%, and total REM of not less than 0.1 ppm and less than 10 ppm and dissolved REM of less than 1 ppm.

(4)	The steel described in any of (1) to (3) above, in which said steel comprises C of 0.0005 to 1.5 mass%, Si of 0.005 to 1.2 mass%, Si of 0.005 to 1.2 mass%, Mn of 0.05 to 3.0 mass%. P of 0.001 to 0.1 mass%, S of 0.0001 to 0.05 mass%, Al of 0.005 to 1.5 mass%, and T.O. of less than 80 ppm, with the remainder comprising iron and unavoidable impurities.

(5)	The steel described in (4) above, in which said steel has one or more of Cu of 0.1 to 1.5 mass%, Ni of 0.1 to 10.0 mass%, Crof 0.1 to 10.0 mass% and Mo of 0.05 to 1.5 mass%.

(6)	The steel described in (4) or (5) above, in which said steel has one or more of Nb of 0.005 to 0.1 mass%, V of 0.005 to 0.3 mass% and Ti of 0.001 to 0.25 mass%.

(7)	The steel described in any of (4) to (6) above, in which said steel also contains B of 0.0005 to 0.005 mass%.

(8)	The steel described in any of (1) to (3) above, in which the maximum diameter of alumina clusters obtained by applying slime extraction to said steel is less than 100 µm

(9)	The steel containing fewer alumina clusters described in (8) above, in which the number of alumina clusters is not smaller than 20 urn and is not more than 2/kg.

[Brief Description of the Accompanying Drawings]

Fig. 1 shows the relationship between the content of REM-oxides in oxide-based inclusions and the maximum

diameter of alumina clusters.

Fig. 2 shows the relationship between the ratio REM/T.O. and the maximum diameter of alumina clusters.

Fig. 3 shows the relationship between the total REM and the maximum diameter of alumina clusters in steel.

Fig. 4 shows the relationship between the quantity of dissolved REM in steel and the clogging condition of the ladle nozzle. [The Most Preferred Embodiment]

Preferred embodiments of the present invention are described in the following.

The present invention described in (1) above (hereinafter referred to the present invention (1)) controls the REM-oxide-content in oxide-based inclusions consisting principally of alumina and REM-oxides to 0.5 to 15 mass% by adding one or more rare-earth metals (REMs) selected from the group of Ce, La, Pr and Nd to liquid steel deoxidized with Al.

When REM-oxide-content is controlled within this range, agglomeration and coalescence of alumina particles can be inhibited and formation of coarse alumina clusters prevented.  It is preferable to control the REM-oxide-content in oxide-based inclusions to 2 to 12 mass%.

The rare-earth elements used in this invention range from La, atomic number 57, to Lu, atomic number 71.

The upper limit of the REM-oxide-content in oxide-based inclusions is set to 1-5% because inclusions tend to agglomerate and coalesce and coarse clusters tend to form if the REM-oxide-content exceeds 15%, as shown in Fig. 1.

Meanwhile, the lower limit of the REM-oxide-content is set to 0.5% because addition of REM does not bring about the desired effect to prevent the clustering of alumina particles if the content is under 0.5%, as also shown in Fig. 1.

The present invention described in (2) above (hereinafter referred to the present invention (2)) surely prevents clustering of alumina by controlling the

REM-oxide-content in oxide-based inclusions to 0.5 to 1.5 mass% and the mass ratio of total REM to total oxygen (T.O.), i.e. REM/T.O., in steel to 0.05 to 0.5 by adding one or more rare-earth metals (REMs) selected from the group of Ce, La, Pr and Nd to liquid steel deoxidized with Al or a combination of Al and Si.

To prevent the clustering of alumina more surely, it is preferable to control the REM/T.O. ratio to between 0.15 and 0.4.

The upper limit of the REM/T.O. ratio is set to 0.5 because clusters consisting mainly of REM-oxides as coarse as those in ordinary steels treated by ordinary Al deoxidation are formed if the ratio exceeds 0.5, as shown in Fig. 2.

Meanwhile, the lower limit of the REM/T.O. ratio is set to 0.05 because addition of REM does not bring about the desired effect to prevent the clustering of alumina particles if the ratio is under 0.05, as also shown in Fig. 2.

T.O. is the total oxygen in steel that is the sum of oxygen dissolved in steel and oxygen contained in inclusions as described earlier.

The present invention described in (3) above (hereinafter referred to the present invention (3)) controls total REM-content to not less than 0.1 ppm and under 10 ppm and dissolved REM to under 1 ppm by adding one or more rare-earth metals (REMs) selected from the group of Ce, La, Pr and Nd to liquid steel deoxidized with Al or a combination of Al and Si.

When total REM-content and dissolved REM are controlled within these ranges, agglomeration and coalescence of alumina particles can be inhibited and formation of coarse alumina clusters prevented.  Also, deterioration of liquid steel cleanliness due to a reaction between dissolved REM and slags can be prevented.

Formation of coarse alumina clusters can be more

surely prevented if total REM-content is controlled to less than 5 ppm.

The upper limit of total REM-content is set to under 10 ppm because the concentration of REM-oxides in oxide-based inclusions increases, the likelihood of alumina particles agglomeration and coalescence increases and coarse clusters are formed if the content is 10 ppm or above, as shown in Fig. 3.  Meanwhile, the lower limit of total REM-content is set to 0.1 ppm because addition of REM does not bring about the desired effect to prevent the clustering of alumina particles if the content is under 0.1 ppm, as also shown in Fig. 3.

To prevent the formation of coarse alumina clusters more surely, it is preferable to control total REM to less than 5 ppm.

Dissolved REM is controlled to less than 1 ppm because slags and dissolved REM in liquid steel react to produce large quantities of composite oxides of REM-oxides and alumina, thereby forming coarse clusters and deteriorating the cleanliness of liquid steel if dissolved REM exceeds 1 ppm.  Also, ladle nozzle clogging occurs, as shown in Fig. 4.

The liquid steels deoxidized with Al, as used in the present invention, contain, all in mass%, C of 0.0005 to 1.5%, Si of 0.005 to 1.2%, Mn of 0.05 to 3.0%, P of 0.001 to 0.1%, S of 0.0001 to 0.05%, Al of 0.005 to 1.5% and T.O. under 80 ppm, and further contain, as required, one or more element groups selected from three element groups (a) one or more of Cu of 0.1 to 1.5%, Ni of 0.1 to 10.0%, Cr of 0.1 to 10.0%, and Mo of 0.05 to 1.5%, (b) one or more of Nb of 0.005 to 0.1%, V of 0.005 to 0.3%, and Ti of 0.001 to 0.25%, and (c) B of 0.0005 to 0.005%, with the remainder comprising iron and unavoidable impurities. The above liquid steels can be cast and rolled to sheets, plates, tubes, shapes, bars and other forms of products.

The above composition ranges are preferable for the following reasons:

C is a basic element that increases the strength of steel.  C-content is controlled between 0.0005 and 1.5% depending on the desired level of strength.  To insure the desired strength or hardness, it is preferable to control C-content to not less than 0.0005%.  Meanwhile, C-content should be kept below 1.5% because toughness is impaired if the content is over 1.5%.

Si-content is controlled to between 0.005 and 1.2% because decreasing Si-content to below 0.005 is costly and impairs economic viability, whereas Si-content over 1.2% tends to result in defective coating and, therefore, surface quality and corrosion resistance deterioration.

Mn-content is controlled to between 0.05 and 3.0% because Mn-content under 0.05% necessitates longer refining time and impairs economic viability, whereas Mn-content over 3.0% significantly deteriorates the workability of rolled steels.

P-content is controlled to between 0.001 and 0.1% because P-content under 0.001% necessitates longer time and more cost in preliminary treatment of liquid steel and thereby impairs economic viability, whereas P-content over 0.1% significantly deteriorates the workability of rolled steels.

S-content is controlled to between 0.0001 and 0.05% because S-content less than 0.0001% necessitates longer time and more cost in preliminary treatment of liquid steel and thereby impairs economic viability, whereas S-content over 0.05% significantly deteriorates the workability and the corrosion resistance of rolled steels.

Al-content is controlled to between 0.005 and 1.5% because N is trapped as A1N and therefore it becomes difficult to decrease soluble nitrogen if Al-content is less than 0.005%.  Meanwhile, Al-content over 1.5% causes deterioration of surface properties and the workability of rolled steels.

T.O. (Total oxygen) is controlled to not more than

80 ppm because T.O. of more than 80 ppm increases the collision frequency of alumina particles and thereby results in formation of coarse clusters.  Also, T.O. of more than 80 ppm increases the addition of REM required for alumina reforming and thereby impairs economic viability.

While the foregoing are the basic components of the steels according to the present invention, one or more element groups selected from three element groups (a) one or more of Cu, Ni, Cr and Mo, (b) one or more of Nb, V and Ti, and (c) B may also be added as required.

Cu, Ni, Cr and Mo are elements that increase the hardenability of steel.  Adding Cu, Ni and Cr of not less than 0.1% and Mo of not less than 0.05% increases the strength of steel.

However, Cu-addition is limited to between 0.1 and 1.5%, Ni- and Cr-addition to between 0.1 and 10%, and Mo-addition to between 0.05 and 1.15% because Cu and Mo addition of more than 1.5% and Ni and Cr addition of more than 10% impair toughness and workability.

Nb, V and Ti are elements that increase the strength of steel by precipitation hardening.  Adding Nb and V of not less than 0.005% and Ti of not less than 0.001% increases the hardness of steel.

However, Nb-addition is controlled to between 0.005 and 0.1%, V-addition to between 0.005 and 0.3% and Ti-addition to between 0.001 and 0.25% because Nb-addition of more than 0.1%, V-addition of more than 0.3% and Ti-addition of more than 0.25% impair toughness.

B is an element that increases hardenability and strength.  Adding B of not less than 0.0005% increases the strength of steel.

However, B-addition is controlled to between 0.0005 and 0.005% because B addition of more than 0.005% increases B-precipitates and thereby impairs toughness of steel.

It is further preferable for the present invention

to control the maximum diameter of alumina clusters obtained by application of slime extraction to cast steel to not more than 100 µm , because alumina clusters larger than 100 µm  tend to result in surface and internal defects when rolled steels are finished to final products.

It is also preferable for the present invention to control the number of alumina clusters obtained by application of slime extraction and are not smaller than 20 µm  in size to not more than 2/kg.  If the number is greater than 2/kg, surface and internal defects are likely to develop after rolling.

REMs are added to liquid steel after the liquid steel has been deoxidized by using such secondary refining apparatus as CAS or RH refining systems.  REMs may be added as pure metals such as Ce and La or alloys of REMs or with other metals in lumps, particles, wires or other forms.

As the quantity of REMs added is very small, it is preferable to make uniform the REM-concentration in liquid steel by adding REMs to the refluxing liquid steel in the RH refining vessel or adding to the liquid steel in a ladle that is stirred with Ar or other gases.  REMs may also be added to the liquid steel in the tundish or mold. [Examples]

[Example 1]

Liquid steel was blown in a 270 t converter and tapped after the C-content was adjusted to the desired level.  After the liquid steel has been adjusted to desired compositions by secondary refining and deoxidized with Al, REMs were added as Ce, La, misch metal (an alloy comprising, for example, Ce of 45 mass%, La of 35 mass%, Pr of 6 mass%, Nd of 9 mass% and unavoidable impurities) or alloy of misch metal, Si-Fe alloy (Fe-Si-30% REM). Table 1 shows the compositions of the liquid steels thus

- 13 -

obtained.

The liquid steels of the compositions listed in Table 1 were cast to slabs 245 mm thick with widths of 1200 to 2200 mm by using a vertical-bending type continuous caster having a copper mold with a casting speed of 1.0 to 1.8 m/min and the liquid steel in the tundish kept at 1520 to 1580 °C.

The slabs were hot-rolled, pickled and, as required, cold-rolled, and then subjected to quality investigation. The thickness after hot-rolling was 2 to 10 mm and that after cold-rolling was 0.2 mm.

The maximum cluster diameter, number of clusters, average composition of impurities and defect incidence were investigated with samples taken from the slabs. Table 2 shows the results obtained.

Table 2 shows that the present invention significantly decreases the product defects resulting from alumina clusters.

Notes *1 to *7 in Tables 1 and 2 have the following meanings:

*1: REM is the sum of Ce, La, Pr and Nd.

*2: MM is a mish metal that is an alloy comprising Ce of 45 mass%, La of 35 mass%, Pr of 6 mass%, Nd of 9 mass% and unavoidable impurities.  MMSi is an alloy comprising REM of 30 mass% and Si of 30 mass%, with the remainder comprising Fe.

*3: Average composition of ten inclusions randomly extracted from the cross-section of slabs and identified by SEM (scanning electron microscope) with EDX (energy dispersive x-ray analysis).

*4: The maximum cluster diameter was determined by photographing inclusions extracted from (1±0.1) kg slabs by slime electrolysis (using minimum mesh of 20 µm ) through a stereoscopic microscope (at a magnification of 40X) and finding the arithmetic mean of the major and minor axes of all inclusions photographed.  The greatest

arithmetic mean was determined as the maximum cluster diameter.

The number of clusters is the number of inclusions extracted from (1±0.1) kg slabs by slime electrolysis (using minimum mesh of 20 urn).  The number of all inclusions larger than 20 µm  observed under an optical microscope (at a magnification of 100X) was converted to the number per kilogram.

*5: The defect incidence was derived by using the following equation:

Sheet: Incidence of slivers at the surface of sheet [= (total length of slivers/Coil length) x 100 (%)]

Plate: Incidence of UST defects or separations on plate [= (Number of plates with defects/Total number of plates inspected) x 100 (%)]

The presence of separation was checked by observing the fractured surfaces after the Charpy test.

In the defect incidence column of plates, UST defects and separation defects are respectively designated by (UST) and (SPR).

Tube: Incidence of UST defects in welds of oil-well tubes [= (Number of tubes with defects/Total number of tubes inspected) x 100 (%)]

*6: V notch Charpy impact value in the rolling direction at -20 °C. Arithmetic means of five test specimens.

*7: Reduction in area in the direction of thickness of finished plate at room temperature [= (Cross-sectional area of fractured portion after tensile test/Cross-sectional area of test specimen before tensile test) x 100 (%)]

Table  1

(Table Removed)

Table 1 continued

(Table Removed)

Table 2

(Table Removed)

[Example 2]

Liquid steel was blown in a 270 t converter and tapped after the C-content was adjusted to the desired level.  After the liquid steel has been adjusted to desired composition by secondary refining and deoxidized with Al, REMs were added as Ce, La, misch metal (an alloy

comprising, for example, Ce of 45 mass%, La of 35 mass%, Pr of 6 mass%, Nd of 9 mass% and unavoidable impurities) or alloy of misch metal, Si-Fe alloy (Fe-Si-30% REM). Table 3 shows the compositions of the liquid steels thus obtained.

The liquid steels of the compositions listed in Table 3 were cast to slabs 245 mm thick with widths of 1200 to 2200 mm by using a vertical-bending type continuous caster having a copper mold with a casting speed of 1.0 to 1.8 m/min and the liquid steel in the tundish kept at 1520 to 1580 °C.

The maximum cluster diameter, number of clusters and clogging condition of immersion nozzles after casting were investigated with samples taken from the slabs. Table 4 shows the results obtained.

Table 4 shows that the present invention significantly decreases the product defects resulting from alumina clusters.

Notes *1 to *4 in Tables 3 and 4 have the following meanings:

*1: REM (total REM) is the sum of Ce, La, Pr and Nd. REM and T.O. are the analytical values obtained from samples of liquid steels taken within one minute after addition of REM.

*2: MM is a mish metal that is an alloy comprising Ce of 45 mass%, La of 35 mass%, Pr of 6 mass%, Nd of 9 mass% and unavoidable impurities.  MMSi is an alloy comprising REM of 30 mass% and Si of 30 mass%, with the remainder comprising iron.

*3: The maximum cluster diameter was determined by photographing inclusions extracted from (1±0.1) kg slabs by slime electrolysis (using minimum mesh of 20 urn) through a stereoscopic microscope (at a magnification of 40X) and finding the arithmetic mean of the major and minor axes of "all inclusions photographed.  The greatest arithmetic mean was determined as the maximum cluster

diameter.

The number of clusters is the number of inclusions extracted from (1±0.1) kg slabs by slime electrolysis (using minimum mesh of 20 µm ) .  The number of all inclusions larger than 20 urn observed under an optical microscope (at a magnification of 100X) was converted to the number per kilogram.

*4: The thickness of inclusions adhered to the inner wall of immersion nozzles was measured after casting. The clogging condition of nozzles was classified as follows based on the arithmetic means of thickness measured at 10 points distributed around the circumferential direction.

0 : Thickness less than 1 mm

A : Thickness between 1 and 5 mm

X : Thickness more than 5 mm

Table  3

(Table Removed)

Table 3 continu

ed

(Table Removed) 

Table 4

(Table Removed)

[Example 3]

Liquid steel was blown in a 270 t converter and tapped after the C-content was adjusted to the desired level.  After the liquid steel has been adjusted to desired compositions by secondary refining and deoxidized with Al, REMs were added as Ce, La, misch metal (an alloy comprising, for example, Ce of 45 mass%, La of 35 mass%, Pr of 6 mass%, Nd of 9 mass% and unavoidable impurities)

or alloy of misch metal, Si-Fe alloy (Fe-Si-30% REM). Table 5 shows the compositions of the liquid steels thus obtained.

The liquid steels of the compositions listed in Table 5 were cast to slabs 245 mm thick with widths of 1200 to 2200 mm by using a vertical-bending type continuous caster having a copper mold with a casting speed of 1.0 to 1.8 m/min and the liquid steel in the tundish kept at 1520 to 1580 °C.

The slabs were hot-rolled, pickled and, as required, cold rolled, and then subjected to quality investigation. The thickness after hot rolling was 2 to 10 mm and that after cold rolling was 0.2 to 1.8 mm.

The maximum cluster diameter, number of clusters, defect incidence and clogging condition of ladle nozzles were investigated with samples taken from the slabs. Table 6 shows the results obtained.

Table 6 shows that the present invention significantly decreases the product defects resulting from alumina clusters.

Notes *1 to *7 in Tables 5 and 6 have the following meanings:

*1: Total REM is the sum of REM present in inclusions and dissolved REM in steel.  Total REM was determined by drilling out a 1 g specimen from the central portion of a liquid steel sample, 30 mm diameter by 60 mm high, taken from the tundish and assaying REM (total of Ce, La, Pr and Nd) by inductively coupled plasma mass spectrometry (ICP-MS).

The lower limit of ICP-MS assay was 0.1 ppm for each element.

*2: Dissolved REM was determined as follows:  After removing inclusions to the surface of samples by cold crucible melting, a 1 g specimen was taken from the central portion of the inclusion-free sample and dissolved REM was determined by assaying REM (total of Ce, La, Pr and Nd) by ICP-MS.

Specimens weighing 90 g each were taken from the central portion of liquid steel samples, 30 mm diameter by 60 mm high, taken from the tundish were melted in a cold crucible.  Melting was carried out in an Ar-2%H2 gas. Qualitatively detected REM elements below the lower limit of assaying are indicated as "
Details of cold crucible melting is reported, for example, in CAMP-ISIJ, 14(2001), p. 817.

*3: The maximum cluster diameter was determined by photographing inclusions extracted from (1±0.1) kg slabs by slime electrolysis (using minimum mesh of 20 µm ) through a stereoscopic microscope (at a magnification of 40X) and finding the arithmetic mean of the major and minor axes of all inclusions photographed.  The greatest arithmetic mean was determined as the maximum cluster diameter.

The number of clusters is the number of inclusions extracted from (1±0.1) kg slabs by slime electrolysis (using minimum mesh of 20 µm)  .  The number of all inclusions larger than 20 µm  observed under an optical microscope (at a magnification of 100X) was converted to the number per kilogram.

*4: The defect incidence was derived by using the following equation:

Sheet: Incidence of slivers at the surface of sheet [= (total length of slivers/Coil length) x 100 (%)]

Plate: Incidence of UST defects or separations on plate [= (Number of plates with defects/Total number of plates inspected) x 100 (%)]

The presence of separation was checked by observing the fractured surfaces after the Charpy test.

In the defect incidence column of plates, UST defects and separation defects are respectively designated by (UST) and (SPR).

Tube: Incidence of UST defects in welds of oil-well tubes [= (Number of tubes with defects/Total number of

tubes inspected) x 100 (%)]

*5: V notch Charpy impact value in the rolling direction at -20 °C. Arithmetic means of five test specimens.

*6: Reduction in area in the direction of thickness of finished plate at room temperature [= (Cross-sectional area of fractured portion after tensile test/Cross-sectional area of test specimen before tensile test) x 100 (%)]

*7: Clogging conditions of ladle nozzles are as follows:

0 no clogging, A clogging without lowering casting speed, and X clogging lowering casting speed.

Table  5

(Table Removed)

Table 5 continued

(Table Removed)

Table  6

(Table Removed)

Table 6 continued

(Table Removed)

[Industrial Applicability]

The present invention permits obtaining, from Al deoxidized steels, final steel products having very few surface and internal defects ascribable to coarse alumina clusters.

The present invention also prevents adhesion of alumina in liquid steel to immersion nozzles in continuous casting.

Thus, the present invention constitutes a great contribution to the development of industry by providing steel products with very few alumina clusters by eliminating the conventional problems associated with steels deoxidized with Al.

WE CLAIM:

1.	A steel prepared by casting liquid steel deoxidized with alumina having one or more of rare-earth metals (REMs) selected from group of Ce, La, Pr and Nd, comprising, fewer alumina clusters in which oxide-based inclusions consisting mainly of alumina and REM-oxide contain alumina of more than 82.4 mass% and less than 98.5 mass% and REM-oxide of not less than 0.5 mass% and not more than 15 mass%.

2.	A steel prepared by casting liquid steel deoxidized with alumina having one or more of rare-earth metals (REMs) selected from group of Ce, La, Pr and Nd, comprising, fewer alumina clusters in which the mass ratio of total REM to total oxygen (T.O), i.e. REM/T.O., is not less than 0.05 and not more than 0.5, and oxide-based inclusions consisting mainly of alumina and REM-oxide contain alumina of more than 82.4 mass% and less than 98.5 mass% and REM-oxide of not less than 0.5 mass% and not more than 15 mass%.

3.	A steel prepared by casting liquid steel deoxidized with alumina having one or more of rare-earth metals (REMs) selected from group of Ce, La, Pr and Nd, comprising, Al of more than 0.005 mass% and less than 1.5 mass%, and total REM of not less than 0.1 ppm and less than 10 ppm and dissolved REM of less than 1 ppm.

4.	The steel as claimed in any of claims 1 to 3, in which said steel comprises C of 0.0005 to 1.5 mass%, Si of 0.005 to 3.0 mass%, Si of 0.005 to 1.2 mass%, Mn of 0.05 to 3.0 mass%, P of 0.001 to 0.1 mass%, S of 0.0001 to 0.05 mass%, Al of 0.005 to 1.5 mass%, and T.O. of less than 80 ppm, with the remainder comprising iron and unavoidable impurities.

5.  The steel as claimed in claim 4, in which said steel has one or more of Cu of 0.1 to 1.5 mass%, Ni of 0.1 to 10.0 mass%, Cr of 0.1 to 10.0 mass% and Mo of 0.05 to 1.5 mass%.

6.	The steel as claimed in claim 4 or 5, in which said steel has one or more of Nb of 0.005 to 0.1

mass%, V of 0.005 to 0.3 mass% and Ti of 0.001 to 0.25 mass%.

7.  The steel as claimed in any of claims 4 to 6, in which said steel also contains B of 0.0005 to 0.005 mass%.

8.  The steel as claimed in any of claims 1 to 3, in which the maximum diameter of alumina clusters obtained by applying slime extraction to said steel is less than 100 urn.

9.  The steel as claimed in claim 8, in which the number of alumina clusters is not smaller than 20 urn and is not more than 2/kg.

10.  Steel prepared by casting liquid steel deoxidized with alumina substantially such as herein described with reference to foregoing description and examples.

Documents:

				86-DELNP-2006-Abstract-(13-02-2009).pdf

				86-delnp-2006-abstract.pdf

				86-DELNP-2006-Claims-(13-02-2009).pdf

				86-delnp-2006-claims.pdf

				86-DELNP-2006-Correspondence-Others-(13-02-2009).pdf

				86-DELNP-2006-Correspondence-Others-(19-03-2009).pdf

				86-delnp-2006-correspondence-others.pdf

				86-DELNP-2006-Description (Complete)-(13-02-2009).pdf

				86-delnp-2006-description(complete).pdf

				86-DELNP-2006-Drawings-(13-02-2009).pdf

				86-delnp-2006-drawings.pdf

				86-DELNP-2006-Form-1-(13-02-2009).pdf

				86-delnp-2006-form-1.pdf

				86-delnp-2006-form-13-(13-02-2009).pdf

				86-delnp-2006-form-18.pdf

				86-DELNP-2006-Form-2-(13-02-2009).pdf

				86-delnp-2006-form-2.pdf

				86-DELNP-2006-Form-26-(13-02-2009).pdf

				86-delnp-2006-form-26.pdf

				86-DELNP-2006-Form-3-(19-03-2009).pdf

				86-delnp-2006-form-3.pdf

				86-delnp-2006-form-5.pdf

				86-DELNP-2006-PCT-210-(13-02-2009).pdf

				86-delnp-2006-pct-210.pdf

				86-delnp-2006-pct-304.pdf

				86-delnp-2006-pct-308.pdf

				86-DELNP-2006-Petition-137-(19-03-2009).pdf

« Previous Patent

Next Patent »

Patent Number	233116	

Indian Patent Application Number	86/DELNP/2006	

PG Journal Number	13/2009	

Publication Date	27-Mar-2009	

Grant Date	26-Mar-2009	

Date of Filing	04-Jan-2006	

Name of Patentee	NIPPON STEEL CORPORATION	

Applicant Address	6-3, OTEMACHI 2-CHOME, CHIYODA-KU, TOKYO, 1008071, JAPAN.	

Inventors:

#	Inventor's Name	Inventor's Address	

1	MIZOGUCHI, TOSHIAKI	C/O NIPPON STEEL CORPORATION NAGOYA WORKS 5-3, TOKAIMACHI,TOKAI-SHI AICHI,4768686, JAPAN.	

2	UESHIMA, YOSHIYUKI	C/O NIPPON STEEL CORPORATION NAGOYA WORKS 5-3, TOKAIMACHI,TOKAI-SHI AICHI,4768686, JAPAN.	

3	YAMAGUCHI, JUN	C/O NIPPON STEEL CORPORATION NAGOYA WORKS 5-3, TOKAIMACHI,TOKAI-SHI AICHI,4768686, JAPAN.	

4	WATANABE, YU	C/O NIPPON STEEL CORPORATION NAGOYA WORKS 5-3, TOKAIMACHI,TOKAI-SHI AICHI,4768686, JAPAN.	

5	MIKASA, AKIRA	C/O NIPPON STEEL CORPORATION NAGOYA WORKS 5-3, TOKAIMACHI,TOKAI-SHI AICHI,4768686, JAPAN.	

6	YASUI, HIROTSUGU	C/O NIPPON STEEL CORPORATION NAGOYA WORKS 5-3, TOKAIMACHI,TOKAI-SHI AICHI,4768686, JAPAN.	

PCT International Classification Number	C12C 7/04	

PCT International Application Number	PCT/JP2004/000139	

PCT International Filing date	2004-01-13	

PCT Conventions:

#	PCT Application Number	Date of Convention	Priority Country	

1	2003-167831	2003-06-12	Japan	

2	PCT/JP03/09274	2003-07-22	Japan	

© All Indian Patents, 2013-2021.

  Patent data available in the public domain from Indian Patents Office, Department of Industrial Policy and Promotions, Ministry of Commerce and Industry, Government of India.
