Repository: anandvc/allindianpatents

File: patents/233154-a-plasma-chemical-vapor-deposition-apparatus.html (part 1 of 2)
Indian Patents. 233154:"A PLASMA CHEMICAL VAPOR DEPOSITION APPARATUS"

Indian Patents

Recently Granted Patents

  Recently Published Patents

Title of Invention	"A PLASMA CHEMICAL VAPOR DEPOSITION APPARATUS"

Abstract	A plasma generation device installed in the plasma chemical vapor deposition apparatus (1) wherein a first (3) and a second power supply section (4) provided on both ends of a discharge electrode (2) to deliver high frequency power, said device comprising: A first oscillator (14) that generates high frequency waves at a first frequency; A second oscillator (15) that generates high frequency waves at a second frequency; A high frequency power source A, which upon receiving the high frequency waves form said first oscillator, supplies high frequency power at the first frequency to the first power supply section (3) of said discharge electrode (2) A frequency switching means (16) that can appropriately switch said first and second frequencies from said first and second oscillators in a predetermined cycle; and A high frequency power source B, which, upon receiving the output from said frequency switching means (16) supplies said received oultput to said second power supply section of said discharge electrode; Wherein the supply frequency of said high frequency waves supplied to said second power supply section (4) from said high frequency power source B is switched continuously by the frequency switching means (16) so as to generate a different plasma by the frequency difference between said first and second frequencies and thereby making a uniform plasma, when averaged over time, over a large surface area in said plasma, when averaged over time, over a large surface area in said plasma chemical vapor deposition apparatus.	

Full Text	The present invention relates to a plasma chemical vapor deposition apparatus generation device and chemical vapor deposition apparatus generating plasma by supplying high frequency power to a discharge electrode.

FIELD OF THE INVENTION

The present invention relates to a apparatus and device for generating uniform high-frequency plasma over a large surface area used for a plasma chemical vapor deposition apparatus is used for forming or etching the semiconductor films from amorphous silicon, microcrystal silicon, multicrystal thin films silicon, silicon nitride, etc. for use in solar cells, thin film transistors or the like, and used for performing fluorine radical cleaning (self-cleaning)which cleans the amorphous silicon (a-Si) deposits inside the film-forming chamber using NF3 gas plasma.

TECHNICAL BACKGROUND

A high frequency plasma generator device used in a plasma chemical vapor deposition apparatus performs forming or etching the semiconductor films from amorphous silicon (hereinafter abbreviated "a-Si"), microcrystal silicon, multicrystal thin films silicon, silicon nitride, etc. for use in solar cells, thin film transistors or the like, and performs self-cleaning for the silicon deposits in the film forming chamber using NF3 gas. The high frequency plasma generator device may employ one of two types of electrodes:

a parallel flat plate type electrode or a ladder type electrode.

Figure 6 illustrates an example of a device employing the parallel flat plate type electrode.  Substrate heating support means 6 is installed inside of the plasma chemical vapor deposition apparatus 1 and contacts to the ground electrically.  Flat plate electrode 60 is separated, for example, by 20 mm from the opposing substrate heating support means 6. The flat plate electrode 60 is connected to an external high frequency power source 61 via an impedance matching controller 62 and coaxial cable 63.  In addition, ground seal 5 prevents the generation of unwanted plasma on the side opposite from the side facing the substrate heating support means 6.

Then, substrate 7 for the a-Si film forming is placed atop the substrate heating support means 6 at a set temperature, for example, of 200°C; silane gas (SiH4) is introduced via the gas inlet pipe 64 at a flow velocity, for example, of 50 seem; and a vacuum pump (not shown) connected to vacuum exhaust pipe 65 is operated to adjust the exhaust flow rate, and resultingly, the inside pressure in the plasma chemical vapor deposition apparatus 1 is set, for example, to 100 mTorr. Then, the plasma 66 is generated between  substrate 7 and the flat plate electrode 60 by supplying high frequency power from the high frequency power source 61, which is adjusted by the impedance matching controller 62, to create highly efficient plasma generation in the plasma generator device. Inside of plasma 66, the SiH4 breaks down and an a-Si film is formed on the surface of the substrate 7.  An adequate

thickness of a-Si film may be deposited in this manner over the course of approximately 10 minutes.

An example of a ladder type of high frequency plasma generator device structure is shown in Figure 7; Figure 8 shows a diagram from the A-direction in Figure 7 to further elucidate the structure of the ladder-type electrode 70. The structure of such ladder-type electrodes 70 is described in detail in Japanese Patent Publication Hei 4-236781, etc., while Japanese Patent Publication Hei 11-111622 discloses an evolved form of the ladder-type electrode in which a plurality of parallel electrode rods are arrayed into an electrode group, and where two such groups are arrayed orthogonally to form an electrode mesh.

In the high frequency plasma generator device shown in Figure 7, substrate heating support means 6 (not shown in Figure 8)is electrically connected to the ground, which is provided inside of the plasma chemical vapor deposition apparatus, and ladder-type electrode 70 is positioned opposite to the substrate heating support means 6 at a distance, for example, of 20 mm.  The ladder-type electrode 70 is electrically connected to an external high frequency power source 61 via impedance matching controller 62 and coaxial cable 63.  Ground shield 5 is positioned to prevent unwanted plasma from being generated on the side opposite the surface facing substrate heating support means 6.

Then, substrate 7 for the a-Si film forming is placed atop the substrate heating support means 6 at a set temperature, for example, of 200°C, and silane gas (SiH4) is introduced via the gas inlet pipe at a flow velocity, for example, of

50 seem.  Then a vacuum pump (not shown) connected to vacuum exhaust pipe is operated to adjust the exhaust flow rate, and resultingly, the inside pressure in the plasma chemical vapor deposition apparatus 1 is set, for example, to 100 mTorr. Since the plasma 71 is generated between  substrate 7 and the ladder-type electrode 70 by supplying high frequency power to the ladder-type electrode 70, the impedance matching controller 62 can be adjusted to create highly efficient plasma generation in the plasma generator device. Inside of plasma 71, then, the silane (SiH4) breaks down and an a-Si film is formed on the surface of the substrate 7.  Thus an adequate thickness of a-Si film may be deposited in this manner over the course of approximately 10 minutes.

Comparing the structural example of Figure 7 to that of Figure 6, first, the use of a ladder -type electrode comprised of a plurality of rods having a round cross section rather than a flat plate electrode, allows the silane (SiH4) raw material to flow freely between the rungs to make the supply of the raw material more uniform. Second, the plasma can be generated more uniformly by means of the plurality of power supply points (in this example 4 points), as opposed to one supply point.

Such plasma chemical vapor deposition apparatus include a high frequency plasma generator device, but there is an ongoing demand for devices that can fabricate thin film semiconductors for solar cells, thin film transistors for flat panel displays and the like, in low cost by manufacturing a large surface area (e.g. approximately 1.5 x 1.2 m) at high speed, and in high quality by lowering the defect density

and achieving the high level crystallization rate. Additionally, a demand exists for high speed, large surface area self-cleaning using NF3 gas of the a-Si' deposits that accumulate in the chambers where the large surface area film forming takes place, which is the same demand for fabricating thin films.

To meet such demands, very higher frequency power sources (30-800 MHz) have been used for a new plasma generation method. The use of the foregoing very higher frequencies speeds up the film forming rate and produces higher quality. The method is described, for example, in "Mat. Res. Soc. Symp. Proc, Vol. 424, pp-9, 1997. Recently, attention has been focused upon forming microcrystal Si thin films in place of a-Si films using such very higher frequencies to produce high speed, high quality films.

One problem with these very high frequency film forming methods is the difficulty of obtaining uniformity in large surface area film forming.  Since the wavelength of these very high frequencies is on the same order as the electrode size, a standing wave is generated at the ends of the electrodes due to reflected waves causing a floating inductance.capacitance that affects the voltage distribution, which in turn causes nonuniformity in the plasma distribution due to the interference between the plasma and the high frequency waves.  The result is a nonuniform distribution of the film thickness, with the film being thinner in the center.  Further, the NF3 plasma used in self-cleaning, being a negatively charged gas (electrons adhere easily), causes the plasma itself to be very unstable, and in addition its

distribution is nonuniform due to the gas flow (the plasma being generated on the downstream side) and differences in the distance between electrodes.

In a typical example employing the parallel flat plate electrode that is structurally depicted in Figure 6, the electrode size exceeds 30 cm x 30 cm. Thus, when the frequency exceeds 30 MHz, the above described effects become pronounced and it is difficult to achieve even the minimal uniformity in film thickness of ±10% for manufacturing the semiconductor film.

On the other hand, in a typical example with a ladder-type electrode structured as shown in Figures 7, 8, the pronounced standing wave that forms from the single point of power supply is characteristically reduced by using four power supply points. However, in this case as well, it becomes difficult to form uniform films when the electrode size exceeds 30 cm or when the frequency exceeds 80 MHz.

The above-described problems have drawn the attention of academic societies, and at this point, as described in Mat. Res. Soc. Symp. Proc, Vol. 377, pp. 27, 1995, for example, proposals were made to connect a no-loss reactance (coil) to the side opposite the power supply side of the parallel flat plate electrode.  This changes the reflected wave conditions for the standing wave at the end of the electrode and generates a relatively flat distribution of standing wave waveforms, for example, a sine wave peak over the electrode that thereby decreases the voltage distribution from the electrode.  However, this method does not fundamentally eliminate standing waves, but merely generates the flat part

the first and the second power supply sections wherein each high frequency power have different frequencies; wherein the first and the second cycles are alternatively switched to apply the same frequency or the different frequencies to the first and the second power supply sections continuously, so as to generate a different plasma by changing a generation position of standing wave in each cycle, but a uniform plasma over large surface areas when averaged over time.

In addition, the present invention provides a device to implement the effects of the present invention.  This invention relates a plasma generation device for generating high frequency plasma uniformly over a large surface area, including a first and a second power supply section provided on both ends of a discharge electrode to deliver high frequency power, and being installed in a plasma chemical vapor deposition apparatus. The device is characterized by the configuration of a first oscillator that generates high frequency waves at a first frequency; a second oscillator that generates high frequency waves at a second frequency; a high frequency power source A, which upon receiving the high frequency waves from the first oscillator, supplies high frequency power at the first frequency to the first power supply section of the discharge electrode; a frequency switching means that can appropriately switch the first and second frequencies from the first and second oscillators in a predetermined cycle; and a high frequency power source B, which, upon receiving the output from the frequency switching means, supplies the received output to the second power supply section of the discharge electrode; wherein the supply

of a sine wave over the electrode, which produces a uniform area which is approximately 1/8 of that wavelength. In theory, further uniformization beyond that range would not be possible.

Other proposals for technology to generate uniform plasma over a large surface area is disclosed in Japanese Patent publications 2000-3878, 2000-58465, 2000-323297, 2001-7028, etc., but in these, the maximum electrode size was about 80 cm x 80 cm.  They cannot accommodate the large surface areas of 1.5 m x 1.2 m that are targeted by the present invention. Thus, the conventional technology for plasma chemical vapor deposition apparatus that perform very high frequency plasma generation could not generate plasma to produce a uniform film upon very large substrates that exceed 1m x 1 m in size. Technology similar to that used in the present invention, that is technology that uses two different discharge electrodes supplied two different high frequency waves is described in detail in, M. Noisan, J. Pelletier, ed., "Microwave Excited Plasmas," Technology, 4, second impression, pp. 401, Elsevier Science B. V., 1999.

However the objective of that technology was to control the volume of active ions and other inflow as well as the irradiated energy by means of using the one high frequency wave for plasma generation and the other to control the bias voltage on the surface of the dielectric substrate. That objective differs completely from the objective of the present invention of producing uniform plasma generation over an exceeding large substrate of 1 m x 1 m.

The present invention was developed to resolve the

aforementioned problems and has as its objective, the provision of a uniformization method and device for high frequency plasma over large surface areas, by employing a plasma chemical vapor deposition apparatus that generates uniform plasma over a large surface area using a very high frequency (VHF) plasma chemical vapor deposition apparatus.

SUMMARY OF THE INVENTION

To resolve the foregoing problems, the present invention installs a first and a second power supply section on both ends of the discharge electrode, which are supplied with alternate cycles: the first cycle wherein the first and second power supply sections receive high frequency waves at the same frequency, and a second cycle wherein different high frequency waves are received, whereby the standing waves generated in each cycle form in different positions during the plasma generation, which, when averaged over time, makes possible uniform plasma generation over a large surface area. To wit, the present invention relates a plasma generation method for generating high frequency plasma uniformly over a large surface area in a plasma chemical vapor deposition apparatus in which the plasma is generated by supplying high frequency power to a discharge electrode.  It may comprise the steps of: applying a first cycle of high frequency power supply to a first and a second power supply section being installed on both ends of a discharge electrode, wherein each high frequency power to the first and the second power supply sections have the same frequency; and applying a second cycle of high frequency power supply to

frequency of the high frequency waves supplied to the second power supply section from the high frequency power source B is switched continuously, so as to generate a different plasma by changing a generation position of standing wave and thereby making a uniform plasma, when averaged over time, over a large surface area in the plasma chemical vapor deposition apparatus.

Thus, by alternating cycles of the high frequency power being supplied at the same frequency, and being supplied at different frequencies, when the high frequency waves are supplied to the discharge electrode at the same frequency, the waves coming from both sides resonate in the middle to increase the plasma density in that area, but on the other hand, when the waves from both sides of the electrode are of different frequencies, they tend to cancel each other out at the center to lower the plasma density in that area.  Thus when alternating these cycles and looking at the average over time, the generation of the plasma is such that the standing wave distribution is uniform over the large surface area above the discharge electrode, which results in a uniform thickness of deposition on the large surface area substrate, as well as uniform self-cleaning.

A preferred implementation of the foregoing method of this invention is to vary one of the frequencies in the second cycle over time to intentionally vary the state of the plasma generation in a manner such that, when viewed as an average over time, the plasma is generated uniformly over the large surface area, and further, the second oscillator has a variable oscillation frequency.

In this manner, when one  of  the frequencies of the foregoing second cycle is varied over time in supplying the high frequency waves at different frequencies, the state of plasma generation may be varied accordingly to further average the plasma density.

In addition, one of the frequencies used during the cycle using different frequencies, particularly one of frequencies in the second cycle may be the same frequency as the frequency in the first cycle.

Further, the switching to alternate between the first and second cycles may fall within the range of 1 time/second to 10 million times/second.

The time ratio between the first cycle and the second cycle may be varied, depending on the gas pressure and the type of gas being used.

Also, it is preferable to use a function generator so that the time ratio between the first cycle and the second cycle may be varied, depending on the pressure and the type of the gas being used, and the time ratio between the first and second frequencies that are switched by the switching means may also be varied and set to an appropriate value depending upon the gas pressure and the type of gas based upon inputs into the function generator.

Thus, the time ratio between the first cycle and second cycle may be varied according to the gas pressure and type of gas; for example, using an identical duty cycle, different gas conditions could cause the state of plasma generation to differ. However, such a situation could be handled and a uniform plasma density could be achieved in this manner

without requiring any hardware changes.

Further, in the present invention, phase shift modulation may be applied to the high frequency waves supplied to the first or second power supply section during the first cycle to vary the state of plasma generation by shifting the phase from the other high frequency to produce uniform plasma generation over a large surface area when averaged over time. To wit, further it may comprises a phase shift modulation means which is incorporated to modulate the phase of the high frequency waves supplied from the first oscillator to the high frequency power source A or the frequency switching means.

In this manner, when the same frequency high frequency waves of the same frequency are supplied to the power supply section, the phase of the high frequency waves may be shifted toward the other side to make possible, using a single frequency application to the discharge electrode, to shift the high density plasma off the center and thereby make the plasma uniform when averaged over time.

Further in this invention, a direct current bias may be applied to the power supply section of the discharge electrode in order to uniformize the generated plasma density over a large surface area.

To wit, this involves the addition of a means to apply a direct current bias to the power supply section of the discharge electrode.

The application of the direct current bias to the power supply section of the discharge electrode makes it possible to reduce the sheath capacitance of the discharge electrode,

which increases the wavelength of the standing wave to uniformize the plasma density.

Further still in this invention, an axial direction of power supply cables to the first and second  power supply sections may be matched to the axial direction of the discharge electrode to minimize the current return distances, and reduce the power loss from the power source, to thereby increase range over which the plasma is generated.

To wit, the power supply cable to the power supply section of the discharge electrode should be connected in a manner such that the axial direction of the cable matches the axial direction of the discharge electrode.

By matching the axial direction of the power source cable to the power supply section to the axial direction of the discharge electrode, the power from the power source can smoothly enter the discharge electrode, and the minimization of the current return distance reduces the power losses to increase the range over which plasma is generated.

Additionally, the present invention is characterized by the configuration, in which gas may be delivered that readily forms plasma to the inside of the plasma chemical vapor deposition apparatus being within a range to satisfy the conditions required for rapid film forming by plasma chemical vapor deposition and rapid self-cleaning of the plasma chemical vapor deposition apparatus.

Adding gas that facilitates plasma formation in this manner further promotes the generation of an uniform plasma. Thus it is preferable to employ gas mixtures that contain inactive gasses such as N2, Ar, Kr, Xe or combinations thereof.

BRIEF DESCRIPTION OF THE DRAWINGS

Figure 1 is a block diagram depicting an embodiment of the plasma generation device for generating high frequency plasma uniformly over a large surface area in the plasma chemical vapor deposition apparatus of this invention.

Figure 2 is a diagram used to explain a ladder-type structure for the discharge electrode.

Figure 3 is a diagram showing the connection between the discharge electrode and the power supply cable.

Figure 4 is a graph showing the plasma generation state using 10 types of cycle ratios that  range from 0 : 10 to 9 : 1, for the supply of the same frequency of high frequency waves and a different frequency of high frequency waves to the power supply section of the discharge electrode.

Figure 5 is a graph showing the phase shift of the one high frequency wave with respect to the other when the same frequency of high frequency power is supplied to the power supply sections.

Figure 6 illustrates an example of a plasma chemical vapor deposition apparatus employing the parallel flat plate type electrode according to the prior art.

Figure 7 illustrates an example of a plasma chemical vapor deposition apparatus employing the ladder-type electrode according to the prior art.

Figure 8 is a diagram to explain the ladder-type electrode showing from the A side arrowed in Figure 7 according to the prior art.

DETAILED DESCRIPTION OF THE PREFERRED EMBODIMENTS

The basic configuration of this invention provides for a plasma chemical vapor deposition apparatus of the class that can accommodate an electrode size of 1.5 m x 1.2 m, a gas pressure of 12 to 20 Pa (90-150 mTorr) while utilizing a high frequency power source of 60 MHz.  As was described above in section on means used to resolve problems with the existing technology, a first and a second power supply section are established on each end of the discharge electrode in the plasma chemical vapor deposition apparatus; these are powered alternately with high frequency waves in two cycles, a cycle in which the same frequency of high frequency is supplied, and a cycle in which different frequencies of high frequency power are supplied.  When viewed over time, the plasma generation, in other words, the standing wave distribution over the discharge electrode, is uniform over the large surface area by the different plasma generation in each cycle.  Further, in this present invention, the following six ways can be used to uniformize time-averaged plasma generation to thereby make it possible to work with exceedingly large substrate targets exceeding 1 m x 1 m in size.

1.	Vary the oscillation frequency of the different frequency over time,

2.	Based upon the gas pressure, gas type and other gas conditions, vary the time ratio, in other words, vary the duty cycle between the cycle that supplies the same frequency power to the first and second power supply sections and that which supplies different frequencies,

3.	When supplying the same frequency of high frequency power to both the first and second power supply sections, phase shift one of the high frequency power sources with respect to the other,

4.	Apply a DC bias voltage to the power supply section of the discharge electrode,

5.	Align the axial direction of the power source cable outlet with the first and second power supply sections connections (axial direction), and

6.	Input at an appropriate ratio of inactive gas that facilitates plasma generation such as N2, Ar, Kr, Xe or combinations thereof within a range appropriate to the speed of film forming or self-cleaning, etc., in order to uniformize plasma generation over the large surface area and perform uniform processing.

In this section we shall explain several preferred embodiments of this invention with reference to the appended drawings.  Whenever the size, materials, shapes, relative positions and other aspects of the parts described in the embodiments are not clearly defined, the scope of the invention is not limited only to the parts shown, which are meant merely for the purpose of illustration.

First, explanation will be provided of the plasma generation device for generating high frequency plasma uniformly over a large surface area

in the plasma chemical vapor deposition apparatus of this invention. Thereafter, the methods of generating uniform high frequency plasma over large surface areas will be described.

Figure 1 is a block diagram depicting an embodiment of

the plasma generation device for generating high frequency plasma uniformly over a large surface area in the plasma chemical vapor deposition apparatus of this invention. Figure 2 is a diagram used to explain a ladder-type structure for the discharge electrode. Figure 3 is a diagram showing the power source cable outlet in the axial direction and the aligning of the first and second power supply section connection to match (in the axial direction).  Figure 4 is a graph showing the plasma generation state using 10 types of cycle ratios that range from 0 : 10 to 9 : 1, for the supply of the same frequency of high frequency waves and a different frequency of high frequency waves to the power supply section of the discharge electrode. Figure 5 is a graph showing the phase shift of the one high frequency wave with respect to the other when the same frequency of high frequency power is supplied to the power supply sections.

In Figure 1, 1 represents a plasma chemical vapor deposition apparatus having an air-tight interior; 2 is the discharge electrode, 3, 4 are the first and second power supply sections for the supply of power to discharge electrode 2;

5	is a ground shield to prevent unwanted plasma formation;

6	is the substrate heating support means which is located, for example, at 20 to 34 mm distance from discharge electrode 2, and which contains an internal heater and mechanism not shown in the figure; 8 is a gas inlet pipe connected to a gas supply source (not shown), which, for example, allows the introduction of reactive gasses 9 such as silane (SiH4) gas for film forming and NF3 for self-cleaning; 10 is a gas exhaust pipe, 11 is a vacuum pump, which enables the internal

pressure of the plasma chemical vapor deposition apparatus 1 to be reduced to approximately 1 x 10-6 Torr; 12 and 13 are RF amplifiers comprising the first and second high frequency power sources A and B; 14 is a first high frequency (RF) oscillator, which incorporates a phase shifter, to perform phase modulation on either one of the high frequency waves, that oscillates, for example, at 60 MHz to generate the high frequency waves (RF) that are sent to the high frequency power source (RF amp) A and to the switch 16; 15 is a second high frequency (RF) oscillator for 58.5 MHz, which is capable of varying its oscillation frequency, for example, from 58.5 MHz to 59.9 MHz, or from 60.1 MHz to 61.5 MHz; 16 is a switch which can receive the high frequency waves from the first and second high frequency wave oscillators 14, 15 and switch them to supply the high frequency power source B 13; 17 is a function generator which, upon the switching of the high frequency waves from the first and second high frequency oscillators 14, 15, divides up the time cycles, in other words, changes the duty cycle, for these high frequency waves; and 18 is a current return circuit.  In Figure 3, 20 represents a single electrode having a ladder-type structure for use as the discharge electrode 2 in Figure 1; 21 and 22 are power source cables that supply the high frequency waves to discharge electrode 2 (20) ; and 23 is the DC bias power source.

Among these, the first high frequency oscillator 14 oscillates, as previously stated, for example, at 60 MHz, and that signal is sent to the high frequency power source A 12 or the switch 16, while the second high frequency oscillator 15, oscillates, for example, at 58.5 MHz and is

switched at switch 16. This switch 16, switches the 60 MHz signal sent from the first high frequency oscillator 14 and the 58.5 MHz sent from the second high frequency oscillator 15 in a constant cycle and sends the high frequency to the high frequency power source B 13. Accordingly, the high frequency power source A 12 supplies the 60MHz high frequency to the first power supply section 3, while the high frequency power source B 13 supplies the 60 MHz and the 58.5 MHz radio frequencies switched at constant cycles to the second power supply section 4.

Further, the switch 16, which switches the 60 MHz from the first high frequency oscillator 14, and the 58.5 MHz from the second high frequency oscillator 15, is such that it can switch at a variable time ratio, in other words, a variable duty cycle based upon a signal from function generator 17 that reflects the gas conditions such as type of gas, pressure, etc.  In addition, the first high frequency oscillator 14 incorporates an internal phase shifter which makes possible the phase shifting of the one high frequency with respect to the other frequency that is fed to either high frequency power source A 12 or switch 16. Further, the second high frequency oscillator 15 has a variable configuration to enable it to oscillate, for example, from 58.5 MHz to 59.9MHz or from 60.1 MHz to 61.5 MHz.

The discharge electrode 2 of plasma chemical vapor deposition apparatus 1, for example, is of the ladder type shown in Figure 2, and as is shown in the Figure, the first power supply section 3 and the second power supply section 4 are established at 8 points each as shown by the black dots

on both ends of discharge electrode 2 .  Power supply sections 3 and 4 of discharge electrode 2, have connections, 21 and 22 shown in Figure 3 for each ladder type electrode rungs 20, which are positioned in the same direction (axial direction) as the power supply sections 3, 4.  Also, a DC bias can be applied to discharge electrode 2 (20) from DC bias power source 23. In the foregoing description, discharge electrode 2 was of the ladder type, and power supply sections 3, 4 were located at 8 points each, but the present invention is not confined to ladder type discharge electrodes, it may also be applied to flat plate electrodes. Additionally, the connections are not confined to 8 points, there may be 4 points, 16 points, or other number as required by the application.

Thus, by connecting power supply sections 3 and 4 of discharge electrode 2 to the power source cable 21, 22 outlets in a radial direction that matches that of ladder type discharge electrode 20, by introducing the power smoothly into ladder type electrode 20, and by minimizing the current return path distance, power losses at the power supply section may be reduced and the range of plasma generation may be increased.  These power cables 21, 22 are coaxial cables or other appropriate types, such as parallel flat cable, or parallel wire cable.

The application of a DC bias from DC bias power source 23 to discharge electrode 2 makes it possible to reduce the sheath capacitance of discharge electrode 2, increase the wavelength of the standing wave in a direction that makes voltage distribution more uniform, and makes possible the averaging of the plasma density.  Sheath capacitance refers

to the phenomena, in which a surrounding group of electrons (called a "sheath") is formed around a ladder type electrode 20 in the course of plasma generation, and the sheath maintaining a sort of dielectric state prevents direct currents from flowing in a manner similar to the state a capacitor exists around the electrode.  The application of a negative DC bias scatters these electrons to thereby reduce the sheath capacitance. This increases the interval between the standing wave wavelengths and serves to make the plasma more uniform.

When employing such a plasma chemical vapor deposition apparatus 1 configured according to this invention to create semiconductor films of a-Si, microcrystal silicon, multicrystal thin film silicon, silicon nitride, etc., or to perform self-cleaning of accumulated a-Si using NF3 gas, during film forming, for example, substrate 7 would be affixed to substrate heating support means 6 which is set at 200°C while reaction gas 9, such as silane gas (SiH4),would be introduced through gas inlet pipe 8 at a rate, for example, of 50 seem, with vacuum pump 11 being connected to exhaust pipe 10 to adjust the exhaust flow rate to keep the pressure inside of the plasma chemical vapor deposition apparatus at, for example, 100 mTorr.

Then, for example, the 60 MHz high frequency from the first high frequency oscillator 14, and the 58.5 MHz high frequency from the second high frequency oscillator 15 are respectively supplied to high frequency power source A 12 and switch 16.  Then, the operation of switch 16 switches the 60 MHz sent from the first high frequency oscillator 14

and the 58 . 5 MHz sent from the second high frequency oscillator 15 at a constant cycle and sends the high frequency to the high frequency power source B 13. Then, the high frequency power source A 12 supplies 60 MHz high frequency to the first power supply section 3, while high frequency power source B 13 supplies the 60 MHz and 58.5 MHz radio frequencies that are switch at a constant cycle to the second power supply section 4.

This causes plasma generation between discharge electrode 2 and substrate 7, with the silane (SiH4) or other reaction gas 9 introduced from the gas inlet 8 decomposing and depositing a film of a-Si atop substrate 7.  The above described self-cleaning inside of plasma chemical vapor deposition apparatus using the NF3 gas takes place in exactly the same way; the NF3 gas decomposes in a plasma to form fluorine radicals that perform the cleaning.

When the plasma is so generated, Figure 4 illustrates the differences in plasma states from the case where the 60 MHz very high frequency is supplied simultaneously to power supply sections 3, 4, and the case where the 60 MHz high frequency is supplied to the first power source section 3 while 58.5 MHz, a different high frequency, is supplied to the second power supply section 4. To wit, the graph in Figure 4 shows the case when silane (SiH4) or other reactant gas 9 is introduced into the foregoing plasma chemical vapor deposition apparatus 1, and the same high frequency (60 MHz) is supplied to the first and second power supply sections 3, 4 of discharge electrode 2, and the case when differing frequencies are supplied (60  MHz  to  the first power supply

section 3 and 58.5 MHz to the second power supply section 4) for 10 sets of conditions with the time ratio being varied from 0 : 10 to 9 : 1.

In Figure 4, the horizontal axis indicates the distance from the first power supply section 3 from (0 cm) to (110 cm) on the right, which corresponds to the distance to the second power supply section 4.  The vertical axis shows the relative voltage value for the plasma. The higher this value the more dense the plasma.  In the figure the a-curve shows the plasma generation state for the case when the supply time ratio for the different radio frequencies was 10 and that for the same radio frequencies was 0, in other words for the case where different frequencies were used all the time, while the b-curve shows the case for the supply time ratio of the different radio frequencies being 9 and the same frequency being 1.  Thereafter, the case is similar for the n-curve, where the time ratio at the different frequencies was 1 and the same frequencies was 9.

As is apparent from this graph, in curve a, when different frequencies were supplied to the first and second power supply sections 3, 4, the plasma density was highest at the two ends of discharge electrode 2, in other words, in the vicinity of the power supply sections 3 and 4, and the plasma density was lowest at the center.  However, when the same frequency was supplied to the first and second power supply sections 3, 4 at the highest ratio in curve n, the plasma density was highest near the center of discharge electrode 2, and accordingly, lower toward the vicinity of power supply sections 3 and 4 on each end, but still reasonably high in

the vicinity of power supply sections 3, 4. Then, in curve f where the time ratio was 5 : 5 in supplying the same and different radio frequencies to the first and second power supply sections 3, 4, the cumulative plasma generation state was such that plasma density was slightly higher near the ends of the discharge electrode, but very uniform over a broad range in the center of the electrode.

To wit, the graph of Figure 4 shows that when the same 60 MHz very high frequency is supplied to both power supply sections 3, 4 of discharge electrode 2, plasma density is higher at the center of the electrode, but when different frequencies are supplied, plasma density is lower at the center of the electrode. By appropriately alternating cycles of the two conditions, it is possible to uniformize plasma generation over a large surface area.  Also, similar effects were obtained from the alternation of cycles of the same frequencies with different frequencies to the power supply sections 3, 4 over a broad cycle rate range from 1 cycle to 10 million cycles per second.
