Repository: anandvc/allindianpatents

File: patents/233335-method-for-producing-a-high-permeability-grain-oriented-electrical-steel.html
Indian Patents. 233335:"METHOD FOR PRODUCING A HIGH PERMEABILITY GRAIN ORIENTED ELECTRICAL STEEL"

Indian Patents

Recently Granted Patents

  Recently Published Patents

Title of Invention	"METHOD FOR PRODUCING A HIGH PERMEABILITY GRAIN ORIENTED ELECTRICAL STEEL"

Abstract	A method for producing a high permeability grain oriented electrical steel, comprising the steps of providing a band having a thickness of from 1.5 to 4mm, the band composition comprising 2.0 to 4.5% silicon, 0.1 to 1.2% chromium, 0.01 to 0.08% carbon, 0.01 to 0.05% aluminium, 0.001 to 0.01 nitrogen and balance being iron and residual elements, wherein optional additions may comprise up to 0.1% sulphur, up to 0.14% selenium, 0.03 to 0.45% manganese, up to 0.2% tin, up to 1% copper, up to 0.2% molybdenum, up to 0.2% antimony, up to 0.02% boron, up to 1% nickel, up to 0.2% bismuth, up to 0.2% phosphorus, up to 0.1% arsenic and up to 0.3% vanadium, the band having a volume resistivity of at least 45 µ&#937;-cm, and a peak austenite volume fraction at 1150°C (&#947;1150°C) in iron containing 3.0 3.6% silicon and 0.030-0.065% carbon {&#947;1150°C=64.8-23(%Si) - 61 (%A1) + 9.89 (%Mn+%Ni) + 5.06 (%Cr+%Ni+%Cu)+694 (%C) + 347(%N) of at least 20%, annealing said hot rolled band to provide an isomorphic layer thickness of at least 2% of the total thickness of the hot processed band, quenching the hot processed band to retain austenite and/or marten site cold rolling the band in one or more stages to provide a cold rolled strip, said cold rolling providing a final reduction of at least 80%. Annealing the cold reduced strip, decarburization annealing the cold reduced strip sufficiently to prevent magnetic aging, optionally nitriding said decarburised strip, wherein the hot rolled band composition comprises 0.01 to 0.03% carbon, coating at least one surface of the annealed strip with an annealing separator coating, final annealing the coated strip to effect secondary grain growth and thereby provide a permeability measured at 796 A/m of at least 1840.	

Full Text	HIGH PERMEABILITY GRAIN ORIENTED ELECTRICAL STEEL Jerry W. Schoen, Norris A. Dahlstrom and Robert J. Comstock, Jr.

BACKGROUND OF THE INVENTION

The present invention relates to a method of producing a high permeability grain oriented electrical steel from a hot processed strip, or band, comprising about 2.0 to about 4.5% silicon, about 0.1 to about 1.2% chromium, at least about 0.01% carbon and about 0.01 to about 0.05% aluminum. The steel strip will typically have a volume resistivity of at least 45 µΩ-cm, an austenite volume fraction (γ1150°c) of at least about 20% and an isomorphic layer thickness of at least about 2% of the total thickness of the strip on at least one surface prior to final cold rolling.

Electrical steels are broadly characterized into two classes. Non-oriented electrical steels are engineered to provide uniform magnetic properties in all directions. These steels are comprised of iron, silicon and aluminum to impart higher volume resistivity to the steel sheet and thereby lower the core loss. Non-oriented electrical steels may also contain manganese, phosphorus and other elements commonly known in the art to provide higher volume resistivity and lower core losses created during magnetization.

Grain oriented electrical steels are engineered to provide high volume resistivity with highly directional magnetic properties owing to the development of a preferential grain orientation. These steels are differentiated by the grain growth inhibitors used, the process routing employed and the quality of the grain orientation achieved as indicated by the magnetic permeability measured at 796 A/m. Regular (or conventional) grain oriented electrical steels have a permeability of at least 1780 whereas high permeability grain oriented electrical steels have a permeability of at least about 1840 and typically greater than 1880. Typically, the volume resistivity of commercially produced grain oriented electrical steels range from 45-55 µΩ-cm

which is provided by the addition of from 2.95% to 3.45% silicon with iron and other impurities incidental to the method of steelmaking. The processing steps of major importance may include melting, slab or strip casting, slab reheating, hot rolling, annealing and cold rolling.

To achieve the desired magnetic properties in a grain oriented electrical steel, a cube-on-edge grain orientation is developed in the final high temperature anneal of the steel by a process commonly referred to in the art as secondary grain growth. Secondary grain growth is a process by which small cube-on-edge oriented grains preferentially grow to consume grains of other orientations. Vigorous secondary grain growth is primarily dependent on two factors. First, the grain structure and crystalline texture of the steel, particularly the surface and near-surface layers of the steel surface, must provide conditions appropriate for secondary grain growth. Second, a grain growth inhibitor dispersion, such as aluminum nitride, manganese sulfide, manganese selenide or the like, capable of restraining primary grain growth must be provided to restrain primary grain growth until secondary grain growth is complete.

The composition and processing of the steel influence the morphology of the grain growth inhibitor, microstructure and crystalline texture. The typical methods for the production of high permeability grain oriented electrical steels rely on aluminum nitride precipitates or aluminum nitride precipitates in combination with manganese sulfides, and/or manganese selenides for primary grain growth inhibition. Other precipitates may be included in combination with aluminum nitrides, such as copper and the like. The characteristics of the surface and near-surface layers of the steel surface in the hot processed band are important to the development of a high permeability grain oriented electrical steel. This surface region, depicted of carbon and substantially free of auslenite and its decomposition products provides a substantially single phuse, or isomorphic, ferritic mierostructure, and is referred to in the art as the surface

decarburized layer. Alternatively, it may be defined as the boundary between the isomorphic

*

surface layers and the polymorphic (mixed phases of ferrite and austenite or its decomposition products) interior layer, such as shear band and the like. Cube-on-edge secondary grain nuclei with the highest likelihood of sustaining vigorous growth and producing a high degree of cube-on-edge grain orientation are contained within the isomorphic layer or, alternatively, near the boundary between the isomorphic surface layers and polymorphic interior layer.

In the development of grain oriented electrical steels with lower core loss, higher volume resistivity steels have been explored. Typically, higher silicon levels are used which require higher levels of austenite-forming elements to maintain a proper proportion, or phase balance, between the austenite and ferrite phases. Carbon is the most common addition to increase the level of austenite.

The use of higher levels of silicon and carbon for the production of high permeability grain oriented steels has caused many manufacturing problems, increasing both the difficulty and cost of production. Higher levels of silicon and carbon lower the solidus temperature which has an important influence on the formation of defects which may occur during high temperature processing such as solidification, slab or strip casting, slab or strip reheating and/or hot rolling. The use of higher levels of silicon and, to a lesser degree, carbon, have reduced physical ductility and increased brittleness, making the steel more difficult and costly to process. Higher levels of silicon, and to a lesser extent, carbon, contribute to less stable secondary grain growth. As the level of silicon increases, the thermodynamic activity of nitrogen increases and the solubility product of the aluminum nitride grain growth inhibitor is reduced. Higher solutionizing temperatures are then required which make processes such as hot band annealing less productive

and more costly. Higher levels of carbon, and silicon increase the time required for carbon removal, making decarburization annealing more difficult and costly.

Given the above mentioned circumstances, there has remained a need for an improved method for the production of high permeability grain oriented electrical steels having high volume resistivity and improved processing characteristics. In the method of the present invention, the proper proportions of silicon, chromium and carbon are provided for vigorous and stable secondary grain growth and excellent magnetic quality. The method of the present invention also improves the decarburization process.

BRIEF SUMMARY OF THE INVENTION

A high permeability grain oriented electrical steel is produced from a silicon steel composition with chromium. The grain growth inhibitors are primarily aluminum nitride or aluminum nitride in combination with one or more of manganese sulfide/selenide or other inhibitors. The steel has excellent magnetic properties with a magnetic permeability measured at 796 A/m of at least 1840. The steel has improved processability and productivity, particularly in decarburization annealing where the time required for carbon removal is significantly reduced.

A hot processed band is provided having a composition comprising about 2.0 to about 4.5% silicon, about 0.1 to about 1.2% chromium, greater than about 0.01 % carbon, about 0.01 to about 0.05% aluminum, and balance being essentially iron and residual elements, all percentages by weight. Additions may be made including up to about 0.1% sulfur, up to about 0.14% selenium, about 0.03 to about 0.45% manganese, up to about 0.2% tin and up to about 1% copper. Other additions may also be made including up to about 0.2% molybdenum, up to about 0.2% antimony, up to about 0.02% boron, up to about 1% nickel, up to about 0.2% bismuth, up

to about 0.2% phosphorus, up to about 0.1% arsenic, and up to about .3% vanadium. Any of the preferred or more preferred ranges could be used singularly or in combination with the broad or preferred ranges.

The steel has a volume resistivity of at least 45µΩ-cm, at least about 0.01% carbon so that an austenite volume fraction of at least about 20% is present as hot processed and at least one surface of the steel has an isomorphic layer having a thickness of at least about 2% of the thickness of the hot processed steel. The steel is processed using at least one cold reduction stage to a final thickness after which the strip is decarburized. The decarburized steel is coated on at least one surface with an annealing separator coating and is then high temperature annealed to achieve secondary grain growth, develop a forsterite coating and purify the steel.

The addition of chromium lowers the thermodynamic activity of nitrogen which reduces the solubility product of the aluminum nitride used to form the grain growth inhibitor. Accordingly, the steel of the present invention is less prone to premature precipitation of aluminum nitride during and after hot rolling. Further, lower annealing temperatures and/or shorter annealing times may be used while a comparable amount of aluminum nitride prior to cold rolling is provided which is beneficial since manufacturing costs are reduced from lower energy usage and increased annealing productivity.

The hot processed band has an austenite volume fraction of at least 20% and is rapidly cooled prior to cold rolling to final thickness to prevent the formation of pearlite as the primary austenite decomposition product. The chromium-containing steel of the present invention is less prone to transform into martensite and/or retained austenite. Very rapid quenching is needed to ensure that the austenite is transformed into a hard second phase such as retained austenite and/or martensile which is needed for optimum development of the desired cube-one-edge grain

orientation and magnetic properties. Chromium up to about 0.60% increases the preferred start-of-quench temperature.

The steel of the present invention realizes improvements in these above mentioned areas without compromising the magnetic properties of the finished product.

BRIEF DESCRIPTION OF THE DRAWINGS

FIG. 1 is a graph illustrating the influence of a low cooling rate (
FIG. 2 is a graph illustrating the influence of a rapid cooling rate {> 50°C/second) prior to final cold rolling on the magnetic permeability at H-796 A/m for high permeability grain oriented electrical steels of the present invention, and

FIG. 3 are photographs at IX comparing the secondary grain structures of 0.23 mm thick samples of high permeability grain oriented electrical steels made using the low cooling rate of the prior art and the rapid cooling rate of the present invention.

DESCRIPTION OF THE PREFERRED EMBODIMENT

The present invention provides a method for producing a high permeability (greater than 1840) grain oriented electrical steel with high volume resistivity and improved processing characteristics, particularly in decarburization annealing where the method of the present invention allows for significant improvements in productivity, A high permeability electrical steel produced from the method of the present invention provides further advantages over the prior art methods in that the addition of chromium lowers the thermodynamic activity of nitrogen

which reduces the solublity product of the aluminum nitride used to form the grain growth inhibitor. The steel of the present invention is less prone to premature aluminum nitride precipitation during and after hot rolling which provides for improved control. Further, lower annealing temperatures and/or shorter annealing times may be used while a comparable amount of aluminum nitride prior to cold rolling is provided which is beneficial since manufacturing costs benefit from lower energy usage and increased productivity in annealing.

The invention teaches a process whereby a high permeability grain oriented electrical steel is produced from a hot processed band of thickness of about 1.5 to about 4mm. The band, prior to rolling, has a composition comprising about 2.0 to about 4.5% silicon, about 0.1 to about 1.2% chromium, greater than about 0.01 % carbon, about 0.01 to about 0.05 % aluminum, and balance being essentially iron and residual elements, all percentages by weight. Additions may be made including up to about 0.1% sulfur, up to about 0.14% selenium., about 0.03 to about 0.45% manganese, up to about 0.2% tin and up to about 1% copper. Other additions may also be made including up to about 0.2% molybdenum, up to about 0.2% antimony, up to about 0.02% boron, up to about 1% nickel, up to about 0.2% bismuth, up to about 0.2% phosphorus, up to about 0.1% arsenic, and up to about 0.3% vanadium. Any of the preferred ranges could be used singularly or in combination with the broad or preferred ranges. All of the percentages above and throughout the specification are in weight % and determined prior to cold rolling unless otherwise noted.

A preferred composition will have 2.75-3.75% silicon, greater than 0.25 to about 0.75% chromium, about 0.03 to about 0.06% carbon, about 0.02 to about 0.03% aluminum, about 0.005 to about 0.01% nitrogen, about 0.05 to about 0.15% manganese, about 0.05 to about 0.1% tin, about 0.02 to about 0.03% sulfur and/or selenium, about 0.05 to about 0.25% copper and balance

essentially iron and normal residual elements. Any of the preferred ranges could be used singularly or in combination with the broad or preferred ranges. A more preferred composition includes 3.0-3.5% Si. While higher silicon is desired to improve core loss by providing higher volume resistivity, the effect of silicon on the formation and/or stabilization of the ferrite phase and reduction in the austenite volume fraction ((γ1150°c) ) must be considered in order to maintain the desired phase balance, microstructural characteristics and mechanical properties.

The hot processed band composition prior to cold rolling comprises greater than about 0.01% carbon, preferably about 0.02 to about 0.08% carbon and more preferably about 0.03 to about 0.06% carbon. A level of carbon below about 0.010% in the hot processed band prior to cold rolling is undesirable because secondary recrystallization becomes unstable and the quality of the cube-on-edge orientation in the product is impaired. High percentages of carbon above about 0.08% are undesirable because the thinning of the isomorphic layer results in weaker secondary grain growth and provides a lower quality cube-on-edge orientation, and results in increased difficulty in obtaining carbon less than 0.003% in decarburization annealing. In the present invention, the amount of carbon needed to be removed during decarburization annealing is reduced, requiring significantly less time for decarburization annealing, significantly improving productivity and reducing manufacturing costs.

The starting steel of the invention is made from a hot processed band. By "hot processed band", it will be understood to mean a continuous length of steel produced using methods such as ingot casting, thick slab casting, thin slab casting, strip casting or other methods of compact strip production using a ferrous melt composition comprising carbon, silicon, chromium, aluminum and nitrogen.

Silicon, chromium and carbon are the primary elements of concern in the method of the present invention, other elements will also affect the amount of austenite and, if present in significant amounts, must be considered. The thickness of the isomorphic layer and austenite volume fraction will also be affected by changes in the carbon content prior to cold rolling to final thickness.

Equation (1) can be used to calculate the effect of common alloying additions on volume resistivity (p) of iron.

(1)  p, µΩ-cm = 13 + 6.25(%Mn) + 10.52(%Si) + 11.82(%A1) + 6.5(%Cr) +14(%P)

wherein Mn, Si, Al, Cr and P are the percentages of manganese, silicon, aluminum, chromium and phosphorus, respectively, comprising the composition of the steel. While electrical steels with higher volume resistivity have long been desired, the methods of the prior art typically rely on increasing the percentage of silicon in the alloy. As has been shown in the art, increasing the percentage of silicon will alter the phase balance, that is, the relative proportions of austenite and ferrite, during processing.

Equation (2) below is an expanded form of an equation originally published by Sadayori et al, "Developments of Grain Oriented Si Steel Sheets with Low Iron Loss", Kawasaki Seietsu Giho, vol. 21, No. 3, pp. 93-98, 1989, to calculate the peak austenite volume fraction at 1150°C (γ1150°c) in iron containing 3.0-3.6% silicon and 0.030-0.065% carbon.

(2)  (γ1150°c  = 64,8 - 23(%Si) - 61 (%A1) +9.89(%Mn + %Ni) + 5.06(%Cr + %Ni + %Cu) + 694(%C) + 347(%N)

Phase balance is important in high permeability grain oriented steels that typically have at least about 20% austenite, more typically about 20 to about 50%, and preferably about 30 to about 40%. The provision of an austenite phase during processing serves to control normal grain growth during transcritical process anneals; to enhance aluminum nitride dissolution; and to develop a sharper near- recrystallization texture (transformation with a hard phase such as martensite and/or retained austenite). Normally a higher silicon level requires a higher carbon content to maintain the desired phase balance as shown in Equation (2). Higher percentages of silicon and carbon contribute to poorer physical properties in electrical steels, principally, increased brittleness and increased difficulties in removing carbon during decarburization. The present invention provides excellent magnetic properties and the processing benefits of reduced levels of silicon and carbon by the addition of chromium.

The high permeability grain oriented steel of the present invention may have a chromium content ranging from about 0.1% to about 1.2%, preferably greater than 0.25% to about 0.6% and more preferably greater than 0.3% to about 0.5%. Chromium less than about 1.2% promotes the formation of austenite whereas a chromium level above about 1.2% has adverse effects on decarburization arid glass film formation.

The thickness of the isomorphic layer of the hot processed band is important for achieving stable secondary growth. The use of higher silicon, carbon or chromium reduces the thickness of this layer. Typically, the hot processed band is hot rolled and annealed in an oxidizing atmosphere at 1000-1200°C for a soak time in excess of 30 seconds prior to cold rolling to final thickness. Insufficient carbon removal prior to cold reduction will result in a thinner surface isomorphic layer. In the present invention, the carbon, silicon and chromium levels are adjusted to provide an isomorphic layer thickness conducive to producing stable

secondary grain growth with a lessened dependence on carbon removal prior to final cold reduction. Excessive carbon removal will decrease the austenite volume fraction.

An important feature of the present invention is the phase balance of the alloy. Higher silicon levels typically require higher carbon contents to maintain the desired proportions of austenite and ferrite; however, secondary grain growth is adversely affected owing to the reduction of the thickness of the surface isomorphic layer. Using the chromium addition in accordance with the method of the present invention provides a method for providing high volume resistivity and proper proportions of austenite and ferrite without thinning of the surface isomorphic layer.

In the development of the invention, it was determined that the addition of chromium influenced austenite decomposition behavior, making martensite or retained austenite formation during cooling more difficult. A "hard phase", i.e., martensite, retained austenite or bainite, is a desired microstructure characteristic in the hot processed band prior to cold rolling to final thickness for the optimum development of the cube-on-edge orientation in a high permeability grain oriented electrical steel. In the preferred practice of the present invention, higher levels of chromium increase the preferred start-of-quench temperature. Rapid cooling of the starting band is employed prior to cold rolling to final thickness whereby the band is cooled from a temperature greater than 870°C to below 450°C at a rate exceeding 30°C per second and more preferably at a rate exceeding 40°C per second to prevent decomposition of the austenite into pearlite. Below 450°C, the cooling rate may be reduced slightly. A cooling rate of at least 20°C/second may be used and prevents the tempering of martensite. The hot processed band is cooled at a rate in excess of 30°C per second to provide martensite and/or retained austenite as the primary austenite decomposition products.

During the conversion of the steel melt into the starting hot processed band, changes in carbon may occur.

It is implicit in the teachings of present invention that the amounts of carbon, silicon and chromium in the steel band prior to cold rolling to final thickness must be sufficient to provide the desired percentage of austenite needed for the development of stable and consistent secondary grain growth.

The thickness of surface isomorphic layer can be calculated using Equation (3):

(3) I - I/t2 [5.38 -4.47xl0-2 γ1150°c + 1.19 (%Si)]

where I is the thickness of the surface isomorphic layer in mm, γ1150°c is the calculated austenite volume fraction in the band prior to cold rolling per Equation (2), t is the thickness of the band and %Si is the weight percent of silicon contained in the alloy. The thickness of the isomorphic layer on at least one surface of the hot processed band must be at least 2%, and preferably at least 4%, of the total thickness of the hot processed band. The addition of carbon is controlled to provide the desired austenite volume fraction with a surface isomorphic layer thickness of at least 2% in the starting band prior to cold rolling. Preferably, an austenite volume fraction of about 20 to 40% and an isomorphic layer thickness of at least 4% are provided.

The chromium-bearing high permeability grain oriented electrical steel of the present invention contains aluminum in an amount of about 0.01% to about 0.05%, preferably about 0.020 to about 0.030%, and nitrogen in an amount of about 0.005% to about 0.010%, preferably about 0.006 to about 0.008%, in order to provide an aluminum nitride grain growth inhibitor. As noted earlier, the reduced thermodynamic activity of nitrogen in the steel of the present invention is desirable since the solubility of the aluminum nitride is enhanced which provides more flexibility in hot rolling and hot band annealing. However, it is recognized by workers skilled in

the art that premature aluminum nitride dissolution in the final anneal may result in unstable secondary grain growth. If the aluminum nitride inhibitor is not sufficiently stable, higher soluble aluminum could be used to readjust the solubility product.

A further benefit of the present invention is that the time required for decarburization annealing is greatly reduced. The alloy balance with the steel of the present invention allows lower percentages of carbon and silicon and higher percentages of chromium to be used. In industrial trials, decarburization annealing productivity increases of 30% have been

demonstrated on 0.27 nun thick high permeability grain oriented steel.

The use of higher chromium levels is also beneficial in improving the internal quality of

cast slabs by reducing internal ruptures. This is particularly true when copper is present in the steel. The improved ductility may be related to inhibiting the partioning of copper to the grain boundaries. The solidus temperature is increased which reduces oxidation of the surface when using high slab reheat temperatures.

The production of a high permeability electrical steel of the present invention may include processing steps known in the conventional art, including, but not limited to, one or more cold rolling steps using an annealing treatment between successive steps of cold rolling; interpass aging of the steel during cold rolling; ultra-rapid annealing of the sheet before or during decarburization annealing; infusion of nitrogen into the steel during or after decarburization annealing; the application of a domain refinement treatment such as laser scribing to the finished high permeability grain oriented electrical steel strip to refine the domain wall spacing and further improve the core loss; or the application of a secondary coating onto the finished strip to impart a residual tensile stress in the high permeability grain oriented electrical steel strip and further improve the core loss.

A band composition for nitriding comprises about 2.0 to about 4.5% silicon, greater than 0.1 to about 1.2% chromium, about 0.02 to about 0.045% carbon, about 0.01 to about 0.05% aluminum and the balance being essentially iron and residual elements. The band composition may further include additions of 0.05 to 0.5% Mn, 0.001 to 0.013% N, 0.005 to 0.045% P, 0.005 to 0.3% Sn and up to 0.3% of Sb, As, Bi or Pb alone or in combination. The composition has particular utility for high permeability grain oriented electrical steel which is nitrided during or after the decarburization anneal. The processing of this steel composition provides excellent magnetic permeability measured at 796 A/m which are greater than 1880 permeability and typically above 1900.

Another band composition for nitriding comprises about 2.0 to about 4.5% silicon, about 0.1 to about 1.2% chromium, about 0.01 to 0.03% carbon, about 0.01 to about 0.05% aluminum and balance being essentially iron and residual elements. The band composition may further include additions of 0.05 to 0.5% Mn, 0.001 to 0.013% N, 0.005 to 0.045% P, 0.005 to 0.3% Sn

and up to 0.3% of Sb, As, Bi or Pb alone or in combination. The composition has particular utility for high permeability grain oriented electrical steel which is nitrided during or after the decarburization anneal. The processing of this steel composition provides excellent magnetic permeability measured at 796 A/m which are greater than 1840 permeability. 

EXAMPLE 1

Table I summarizes the microstructural characteristics for a range of chromium, silicon and carbon contents for high permeability grain oriented electrical steels.

TABLE I

Summary of Compositions of High Permeability Grain Oriented Electrical Steels Having Volume Resistivity of 50µΩ-cm and Starting Band Thickness of 2.29 mm

(Table Removed)

These exemplary results are for steels having volume resistivity equal to or greater than 50 µΩ-cm which is processed from a starting strip having a thickness of 2.3 mm. Steels A through G are compositions in accordance with the teachings of present invention wherein chromium contents of up to 1.2% are utilized while achieving an austenite volume fraction (γ1150°c) of greater than 20% and an isomorphic layer thickness (I/t) of greater than 2% of the thickness of the starting band. These microstructural characteristics are achieved while using a significantly reduced carbon content in the starting band prior to cold rolling.

EXAMPLE 2

Industrial-scale trial heats of compositions exemplary of the prior art and the method of the present invention, Steels H and I, respectively, in Table II below were melted, continuously cast into slabs having a thickness of about 200 mm, heated to about 1200°C and provided with a

hot reduction to a thickness of about 150 mm, further heated to about 1400°C and hot rolled to starting band thicknesses of about 2.0 mm and about 2.3 mm. The microstructural characteristics in Table III show that Steels H and I have characteristics conducive to vigorous secondary grain

growth.

TABLE II

Summary of Melt Compositions

(Table Removed)

The hot rolled bands from Steels H and I were annealed at a temperature of nominally 1150°C, cooled in air to 875-975°C and finally cooled to 100°C or less at a rate of less than 15°C per second or a rate in excess of 50°C per second. The hot processed bands from Steels H and I were cold rolled directly to final thicknesses of between about 0.20 mm and about 0.28 mm without an intermediate anneal. The final cold rolled strip was decarburization annealed at a temperature of nominally 815°C using rapid heating from 25°C to 740°C at a rate in excess of 500°C per second in a humidified hydrogen-nitrogen atmosphere having a H2O/H2 ratio of nominally 0.40-0.45 to reduce the carbon level in the steel to 0.003% or less. The decarburized strip was further provided with a MgO coating and final annealed by heating in a nitrogen-hydrogen atmosphere to a soak temperature of nominally 1200°C whereupon the strip was soaked for a time of at least 15 hours in 100% dry hydrogen, after which the final annealed strip was scrubbed to remove excess MgO and stress relief annealed at 830°C for 2 hours in an non-oxidizing nitrogen-hydrogen atmosphere. The samples were subsequently tested for magnetic

permeability at H=796 A/'m to determine the quality of the cube-on-edge orientation developed and the secondary grain structures were examined.

TABLE III

Microstructure Characteristics of Heats of Prior Art and Present Invention

(Table Removed)

FIG. 1 presents the magnetic permeability at 796 A/m versus the final thickness wherein the starting bands of Steels H and I were provided with a cooling rate of 15°C per second or less. Very good and consistent properties were obtained with Steel H at final thicknesses at or above 0.25 mm. However, the results at final thicknesses below 0.25 mm are inconsistent, showing that the production of a high permeability grain oriented electrical steels using the composition of the present invention would be difficult.

FIG. 2 presents the results for Steels H and I when a cooling rate equal to or greater than 50°C per second is provided in accordance with the more preferred method of the present invention. This rapid cooling rate provided Steel I with a microstructure more conducive to the development of a high quality cube-on-edge grain orientation. The improved results with Steel I shows that the more preferred method of the present invention can be used to make a produce high permeability grain oriented electrical steel having a final thickness at or below 0.27 mm.

FIG. 3 shows representative secondary grain structures for Steel I which were processed from a starting band having a thickness of 2.3 mm to a final thickness of 0.23 mm to illustrate the effect of the rapid cooling of the starting strip on the stability and completeness of secondary grain growth. As FIG. 3 shows, without the rapid cooling of the preferred method of the present invention, extensive areas of small poorly oriented grains were not consumed during secondary grain growth, resulting in poor magnetic permeability whereas the use of rapid cooling of the preferred method of the present invention provides for complete and consistent secondary grain growth.

EXAMPLE 3

TABLE IV

Summary of Composition and Magnetic Properties - 0.27 mm Final Thickness

(Table Removed)

A series of heals shown in Table IV were made having compositions similar to Steels H and I of Table III. The steels were processed from a starling thickness of 2.3 mm to a final thickness of 0.27 mm. Processing was conducted following the procedure of Example 2 except

that the starting bands of Steels J through 0 were cooled from 870°C to 100°C or lower at a rate equal to or less than 15°C per second whereas Steels P through U were cooled from 870-980°C to 100°C or lower at a rate equal to or greater than 50°C per second. In the decarburization annealing process, Steels J through O were held at or above 815°C for 195-200 seconds whereas Steels P through U were held for 130-135 seconds. Samples of the steels were tested to verify the carbon removal which distributions are summarized in Table V, The decarburization annealed strip was then provided with a MgO annealing separator coating and final annealed at 1200°C. Afterwards, the steels were scrubbed to remove excess MgO, coated with a secondary coating, thermally flattened at a temperature of 825°C and laser scribed. Lastly, the steels were tested for core loss using the single sheet test method of ASTM A804.

TABLE V

Summary of Carbon Levels After Decarburization - 0.27 mm Final Thickness

(Table Removed)

While the magnetic properties shown in Table IV for Steels of J through U are comparable, these results showed that Steels P through U made in accordance with the preferred method of the present invention were substantially easier to decarburize than Steels J through O, allowing for improved productivity and reduced manufacturing cost.

A series of heats were made according to the method of the prior art and the method of the present invention having compositions similar to Steels M and N of Table II. Processing was conducted following the procedures of Example 2 except that during annealing of the starting strip, the steels of the prior art method were cooled from 875-950°C lo 100°C or lower at a rate equal to or less than 15°C per second whereas steels of present invention were cooled at a rate in equal to or greater than 50°C per second. Both steels were cold reduced by 90% from a starting thickness of 2.3 mm to a final thickness of 0.27 mm followed by decarburization annealed to reduce the carbon content of the strip to 0.003% or less.

In the decarburization annealing process, both steels were processed using the procedure of Example 2 wherein the band was heated to 815°C; however, Steel M was held at or above 815°C for 195-200 seconds whereas Steel N was held for 130-135 seconds to effect carbon removal. After decarburization annealing, samples were secured to verify the degree of carbon removal which distributions are summarized in Table V. The decarburization annealed strip was then provided with a MgO annealing separator coating and final annealed at 1200°C. Afterwards, the steels were scrubbed to remove excess MgO, coated with a secondary coating, thermally flattened at a temperature of 825°C and laser scribed in accordance with the method of U.S. Patent 4,456,812. Lastly, the steels were tested for core loss using the single sheet test method of ASTM-A804.

While the magnetic properties for steels of both Types M of the prior art and N of the present invention shown in Table IV are comparable, these results shown in Table V show that the steel made in accordance with the method of the present invention was substantially easier to decarburize than the steel made in accordance with the prior art method, allowing for improved productivity and reduced manufacturing cost.

It will be understood various modifications may be made to this invention without departing from the spirit and scope of it. Therefore, the limits of this invention should be determined from the appended claims.

WE CLAIM:

1.  A method for producing a high permeability grain oriented electrical

steel, comprising the steps of:

providing a band having a thickness of from 1.5 to 4mm,

the  band  composition  comprising 2.0  to  4.5%  silicon,  0.1  to  1.2%

chromium, 0.01 to 0.08% carbon, 0.01 to 0.05% aluminium, 0.001 to

0.01 nitrogen and balance being iron and residual elements, wherein

optional additions may comprise up to 0.1%  sulphur,  up to  0.14%

selenium, 0.03 to 0.45% manganese, up to 0.2% tin, up to 1% copper, up

to 0.2% molybdenum, up to 0.2% antimony, up to 0.02% boron, up to

1% nickel, up to 0.2% bismuth, up to 0.2% phosphorus, up to 0.1%

arsenic and up to 0.3% vanadium,

the band having a volume resistivity of at least 45 µΩ-cm, and a peak

austenite volume fraction at 1150°C (Y1150°C) in iron containing 3.0-

3.6% silicon and 0.030-0.065% carbon (Y1150'c=64.8-23(%Si) - 61 (%A1) +

9.89 (%Mn+%Ni) + 5.06 (%Cr+%Ni+%Cu)+694 (%C) + 347(%N) of at least

20%,

annealing said hot rolled band to provide an isomorphic layer thickness

of at least 2% of the total thickness of the hot processed band,

quenching the hot processed band to retain austenite and/or martensite

cold rolling the band in one or more stages to provide a cold rolled strip,

said cold rolling providing a final reduction of at least 80%.

annealing the cold reduced strip,

decarburization annealing the cold reduced strip sufficiently to prevent

magnetic aging,

optionally nitriding said decarburised strip, wherein the hot rolled band

composition comprises 0.01 to 0.03% carbon,

coating at least one surface of the annealed strip with an annealing

separator coating, final annealing the coated strip to effect secondary

grain growth and thereby provide a permeability measured at 796 A/m of

at least 1840.

2.	The method as claimed in claim 1, wherein the band composition has greater than 0.25 to 1.2% chromium.

3.	The method as claimed in claim 1 or claim 2, wherein the band composition having up to 0.1% sulfur, up to 0.14% selenium, 0.03 to 0.15% manganese, up to 0.2% tin, and up to 1% copper.

4.	The method as claimed in any preceding claims, wherein the isomorphic layer has a thickness of at least 4% on at least one side of said strip.

5.	The method as claimed in any preceding claims, wherein the austenite volume is 20 to 40%.

6.	The method as claimed in claim 5, wherein the austenite volume is 25 to 35%.

7.	The method as claimed in any preceding claims, wherein the cold rolling is done in a single stage and the final cold reduction is at least 85%.

8.	The method as claimed in any preceding claims, wherein a microstructure of the strip prior to the cold rolling to the final thickness has a ferrite matrix having more than 1 vol. % of martensite and/or retained austenite and the strip prior to the cold rolling to the final thickness has a carbon content of at least 0.020%.

9.	The method as claimed in any preceding claims, wherein the band volume resistivity is preferably at least 50 µΩ-cm.

10.	The method as claimed in any preceding claims, wherein the carbon is preferably 0.03% to 0.06%.

11.	The method as claimed in any preceding claims, wherein the chromium is preferably greater than 0.25% to 0.75%.

12.	The method as claimed in claim 11, wherein the chromium is preferably greater than 0.3% to 0.5%.

13.	The method as claimed in any preceding claims, wherein the silicon is preferably 2.75% to 3.75%.

14.	The method as claimed in claim 13, wherein the silicon is preferably 3.0% to 3.5%.

15.	The method as claimed in any preceding claims, wherein the aluminium is preferably 0.05% to 0.09%.

16.	The method as claimed in any preceding claims, wherein the manganese is preferably 0.05% to 0.09%.

17.	The method as claimed in any preceding claims, wherein the tin is preferably 0.05% to 0.1%.

18.	The method as claimed in any preceding claims, wherein the sulfur and/or selenium is preferably 0.02% to 0.03%.

19.	The method as claimed in any preceding claims, wherein the copper, is preferably 0.05% to 0.15%.

20.	The method as claimed in any preceding claims, wherein the carbon is decarburized to a level below 0.003%.

21.	The method as claimed in any preceding claims, wherein the annealing after the decarburizing anneal has a rapid heating at a rate greater than 100°C/second.

22.	The method as claimed in any preceding claims, wherein annealing of the hot rolled band has the steps of:

heating said band at to a temperature greater than 1150°C,

providing a soak for at least 1 second at a peak temperature greater than 1150°C,

slow cooling said band from said soak temperature to a temperature below 1000°C to 870°C, and wherein quenching of said band occurs at a rate greater than 30°C/second from said final slow cooling temperature at a start quench temperature to a temperature below 400°C to prevent tempering of martensite said quench start temperature being selected based on the chromium content.

23.	The method as claimed in any preceding claims, wherein the band is cooled at a rate greater than 20°C/second from 400°C to below 100°C.

24.	The method as claimed in any preceding claims, wherein said band is cooled at a rate greater than 40°C/second from said final slow cooling temperature at said start quench temperature to a temperature below 400°C.

25.	A method for producing a high permeability grain oriented electrical steel as claimed in claim 1, having the step of:

nitriding said decarburized strip, after the decarburization annealing

step, wherein

the band composition has 0.0lto 0.03% carbon and 0.01  to 0.05%

aluminium.

26.	A method as claimed in claim 1, wherein said chromium content is greater than 0.25% to 1.2%.

27.	The method as claimed in claim 1, wherein said chromium content is greater than 0.30% to 1.2%.

28.	The method for producing a high permeability grain oriented electrical steel as claimed in claim 1, having the step of:

nitriding said decarburised strip after the decarburization annealing step, wherein the band composition having 0.01 to 0.03% carbon, and thereby provide a permeability measured at 796 A/m of at least 1880.

29.	The method as claimed in claim 1, wherein said chromium is greater than 0.25% to 1.2%.

30.	The method as claimed in claim 1, wherein said chromium is greater than 0.30% to 1.2%.

Documents:

				1863-DELNP-2003-Abstract-(23-10-2008).pdf

				1863-delnp-2003-abstract.pdf

				1863-DELNP-2003-Claims-(23-10-2008).pdf

				1863-DELNP-2003-Claims-(27-03-2009).pdf

				1863-delnp-2003-claims.pdf

				1863-delnp-2003-complete specification (granted).pdf

				1863-DELNP-2003-Correspondence-Others-(23-10-2008).pdf

				1863-delnp-2003-correspondence-others.pdf

				1863-DELNP-2003-Description (Complete)-(23-10-2008).pdf

				1863-delnp-2003-description (complete).pdf

				1863-DELNP-2003-Drawings-(23-10-2008).pdf

				1863-delnp-2003-drawings.pdf

				1863-DELNP-2003-Form-1-(23-10-2008).pdf

				1863-delnp-2003-form-1.pdf

				1863-delnp-2003-form-13-(23-10-2008).pdf

				1863-delnp-2003-form-18.pdf

				1863-DELNP-2003-Form-2-(23-10-2008).pdf

				1863-delnp-2003-form-2.pdf

				1863-DELNP-2003-Form-3-(23-10-2008).pdf

				1863-delnp-2003-form-3.pdf

				1863-delnp-2003-form-5.pdf

				1863-DELNP-2003-GPA-(23-10-2008).pdf

				1863-delnp-2003-gpa.pdf

				1863-delnp-2003-pct-408.pdf

				1863-delnp-2003-pct-409.pdf

				1863-delnp-2003-pct-416.pdf

				1863-DELNP-2003-Petition-137-(23-10-2008).pdf

				1863-DELNP-2003-Petition-138-(23-10-2008).pdf

« Previous Patent

Next Patent »

Patent Number	233335	

Indian Patent Application Number	1863/DELNP/2003	

PG Journal Number	13/2009	

Publication Date	27-Mar-2009	

Grant Date	28-Mar-2009	

Date of Filing	10-Nov-2003	

Name of Patentee	AK PROPERTIES, INC.	

Applicant Address	705 CURTIS STREET, MIDDLETOWN, OHIO 45043, U.S.A.	

Inventors:

#	Inventor's Name	Inventor's Address	

1	JERRY W. SCHOEN	6315 GEMSTONE DRIVE, MIDDLETOWN, OH 45044, U.S.A.	

2	NORRIS A. DAHLSTROM	5099 PRINCETON ROAD, LIBERTY TOWNSHIP , OH 45011, U.S.A.	

3	ROBERT J. COMSTOCK ,	509 SOUTHWICK PLACE, TRENTON, OH 45067, U.S.A.	

PCT International Classification Number	C21D 8/12	

PCT International Application Number	PCT/US02/12623	

PCT International Filing date	2002-04-23	

PCT Conventions:

#	PCT Application Number	Date of Convention	Priority Country	

1	09/847,236	2001-05-02	U.S.A.	

© All Indian Patents, 2013-2021.

  Patent data available in the public domain from Indian Patents Office, Department of Industrial Policy and Promotions, Ministry of Commerce and Industry, Government of India.
