Repository: anandvc/allindianpatents

File: patents/233389-an-imroved-process-for-the-preparation-of-lithium-per-chlorate-liclo4-useful-as-electrolyte-for-non-aqueous-batteries.html
Indian Patents. 233389:"AN IMROVED PROCESS FOR THE PREPARATION OF LITHIUM PER CHLORATE (LICLO4), USEFUL AS ELECTROLYTE FOR NON-AQUEOUS BATTERIES"

Indian Patents

Recently Granted Patents

  Recently Published Patents

Title of Invention	"AN IMROVED PROCESS FOR THE PREPARATION OF LITHIUM PER CHLORATE (LICLO4), USEFUL AS ELECTROLYTE FOR NON-AQUEOUS BATTERIES"

Abstract	This invention relates to an improved process for preparation of lithium perchlorate (LIC1O4) useful as electrolyte for non-aqueous batteries. A simple method of preparing this compound viz., LiClO4 is as follows. A required quantity of LiOH, Li2CO3 or Li2O was ground well in aqueous media. In order to avoid explosive hazards a paste was prepared in aqueous solution before neutralizing the compound. This paste was then carefully neutralized by adding calculated quantity of HC1O4 The solution was then slowly evaporated to saturation and was cooled for crystallization to get pure LiClO4 which is free from impurities.	

Full Text	This invention relates to an improved process for preparation of lithium perchlorate (LIC1O4) useful as electrolyte for non-aqueous batteries.

Perchlorates can be prepared for thermal decomposition of chlorate. This method is perhaps the oldest procedure known. However the yield is poor F.Von Stadion, Ann. Phys. (Leipzing 52 (1816) 219. Electrolytic oxidation of chlorate is well known and several authors have achieved good results by different procedures. J.W. Mellor in 'A Comprehensive Treatise of Inogranic and Theoretical Chemistry', Vol II, Longmans, London, (1946) p.374, J.C. Schumacher, Perchlorates their properties Manufacture and uses Reinhold, New York (1960), F.Foerster, Z.Elektrochem, 4 (1898) 386, F.Winteler, Z. Elektrochem, 5(1898) 49, W. Oechsli, Z. Elektrochem, 9(1903) 807, A.J. Allmand, Principles of Applied Electrochemistry, Longmans Green, New York (1912), Ehrhardt, Udo, U.S. Patent 1, 880, 927 (1932), J.G. Williams, Trans, Faraday soc, 15 (1920) 134, E. Balu and R. Weingand, Z. Elektrochem, 27 (1921) 1, P. Lederlin, U.S. Patent 693, 035 (1902), P. Lederlin, U.S. Patent 727, 813 (1903), O. Lederlin, U.S. Paten 723, 753 (1903) to obtain good quality of perchlorate. Direct oxidation of hypochlorite to perchlorate N.V.S. knibbs and H. Palfreeman, Trans Faraday Soc, 16 (1920) 402, K. Sugino, K.Koizumi and K.Kritahara, Japan Patent 129, 657 (1939) was also yield good quality of perchlorate.

In the above conventional procedure any one of the following disadvantages are observed.

1.	Needs electrolysis and hence time consuming.

2.	Needs costly equipments for electrolysis.

3.	Limitation  in  the  preparation  because  only  30 to 40%  concentration

alone  in  achieved.

4.	Degradation of anodes on long time electrolysis.

5.	Expensive

6.	Crystallization of the product needs tedious procedures.

The main object of this present invention is to formulate a new procedure for the synthesis of or for the preparation of an improved for preparation of lithium perchlorate (LiClO4) useful as electrolyte for non-aqueous batteries which obviates the draw backs of the known methods.

Further the object of this invention is to ensure simple procedure for the preparation of lithium perchlorate electrolyte for non-aqueous batteries & polymer electrolyte cells and to achieve 100% efficiency of preparing this compound.

The object of this invention is to prepare vary pure LiClO4 by simple procedures.

Another object of this invention is to prepare LiClO4 by non electro chemical method.

Yet another  object this  invention  is to  prepare  LiClO4 by  least expensive procedures.

Still another object of this invention is to prepare LiClO4 by simple chemical method. LiCo3 or LiOH is allowed to react with HC1O4 directly in a predetermined calculated quantity to neutralize the base and then crystallize and get the compound in its purest form. This procedures obviates the defects and drawbacks hither to known

In other methods of preparation of this compound from the known procedures available in literature.

Accordingly the present invention relates to an improved process for preparation of lithium per chlorate(LiC1O4), useful as electrolyte for non-aqueous batteries which comprises: grinding lithium source in aqueous medium to get a paste, adding HCIO4 to above lithium paste wherein the molar ratio of lithium source and HC104 is 1 : 1 .to neutralize to pH7, at room temperature, concentrating the neutralized solution followed by crystallization to

In an embodiment of the invention the lithium source used may be selected from LiOH, LiCO3, Li2O.

The temperature used may be room temperature.

In an embodiment of this invention LiOH or Li2CO3 or Li2O may be made into a paste.

In an embodiment of this invention the ratio of lithium salts viz., LiOH, Li2CO3 or Li2O : HClO4isl : 1.

In an embodiment of this invention L1C1O4 solution obtained may be concentrated & then

allowed to crystallize.

In an embodiment of this invention the crystallization may  be effected by heating

followed by cooling.

In order to obviate the above disadvantages the following new procedure was suggested

and developed to yield product of high purity and good yield.

A simple method of preparing this compound viz., LiCIO4 is as follows. A required quantity of LiOH, Li2CO3 or Li2O was ground well in aqueous media. In order to avoid explosive hazards a paste was prepared in aqueous solution before neutralizing the compound. This paste was then carefully neutralized by adding

calculated quantity of HC104. The solution was then slowly evaporated to saturation and was cooled for crystallization to get pure LiClO4 which is free from impurities. The present invention describes the method of synthesis of LiClC>4 salt, which is useful as a battery electrolyte in non-aqueous solvent for lithium cells. A paste of Li2CO3 or LiOH in aqueous solution is allowed to neutralize with calculated quantity of HC1O4 and the product was crystallized and was examined for its purity and was identified by conductivity measurement and usual chemical analysis.

This is a single step process needs no costly equipments or any electrolysis process no side reactions occur. The product obtained is pure because starting

chemicals are pure.

The following examples are given by the way of illustration and should

not be construed the scope of this invention.

The following examples give the way of synthesizing LiClO4

Example -1

Components

LiOH	1 mole

HC1O4	1 mole

Yield	99%

Temperature	-4tolOO°C

Nature of the solvent	distilled water

Colour of the product	white

Equivalent Conductance of LiClO4	27.34 ohm"Icm2mole"1

In 1 molar PC at 30°C

Li2Co3 or LiOH or LiNO3 or Li2O salt was taken a crucible and was groundwell. A small quantity of triple distilled water was added and ground well with a pestle so was to get a paste. This paste was transferred into a beaker and then allowed to react with a 20% pure A.R. solution of perchloric acid kept at -4°C, care was taken with the addition of acid was made in small quantities and it was necessary that the whole reaction was ceased when further addition of a small quantity of HC104 did not produce any change. The solution was slowly evaporated till a concentrated saturated solution was obtained. The vessel was kept for cooling LiC104 crystals are formed.

 Example -2 

Components

Li2O	1 mole

HC1O4	1 mole

Yield	99%

Temperature	-4 to lOO°C

Nature of the solvent	distilled water

Colour of the product	white

Equivalent Conductance of LiClO4	27.34 ohm"1cm2mole"1

In 1 molar PC at 30°C

The method use d in same as described in example 

Advantages :

1.	The product obtained by this method is less expensive than from the other

electrochemical methods.

2.	The product obtained is of high purity

3.	The efficiency of yield is very high.

4.	No expensive equipments are required for the preparation

5.	It is a single step process

6.	No side reactions occur

We Claim:

1.	An improved process  for preparation of lithium per chlorate(LiC1O4), useful as

electrolyte for non-aqueous batteries which comprises: grinding lithium source in

aqueous medium to get a paste, adding HCIO4 to above lithium paste wherein the

molar ratio of lithium source and HC1O4 is 1:1 .to neutralize to pH7, at room

temperature, concentrating the neutralized solution followed by crystallization to

get LiClO4.

2.	A process as claimed in claim 1 wherein lithium source used is selected from

LiOH, Li2CO3, Li2O.

3.	An improved process for preparation of lithium per chlorate (LiClO4), useful as

electrolyte for non-aqueous batteries  substantially as herein described with

reference to the examples.

Documents:

				525-del-2001-abstract.pdf

				525-del-2001-claims.pdf

				525-del-2001-correspondence-others.pdf

				525-del-2001-correspondence-po.pdf

				525-del-2001-description (complete).pdf

				525-del-2001-form-1.pdf

				525-del-2001-form-18.pdf

				525-del-2001-form-2.pdf

« Previous Patent

Next Patent »

Patent Number	233389	

Indian Patent Application Number	525/DEL/2001	

PG Journal Number	13/2009	

Publication Date	27-Mar-2009	

Grant Date	29-Mar-2009	

Date of Filing	26-Apr-2001	

Name of Patentee	COUNCIL OF SCIENTIFIC AND INDUSTRIAL RESEARCH	

Applicant Address	RAFI MARG, NEW DELHI-110001, INDIA.	

Inventors:

#	Inventor's Name	Inventor's Address	

1	ANGAIAH SUBRAMANIAN	EXTENDED SRF, DEPT. OF INDUSTRIAL CHEMISTRY, ALAGAPPA UNIVERSITY, KARAIKUDI 630003	

2	THIAGARAJAN VASUDEVAN	PROF AND HEAD, ALAGAPPA UNIVERSITY, KARAIKUDI 630003	

3	RAMA IYER GANGADHARAN	EMERITUS SCIENTIST, ALAGAPPA UNIVERSITY, KARAIKUDI 630003	

PCT International Classification Number	H01M 004/00	

PCT International Application Number	N/A	

PCT International Filing date		

PCT Conventions:

#	PCT Application Number	Date of Convention	Priority Country	

1			NA	

© All Indian Patents, 2013-2021.

  Patent data available in the public domain from Indian Patents Office, Department of Industrial Policy and Promotions, Ministry of Commerce and Industry, Government of India.

File: patents/233395-polymer-based-composites-comprising-carbon-nanotubes-as-a-filler-method-for-producing-said-composites-and-associated-uses.html (part 1 of 2)
Indian Patents. 233395:"POLYMER-BASED COMPOSITES COMPRISING CARBON NANOTUBES AS A FILLER, METHOD FOR PRODUCING SAID COMPOSITES, AND ASSOCIATED USES"

Indian Patents

Recently Granted Patents

  Recently Published Patents

Title of Invention	"POLYMER-BASED COMPOSITES COMPRISING CARBON NANOTUBES AS A FILLER, METHOD FOR PRODUCING SAID COMPOSITES, AND ASSOCIATED USES"

Abstract	The invention relates to a method for producing carbon nanotubes in a dispersed state, said method being characterized in that it comprises a stage whereby polymerisation is carried out from at least one so-called monomer of interest, in the presence of a catalyst system, said catalytic system comprising a co-catalyst/catalyst catalytic couple that is supported by a catalyst carrier, said catalyst corresponding to said carbon nanotubes. The invention also relates to composite materials obtained by said method, and to a catalytic system for implementing said method and to polymers obtained from polymerizing a monomer. The invention further relates to the use of the inventive method and products in the field of polymers, especially that of nanotechnology. Figure la	

Full Text	Field of the Invention

The present invention relates to the field of materials and more particularly to the field of the composite materials defined below as microcomposites and nanocomposites.

The present invention relates especially to a process for obtaining a composite material comprising a matrix of at least one polymer in which are dispersed carbon nanotubes serving as filler. The present invention also relates to said composites thus obtained and to uses thereof in the field of nanotechnology. Prior art

Polymer materials were developed at the start of the 20th-century and they currently occupy an increasingly important place in our daily life.

For that very reason, industrial pressure is currently such that it demands increasing specialization of applications, and it is thus necessary to propose more and more efficient materials to satisfy this need.

In the case of polymer materials, this demand implies the provision of solutions to overcome the inherent weaknesses of these materials, which are especially their relative lack of mechanical strength and their flammable nature.

Jt has thus been proposed to combine these polymer materials with other components known as "fillers" in order to produce materials known as "composite materials with a polymer matrix" whose properties are reinforced compared with the polymer matrix alone: greater rigidity, better fire resistance, etc.

These fillers may be of fibrillar type such as glass, carbon or Kevlar fibres. These fillers may also be of particulate typ£ such as carbon blacks, silicas, aluminas, calcium carbonates, clays or glass beads.

By way of example, it has been proposed to make copolyolefin-based composites by polymerization of said olefins on fillers in the presence of a cocatalyst/catalyst couple according to the "Polymerization-Filling Technique" or "PFT" (Alexandre M. et al. Macromol. Rapid. Comm. (2000), vol. 21, No. 13, pp. 931-936). The catalyst tested was a metallocene, more specifically tert-butylamidodimethyl(tetramethyl-n5-cyclopentadienyl)silanedimethyltitanium (CGC) and the cocatalyst was methylaluminbxane (MAO). Various fillers were tested, including kaolin and graphite. These fillers were of very different nature in terms of composition (inorganic, organic or metallic) and in terms of morphology and surface properties (acidic or basic), but they all had in common a specific surface area that was compatible with the amount of catalyst used, which was relatively small, so as to allow a sufficiently homogeneous deposition of the catalyst at the surface of these fillers and thus to obtain good polymerization results.

Among the composites with a polymer matrix and with particulate fillers, which may be distinguished according to the size of the particles, are microcomposites, in which the size of the

filler is greater than or equal to one micrometre, and nanocornposites, for which one of the three dimensions of the filler is of the order of one to a few tens of nanometres.

Nanocomposites have given rise very recently to considerable research development. The reason for this is that they are characterized by noteworthy properties for relatively low filler contents: they result in a substantial improvement in the mechanical properties of the polymer matrix such as the rigidity, and develop a flame-retardant power that makes them very advantageous. Furthermore, contrary to fillers of fibrillar type, they strengthen the polymer matrix in all directions of space [1,2].

More particularly, nanpcomposites comprising carbon nanotubes as particulate filler have already been proposed for various applications [3-6]. Carbon nanotubes are in fact one of the allotropic forms of carbon, which may be seen as one or more leaflets of graphite rolled into a cylinder and sealed at the ends. These carbon nanotubes are, inter alia, characterized by good mechanical properties since their tensile strength is 40 times greater than that of carbon fibres, and also good electrical properties, to the point that they have been proposed for the manufacture of semiconductors or metallic conductors, depending on the structure of the nanotube.

However, in practice, the use of nanotubes as fillers in the polymer matrices for the manufacture of nanocornposites does not appear for the time being to be able to meet the industrial expectations. Specifically, it turns out that the advantageous properties of carbon nanotubes are not always transferred to the nanotjomposite.

These data are explained by the natural aptitude of carbon nanotubes to aggregate together in very stable packets or "bundles".

A person skilled in the art is thus confronted with this problem of aggregation of nanotubes, which limits their use in nanocornposites, and at the present time those skilled in the art are unfortunately still awaiting an effective solution to overcome this problem.

It will be noted that the use of carbon nanotubes in catalytic systems is known per se, as attested by documents US-A1-2003/0 119920 and Patent Abstracts of Japan vol. 2000, No. 6 (20.09.2000).

The first of these documents describes a catalytic system comprising a support covered with a layer of carbon nanotubes and a catalyst composition capable of catalysing a chemical reaction. This catalytic system may be used in many chemical reactions and especially in polymerizations. However, the carbon nanotubes are not presented in said document as forming an integral part of the catalytic support itself.

The second of these documents describes a process for depositing carbon nanotubes onto catalytic molybdenum on an inorganic support. In said document, the catalytic system thus comprises (i) carbon nanotubes, (ii) a catalyst that is molybdenum, and (iii) an inorganic support

that may be likened to a cocatalyst, the carbon nanotubes constituting the product of the reaction catalysed by said catalyst. Aims of the invention

The present invention aims to provide a solution that does not have the drawbacks of the prior art as described above.

In particular, the present invention aims to provide a process for obtaining carbon nanotubes in dispersed form in a polymer matrix, which may be used as filler in polymer-based composites and especially nanocomposites.

The present invention also aims to provide composites, and especially nanocomposites, comprising a matrix of at least one polymer and at least carbon nanotubes acting as fillers, wherein the dispersion of the carbon nanotubes is such that the composite, and especially the nanocomposite, advantageously combines the industrially advantageous physical and chemical properties of said polymer and of said carbon nanotubes.

Another aim of the invention is to provide a process for dispersing carbon nanotubes in a polymer matrix, the implementation of which is relatively simple and reasonable in terms of cost compared with the processes proposed in the prior art. Summary of the invention

The present invention relates to a process for obtaining carbon nanotubes in dispersed form, characterized in that it comprises a step of polymerization from at least one monomer, referred to as "monomer of interest", and in the presence of a catalytic system, said catalytic system comprising a cocatalylt/catalyst catalytic couple that is supported on a catalysis support, said catalysis support corresponding to said carbon nanotubes.

More specifically, the present invention relates to a process for obtaining a composite material comprising at least one polymer matrix in which carbon nanotubes serving as filler are homogeneously dispersed, said process being characterized in that, starting with said carbon nanotubes and a monomer, said carbon nanotubes are used as catalysis support to bind homogeneously onto the surface thereof a cocatalyst/catalyst couple and thus to form a catalytic system, said catalytic system;is rendered active for polymerization, and polymerization of said monomer at the surface of the carbon nanotubes is performed using said active catalytic system, the polymerization being allowed to progress over time so as thus gradually to obtain, as the polymerization of the monomer proceeds, the polymer matrix around the carbon nanotubes, and the composite formed is then recovered.

It is meant by "dispersion of nanotubes in the polymer matrix" means a dispersion of nanotubes in said matrix such that the surface area of contact between two carbon nanotubes is less than 20% of the total surface area of said nanotubes, preferably less than 10%, preferably less than 5%, less than 2% and preferably less than 1% of the total surface area of said nanotubes.

The term "homogeneous" means a distribution of the carbon nanotubes in the polymer matrix that is homogeneous at least at the microscopic scale, and preferably at the nanoscopic scale.

Preferably, the process according to the invention comprises the following steps: preparing a suspension of carbon nanotubes in an inert solvent is prepared; pretreating said carbon nanotubes by adding said cocatalyst, so as to obtain a suspension of pretreated carbon nanotubes in which the cocatalyst is adsorbed onto the surface of the carbon nanotubes;

preparing a reaction mixture from the suspension of carbon nanotubes thus pretreated, by adding a catalyst and circulating a flow of monomer in said suspension of pretreated nanotubes so as to bring about in said reaction mixture the polymerization of said monomer at the surface of said nanotubes and thus to form a composite material comprising said polymer of interest and said carbon nanotubes, in which said carbon nanotubes are coated with said polymer of interest;

stopping the polymerization reaction when the polymerization in the reaction mixture has reached the desired rate of polymerization, of between about 0.1% and about 99.9%, and said composite material thus synthesized is recovered.

Preferably, the monomer of interest is an olefin and the polymer of interest is a polyolefin.

Said polyolefin may especially be a hydrophobic polyolefin.

Preferably, said monomer of interest is selected from the group consisting of ethylene, propylene, copolymers thereof with alpha-olefins, conjugated alpha-diolefins, styrene, cycloalkenes, norbornene, norbornadiene and cyclopentadiene, and mixtures thereof.

Examples of alpha-olefins include 1-hexene and 1-octene.

Preferably, the polymer of interest is selected from the group consisting of ethylene-based polyolefins and propylene-based polyolefins and mixtures thereof.

Advantageously, the polymer of interest is polyethylene.

Advantageously, in the process of the invention, the cocatalyst/catalyst couple and the experimental parameters are chosen so as to be able to immobilize the catalyst at the surface of the carbon nanotubes by means of the cocatalyst and thus to form the catalytic system.

Thus, preferably, the catalyst is chosen such that it is capable of catalysing the polymerization of the monomer of interest, said catalyst being selected from the group consisting of metallocenes, hindered amidoaryl chelates, hindered oxoaryl chelates, Fe (II and III) and Co (II) bis(imino)pyridines, and Brookhart complexes based on Ni (II) and Pd (II), and mixtures thereof.

In general, all these catalysts have in common the fact that they are soluble complexes of group IV of the chemical elements (Ti, Zr, Hf) that are active in polymerization.

It will be noted that the metallocenes may be bridged or non-bridged.

Advantageously also, the cocatalyst is methylaluminoxane or a chemically modified methylaluminoxane or a mixture thereof.

It is meant by "chemically modified methylaluminoxane" a methylaluminoxane in which about one third of the alkyls are in the form of isobutyls, the rest of said alkyls being in the form of methyls.

In a particularly advantageous manner, the cocatalyst/catalyst catalytic couple is the methylaluminoxane/Cp*2ZrCl2 couple.

Preferably, the amount of catalyst in the process of the invention is between about 10"6 and about 10"5 mol/g of carbon nanotubes.

Preferably, the amount of cocatalyst in the reaction mixture is between about 10~3 and about 10"2 mol/g of carbon nanotubes.

Advantageously, the temperature of the reaction mixture is between 25° and 140°C.

Preferably, according to the invention, the pretreatment is performed at a temperature of between 25°C and 200°C for a time period of between 1 minute and 2 hours.

Advantageously, the polymerization is performed at a pressure of between about 1 and about 3 bars of monomer and preferably between 1.1 and 2.7 bars of monomer.

Preferably, in order to prepare the reaction mixture, the catalyst is added to the suspension of pretreated carbon nanotubes before circulating the flow of monomer in said suspension.

Alternatively, in order to prepare the reaction mixture, the addition of the catalyst to the suspension of pretreated carbon nanotubes and the circulation of the flow of monomer in said suspension are concomitant.

Preferably, the carbon nanotubes are selected from the group consisting of single-walled carbon nanotubes, double-walled carbon nanotubes and multi-walled carbon nanotubes, and mixtures thereof.

Preferably, the carbon nanotubes are crude and/or purified carbon nanotubes.

In the process of the invention, the carbon nanotubes may be functionalized carbon nanotubes.

Preferably, the polymerization reaction is stopped when the rate of polymerization is such that the composite comprises between about 50% and about 99.9% of carbon nanotubes and between about 50% and 0.1% of polymer.

In the latter case, the process according to the invention preferably includes an additional step during which the composite material, once recovered, is used as a masterbatch to prepare a nanocomposite based on a polymer referred to as an addition polymer, said addition polymer being miscible and compatible with the polymer of interest of the composite material.

Alternatively, the polymerization reaction is stopped when the rate of polymerization is sufficient to obtain in sufficient amount a composite material corresponding to a nanocomposite

and comprising a matrix of said polymer of interest in which the carbon nanotubes are homogeneously dispersed at the nanoscopic scale.

More specifically, the polymerization reaction is preferably stopped when the nanocomposite formed comprises between about 0.1% and about 50% of carbon nanotubes and between about 99.9% and about 50% of polymer.

The present invention also relates to a catalytic system for performing the process described above and comprising at least carbon nanotubes, a cocatalyst and a catalyst, said catalyst forming with said cocatalyst a catalytic couple, in which said catalyst and said cocatalyst are bound to the surface of said carbon nanotubes.

The present invention also relates to a composition for performing this process and comprising said catalytic system.

The present invention also relates to a composite material obtained by the process described above.

This composite material comprises between about 0.1% and 99.9% of carbon nanotubes and between about 99.9% and 0.1 % of polymer.

According to a first preferred embodiment of the invention, the composite material corresponds to a nanocomposite and comprises at least one matrix of at least one polymer of interest in which carbon nanotubes are homogeneously dispersed at the nanoscopic scale in the form of fillers.

Preferably, this composite material comprises between about 0.1% and about 50% of carbon nanotubes and between about 99.9% and about 50% of polymer.

Preferably, in the composite material according to the invention, the carbon nanotubes are covered or coated with the polymer.

The invention also relates to a composite material comprising a matrix of at least one addition polymer and the composite material as described above.

Another subject of the invention is the use of the process, and/or of the catalytic system, and/or of the composition, and/or of the composite material described above in applications in the field of nanotechnology.

The present invention also relates to a process for polymerizing a monomer referred to as a monomer of interest, characterized in that it uses the process according to the invention, the polymerization reaction being allowed to proceed for long enough to have a proportion of carbon nanotubes of less than 0.1% and a proportion of polymer of greater than 99.9%.

The invention also relates to a polymer obtained by this process. Definitions

Reference will be made to the preceding paragraphs to understand what is meant in the present invention by the terms "nanocomposites", "microcomposites", "aggregation/deaggregation", "dispersion", "polymer matrix" and "filler".

It will be noted that the polymer matrix comprises at least one polymer.

The term "composite materials" relates to both microcomposites and nanocomposites.

To understand specifically what is meant by the term "composite material" or "composite" in the present invention, reference may be made to the document "Materiaux et composites [Materials and composites]" from Berthelot J.M., published by Tec & Doc, 3rd edition, Paris 1999, p. 3.

The term "catalyst" has in the present invention the same meaning as that used by a person skilled in the art in the field of chemistry. This term denotes a compound which, when used at very low concentration in a reaction medium, allows the rate of a polymerization reaction to be increased via interaction with the reagents, without, however, being chemically altered at the end of the reaction.

The term "cocatalyst" has in the present invention the same meaning as that used by a person skilled in the art in the field of chemistry. This term denotes a compound capable of acting synergistically with the catalyst to increase the rate of the polymerization reaction.

The term "poison" means a compound that inhibits a polymerization reaction.

The carbon nanotubes are referred to as being "single-walled", "double-walled" or "multi-walled" depending on whether the nanotubes consist, respectively, of one, two or several leaflets as described above. This terminology is well known to those skilled in the art. Brief description of the figures

Figure la schematically shows the principle of the process according to the present invention applied to the case of polyethylene.

Figure Ib shows the activation of the zirconocene catalyst at the surface of the nanotubes according to the process of the invention.

Figure 2 presents a comparison of the polymerization kinetics curves for the polymerization of ethylene in the presence and in the absence of crude multi-walled carbon nanotubes (MWNTs).

Figure 3 presents a comparison of the kinetics curves for the polymerization of ethylene according to the process of the invention using a catalytic system comprising or not comprising crude multi-walled carbon nanotubes.

Figure 4a corresponds to an SEM electron microphotograph taken on a sample of crude MWNT carbon nanotubes.

Figure 4b corresponds to a zoom taken on the sample of Figure 4a to visualize the bundles or aggregates. Figure 4c corresponds to an SEM electron microphotograph taken on a sample

containing crude MWNT nanotubes with 10% by weight of polyethylene and obtained with binding of MAO cocatalyst according to the process of the invention.

Figure 4d corresponds to a zoom taken on the sample of Figure 4c.

Figure 4e corresponds to an SEM electron microphotograph taken on a sample containing crude MWNT nanotubes with 42% by weight of polyethylene and obtained with binding of MAO cocatalyst according to the process of the invention.

Figure 4f corresponds to a zoom taken on the sample of Figure 4e.

Figure 5a is a microphotograph taken by transmission electron microscopy (TEM) of the sample photographed in Figures 4a and 4b and corresponding to crude MWNT carbon nanotubes alone.

Figure 5b is a microphotograph taken by transmission electron microscopy (TEM) of the sample photographed in Figunes 4e and 4f and corresponding to crude MWNT nanotubes with 42% by weight of polyethylene.

Figure 5c is a microphotograph taken by transmission electron microscopy (TEM) of a sample corresponding to crude MWNT nanotubes with 74% by weight of polyethylene and obtained with binding of MAO cocatalyst according to the process of the invention.

Figure 6 gives a comparison of the TGA thermograms in air for different mixtures based on HOPE matrix. Sample Dabo40a corresponds to a mixture containing the HOPE matrix alone, the sample Dabo40b corresponds to a simple mixture of an HOPE matrix and of crude MWNT carbon nanotubes (2% by weight), and the sample Dabo40c corresponds to a mixture of an HOPE matrix and of a masterbatch containing crude MWNT carbon nanotubes (2% by weight) as obtain according to the process of the invention.

Figure 7 is a photograph taken after combustion of the sample Dabo40b as defined in the preceding paragraph

Figure 8 is a photograph taken after combustion of the sample Dabo40c as defined in this same paragraph.

Figure 9a is a TEM microphotograph of the same sample Dabo40b and Figure 9b corresponds to a zoom on the zone containing a bundle of MWNT carbon nanotubes.

Figure lOa is a TEM microphotograph of the same sample Dabo40c and Figure lOb corresponds to a zoom showing an isolated MWNT carbon nanotube.

Figure 11 compares the polymerization kinetics for a simple polymerization of ethylene and for a polymerization of ethylene performed on single-walled carbon nanotubes (SWNTs) according to the process of the invention.

Figures 12 to 16 compare the results of tensile tests obtained for three types of sample: high-density polyethylene alone; a composite obtained by simple mixing of high-density

polyethylene with 1% of multi-walled carbon nanotubes (MWNTs); a composite obtained from high-density polyethylene and a masterbatch prepared according to the invention.

More specifically, Figures 12 to 16 compare the following parameters: Figure 12: breaking stress Figure 13: elongation at break Figure 14: Young's modulus Figure 15: yield-point stress Figure 16: elongation at the yield point Detailed description of the invention

The novelty of the present invention resides in the idea of proceeding, to prepare polyethylene/carbon nanotube nanocomposites, via a step of polymerization on a treated filler, according to the technique knpwn as the "Polymerization-Filling Technique" and abbreviated to "PFT" [8],

During this polymerization step, a catalyst known for catalysing the polymerization of the monomer of interest is bound to the surface of the filler, i.e. in this case pretreated carbon nanotubes advantageously in suspension form. The polymerization of the monomer under consideration is then initiated directly on the surface of this same filler.

The pressure at the surface of the nanotubes, brought about by the polymerization during this step, allows, in an entirely unexpected manner, according to the invention, the deaggregation of the bundles that are usually associated with the formation of nanocomposites comprising carbon nanotubes. A dispersion of carbon nanotubes in the form of filler in the polymer matrix is thus obtained in the nanocomposite, and this dispersion is homogeneous at the nanoscopic scale.

It will be noted that the pretreatment of the carbon nanotubes consists in binding to the surface of the carbon nanotubes a cocatalyst selected on the basis of being catalytically active in cooperation with the catalyst during the polymerization of the monomer. In other words, this means that the cocatalyst and the catalyst are chosen to form together a catalytic couple for the polymerization of the monomer and that the carbon nanotubes may be viewed as being a catalysis support that defines with said catalytic couple a catalytic system.

It should be understood that, according to the present invention, the binding of the catalyst to the surface of the carbon nanotubes is performed via the cocatalyst, such that the catalyst and the cocatalyst are chemisorbed onto the surface of the nanotubes.

The present invention is illustrated by means of the particular example of ethylene and of the preparation of nanocomposites based on a polyethylene matrix.

However, the invention also relates to other polymers and other nanocomposites that a person skilled in the art may easily identify on the basis of the present description, as underlined above.

This is likewise the case for the nature of the catalyst and that of the cocatalyst.

It will be noted, however, that a necessary condition for performing the process according to the invention is that the polymer of interest formed is insoluble in the polymerization medium (reaction mixture) such that it can precipitate at the very site of its polymerization, i.e. on the surface of the nanotubes.

Figure la summarizes the principle of the process according to the present invention applied to the case of polyethylene. As shown in this figure, ethylene is polymerized directly at the surface of the nanotubes in suspension, which leads to gradual coating or covering of the carbon nanotubes with polyethylene as it is synthesized. The effect of this coating is to force the carbon nanotubes to become separated from each other and thus to bring about deaggregation of the bundles of nanotubes.

The cocatalyst used by way of example and with which the carbon nanotubes are pretreated is methylaluminoxane, abbreviated to MAO. This cocatalyst is used in the form of a solution.

The cocatalyst is such that it is capable of interacting via interactions of Lewis acid-base type with the wall of the carbon nanotubes, which is rich in n electrons.

The catalyst used by way of example, bis(l,2,3,4,5-pentamethylcyclopentadienyl)zirconium (IV) dichloride or Cp*2ZrCl2, is then added. It is also in the form of a solution.

It will be noted that, on contact with the MAO-treated filler, Cp*2ZrCl2 gives rise to a cationic species that is active in the polymerization of ethylene and to a negative counterion located on the treated filler, as illustrated by Figure Ib.

By means of this binding of the active species, the ethylene polymerizes at the surface of the filler.  Since polyethylene  is insoluble  in the solvents used, it becomes deposited by precipitation directly onto the surface of the filler (i.e. the carbon nanotubes). Reagents used:

The fillers used were multi-walled carbon nanotubes (MWNTs). Two types of nanotube were used, namely crude MWNTs still containing 30% by weight of catalytic impurities (mainly about 30% by weight of alumina, 0.3% by weight of cobalt and 0.3% by weight of iron) and purified MWNTs containing traces of catalytic impurities (0.2% by weight of alumina, 0.3% by weight of iron and 0.3% by weight of cobalt). These nanotubes were provided by the department of Professor J.B. Nagy of the Facultes Universitaires Notre Dame de la Paix, Namur.

The solvent used was n-heptane (analytical grade, from the company Acres). It was dried over molecular sieves of porosity equal to 0.4 nanometre (also supplied by the company Acros).

Certain solutions were prepared using dry toluene. To do this, the toluene (analytical grade) supplied by the company Labscan was dried by boiling it over calcium hydride, and was then freshly distilled.

The selected cocatalyst was methylaluminoxane (MAO) from the company Atofina. Solutions at between 3M and 0.2M of MAO in toluene were used for the syntheses.

Bis(l,2,3,4,5-pentamethylcyclopentadienyl)zirconium (IV) dichloride (Cp*2ZrCl2) (from the company Aldrich) was used herein as catalyst. It was dissolved in dry toluene so as to form solutions of between 1 and lOmM.

The ethylene (99.998%) (from the company Air Liquide) was used as supplied, in gas form.

Methanol (technical grade) (from the company Brenntag) was used to precipitate and to recover the polymer or the composite. Pretreatment of the carbon nanotubes with the cocatalyst:

The crude nanotubes (between 0.25 g and 1 g) were introduced into a 250 ml or 500 ml two-necked round-bottomed flask (according to the subsequent use) containing a magnetic stirring bar and equipped with a glass three-way tap (stoppered with a rubber septum).

The flask, connected to a vacuum trap immersed in liquid nitrogen in order to recover the adsorbed water, was conditioned, i.e. flame-dried under vacuum using a Bunsen burner. The nanotubes were then dried overnight at between 100 and 150°C under vacuum and with magnetic stirring. The flask was placed under a slight positive pressure of nitrogen.

100 ml of n-heptane were then introduced into the flask. An amount of MAO (between 0.001 and 0.01 mol/g of MWNTs) was freed beforehand of its trimethylaluminium by evaporation to dryness under vacuum. The evaporated trimethylaluminium was condensed in a vacuum trap immersed in liquid nitrogen and stored for analysis. This removal of the trimethylaluminium (TMA) is necessary since it has been demonstrated that TMA, which is an excellent Lewis acid, is an effective competitor of MAO as regards the adsorption [7].

The solid MAO was redissolved in toluene and transferred by capillary, under nitrogen, onto the suspension of MWNTs in heptane.

The system was thermostatically maintained at between 20 and 60°C using an oil bath with magnetic stirring for between 10 minutes and 2 hours.

The MAO was concentrated to dryness under vacuum in the presence of the MWNTs, and the solvents removed were condensed in a round-bottomed flask immersed in liquid nitrogen (filler treatment fraction).

The bath temperature was then raised to high temperature (between 100 and 200°C) for between 30 minutes and 3 hours, while leaving the flask under vacuum (10"' torr) to bind the MAO

to the carbon nanotubes. The flask was then placed again under a slight positive pressure of nitrogen.

Washing was then performed three times in order to remove the MAO not bound to the filler. To do this, 80 ml of dry toluene were added to the nanotubes and stirred for 5 minutes at 60°C. The MAO-treated filler was allowed to settle without stirring. The supernatant was then removed using a conditioned Capillary and under a flow of nitrogen. The three solutions and the filler treatment fraction (n-heptane) were then pooled.

The small amount of residual toluene present in the flask was entrained under vacuum and concentrated in a flask immersed in liquid nitrogen so as to add it thereafter to the filler treatment fraction.

After this treatment, the flask thus contained pretreated nanotubes.

Homopolymerization of ethylene in the presence of carbon nanotubes pretreated with the cocatalyst

It will be noted that the binding of the catalyst to the pretreated nanotubes was performed in inert medium, maintained under a slight positive pressure of nitrogen, while avoiding the presence of protic impurities and of oxygen in the reaction medium.

To perform the homopolymerization of ethylene, 100 ml of n-heptane were added to the flask containing the MAO-treated nanotubes.

The mixture was then transferred under a nitrogen atmosphere into a preconditioned round-bottomed reactor containing a magnetic stirring bar.

Between 1>
The medium was then purged for 30 seconds with a flow of ethylene. The polymerization was performed for one hour at a pressure of between 1.1 and 2.7 bars of ethylene. The composite thus synthesized was then recovered by precipitating it from methanol acidified with 12M hydrochloric acid.

Description of a first preferred embodiment of the invention 1.  Reagents used:

The fillers used were multi-walled carbon nanotubes (MWNTs). Two types of nanotubes were used, i.e. crude MWNTs still containing 30% by weight of catalytic impurities (mainly about 30% by weight of alumina, 0,3% by weight of cobalt and 0.3% by weight of iron) and purified MWNTs containing traces of catalytic impurities (0.2% by weight of alumina, 0.3% by weight of iron and 0.3% by weight of cobalt). These nanotubes were provided by the department of Professor J.B. Nagy of the Facultes Universitaires Notre Dame de la Paix, Namur.

The solvent used was n-heptane (analytical grade, from the company Acros). It was dried over molecular sieves of porosity equal to 0.4 nanometres (also supplied by the company Acros).

Certain solutions were prepared using dry toluene. To do this, the toluene (analytical grade) supplied by the company Labscan was dried by boiling it over calcium hydride, and was then freshly distilled.

The selected cocataly$t was methylaluminoxane (MAO) from the company Atofma. A 1.45M solution of MAO in toluene was used for the synthesis.

Bis(l,2,3,4,5-pentame1ihylcyclopentadienyl)zirconium (IV) dichloride (Cp*2ZrCl2) (from the company Aldrich) was used herein as catalyst. It was dissolved in dry toluene so as to form a solution of about 5 mM.

The ethylene (99.998%) (from the company Air Liquide) was used as supplied, in gas form.

Methanol (technical grade) (from the company Brenntag) was used to precipitate and to recover the polymer or the composite. 2.  Pretreatment of the carbon nanotubes with the cocatalyst:

The crude nanotubes (0.25 g or 1 g depending on the case) were introduced into a 250 ml or 500 ml two-necked round-bottomed flask (according to the subsequent use) containing a magnetic stirring bar and equipped with a glass three-way tap (stoppered with a rubber septum).

The flask, connected to a vacuum trap immersed in liquid nitrogen in order to recover the adsorbed water, was conditioned, i.e. flame-dried under vacuum using a Bunsen burner. The nanotubes were then dried overnight at 100°C under vacuum and with magnetic stirring. The flask was placed under a slight positive pressure of nitrogen.

100 ml of n-heptane were then introduced into the flask. An amount of MAO with an Al concentration of 1.45M (32 ml/g of MWNTs or 46 mmol/gram of MWNTs) was freed beforehand of its trimethylaluminiurn by evaporation to dryness under vacuum. The evaporated trimethylaluminium was condensed in a vacuum trap immersed in liquid nitrogen and stored for analysis. This removal of the trimethylaluminium (TMA) is necessary since it has been demonstrated that TMA, which is an excellent Lewis acid, is an effective competitor of MAO as regards the adsorption [7].

The solid MAO was redissolved in toluene and transferred by capillary, under nitrogen, onto the suspension of MWNTs in heptane.

The system was thermostatically maintained at 40°C in an oil bath with magnetic stirring for one hour.

The MAO was concentrated to dryness under vacuum in the presence of the MWNTs, and the solvents removed were condensed in a round-bottomed flask immersed in liquid nitrogen (filler treatment fraction).

The bath temperature was then raised to high temperature (150°C) for one and a half hours, while leaving the flask under vacuum (10'1 torr) to bind the MAO to the carbon nanotubes. The flask was then placed again under a slight positive pressure of nitrogen.

Washing was then performed three times in order to remove the MAO not bound to the filler. To do this, 80 ml of dry toluene were added to the nanotubes and stirred for 5 minutes at 60°C. The MAO-treated filler was allowed to settle without stirring. The supernatant was then removed using a conditioned capillary and under a flow of nitrogen. The three solutions and the filler treatment fraction (n-heplane) were then pooled.

The small amount of residual toluene present in the flask was entrained under vacuum and concentrated in a flask immersed in liquid nitrogen so as to add it thereafter to the filler treatment fraction.

After this treatment, the flask thus contained pretreated nanotubes.

3.	Homopoly merization of ethylene in the presence of carbon nanotubes pretreated with

the cocatalyst:

It will be noted that the binding of the catalyst to the pretreated carbon nanotubes was performed in inert medium, maintained under a slight positive pressure of nitrogen, while avoiding the presence of protic impurities and of oxygen in the reaction medium.

To perform the homopolymerization of ethylene, 100 ml of n-heptane were added to the flask containing the MAO-treated nanotubes (0.25 g).

The mixture was then transferred into a preconditioned round-bottomed reactor containing a magnetic stirring bar.

2.2 ml of the solution of 5 mM Cp*2ZrCl2 (11.5 u,mol for the 0.25 g of nanotubes) [lacuna]. The round-bottomed reactor was then thermostatically maintained in an oil bath at 50°C (polymerization temperature) for 15 minutes.

The medium was then purged for 30 seconds with a flow of ethylene. The polymerization was performed for one hour at a pressure of 2.7 bars of ethylene. The composite thus synthesized was then recovered by precipitating it from methanol acidified with 12M hydrochloric acid.

4.	Results

4.1.  Absence of catalytic activity associated with the carbon nanotubes alone:

It will be noted that, for the needs of the test, the polymerization time period was reduced

from 60 to 30 minutes.

It was demonstrated that the crude carbon nanotubes showed no catalytic activity in the

polymerization of ethylene.

To  do  this,  polymerization  reactions  were  performed  under  various  conditions

corresponding to various samples, and the results obtained are presented in Table 1.

As shown by this Table 1, when the polymerization is performed in the absence of the MAO cocatalyst (see samples 24b and 28a), no polymer is obtained, whereas a small amount of polyethylene was obtained in the presence of MAO (see sample Dabo24a).

Verification was made that the product obtained in the presence of MAO was indeed polyethylene (data not presented herein).

4.2.	Absence of poison efftct on the carbon nanotubes with respect to the catalytic couple:

Tests, the results of which are presented in Table 2 and in Figure 2, made it possible to

demonstrate that the crude multi-walled nanotubes did not constitute a poison for the MAO/ Cp*2ZrCl2 catalytic couple.

Specifically, if the consumption of ethylene over time for a polymerization performed in the absence and in the presence of non-pretreated crude multi-walled carbon nanotubes is compared, it is observed that Che catalytic activity is identical in both cases (see Table 2) and that the ethylene consumption curves are virtually superimposed in both cases (see Figure 2).

It will be noted that the catalytic activity is defined as the amount in kg of polyethylene (PE) produced per mole of Zr and per hour.

4.3.	Use of carbon nanotubes as catalysis support in the polymerization of ethylene:
