Repository: anandvc/allindianpatents

File: patents/233417-polymerisation-catalyst.html (part 1 of 3)
Indian Patents. 233417:"POLYMERISATION CATALYST"

Indian Patents

Recently Granted Patents

  Recently Published Patents

Title of Invention	"POLYMERISATION CATALYST"

Abstract	A polymerisation catalyst comprising (1) a transition metal compound having the following Formula A, wherein Z is specifically an imidazole-containing group; M is a metal from Group 3 to 7 of the Periodic Table or a lanthanide metal; E1 and E2 are divalent groups independently selected from the group consisting of (i) aliphatic hydrocarbon having 1 to 30 carbon atoms, (ii) alicyclic hydrocarbon having 1 to 30 carbon atoms, (iii) aromatic hydrocarbon having 1 to 30 carbon atoms, (iv) alkyl substituted aromatic hydrocarbon, (v) heterocyclic groups and (vi) hetero-substituted derivatives of said groups (i) to (v); D1 and D2 are donor groups; the divalent groups E1 and E2 are not linked other than through the donor atom or group D1; X is an anionic group, L is a neutral donor group; n=m=zero or 1; y and z are independently zero or integers such that the number of X and L groups satisfy the valency and oxidation state of the metal M, and (2) an activating quantity of a suitable activator.	

Full Text	The present invention relates to a polymerisation catalyst.

The present invention relates to transition metal-based polymerisation and oligomerisation catalysts and to their use in the polymerisation, copolymerisation and oligomerisation of olefins.

The use of certain transition metal compounds to polymerise 1-olefms, for example, ethylene or propylene, is well established in the prior art. The use of Ziegler-Natta catalysts, for example, those catalysts produced by activating titanium halides with organometallic compounds such as triethylaluminium, is fundamental to many commercial processes for manufacturing polyolefins. Over the lost three decades, advances in the technology have led to the development of Ziegler-Natta catalysts which have such high activities that olefin polymers and copolymers containing very low concentrations of residual catalyst can be produced directly in commercial polymerisation processes. The quantities of residual catalyst remaining in the produced polymer are so small as to render unnecessary their separation and removal for most commercial applications. Such processes can be operated by polymerising the monomers in the gas phase, or in solution or in suspension in a liquid hydrocarbon diluent, or, in the case of propylene in bulk.

Commodity polyethylenes are commercially produced in a variety of different types and grades. Homopolymerisation of ethylene with transition metal based catalysts leads to the production of so-called "high density" grades of polyethylene. These polymers have relatively high stiffness and are useful for making articles where inherent rigidity is required. Copolymerisation of ethylene with higher 1-olefins (eg butene, hexene or octene) is employed commercially to provide a wide variety of copolymers

differing in density and in other important physical properties. Particularly important copolymers made by copolymerising ethylene with higher l-olefins using transition metal based catalysts are the copolymers having a density in the range of 0.91 to 0.93. These copolymers which are generally referred to in the art as "linear low density polyethylene" are in many respects similar to the so-called "low density" polyethylene produced by the high pressure free radical catalysed polymerisation of ethylene. Such polymers and copolymers are used extensively in the manufacture of flexible blown film.

Polypropylenes are also commercially produced in a variety of different types and grades. Homopolymerisation of propylene with transition metal based catalysts leads to the production of grades with a wide variety of applications. Copolymers of propylene with ethylene or terpolymers with ethylene and higher 1-olefins are also useful materials, often used in film applications.

In recent years the use of certain metallocene catalysts (for example biscyclopentadienylzirconiumdichloride-activated with alumoxane) has provided catalysts with potentially high activity. Other derivatives of metallocenes have been ' shown to be potentially useful for producing polypropylene with good activity, molecular weight and tacticity control. However, metallocene catalysts of this type suffer from a number of disadvantages, for example, high sensitivity to impurities when used with commercially available monomers, diluents and process gas streams, the need to use large quantities of expensive alumoxanes to achieve high activity, difficulties in putting the catalyst on to a suitable support and synthetic difficulties in the production of more complex catalyst structures suitable for polymerising propene in a tactic manner.

Olefin oligomerisation is also a commercially important process, leading to the production of .1-olefins (1-hexene, 1-octene, 1-decene, etc) that find utility in a wide range of applications, for example as comonomers for linear low density polyethylene, monomers for poly(l-olefins) and starting materials for surfactants. Catalysts based on a wide range of metal complexes may be used for this process and typically produce a so-called "Schulz-Flory" distribution of 1-olefins. More recently catalysts have emerged that selectively produce only 1-hexene by a distinctive trimerisation mechanism. Typically the final distribution of 1-olefins produced is of importance commercially.

An object of the present invention is to provide a catalyst suitable for polymerising or oligomerising monomers, for example, olefrns, cycloolefms or diolefms, and especially for polymerising or oligomerising ethylene alone or propylene alone, or for copolymerising ethylene with higher 1-olefins with high activity. A further object of the invention is to provide an improved process for the polymerisation of olefins. Yet another object of the present invention is to provide novel complexes based on certain transition rnetals. The catalysts described here show extremely high activity for polymerisation and oligomerisation which leads to many benefits "including lower catalyst loadings in a commercial process and lower catalyst residues in the final product.

The present invention provides a novel polymerisation catalyst comprising .

(1)	a transition metal compound having the following Formula A, and optionally

(2)	an activating quantity of a suitable activator,

wherein Z comprises a five-membered heterocyclic group, the five membered heterocyclic group containing at least one carbon atom, at least one nitrogen atom and at least one other hetero atom selected from nitrogen, sulphur and oxygen, the remaining atoms in said ring being selected from nitrogen and carbon; M is a metal from Group 3 to 11 of the Periodic Table or a lanthanide metal; E1 and E2 are divalent groirps independently selected from (i) aliphatic hydrocarbon, (ii) alicyclic hydrocarbon, (iii) aromatic hydrocarbon, (iv) alkyl substituted aromatic hydrocarbon (v) heterocyclic groups and (vi) heterosubstituted derivatives of said groups (i) to (v); D1 and D2 are donor atoms or groups; X is an anionic group, L is a neutral donor group; n = m = zero or 1; y and z are independently zero or integers such that the number of X and L groups satisfy the valency and oxidation state of the metal M.

Preferably the divalent groups E1 and E2 are not linked other than through the donor atom or group D1.

At least one of the atoms present in the ring of the five-membered heterocyclic group Z is preferably bonded directly to E1 and preferably a second atom in the ring is bonded directly to M. Most preferably the atom in the five-membered ring bonded directly to E1 is adjacent to a second atom in said ring, said second atom being bonded directly to M.

The five-membered heterocyclic group Z preferably contains at least 2 carbon atoms in its ring and more preferably at least 3 carbon atoms in its ring. Examples of suitable 5-membered heterocyclic groups are (but are not restricted to):

(Figure  Removed)

In a preferred embodiment of the present invention Z, in Formula A, is specifically an imidazole-containing group

Thus, the present invention further provides a novel polymerisation catalyst comprising

(1)	a transition metal compound having the following Formula A, and optionally

(2)	an activating quantity of a suitable activator,

(Figure  Removed)

wherein Z is specifically an imidazole-containing group; M is a metal from Group 3 to 11 of the Periodic Table or a lanthanide metal; E1 and E2 are divalent groups independently selected from (i) aliphatic hydrocarbon, (ii) alicyclic hydrocarbon, (iii) aromatic hydrocarbon, (iv) alkyl substituted aromatic hydrocarbon (v) heterocyclic groups and (vi) heterosubstituted derivatives of said groups (i) to (v); D1 and D2 are donor groups; X is an anionic group, L is a neutral donor group; n = m = zero or 1; y and z are independently zero or integers such that the number of X and L groups satisfy the valency and oxidation state of the metal M.

D1 and / or D2 are donor atoms orgroups containing at least one donor atom. D1 and / or D2 can be, for example, groups having the same formula as recited for group Z. For example D1 and / or D2 can be groups comprising a five-membered heterocyclic group containing at least 2 carbon atoms in its ring and more preferably at least 3 carbon atoms in its ring. D1 and / or D2 can be imidazole-containing groups if desired. When D-1 and / or D2 are an imidazole-containing group this or these can be identical with Z. In a preferred embodiment D2 and Z are identical imidazole containing groups.

The imidazole-containing group Z is preferably a group of formula I, n or HI

(Figure  Removed)

R1 to Ru are independently hydrogen or a monovalent (i) aliphatic hydrocarbon, (ii) alicyclic hydrocarbon, (iii) aromatic hydrocarbon, (iv) alkyl substituted aromatic hydrocarbon (v) heterocyclic groups, (vi) heterosubstituted derivatives of said groups (i) to (v), and (vii) hydrocarbyl-substituted heteroatom groups. The "free" valence bond on the left of Formulae I, n and in provides at least one of the links of E into the rest of

Formula A. The other link or links are preferably provided by at least one of the nitrogen atoms in the imidazole-containing group. These defined groups R1 to R11 preferably contain 1 to 30, more preferably 2 to 20, most preferably 2 to 12 carbon atoms. Examples of suitable aliphatic hydrocarbon groups are methyl, ethyl, ethylenyl, butyl, hexyl, isopropyl and tert-butyl. Examples of suitable alicyclic hydrocarbon groups are adamantyl, norbomyl, cyclopentyl and cyclohexyl. Examples of suitable aromatic hydrocarbon groups are phenyl, biphenyl, naphthyl, phenanthryl and anthryl. Examples of suitable alkyl substituted aromatic hydrocarbon groups are benzyl, tolyl, mesityl, 2,6-diisopropylphenyl and 2,4,6-triisopropyl. Examples of suitable heterocyclic groups are 2-pyridinyl, 3-pyridinyl, 2-thiophenyl, 2-furanyl, 2-pyrrolyl, 2-quinolinyl. Suitable substituents for forming heterosubstituted derivatives of said groups R1 to Rn are, for example, chloro, bromo, fluoro, iodo, nitro, amino, cyano, ether, hydroxyl and silyl, methoxy, ethoxy, phenoxy (i.e. -OC6H5), tolyloxy (i.e. -OC6H4(CH3)), xylyloxy, mesityloxy, dimethylamino, diethylamino, methylethylamino, thiomethyl, thiophenyl and trimethylsilyl. Examples of suitable heterosubstituted derivatives of said groups (i) to (v) are 2-chloroethyl, 2-bromocyclohexyl, 2-nitrophenyl, 4-ethoxyphenyl, 4-chloro-2-pyridinyl, 4-dimethylaminophenyl and 4-methylaminophenyl. Examples of suitable hydrocarbyl-substituted heteroatom groups are chloro, bromo, fluoro, iodo, nitro, amino, cyano, ether, hydroxyl and silyl, methoxy, ethoxy, phenoxy (i.e. -OC6H5), tolyloxy (i.e. -OCgH^CHs)), xylyloxy, mesityloxy, dimethylamino, diethylamino, methylethylamino, thiomethyl, thiophenyl and trimethylsilyl. Any of the substituents R1 to RJ1 may be linked to form cyclic structures. Substituents R2 to R11 may also suitably be inorganic groups such as fluoro, chloro, bromo, iodo, nitro, amino, cyano and hydroxyl.

Further suitable imidazole-containing groups may be obtained by removal of substituent R], for example by deprotonation when R1 is hydrogen, to give formally monoanionic imidazole-containing groups.

It is preferred that the imidazole-containing group has a structure described in formula IH (a "benzimidazole"). R1 is preferably hydrogen, an aliphatic hydrocarbon group, an aromatic hydrocarbon group or is removed to give a formally monoanionic benzimidazole group. R8to R11 are preferably hydrogen, an aliphatic hydrocarbon group or an aromatic hydrocarbon group.

E1 and E2 (hereinafter referred to as "E") can be the same or different. E is

.independently selected from divalent (i) aliphatic hydrocarbon, (ii) alicyclic hydrocarbon, (iii) aromatic hydrocarbon, (iv) alky] substituted aromatic hydrocarbon (v) heterocyclic groups, (vi) heterosubstituted derivatives of said groups (i) to (v), and (vii) hydrocarbyl-substituted heteroatom groups. Examples of suitable divalent groups B are -CH2-, -CH2CH2-, -CH2 CH2CH2-, 1,2-phenylene, Jra/zs-l^-cyclopentane, trans-1,2-cyclohexane, 2,3-butane, 1,1 '-biphenyl, 1,1 '-binaphthyl, and -Si(Me)2-. It is preferred that E is an aliphatic or aromatic hydrocarbon group. More preferably the divalent group E is -CH2-.

D1 and D2 can be the same or different donor groups, for example oxygen, sulfur, an amine, an imine or a phosphine. Preferably D1 and D2 are selected from

V

oxygen, sulfur, an amine of formula -N(R12)- or a phosphine of formula -P(R13)-wherein R12 and R13 are hydrogen or (i) aliphatic hydrocarbon, (ii) alicyclic hydrocarbon, (iii) aromatic hydrocarbon, (iv) alky] substituted aromatic hydrocarbon (v) heterocyclic groups, (vi) heterosubstituted derivatives of said groups (i) to (v), (vii) hydrocarbyl-substituted heteroatom groups and (viii) forther imidazole-containing groups. Alternatively R12 or R13 may be removed, for example by deprotonation when they are hydrogen, to give a formally monoanionic fragment; or if both R12 or R13 are removed they provide a formally dianionic fragment. More preferably D2 is an amine of formula -N(R12)- as defined above. R12 is preferably hydrogen, an aliphatic hydrocarbon, an aromatic hydrocarbon or a further imidazole containing group.

Preferably D is an imidazole-containing group.

M is preferably a metal selected from Groups 3 to 11 of the periodic table, preferably from Groups 3 to 7, more preferably selected from Sc, Ti, Zr, Hf, V, Nb, Ta, Cr,Mo,W, Mn and most preferably V, Cr, Ti,Zr and Hf

The anionic group X can be, for example, a halide, preferably chloride or bromide; or a hydrocarbyl group, for example, methyl, benzyl or phenyl; a carboxylate, for example, acetate-or an acetylacetonate; an oxide; an amide, for example diethyl amide; an alkoxide, for example, methoxide, ethoxide or phenoxide; or a hydroxyl. Alternatively, X can be a non-coordinating or weakly-coordinating anion, for example, tetrafluoroborate, a fluorinated aryl borate or a triflate. The anionic groups X maybe the same or different and may independently be monoanionic, dianionic or trianionic.

The neutral donor group L can be, for example, a solvate molecule, for example

diethyl ether or THF; an amine, for example, diethyl amine, trimethylamine or pyridine; a phosphine, for example trimethyl phosphine or triphenyl phosphine; or water; or an olefin or a neutral, conjugated or nonconjugated diene, optionally substituted with one or more groups selected from hydrocarbyl or trimethylsily] groups, said group having up to 40 carbon atoms and forming a pi-complex with M. When L is a diene ligand, it can be, for example s-trans-Tj4-l54-diphenyl-l,3-butadiene; s-trans-T|4-3-methyl-l,3-pentadiene; s-trans-r)4-l,4-dibenzyl-l,3-butadiene; s-trans-Ti^^-hexadiene; s-trans-T)4-1,3-pentadiene; s-trans-i]4-1,4-ditoIyl-l ,3-butadiene; s-trans-Ti4-1,4-bis(trimethylsilyl)-l,3-butadiene;s-tr.ans-T]4-l,4-diphenyl-l,3-butadiene; s-cis-T)4-3-methyl-l,3-pentadiene; s-cis-T}4-l,4-dibenzyl-l,3-butadiene; s-cis-ri4-2,4-hexadiene; s-cis-T)4-l,3-pentadiene; s-cis-Ti4-l,4-dito]yl-l,3-butadiene; or s-cis-7]4-l,4-bis(trimethylsilyl)-l,3-butadiene, said s-cis isomers forming a .pi.-bound diene complex;

The value of y depends on the formal charge on each group Z and D, the charge on the anionic group X and the oxidation state of the metal M. For example, if M is chromium in oxidation state +3, Z is a neutral group and both D groups are neutral, then y is 3 if X is a monoanionic group (eg. chloride); if M is chromium in oxidation state +3, the Z group is neutral, one D group is monoanionic and the other D is neutral, then y

is 2 if all X groups are monoanionic groups (e.g. chloride).

The optional activator (2) for the catalyst of the present invention is suitably selected from organoaluminium compounds and organoboron compounds or mixtures thereof. Examples of organoaluminium compounds include trialkyaluminium compounds,, for example, trimethylaluminium, triethyl aluminium, tributylaluminmm, tri-n-octylaluminium, ethylalurninium dichloride, diethylaluminium chloride, tris(pentafluorophenyl)aluminium and ahimoxanes. Alumoxanes are well known in the art as typically the oligomeric compounds which can be prepared by the controlled addition of water to an alkylaluminium compound, for example uimethylaluminium. Such compounds can be linear, cyclic or mixtures thereof. Commercially available alumoxanes are generally believed to be mixtures of linear, cyclic and cage compounds. The cyclic alumoxanes can be represented by the formula [R16A1O]S and the linear alumoxanes by the formula R17(RI8A10)S wherein s is a number from about 2 to 50, and wherein R16, R17, and R18 represent hydrocarbyl groups, preferably GI to Ce alkyl groups, for example methyl, ethyl or butyl groups.

Examples of suitable organoboron compounds are

dimethylphenylammomumtetra(phenyl)borate, trityltetra(phenyl)borate, triphenylboron, dimethylphenylammonium tetra(pentafluorophenyl)borate, sodium tetrakis[(bis-3,5-trifluoromethyl)phenyl]borate5H+(OEt2)[(bis-355-trifluoromethyl)pheny]]borate, trityltetra(pentafluorophenyl)borateand tris(pentafluorophenyl) boron. Mixtures of organoaluminium compounds and organoboron compounds may be used.

In the preparation of the catalysts of the present invention the quantity of activating compound selected from organoaluminium compounds and organoboron compounds to be employed is easily determined by simple testing, for example, by the preparation of small test samples which can be used to polymerise small quantities of the monomer(s) and thus to determine the activity of the produced catalyst. It is generally found that the quantity employed is sufficient to provide 0.1 to 20,000 atoms, preferably 1 to  2000  atoms of aluminium or boron per atom of M present in the compound of Formula A. Mixtures -of different activating compounds may be used. EP123 8989 discloses the use of activators (Lewis acids) selected from (b-1) ionic-bonding compounds having a CdCfe type or a CdI2 type of layered crystal structure;

(b-2) clays, clay minerals, or ion-exchange layered compounds; (b-3) heteropoly-compounds; and (b-4) halogenated lanthanoid compounds.

The activator employed in the present invention may be of the type disclosed in EP1238989 if desired. Such Lewis acids are those compounds which capable of receiving at least one electron pair and is capable of forming an ion pair by reaction with the transition metal complex. The Lewis acid includes the afore-mentioned (b-1) ionic-bonding compounds having a layered crystal structure of a CdCl2 type or Cdk type (b-2) clay. clay minerals, or ion-exchange layered compounds, (b-3) heteropoly compounds, and (b-4) halogenated lanthanoid compounds. The Lewis acid further includes SiOa, A12C>3, natural and synthetic zeolites which have Lewis acid points formed by heating or a like treatment, and complexes and mixtures thereof.

US Patent 6399535 discloses a coordinating catalyst system capable of polymerizing olefins comprising:

(I) as a pre-catalyst, at least one non-metallocene, non-constrained geometry, bidentate ligand containing transition metal compound or tridentate ligand containing transition metal compound capable of (A) being activated upon contact with the catalyst support-activator agglomerate of (II) or (B) being converted, upon contact with an organometallic compound, to an intermediate capable of being activated upon contact with the catalyst support-activator agglomerate of (II), wherein the transition metal is at least one member selected from Groups 3 to 10 of the Periodic table; in intimate contact with

(H) catalyst support-activator agglomerate comprising a composite of (A) at least one inorganic oxide component selected from SiO2, A12O3, MgO, A1PO4, TiO2, ZrO2, and CfoOa and (B) at least one ion containing layered material having interspaces between the layers and sufficient Lewis acidity, when present within the catalyst support-activator agglomerate, to activate the pre-catalyst when the pre-catalyst is in contact with the catalyst support-activator agglomerate, said layered material having a cationic component and an anionic component, wherein said cationic component is present within the interspaces of the layered material, said layered material being intimately associated with said inorganic oxide component within the agglomerate in an amount sufficient to improve the activity of the coordinating catalyst system for polymeri2ing 5thylene monomer, expressed as Kg of polyethylene per gram of catalyst system per hour, relative to the activity of a corresponding catalyst system employing ihe same pre-catalyst but in the absence of either Component A or B'of the catalyst support-activator agglomerate; wherein the amounts of the pre-catalyst and catalyst support-activator agglomerate which are in intimate contact are sufficient to provide a ratio of micromoles of pre-catalyst to grams of catalyst support-activator agglomerate of from about 5:1 to about 500:1. The layered material can be, for example, a smectite clay. The catalyst system of the present invention can be employed with a catalyst support-activator agglomerate as described in US 6399535 if desired.

Li addition to the activator compound, it can be advantageous to employ catalytic quantities of certain halogenated compounds that are capable of promoting catalyst activity. Promotors of this type are especially useful in the case that the transition metal in the complex is vanadium. US Patent.5191042 discloses that certain vanadium-based catalysts activated with organoaluminium compounds can be promoted

using a variety of halogenated organic compounds, for example, carbon tetrachloride, hexachloroethylene, benzylbromide, benzylchloride and 2,3- or 1,3-dichloropropylene. Other examples of halogenated organic compounds that can be used in this manner are ethyl,trichloroacetate, chloroform (CHC13) and n-butylchloride. US Patent.5191042 also, refers to the disclosure of Cooper (T. A Cooper, Journ. Am. Chem. Soc., 4158 (1973), which defines in Table 1 an organic halide activity index based on the ability of the halide to oxidize certain vanadium compounds under standard conditions. For example, carbon tetrachloride is assigned a reactivity of 1 in tetrahydrofuran at 20 °C., and other listed halogenated organic compounds have reactivities of from about 0.02 to greater than 200 relative to carbon tetrachloride. When it is desired, to use a halogenated promoter, it is preferred to use those having a Cooper Index ranging from about 0.01 up to about 30. The use of such promoters, especially in combination with vanadium-based catalysts is generally well known in the art, and for details of use of the such promoters reference may be made to US Patent.5191042 and to other prior art in this field. In the present invention it is possible to employ any halogenated organic compound as a promoter, but the compounds mentioned above are preferred.

A preferred embodiment of the present invention provides a catalyst comprising

(1)	a transition metal compound having the following Formula B or C, and optionally

(2)	an activating quantity of a suitable activator,

(Figure  Removed)

wherein the imidazole nucleus shown within the dotted circle is selected from the divalent groups represented by the Formulae la, Ila, Ufa, IVa, Va and Via,

(Figure  Removed)

wherein M is a metal from Group 3 to 11 of the Periodic Table or a lanthanide metal; EJ

and E are divalent groups independently selected from (i) aliphatic hydrocarbon, (ii) alicyclic hydrocarbon, (iii) aromatic hydrocarbon, (iv) alkyl substituted aromatic hydrocarbon (v) heterocyclic groups and_(vi) heterosubstituted derivatives of said groups (i) to (v); D and D2 are donor groups; X is an anionic group, L is a neutral donor group; n = rn = zero or 1; y and.z are independently zero or integers such that the number of X and L groups satisfy the valency and oxidation state of the metal M, wherein the groups R2 to Rn are independently hydrogen or a monovalent (i) aliphatic hydrocarbon, (ii) alicyclic hydrocarbon, (iii) aromatic hydrocarbon, (iv) alkyl substituted aromatic hydrocarbon (v) heterocyclic groups, (vi) heterosubstituted derivatives of said groups (i) to (v), and (vii) hydrocarbyl-substituted heteroatom groups.

M is preferably selected from Groups 3 to 7 of the periodic table.

Groups R2 to R11 are preferably selected from the groups defined above in relation to the Formula I, n, HI, IV, V and VI groups.

In this preferred embodiment of the present invention, D and D can be the same or different donor groups, for example oxygen, sulfur, an amine, an imine or a phosphine. Preferably D1 and D2 are selected from oxygen, sulfur, an amine of formula -N(R!2)- or a phosphine of formula —P(R13)- wherein R12and R13 are hydrogen or (i) aliphatic hydrocarbon, (ii) alicyclic hydrocarbon, (iii) aromatic hydrocarbon, (iv) alkyl substituted aromatic hydrocarbon (v) heterocyclic groups, (vi) heterosubstituted derivatives of said groups (i) to (v), (vii) hydrocarbyl-substituted heteroatom groups and

(viii) further imidazole-containing groups.

Preferably D1 is nitrogen for example -NR1 - or =N- or a nitrogen-containing group, for example -NQR-^-R20- wherein R1 represents a monovalent group and R20 represents a divalent group derived from, for example, aliphatic hydrocarbon groups such as methyl, ethyl, ethylenyl, butyl, hexyl, isopropy] and tert-butyl. Examples of suitable alicyclic hydrocarbon groups are adamantyl, norbornyl, cyclopentyl and cyclohexyl. Examples of suitable aromatic hydrocarbon groups are phenyl, biphenyl, naphthyl, phenanthryl and anthryl. Examples of suitable alkyl substituted aromatic hydrocarbon groups are benzyl, tolyl, mesityl, 2,6-diisopropylphenyl and 2,4,6-triisopropyl. Examples of suitable heterocyclic groups are 2-pyridinyl, 3-pyridinyl, 2-thiophenyl, 2-furanyl, 2-pyrrolyl, 2-quinolinyl. Suitable substituents for forming heterosubstituted derivatives of said groups R1 to R11 are, for example, chloro, bromo, fluoro, iodo, nitro, amino, cyano, ether, hydroxyl and silyl, methoxy, ethoxy, phenoxy (i.e. -OCeHs), tolyloxy (i.e. -OC6H4(CH3)), xylyloxy, mesityloxy, dimethyl amino, diethylamino, methylethylamino, thiomethyl, thiophenyl and trimethylsilyl. Examples of suitable heterosubstituted derivatives of said groups (i) to (v) are 2-cbJdroethyl, 2-bromocyclohexyl, 2-nitrophenyl, 4-ethoxyphenyl, 4-chloro-2-pyridinyl, 4-dimethylaminophenyl and 4-methylaminophenyl. Examples of suitable hydrocarbyl-substituted heteroatom groups are chloro, bromo, fluoro, iodo, nitro, amino, cyano, ether, hydroxyl and silyl, methoxy, ethoxy, phenoxy (i.e. -OCeHs), tolyloxy (i.e. — OC6H4(CH3)), xylyloxy, mesityloxy, dhnethylamino, diethylamino, methylethylamino, thiomethyl, thiophenyl and trimethylsilyl. Any of the substituents R1 to R11 may be linked to form cyclic structures. Substituents R5 to Rn may also suitably be inorganic groups such as fluoro, chloro, bromo, iodo, nitro, amino, cyano and hydroxyl

Preferably D2 is a imidazole group selected from the groups of Formula la, Ha and IHa above.

As indicated above, the values of m and n in the present invention are such that m = n = zero or one. For the avoidance of doubt, this means that for a given complex, when m is zero, n is also zero. And when mis 1, n is also 1.

When m and n are zero in Formula A, the Formula reduces to Formula D, preferably to Formula E or Formula F

(Figure  Removed)

wherein Dl, El, Z, M, X, L, y and z are as defined above, and wherein the imidazole nucleus within the dotted circle is selected from the divalent groups represented by the Formulae la, Ila, ffia, IVa, Va and Via

(Figure  Removed)

The following ligands represent some examples of those suitable for making the complexes of Formula C and D in accordance with the present invention.

(Figure  Removed)

These ligands can be used to make complexes and catalysts in accordance with the present invention wherein the transition metal is preferably titanium, zirconium, hafnium, vanadium or chromium.

The following are examples of transition metal complexes that can be employed in the catalyst of the present invention: 

(Figure  Removed)

The following Formulae illustrate the transition metal compounds according to the present invention wherein Lisa diene:

(Figure  Removed)

The catalyst of the present invention can, if desired, be utilised on a support material. Suitable support materials are, for example, silica, alumina, or zirconia, magnesia, magnesium chloride or a polymer or prepolymer, for example polyethylene, polystyrene, or poly(aminostyrene).

The catalysts of the present invention can if desired comprise more than one of the defined transition metal compounds.

hi addition to said one or more defined transition metal compounds, the catalysts of the present invention can also include one or more other catalysts for polymerising 1-olefins. Preferably such catalysts are other types of transition metal compounds or catalysts, for example, transition metal compounds of the type used in conventional Ziegler-Natta catalyst systems, metallocene-based catalysts, or heat activated supported chromium oxide catalysts (eg Phillips-type catalyst). The catalysts of the present invention may also used in conjunction with other catalysts producing only 1-olefins, either inside or outside the polymerisation reactor, and in this way make copolymers of ethylene orpropylene and these 1-olefins. Suitable catalysts for producing 1-olefins may produce only 1-butene, only 1-hexene or a distribution (for example, a Schulz-Flory distribution) of 1-olefins.

If desired the catalysts can be formed in situ in the presenpe of the support material, or the support material can be pre-impregnated or premixed, simultaneously or sequentially, with one or more of the catalyst components. The catalysts cf the present invention can if desired be supported on a heterogeneous catalyst, for example, a magnesium halide supported Ziegler Natta catalyst, a Phillips type (chromium oxide) supported catalyst or a supported metallocene catalyst. Formation of the supported catalyst can be achieved for example by treating the transition metal compounds of the present invention with alumoxane in a suitable inert diluent, for example a volatile hydrocarbon, slurrying a particulate support material with the product and evaporating the volatile diluent. The produced supported catalyst is preferably in the form of a free-flowing powder. The quantity of support material employed can vary widely, for example from 100,000 to 1 grams per gram of metal present in the transition metal compound.

The present invention further provides a process for the polymerisation and copolymerisation of 1-olefins, cycloolefins or dienes, comprising contacting the

monomer under polymerisation conditions with the polymerisation catalyst of the present invention.

Suitable monomers for use in making homopolymers using the polymerisation process of the present invention are, for example, ethylene, propylene, butene, hexene, styrene or conjugated or non-conjugated dienes. Preferred monomers are ethylene and propylene.

Suitable monomers for use in making copolymers using the polymerisation process of the present invention are ethylene, propylene, 1-butene, 1-hexene, 4-methylpentene-1,1-octene, norbornene, substituted norbomenes, dienes, egbutadiene, ethylidene norbornene, methyl methacrylate, methyl acrylate, butyl acrylate, acrylonitrile, vinyl acetate, vinyl chloride, and styrene.

A particularly preferred process in accordance with the present invention is the copolymerisation of ethylene and or propylene with comonomers selected from 1-olefins, acrylic acid esters, vinyl esters and vinyl aromatic compounds. Examples of suitable comonomers are 1-butene, 1-hexene, 4-methylpentene-l, methyl methacrylate,' methyl acrylate, butyl .acrylate, acrylonitrile, vinyl acetate, and styrene.

Preferred polymerisation processes are the hornopolymerisation of ethylene or the hornopolymerisation of propylene or copolymerisation of ethylene with one or more of propylene, butene, hexene-1 and 4-methylpentene-l or copolymerisation of propylene with one or more of ethylene or butene.

The polymerisation conditions can be, for example, bulk phase, solution phase, slurry phase or gas phase. If desired, the catalyst can be used to polymerise ethylene under high pressure/high temperature process conditions wherein the polymeric material forms as a melt in supercritical ethylene. Preferably the polymerisation is conducted under gas phase fhridised or stirred bed conditions.

Slurry phase polymerisation conditions or gas phase polymerisation conditions are particularly useful for the production of high-density grades of polyethylene. In these processes the polymerisation conditions can be batch, continuous or semi-continuous. In the slurry phase process and the gas phase process, the catalyst is generally fed to the polymerisation zone in the form of a particulate solid. This solid can be, for example, an undiluted solid catalyst system formed from the complex A and an activator, or can be the solid complex A alone. In the latter situation, the activator

can be fed to the polymerisation zone, for example as a solution, separately from or together with the solid complex. Preferably the catalyst system or the transition metal complex component of the catalyst system employed in the slurry polymerisation and gas phase polymerisation is supported on a support material. Most preferably the catalyst system is supported on a support material prior to its introduction into the polymerisation zone. Suitable support materials are, for example, silica, alumina, zirconia, talc, kieselguhr, magnesia, magnesium chloride and polymers. Impregnation of the support material can be carried out by conventional techniques, for example, by forming a solution or suspension of the catalyst components in a suitable diluent or solvent, and slurrying the support material therewith. The support material thus impregnated with catalyst can then be separated from the diluent for example, by filtration or evaporation techniques.

In the slurry phase polymerisation process the solid particles of catalyst, or supported catalyst, are fed to a polymerisation zone either as dry powder or as a slurry in the polymerisation diluent. Preferably the particles are fed to a polymerisation zone as a suspension in the polymerisation diluent. The polymerisation zone can be, for example, an autoclave or similar reaction vessel, or a continuous loop reactor, e.g. of the type well know in the manufacture of polyethylene by the Phillips Process. When the polymerisation process of the present invention is carried out under slurry conditions the polymerisation is preferably carried out at a temperature above 0°C, most preferably above 15°C. The polymerisation temperature is preferably maintained below the temperature at which the polymer commences to soften or sinter in the presence of the polymerisation diluent. If the temperature is allowed to go above the latter temperature, fouling of the reactor can occur. Adjustment of the polymerisation within these defined temperature ranges can provide a useful means of controlling the average molecular weight of the producedpolymer. A further useful means of controlling the molecular weight is to conduct the polymerisation in the presence of hydrogen gas which acts as chain transfer agent. Generally, the higher the .concentration of hydrogen employed, the lower the average molecular weight of the produced polymer.

The use of hydrogen gas as a means of controlling the average molecular weight of the polymer or copolymer applies generally to the polymerisation process of the present invention. For example, hydrogen can be used to reduce the average molecular

weight of polymers or copolymers prepared using gas phase, slurry phase or solution phase polymerisation conditions. The quantity of hydrogen gas to be employed to give the desired average molecular weight can be determined by simple "trial and error" polymerisation tests.

Methods for operating gas phase polymerisation processes are well known in the art. Such methods generally involve agitating (e.g. by stirring, vibrating or fluidising) a bed of catalyst, or a bed of the target polymer (i.e. polymer having the same or similar physical properties to that which it is desired to make in the polymerisation process) containing a catalyst, and feeding thereto a stream of monomer at least partially in the gaseous phase, under conditions such that at least part of the monomer polymerises in contact with the catalyst in the bed. The bed is generally cooled by the addition of cool gas (eg recycled gaseous monomer) and/or volatile liquid (eg a volatile inert hydrocarbon, or gaseous monomer which has been condensed to form a liquid). The polymer produced in, and isolated from, gas phase processes forms directly a solid in the polymerisation zone and is free from, orsubstantially free from liquid. As is well known to those skilled in the art, if any liquid is allowed to enter the polymerisation zone of a gas phase polymerisation process the quantity of liquid is small in relation to the quantity of polymer present in the polymerisation zone. This is in contrast to "solution phase" processes wherein the polymer is formed dissolved in a solvent, and "slurry phase" processes wherein the polymer forms as a suspension in a liquid diluent.

The gas phase process can be operated under batch, semi-batch, or so-called "continuous" conditions. It is preferred to operate under conditions such that monomer is continuously recycled to an agitated polymerisation zone containing polymerisation catalyst, make-up monomer being provided to replace polymerised monomer, and continuously or intermittently withdrawing produced polymer from the polymerisation zone at a rate comparable to the rate of formation of the polymer, fresh catalyst being added to the polymerisation zone to replace the catalyst withdrawn form the polymerisation zone with the produced polymer.

When using the catalysts of the present invention under gas phase polymerisation conditions, the catalyst, or one or more of the components employed to form the catalyst can, for example, be introduced into the polymerisation reaction zone in liquid form, for example, as a solution in an inert liquid diluent. Thus, for example,
