Repository: anandvc/allindianpatents

File: patents/233467-a-process-for-the-manufacture-of-zeolite-a-useful-as-a-detergent-builder.html
Indian Patents. 233467:"A PROCESS FOR THE MANUFACTURE OF ZEOLITE-A USEFUL AS A DETERGENT BUILDER"

Indian Patents

Recently Granted Patents

  Recently Published Patents

Title of Invention	"A PROCESS FOR THE MANUFACTURE OF ZEOLITE-A USEFUL AS A DETERGENT BUILDER"

Abstract	The process of the present invention for the manufacture of Zeolite-A (detergent builder) involves utilization of sodium aluminate liquor (Bauxite leachate) obtained as stream of alumina refinery, reduction in reaction time, eliminating aging of gel as well as heat energy during gel preparation and crystallization of Zeolite-A powder from superalkaline crystallization bath consisting of aluminosilicate gel. This method avoids the use of closed hydrothermal system and homogenizer for dispersion of gel.	

Full Text	This invention relates to a process for the manufacture of Zeolite-A  useful as a detergent builder.

This invention particularly relates to the field of chemical technology, wherein Zeolite-A powder, useful as detergent builder, is manufactured without amorphous or crystalline impurities, using soap grade sodium silicate, commercial grade sodium hydroxide or caustic lye, and sodium aluminate liquor (Bauxite leaohate)-an intermediate stream of alumina refinery.

Synthesis of Zeol ites depend on the starting materials such as reactive a 1 urninosi1icate gels prepared by mixing sodium silicate & sodium aluminate solutions; or amorphous solids such as metakaolin, si 1 iceous earth, coal ash etc. , pH, alkal i concentration, hydrothermal conditions for crystallization with autogenous pressures and degree of super sa. tura t i on of the aluminosi 1 icate gel leading to the nucleation of zeolite crystals. Using Na2O-A12O3-SiO2-H2O system, formation of gel and subsequently zeolite can be represented as under :

(Equation Removed)

In the present context, the get is defined as hydrous alkali metal a1urninosi1icate prepared (a.) by reacting aqueous solutions of alkali metal silicates with alkali metal aluminates or using (b) reactive solids or (c) colloidal sols or (d) reactive aluminosi1icate such as derived from dehydroxy1 ation of kaolin.

Hitherto known processes for the preparation of Zeolite-A (detergent builder) are described in brief as follows.

German patent Ger, of fen 2,517,218 describes a process to prepare Zeo1ite-A suitable as phosphate substitute in detergent formulations, by treating NaOH solution simultaneously with waterglass solution and sodium aluminate solution, gelled during 0.5 h, added to sodium aluminate solution at 80*C, and then crystallized during 3.5 h at 93*C. The zeolite obtained was having 93 wt % particles 
In a French patent, French demande 2,384,716 aqueous sodium aluminate solution is cooled to below ambient temperature and aqueous sodium silicate is mixed therewith to keep the resultant solution below ambient temperature. Then the mass was heated to 60-100OC to form gel and maintained at this temperature for 12 min. to 3h. As claimed, the process allowed close control of particle size distribution of the product.

ccording to a German Patent, Ger.Offen 2,951,192 Zeolite-A having average grain size 0.9 urn, calcium binding capacity 300 mg CaCO3/g and 134 mg MgCO3/g was prepared by holding a solution containing H2O 94.14, Na2O 3.77, SiO2 1.77, and Al2O3 0.52 mole at 60OC for 8h.

As defined in a Japanese patent JP, 89,05,905, zeolite having fine grain size is prepared from a mixture containing sodium aluminal.c and si I ieale, by hyd ro I ..hernia 1 reaction a I. the following condi t i ons.

26-60 wt % zeolite concentration in reacting	solution,

14-30 wt % alkal i (as Na20) concentration in	mother  liquor,

40*C  at  reactant  solution  mixing  and	30-ll0OC  for

crystal 1 ization.

Tn a Japanese patent JP 04,342,4 16 a method is described to manufacture Zeolite-A, avoiding formation of Hydroxysodalite. As per the patent, an aqueous solution containing 0.1-0.3 mole per litre aluminate ions and 0.05-3 mole/1 sodium ions is mixed with an aqueous solution containing 0.02-0.1 mole/1 silicate ions and 0.05-4 mole/1. Sodium ions at 
A-type zeolite useful as detergent builder is effectively manufactured, without generation of other types of zeolites (US), as described in Japanese patent JP 63,08,211. As per the patent, aqueous sodium silicate solution and aqueous sodium aluminate solution are mixed at  12 %, when the zeolite crystallization rate becomes > 60 % as determined by electron diffraction method (I) and 
Another .Japanese patent JP 63,26.5,808 describes a process for the manufacture of A-type zeolite as follows. The process comprises (a) adding an aqueous solution of alkaline Al(0H)3 [20-25 wt % Al(0H)3] at 70-90*C and an aqueous solution of alkali silicate (20-29 wt % SiO2) at 
Brit.  UK  Patent  Appl. 2,005,653  describes  a  method  to

2 + manufacture  zeolite  useful for Ca  exchange without.  amorphous  or

crystalline  impurities  by  the hydrothermal  crystallization  of  a

completely  dispersed a 1 urninosi1icate gel by combining  solutions  of

silica, alumina and alkali.  Following is one of the example given by

the  patentees.  Sodium aluminate solution containing 59.3  %  solids

(Na20-Al203 molar ratio 1.2 : 1) prepared by dissolving AI2O3 hydrate

in  hot  NaOH, and sodium-silicate solution containing  47  %  solids

(Si02:Na20: :2 . 4 : 1 )  were  heated  to 72*C, diluted and  mixed  for  7

minutes  in a homogenizer to produce a. dispersed gel with no  visible

particles and viscosity 110 ops at 60°C.  Zeolite-A seed material was

added  and the gel was heated 80 minutes at 100*C.  The  crystalline

Zeolite-A  was  separated, washed, dried for 5h at 105*C to  give  an

uncontaminated material with Ca-exchange capacity 289 mg CaCO3/g.

Tn our earlier patents no. 576/DEL/92 and 577/DEL/92, an improved process for the preparation of a1urninosi1icate gel and detergent grade zeolite from this gel has been described, wherein commercial sodium aluminate powder is used to prepare sodium aluminate solution having pre-optimised concentration of Na2O and Al2O3- This sodium aluminate solution having ambient temperature is reacted with sodium silicate solution at ambient: temperature to form aluminosilicate  gel useful for the manufacturer of  detergent  grade

zeolite  having calcium binding capacity within the range of  150  to 160 mg CaO/gm.

The drawbacks associated with the above mentioned known processes are :

i)  Complex  unit  operations such as simultaneous  addition of  reacting  solutions,  maintaining the  temperature  of  reactants and/or  reaction  mixture  above or below  ambient  temperature,  are involved in the preparation method.

ii) Gel formation at 60-110OC or below ambient temperature makes the preparation method energy consuming which adds to the production cost.

iii) Aging of gel, dispersing gel using homogenizer, prolonged crystallization time, hydrothermal conditions for crystallization etc. also contribute to make the process uneconom i ca1 .

iv) Precise pH control is required to obtain zeolite of uniform and small grain size.

v) Dilute solutions are used which is not favourable for large scale production of Zeolite-A.

vi) Lowering the alkali concentration during the process and monitoring by sophisticated instruments (e.g. electron diffraction & XRD) is a tideous job. Even it requires much more time to obtain the product.

vii) Preparation of sodium-alurninate solution by dissolving Al2O3 hydrate in hot NaOH solution add to the production cost.

viii)High energy inputs are involved for the preparation a alumino silicate gel, since the raw material sodium aluminate powder has util ized more energy as compared to sodium aluminate liquor from which it was prepared. The gel of ambient temperature also requires more energy to achieve the crystallization temperature of more than 90*C.

The main object of the present invention is to provide of process for the manufacture of Zeolite-A useful as a detergent builder. Another object of the present invention is to provide an eeo-friend 1y, competitive process for the manufacture of Zeolite-A (detergent builder), using sodium aluminate liquor (Bauxite leachate) which is an intermediate stream of alumina refinery and also eliminate the drawbacks of the known processes.

Tn the present invention, sodium aluminate liquor (Bauxite leachate)  is  used as received from the Bauxite leaching  plant,  to

react with sodium silicate solution to form a 1 urninosi1 ieate gel which is subjected to crystallization to obtain Zeolite-A (detergent builder) powder with the composition t.O +. 0.2 Na20 : Al2O3 : 1.8 + 0.2 Si02 : Y H2O (Y = up to 5) with 100 wt % particles below 20 urn, 90 wt % particles in the range 1-5 urn. Average particle s i 7,e ^50 (sedigraph) maximum 4 urn and calcium binding capacity of minimum 160 mg CaO/g absolute dry zeolite.

Specifications of Sodium Aluminate liquor (Bauxite leachate) - an intermediate stream of alumina refinery used in the present invention is given in Table? 1 below :

Tab1e 1

(Table Removed)

The process of the present invention for the manufacture of Zeolite-A (detergent builder) involves utilization of sodium aluminate liquor (Bauxite leachate) obtained as stream of alumina refinery, reduction in reaction time, eliminating aging of gel as well as heat energy during gel preparation and crystallization of Zeolite-A powder from superalkaline crystallization bath consisting of aluminosilicate gel. This method avoids the use of closed hydrothermal system and homogenizer for dispersion of gel. The mother liquor/filtrate of the product contains mainly alkali, which can be recycled for Bauxite leaching or for the preparation in reactant solutions. Thus, the present invention provides economical, eco-friendly, simple, less time and energy consuming, competitive process for manufacturing Zeolite-A (detergent builder).

Accordingly, the present invention provides a  process for the

manufacture of Zeolite-A useful as a detergent builder which

comprises

i)	diluting sodium aluminate liquor with water or alkali hydroxide

such as herein described so as to get molar ratio of Na20 :

Al203 at a range 1.95 to 2.05. ii)  mixing sodium silicate with alkali and water to obtain a mixture

wherein molar ratios of Na20 - Si02 is in the range of 0.6 - 0.8

and H20 - N20 is in the range of 35 - 45, iii)  adding hot ( 50°C - 60°C) sodium aluminate solution of step (i)

to the sodium silicate solution of step (ii) at ambient temperature

molar ratios of Si02 - AI2O3 is in the range of 1.6 - 2.0, Na20 - Si02 is in the range of 1.6 - 2.0, and H20 - Na20 is in the range of 3 - 4, iv)  heating the crystallization bath and the gel obtained at step (iii) from ambient temperature to 95°C for a period in the range of 45 to 75 minutes under continuous stirring to get crystals, v)  recovering Zeolite-A from the crystal mass of step (iv) by filtration and washing till the pH of filtrate is basic, followed by drying and pulverizing, such as herein described. The sodium aluminate liquor used may be an intermediate

stream from, Bauxite leaching plant of alumina refinery.

The sodium aluminate liquor may be diluted to adjust the Na2O

- Al2O3 molar ratio to 2.0 + 0.05 by adding water and alkali

hydroxide such as caustic soda, caustic lye.

The sodium silicate solution may be prepared by mixing water,

alkali such as caustic soda, caustic or lye and sodium silicate. In an embodiment of the present invention, the sodium silicate

used is selected from soap grade sodium silicate (Mole Si02/Na20

= 2.4 - 2.5) and Neutral sodium silicate (Mole SiO2/Na2O = 3.2 -

3.3).

The  sodium silicat used may be selected from commercially

available sodium ailicales such as soap grade (mole SiO2/Na2O =2.4

2.5) and Neutral (Mole SiO2/Na2O = 3.2-3.3).

The dosing time may be in the range of eo to 120 minutes.

The Zeolite-A (detergent builder) may be crystallized by maintaining the temperature or crystallization bath from above 90OC to about 95OC.

The washing may be carried out till the pH of the filtrate i s around 11.

The drying may be carried out at least for 6 h at 110'C in air dryer.

The, process of the present invention is illustrated by the following examples which should not be construed to limit the scope of the present invention.

a)  300.7 L of sodium aluminate liquor (Na2O =168.18 gpl,

Al2O3 = 169.6 gpl),14.74 Kgs of NaOH flakes and 199.3 I of water are

mixed in a stirred tank equlped with steam jacket/heat mixed m a stirred tank equiped with steam jacket/heating coil.

solution so prepared is heated to 50-60*C to simulate the conditions oT temperature of sodium aluminate solnl. ion prepared using sodium aluminate liquor (Bauxite leaohate) available in alumina refinery.

b)	155.25 Kgs sodium silicate (34.79 % SiC>2, 14.24 % Na20, Si02/Na20 mole ratio 2.4), 19.48 Kgs of NaOH flakes and 355 L water are mixed in a tank equipped with stirrer and stirred for 15 minutes.

c)	Solul ion prepared in (a.-) is added to so 1 u I ion (b) within 1.5 h at ambient temperature with constant stirring to form aluminosilicate gel having molar ratios Si02-Al203 1-8 ± 0.2, Na20-Si02 1.6-2.0, H20-Na20 30-40.

d)	The alurainosi1icate gel thus prepared is heated from ambient temperature to 93 + 2OC in the same vessel as in (c) and the same temperature is maintained for 1 h under continuous stirring.

e)	The Zeolite-A powder produced in (d) is filtered using plate and frame type filter press.

f)	560 L filtrate obtained in (e) contains 82.42 gpl Na20 and less than 2 gpl Si02 & A1203. This filtrate can be recycled in alumina refinery for Bauxite leaching process or can be partially used in preparation of reactant solutions.

g) The cake is washed w i I. h water till the pH of the wash water i s around 1 1 .

1)) The product is dried in a cabinet type tray dryer at 110OC for about 6 h. The dried powder is pulverised and passed through 300 mesh BSS .

The product Zeolite-A (detergent builder) powder obtained was grit free having following specifications.

(Equation Removed)

Example 2

a)	5.8 T. of sodium aluminate liquor (Na2O = 182.0 gp],

A12O3 = l76 gpl). 0.240 Kg NaOH flakes and 4.1 I, water are mixed in a

vessel to obtain 10 T. of sodium aluminate solution having Na2O-Al2O3

molar  ratio  2.0.  Heated to ROT before adding to  sodium  silicate

so 1 u I. i on .

b)	3.07 5 Kgs sodium silicate (Si02 35.12 %, Na20 = 14.69 %, & H20 = 50.19 %), 0.367 Kgs NaOII Makes, and 7.1. L water are mixed i n a vosse 1 for I 5 in i nu tes .

c)	Sodium aluminate solution as prepared in (a) is added to sodium silicate solution prepared as in (b) within 1.5 h at ambient temperature with constant stirring to form alurninosi1icate gel having molar ratios Si02-Al203 1.8 + 0.2, Na20-Si02 1.6-2.0, H20-Na20 30-40.

d)	The gel thus formed was heated upto 93 + 2*C in the same vessel as prepared in (c) arid the temperature maintained for lh under continuous stirring.

e)	The Zeolite-A powder produced in (d) is . obtained as described in example 1.

(page no 15 Removed)

&  102  gpl Al2O3.  The solution  is heated to 60OC prior  to  mixing with sodium silicate solution.

b)	66.5 Kgs sod i urn s i 1 i ca t e (34.53 % S i 02, 14.85 % Na20 and 50.62 % H20), 7.664 Kgs NaOH flakes and 150.2 1. water are mixed to obtain sodium silicate solution.

c)	Solution prepared in (a) is added to solution prepared in (b) within 90 minutes at ambient temperature so as to obtain a gel suitable to manufacture Zeolite-A (detergent builder).

d)	The gel is heated to 93 + 2*C and maintained at this temperature for 1 h under continuous stirring.

e)	The procedures followed thereafter are similar to those described in earlier examples. Zeolite-A powder obtained according to this example was having following properties.

(Equation Removed)

Specifications  of  Zeolite-A  (detergent builder)  produced  by  the process of the present invention are given at Table 2 below :

Table 2

(Table Removed)

Zeolite-A  powder* produced by the present  invention	is  free

of  grit particles (i.e. particles > 45  um) having  narrow	particle

size  distribution (90 % particles between 1-5 um), average	particle

size  (d50 , sedigraph) 
for the potential application as detergent builder to	replace

phosphates in detergent formulations.

The present invention has the following advantages.

1 ) An intermediate stream of alumina refinery as received from Bauxite leaching plant containing many impurities (see Table 2) has been used as source of alumina and alkali. This makes the final product cheaper as no extra processing is required for the preparation of sodium aluminatc solution.

2)	The unit operations involved in the process are so simple that it reduces the plant machinery cost and smooth production is possible.

3)	The  byproduct obtained in this process, i.e. filtrate,  contains

mainly alkali, which can be reutilised in Bauxite leaching or in the preparation of reactant sojution. Thus making the process eco-friend 1y.

4)	Fven wash water which is slightly alkaline can be reused for  the

preparation of rea.ctanl solutions.

5) The process does not require any precise pH control or monitoring the crystallization by using sophisticated instruments. The only precise control required is that f temperature during crys ta11ization.

We Claim:

1.	A process for the manufacture of Zeolite-A useful as a detergent

builder which comprises

i) diluting sodium aluminate liquor with water or alkali hydroxide such as herein described so as to get molar ratio of Na20 : Al203 at a range 1.95 to 2.05.

ii) mixing sodium silicate with alkali and water to obtain a mixture wherein molar ratios of Na2O- SiO is in the range of 0.6 - 0.8 and H2O- N2O is in the range of 35 - 45,

iii) adding hot ( 50°C - 60OC) sodium aluminate solution of step (i) to the sodium silicate solution of step (ii) at ambient temperature with continuous stirring, using crystallization bath to obtain a gel wherein molar ratios of Si02 - Al2O3 is in the range of 1.6 - 2.0, Na2O - SiO2 is in the range of 1.6 - 2.0, and H2O - Na2O is in the range of 3 - 4,

iv) heating the crystallization bath and the gel obtained at step (iii) from ambient temperature to 95°C for a period in the range of 45 to 75 minutes under continuous stirring to get crystals,

v) recovering Zeolite-A from the crystal mass of step (iv) by filtration and washing till the pH of filtrate is basic, followed by drying and pulverizing, such as herein described.

2.	A process as claimed in claim 1 wherein the sodium aluminate liquor is

diluted by adding water and alkali hydroxide selected from sodium

hydroxide or potassium hydroxide.

3.	A process as claimed in claims 1 and 2 wherein the sodium silicate used is selected from soap grade sodium silicate (Mole SiO2/Na2O = 2.4 - 2.5) and Neutral sodium silicate (Mole SiO2/Na2O = 3.2 - 3.3).

4.	A process as claimed in claims 1 to 3 wherein the crystallization at step (iv) is effected by maintaining the temperature of crystallization bath from 90°C to 95°C.

5.	A process as claimed in claims 1 to 4 wherein the washing carried out till the pH of the f filtrate is around 11.

6.	A process as claimed in claims 1 to 5 wherein the drying carried out at least for 6 h at 110°C in air dryer.

7.	A process for the manufacture of Zeolite - A used as a detergent builder substantially as herein described with reference to the examples.

Documents:

				1865-del-1997-abstract.pdf

				1865-del-1997-assignment.pdf

				1865-del-1997-claims.pdf

				1865-del-1997-correspondence-others.pdf

				1865-del-1997-correspondence-po.pdf

				1865-del-1997-description (complete).pdf

				1865-del-1997-form-1.pdf

				1865-del-1997-form-19.pdf

				1865-del-1997-form-2.pdf

				1865-del-1997-form-3.pdf

				1865-del-1997-form-6.pdf

« Previous Patent

Next Patent »

Patent Number	233467	

Indian Patent Application Number	1865/DEL/1997	

PG Journal Number	14/2009	

Publication Date	27-Mar-2009	

Grant Date	30-Mar-2009	

Date of Filing	04-Jul-1997	

Name of Patentee	COUNCIL OF SCIENTIFIC AND INDUSTRIAL RESEARCH	

Applicant Address	RAFI MARG, NEW DELHI-110 001, INDIA.	

Inventors:

#	Inventor's Name	Inventor's Address	

1	PRAVINCHANDRA MAHASUKHRAI OZA	CENTRAL SALT & MARINE CHEMICALS RESEARCH INSTITUTE, BHAVNAGAR (GUJARAT), INIDA	

2	VINOD MANSUKHLAL SHETH	CENTRAL SALT & MARINE CHEMICALS RESEARCH INSTITUTE, BHAVNAGAR (GUJARAT), INIDA	

3	CHITTA RANJAN MISHRA	NATIONAL ALUMINIUM COMPANY LIMITED, BHUBANESHWAR	

4	RAJESH SHANTILAL SOMANI	CENTRAL SALT & MARINE CHEMICALS RESEARCH INSTITUTE, BHAVNAGAR (GUJARAT), INIDA.	

5	MAHESHKUMAR RAMNIKLAL GANDHI	CENTRAL SALT & MARINE CHEMICALS RESEARCH INSTITUTE, BHAVNAGAR (GUJARAT), INIDA	

6	MADAN MOHAN SETH	NATIONAL ALUMINIUM COMPANY LIMITED,BHUBANESHWAR	

PCT International Classification Number	C01B 33/26	

PCT International Application Number	N/A	

PCT International Filing date		

PCT Conventions:

#	PCT Application Number	Date of Convention	Priority Country	

1			NA	

© All Indian Patents, 2013-2021.

  Patent data available in the public domain from Indian Patents Office, Department of Industrial Policy and Promotions, Ministry of Commerce and Industry, Government of India.

File: patents/233479-polymerizable-monomers-and-process-of-preparation-thereof.html
Indian Patents. 233479:"POLYMERIZABLE MONOMERS AND PROCESS OF PREPARATION THEREOF"

Indian Patents

Recently Granted Patents

  Recently Published Patents

Title of Invention	"POLYMERIZABLE MONOMERS AND PROCESS OF PREPARATION THEREOF"

Abstract	The present invention relates to polymerizable monomer of formula 1 for applications in medicine and biotechnology and synthesis thereof. The polymerizable ligands containing N-Acetyl Glucosamine bind more strongly to lysozyme than NAG itself. The binding is further enhanced when a spacer arm, for example 6- Amino Caproic Acid (6-ACA) is introduced in the structure. The conjugated ligands could be used for prevention and treatment of bacterial and viral infections. Moreover these ligands can be coupled to stimuli sensitive polymers and used for the recovery of biomolecules. The methodology can be extended to other ligands such as sialic acid and the corresponding polymers used for preventing influenza and for rotavirus infections.	

Full Text	Field of the invention

This invention relates to polymerizable monomers containing N-Acetyl Glucosamine (NAG) of formula (1) herein below

(Formula Removed) 

wherein, R is H, CH3, C2H5 or C6H5, X is based on 4-Amino Butyric Acid(4-ABA), 6-Amino Caproic Acid(6-ACA), 8 Amino Octanoic Acid(8-AOA),IO-Amino Decanoic Acid(IO-ADA), II-Amino Undecanoic Acid(lI-ADA); Y is selected from the group consisting of N-Acetyl Glucosamine, mannose, galactose and sialic acid, fructose, ribulose, erythrolose, xylulose, psicose, sorbose, tagatose, glucopyranose, fructofuninose, deoxyribose, galactosamine, sucrose, lactose, isomaltose, maltose, cellobiose, cellulose and amylose.

More particularly the present invention relates to the said monomers containing carbohydrate ligands and preparation thereof through the specific linkage mentioned herein. Still more particularly it relates to monomers which bind more strongly to lysozyme than N-Acetyl Glucosamine itself. The monomers provided are prepared by reacting acryloyl chloride of formula 2 (wherein R= H for Acryloyl and R= CH3 in case Methacryloyl Chloride) herein below with a ligand such as N -Acetyl Glucosamine of formula 3 exemplified hereinbelow or mannose, galactose and sialic acid.

(Formula Removed) 

The effect of grafting variables such as time, temperature, monomer concentration and initiator onto chitin was studied. Dimick et al. (J.Am.,Chem. Society, 121, 44,10286-10296,1999) reported the molecular cluster glycoside effects and the synthesis of polyvalent ligands for the plant lectin concanavalin A. Krepinsky, et al. (United States Patent 6,184,368, 2001) reported the limitations in the productive binding of chitosan to lysozyme and methods for the synthesis of polyvalent carbohydrate molecules by glycosylation of partially protected polysaccharides bearing a single glycosylating agent or a mixture of glycosylating agents.

Chitosan (Formula 4) is a linear, binary heteropolysaccharide and consists of 2-acetoamido-2-deoxy- ß- D-glucose( GlcNAc;A -unit) and 2-amino- 2-deoxy -ß- D glucose (GlcNAc, D-unit). The active site of lysozyme comprises subsites designated A-F. Specific binding of chitosan sequences to lysozyme begins with binding of the NAG units in the subsite C. Moreover natural ligands derived from glucose are susceptible to microbial growth. Hence there is a need to synthesize ligands similar to repeat units of chitosan which will not be hydrolyzed by lysozyme. These polymers are expected to be more stable than chitin and chitosan reported earlier.

(Formula Removed)

Apart from the type of the ligand, its distribution along the polymer chain also plays a

crucial role in influencing the efficiency of the inhibition. Controlled synthesis of amphiphilic

block copolymers bearing pendent N-Acetyl-D-Glucosamine residues by living cationic po

merization and the interaction of the resulting diblock copolymers with lectins was reported

by Yamada et al.(Macromolecules, 32,3553-3558,1999) This methodology of synthesizing

homopolymers and the block copolymers containing N-Acetyl-D-Glucosamine residues

demonstrates significant increase in binding affinity for lectin. Applicability of the method is

however limited by need for very low temperature and stringent polymerization conditions.

Objects of the invention

The main object of the present invention is to provide polymerizable monomers for applications in medicine and biotechnology.

Another object is to provide a convenient method of preparation of reactive polymers of various molecular weights with the ligands like NAG, mannose, galactose or sialic acid, fructose, ribulose, erythro lose, xylulose, psicose,sorbose,  tagatose,  glucopyranose,

fructofuranose, deoxyribose, galactosamine, sucrose, lactose, isomaltose, maltose, cellabiose, cellulose and amylose.

Still another object is to provide a convenient method of preparation of monomers,

containing a ligand.

Yet another object is to provide a method of preparation of monomers containing NAG for enhanced interactions.

Still another object is to provide more stable ligands for the interactions with biomolecules than the natural polymers such as chitin and chitosan containing NAG. Summary of the invention

The present invention provides polymerizable monomers for a biomolecular target and method for synthesis thereof, which exhibits selective binding to the target enzyme/ protein. The present invention also provides a method for obtaining affinity ligand useful for isolating target biomolecule from a solution. The polymerizable ligands may be further oligomerized or polymerized and may posses a terminal functional group. Further, these can be copolymerized with other comonomers to offer copolymers bearing a wide range of polymer architecture than those realized in the past. These ligands containing N-Acetyl Glucosamine are easy to prepare and are resistant to degradation are reusable, stable and free from microbial contamination. Accordingly the present invention provides a polymerizable monomer of formula 1

(Formula Removed) 

wherein, R is H, CH3, C2H5s, C6H5; X is a bifunctional compound as a spacer selected from by 4-Amino Butyric Acid(4-ABA), 6-Amino Caproic Acid(6-ACA), 8-Amino Octanoic Acid(8-AOA), lO-Amino Decanoic Acid(lO-ADA), II-Amino Undecanoic Acid(l 1-ADA); Y is a carbohydrate ligand selected from the group consisting of N-Acetyl Glucosamine ,mannose, galactose and sialicacid, fructose, ribulose, erythrolose, xylulose, psicose, sorbose, tagatose, glucopyranose, fructofuranose, deoxyribose, galactosamine, sucrose, lactose,

isomaltose, maltose, cellobiose, cellulose and amylose.

The present invention also provides a process for the preparation of the polymerizable monomer of formula 1

(Formula Removed) 

wherein, R is H, CH3, C2H5, C6H5; X is a bifunctional compound as a spacer selected from 4-Amino Butyric Acid(4-ABA), 6-Amino Caproic Acid(6-ACA), 8-Amino Octanoic Acid(8-AOA), 10-Amino Decanoic Acid(lO-ADA), 11-Amino Undecanoic Acid(l 1-ADA); Y is a carbohydrate ligand selected from the group consisting of N-Acetyl Glucosamine ,mannose, galactose and sialicacid, fructose, ribulose, erythrolose, xylulose, psicose, sorbose, tagatose, glucopyranose, fructofuranose, deoxyribose, galactosamine, sucrose, lactose, isomaltose, maltose, cellobiose, cellulose and amylose, which comprises dissolving a polymerizable monomeric acid chloride in a solution of an alkali, separately preparing an aqueous solution of a spacer, bringing the temperature of the solutions to 5 to 10°C, adding drop wise the solution of polymerizable monomeric acid chloride to the solution of the spacer, maintaining pH of the mixture 7.4 to 7.8 by the addition of the alkali solution, and the temperature 5 to 10°C during addition removing the unreacted monomeric acid chloride by solvent extraction, acidifying the reaction mixture to pH 5 to 5.5, and solvent extracting the reaction mixture, precipitating using a non solvent to obtain the monomeric-spacer conjugate, drying under vacuum at room temperature, dissolving the conjugate in an organic solvent, adding to this a carbohydrate ligand, adding to this reaction mixture a coupling agent, allowing the reaction for a period of 24 to 48 hrs at room temperature, removing the unreacted coupling agent, treating the clear solution with a solvent, petroleum ether or distilled acetone to obtain the polymerizable monomer.

In one of the embodiments of the present invention the polymerizable monomeric acid

chloride is selected from methacryloyl or acryloyl chloride.

In another embodiment the alkali may be 10 to 20% solution of hydroxide, bicarbonate

or carbonate of alkali metal exemplified by NaOH, KOH, NaHCOs, NaiCOs.

In another embodiment the spacer includes bifunctional compounds having a reactive

site for bonding with the monomeric acid chloride and a reactive site for bonding with

carbohydrate ligand, functional groups exemplified by OH, COOH or NFb such as 4-Amino

Butyric (4-ABA)Acid ,6-Amino Caproic Acid (6-ACA), 10-Amino Decanoic Acid (10-

ADA), 1, 4-diaminobutane, hexamethylenediamine, 1,4-butanediol.

In still another embodiment the solvent used for solvent extraction of unreacted

monomeric spacer is non solvent to the monomeric spacer exemplified by ethyl or methyl

acetate.

In yet another embodiment the acidification is carried out using mineral acids having

concentration of 5 to 20%

In still another embodiment the organic solvent used to dissolve the conjugate is

selected from dimethyl formamide, tetra hydro furan or di-methyl sulfoxide.

In yet another embodiment the carbohydrate ligand is selected from NAG, sialic acid,

mannose or galactose.

In still another embodiment the coupling agent used is selected from compounds such

as Dicyclohexyl Carbodiimide (DCC), I-Cyclohexyl 3-(2- Morpholinoethyl) Carbodiimide

metho-p-toluenesulfonate(CMC), and I-Ethyl-3-(3-Dimethylamino-propyl)

Carbodiimide(EDC).

In another embodiment the non solvent used to precipitate the polymerizable

monomer is selected from acetone, diethyl ether or hexane.

In yet another embodiment the molar ratio of monomeric acid chloride to arnino acid

used for the synthesis of the monomer is 1: 1.

In yet another embodiment the molar ratio of coupling agent for condensation of

monomeric spacer to carbohydrate ligand is 1: 1

In yet another embodiment the molar ratios of polymerizable monomeric acid

chloride to spacer is in the range from 0.1: 1 to 1: 0.1, preferably 0.5 to 1 to 1:0.5, more

preferably from 0.8: 1 to 1: 0.8.

In a feature of the present invention the conjugation of the monomer with the ligand is

effected through a spacer. The "spacer "provides greater accessibility to the ligand conjugate

for binding with receptor biomolecule.

In yet another feature the polymerizable acid chloride is linked to NAG through CH20H group, a feature not present in chitosan, chitin and/or other derivatives of NAG so far reported in the literature. Detailed description of the invention

Site-specific interactions in general and protein-carbohydrate interactions in particular are key to enhanced binding. The monovalent interactions are weak whereas multivalent interactions can lead to effective inhibition even at very low concentration. The present invention relates to the polymerizable monomers containing NAG which can be converted to homo and copolymers for applications in medicine and biotechnology. A further aspect of the invention is to prepare monomeric NAG comprising a spacer arm. The advantage of incorporating spacer arms is enhanced accessibility of the ligand to active site of the enzyme.

The term "monomer" means any polymerizable organic compound, which is capable of forming covalent linkages i.e., polymerization under the appropriate conditions can be used such as acrylic or methacrylic acid, acryloyl or methacryloyl chloride, glycidyl acrylate or methacrylate, glycerol acrylate or methacrylate, allyl chloride; hydroxy-lower-alky-1- acrylates, such as 2-hydroxyethyl methacrylate or 3-hydroxypropyl methacrylate, and amino-lower-alkyl acrylates, such as 2-amino-ethyl methacrylate. Monomers, which are soluble in water or water/polar organic solvent mixtures, are particularly preferred.

A representative ligand used here is Methacryloyl N-Acetyl Glucosamine of formula 5 as shown herein below but does not limit the scope of invention.

(Formula Removed)

NAG is derived from chitosan which is a linear, binary heteropolysaccharide and consists 2 -acetoamido-2-deoxy-ß-D-glucose (GlcNAc ; A-unit) and 2-amino 2-deoxy-ß-D-glucose (GlcNAc, D-unit). Chitosan is a powerful natural ligand, which binds to lysozyme

through the NAG residues. But it suffers from three major limitations 1) Chitosan is insoluble at neutral pH, which limits many applications. 2) Chitosan undergoes the transglycosylation and mutarotation, which substantially reduces its activity and efficiency 3) Chitosan is hydrolyzed by lysozyme.

The present invention also provides a simple and novel process for the preparation of polymerizable monomers comprising NAG, which can be exploited for the multivalent interactions. The merits of the approach have been highlighted using NAG as an illustration.

Various methods have been reported in the past for the synthesis of glycoconjugate oligomers and clusters for the receptor binding activity. Nishimora et al. (Macromolecules., 27, 4876-4880, 1994) synthesized clustering sugar homopolymers from acrylamidoalkyl glycosides of N-Acetyl-D-Glucosamine. On addition of the cluster type polymer, binding to WGA was enhanced.

The methodology described by us is useful to synthesize the polyvalent carbohydrate conjugates to enhance ligand substrate interactions. Further the approach can be extended to other ligands such as sialic acid, mannose and galactose.

The present invention provides polymerizable monomers having formulae (1)

(Formula Removed) 

wherein, R is H, CH3, C2H5, C6H5; X is a based on spacer exemplified by 4-Amino Butyric Acid(4-ABA), 6-Amino Caproic Acid(6-ACA), 8-Amino Octanoic Acid(8-AOA), lO-Amino Decanoic Acid(lO-ADA), 11-Amino Undecanoic Acid(l 1-ADA); Y is a carbohydrate ligand such as N-Acetyl Glucosamine ,mannose, galactose and sialicacid, fructose, ribulose, erythrolose, xylulose, psicose, sorbose, tagatose, glucopyranose, fructofuranose, deoxyribose,

galactosamine, sucrose, lactose, isomaltose, maltose, cellobiose, cellulose and amylose.

The present invention also provides a process for the preparation of the polymerizable

monomers mentioned above which comprises dissolving a polymerizable monomeric acid

chloride in a solution of an alkali, separately preparing an aqueous solution of a spacer,

bringing the temperature of the solutions to 5 to 10°C, adding drop wise the solution of

polymerizable monomeric acid chloride to the solution of the spacer, maintaining pH of the

mixture 7.4 to 7.8 by the addition of the alkali solution, and the temperature 5 to 10°C during

addition removing the unreacted monomeric acid chloride by solvent extraction, acidifying

the reaction mixture to pH 5 to 5.5, and solvent extracting the reaction mixture, precipitating

using a non solvent to obtain the monomeric-spacer conjugate, drying under vacuum at room

temperature, dissolving the conjugate in an organic solvent, adding to this a carbohydrate

ligand, adding to this reaction mixture a coupling agent, allowing the reaction for a period of

24 to 48 hrs at room temperature, removing the unreacted coupling agent, treating the clear

solution with a solvent to obtain the polymerizable monomer.

The polymerizable monomeric acid chloride is preferably selected from methacryloyl

or acryloyl chloride. In another embodiment the alkali comprises 10 to 20% solution of

hydroxide, bicarbonate or carbonate of alkali metal exemplified by NaOH, KOH, NaHCOs,

Na2CO3.

The spacer may include bifunctional compounds having a reactive site for bonding

with the monomeric acid chloride and a reactive site for bonding with carbohydrate ligand,

functional groups exemplified by OH, COOH or NH2 such as 4-Amino Butyric (4-ABA)Acid

,6-Ammo Caproic Acid (6-AC A), 10-Amino Decanoic Acid (10-AD A), 1, 4-diaminobutane,

hexamethylenediamine, 1,4-butanediol. The solvent used for solvent extraction of unreacted

monomeric spacer may be non solvent to the monomeric spacer exemplified by ethyl or

methyl acetate. The acidification may be done by using mineral acids having concentration of

5 to 20%. The organic solvent used to dissolve the conjugate may be such as dimethyl

formamide, tetra hydro furan or di-methyl sulfoxide.

In yet another embodiment the carbohydrate ligand is NAG, sialic acid, mannose or

galactose. The coupling agent used is selected from compounds such as Di Cyclohexyl

Carbodiimide (DCC), I-Cyclohexyl 3-(2- Morpholinoethyl) Carbodiimide metho-ptoluenesulfonate(

CMC), I-Ethyl-3-(3-Dimethylamino-propyl) Carbodiimide(EDC).

The non solvent used to precipitate the polymerizable monomer is selected from

acetone, diethyl ether or hexane. The molar ratio of monomeric acid chloride to amino acid

used for the synthesis of the monomer is 1: 1. The molar ratio of coupling agent for

condensation of monomeric spacer to carbohydrate ligand is 1: 1. The molar ratios of

polymerizable monomeric acid chloride to spacer are in the range from 0.1: 1 to 1: 0.1,

preferably 0.5 to 1 to 1:0.5, more preferably from 0.8: 1 to 1: 0.8.

In a feature of the present invention the conjugation of the monomer with the ligand is

preferably effected through a spacer. The "spacer "provides greater accessibility to the ligand

conjugate for binding with receptor biomolecule.

In yet another feature the polymerizable acid chloride is linked to NAG through

CHjOH group ,a feature not present in chitosan, chitin and/or other derivatives of NAG so far

reported in the literature.

In yet another feature the method used for estimation of the relative inhibition is in

terms of 150 mM and I max rnM values.

In yet another feature the binding between lysozyme and the monomeric ligandcontaining

NAG is enhanced.

The process reported herein for the incorporation of NAG into monomers is relatively

simple. Besides the monomers are effective at very low ligand concentration, which is an

advantage when the ligands under consideration are expensive e.g. sialic acid.

It is also expected that the presence of multiple NAG ligands in the polymer backbone

will enhance binding to the viruses and bio molecules such as influenza, rotavirus, Wheat

Germ Agglutinin (WGA). The polymers containing multiple ligands can potentially interact

with multiple receptors simultaneously thereby enhancing the binding to lysozyme.

The ability of these ligands to inhibit enzyme activity provides new ways of

developing effective inhibitors. The monomers synthesized indicate enhanced substrate

ligand interactions and can be used in diverse applications such as in immunoassays and

affinity separations.

The present invention relates to the monomers containing carbohydrate moieties and

preparation thereof. The monomer may comprise a spacer arm, which is inserted between the

vinyl group and the ligand. These monomers may be used for the synthesis of homopolymers,

oligomers and copolymers for the recovery of biomolecules.

The polymers comprising carbohydrate monomer conjugates may also further be used

in the treatment of bacterial or viral infections, and are expected not to cause drug resistance.

Monomers containing NAG exhibit enhanced hydrolytic stability and water solubility

than natural polymers containing NAG such as chitosan . The monomers containing NAG

may be used for polymerization or oligomerization. They may be also used as anti infective

agents both for prevention and treatment of diseases, recovery of the naturally occurring as

well as genetically manipulated biomolecules.

The approach described herein is a generic one and can be extended to other systems

as well. For example sialic acid ligands are known to bind to influenza virus and rotavirus.

Hence polymers comprising sialic acid can be expected to bind to the two viruses more

strongly than the corresponding monomers.

The present invention provides methods for the preparation of polymerizable

monomers containing N-Acetyl Glucosamine, which can be oligomerized or polymerized as

desired. These monomers provide improved binding and inhibition of bio molecules and their

efficacy can be further enhanced by polymerization.

The polymerizable monomers provided by the present invention may comprise a

spacer arm, which is inserted between the vinyl group and the carbohydrate ligand. These

monomers are useful for the synthesis of homopolymers, oligomers and copolymers for

inhibition of viral infections and the recoveries of biomolecular.

The process for the preparation of the polymerizable ligands is illustrated herein

below with reference to examples which are illustrative only and should not be construed to

limit the scope of the present invention in any manner.

Example 1

Preparation ofAcryloyl N-Acetyl Glucosamine (Ac. NAG)

11.1 gm. N-Acetyl Glucosamine and 4.2 gm. of sodium bicarbonate was dissolved in

a beaker, which was equipped with a dropping funnel and a pH meter. The clear solution was

stirred continuously on a magnetic stirrer at 5° C. 5 ml Acryloyl Chloride in 5 ml of

dichloromethane was added drop wise. The reaction mixture was maintained at pH 7.5 with

addition of saturated solution of sodium bicarbonate. After addition of Acryloyl Chloride,

unreacted Acryloyl Chloride was extracted in 100-ml ethyl acetate. The clear aqueous

solution was separated and acidified to pH 5.0 by the addition of concentrated HC1. Finally

Acryloyl N-Acetyl Glucosamine was precipitated in distilled acetone. The product was

reprecipitated in acetone.

Example 2

Preparation of Methacryloyl 6-Amino Caproic Acid (M.Ac.6-ACA)

250 ml capacity beaker was equipped with dropping funnel and pH meter. 13.16 gm

6ACA, 4 gm. sodium hydroxide and 80 ml. water was stirred continuously at 5 0 C. on a

magnetic stirrer. Nine milliliter of Methacryloyl Chloride in 10 ml dichlorQmeJhane was

added drop wise to the above solution. The pH of reaction mixture was maintained at 7.5 by

the addition of 10M NaOH solution. Unreacted acid chloride was extracted in 100 ml ethyl

acetate. The clear aqueous solution was acidified to pH 5.0 using concentrated HC1 and the

product was extracted in ethyl acetate (3 x 100 ml). The organic layer was dried on

anhydrous sodium sulfate and concentrated under vacuum. The viscous liquid was added to

500 ml petroleum ether. The solid product was obtained and vacuum dried for 48 hrs.

Example 3

Preparation ofAcryloyl 6-Amino Caproic AcidN- Acetyl Glucosamine (Ac.6ACA.NAG)

5 gm of Acryloyl 6-Amino Caproic Acid (Ac. 6 ACA) and 5.97 gm. N- Acetyl

lucosamine was dissolved in 20 ml dry Di Methyl Formamide (DMF). Clear solution was

obtained by continuous stirring and 5.57 gm. of Di Cyclohexyl Cabodiimide (DCC) as the

coupling reagent was added. The reaction mixture was stirred continuously for 24 hrs. at

room temperature. Di Cyclohexyl Urea (DCU) was filtered off and the monomer containing

spacer and ligand NAG was precipitated in distilled acetone. It was vacuum dried for 48 hrs.

Example 4

Estimation of binding constant ( Kb) of monomers containing NAG by fluorescence

spectrophotometric method and the enhancement resulting from conjugation with monomers

and monomer containing spacer.

Fluorescence spectra of lysozyme were recorded on a Perkin Elmer LS-50 B

luminescence spectrophotometer. Excitation frequency was 285 nm. Solutions of lysozyme

and N-Acetyl Glucosamine were prepared in 0.066 M phosphate buffer pH 6.2, containing

0.0154 M sodium chloride and 0.008 M sodium azide. 0.1 milliliter of lysozyme 80 ug /ml

was mixed with solution containing different ligand concentration in a 2 ml capacity 10 mm

square quartz cells maintained at 18 0 C.

Phosphate buffer was added to make the volume to 2 ml. The fluorescence intensities

of the solutions were measured, relative to the solutions containing enzymes and buffer

mixtures of the identical concentrations reference. The relative fluorescence intensity of

lysozyme saturated with solution containing different ligand concentration, Foe, was

extrapolated from the experimental values by plotting I/ (F0-F) against 1/[S] where F is the

measured fluorescence of a solution containing enzyme with given substrate concentration

[S] and Fo is the fluorescence of a solution of enzyme alone (Chipman et al., J. Biol. Chem.,

242-19, 4388-4394,1967). The highest concentration of polymer substrates was used when

enzyme was saturated more than 85 %.

(Figure Removed) The binding constants of polymerizable monomers are summarized in Table 1

wherein, N-Acetyl Glucosamine has binding constant 5.24 x 102 where as that for the

monomer Ac. NAG is 7.07 x 104. The increase in binding constant is 74 times.

With the incorporation of spacer arm 6-ACA the binding constants is further

increased to 1.97 x 10 5, almost 2650 times compared to N-Acetyl Glucosamine.

Example 5

This example describes the estimation of inhibition of lysozyme by monomers

Micrococcus lysodeikticus is a substrate for the enzyme lysozyme. Relative binding of

monomers and monomers linked to NAG through the spacer arm was estimated by using a

procedure reported by Neuberger and Wilson (1967).

1.5 % w/v stock solutions of monomeric ligands was prepared in 0.0066 M phosphate

buffer pH 6.2 containing 0.0154 m sodium chloride and 0.008 M sodium azide. One milliliter

of stock solution containing different ligand concentration was mixed with 1.6 ml of 78

Jig/ml of Micrococcus lysodeikticus in a 3-ml capacity glass cuvette. The mixture was

incubated for 5 minutes at 20 0 C. To this mixture 0.1 ml of lysozyme (27 ug/ml) was added

and mixed thoroughly. The relative absorbance at 450 nm (A4so) was recorded for 30 seconds.

A blank reading without the ligand was noted and the change in the absorbance per second

was calculated. Then relative inhibition was calculated.

(Table Removed) The relative inhibition of lysozyme in terms of I 50 for monomer NAG is 74.00 mM

and has decreased to 14.81 mM ,which is almost 5 times lower. Whereas the I max has

decreased from 55.29 to 50 for the monomer containing NAG.

I max has decreased from 55.29 mM to 14.81 mM (Table 2).

The relative inhibition I 50 has decreased from 74 mM to 0.035 mM which is almost

to 2110 folds lower than that for NAG indicating enhanced efficacy of inhibition.

We claim:

1.	A polymerizable monomer of formula 1

(Formula Removed) 

wherein, R is H, CH3, C2H5, C6H5; X is a bifunctional compound as a spacer selected from 4-Amino Butyric Acid(4-ABA), 6-Amino Caproic Acid(6-ACA), 8-Amino Octanoic Acid(8-AOA), 10-Amino Decanoic Acid(lO-ADA), II-Amino Undecanoic Acid(ll-ADA); Y is a carbohydrate ligand selected from the group consisting of N-Acetyl Glucosamine ,mannose, galactose and sialicacid, fructose, ribulose, erythrolose, xylulose, psicose, sorbose, tagatose, glucopyranose, fructofuranose, deoxyribose, galactosamine, sucrose, lactose, isomaltose, maltose, cellobiose, cellulose and amylose.

2.	A process for the preparation of the polymerizable monomer of formula 1

(Formula Removed) 

wherein, R is H, CH3, C2H5, C6H5; X is a bifunctional compound as a spacer selected from 4-Amino Butyric Acid(4-ABA), 6-Amino Caproic Acid(6-ACA), 8-Amino Octanoic Acid(8-AOA), 10-Amino Decanoic Acid(lO-ADA), 11-Amino Undecanoic Acid(ll-ADA); Y is a carbohydrate ligand selected from the group consisting of N-Acetyl Glucosamine ,mannose, galactose and sialicacid, fructose, ribulose, erythrolose, xylulose, psicose, sorbose, tagatose, glucopyranose, fructofuranose, deoxyribose, galactosamine, sucrose, lactose, isomaltose, maltose, cellobiose, cellulose and amylose, which comprises dissolving a polymerizable monomeric acid chloride in a solution of an alkali, separately preparing an aqueous solution

of a bifunctional compound as a spacer as defined above, bringing the temperature of the solutions to 5 to 10°C, adding drop wise the solution of polymerizable monomeric acid chloride to the solution of the spacer, maintaining pH of the mixture 7.4 to 7.8 by the addition of the alkali solution, and the temperature 5 to 10°C during addition removing the unreacted monomeric acid chloride by solvent extraction, acidifying the reaction mixture to pH 5 to 5.5, and solvent extracting the reaction mixture, precipitating using a non solvent to obtain the monomeric-spacer conjugate, drying under vacuum at room temperature, dissolving the conjugate in an organic solvent, adding to this a carbohydrate ligand, adding to this reaction mixture a coupling agent, allowing the reaction for a period of 24 to 48 hrs at room temperature, removing the unreacted coupling agent, treating the clear solution with a solvent, petroleum ether or distilled acetone to obtain the polymerizable monomer.

3.	A process as claimed in claim 2, wherein the polymerizable monomeric acid chloride is

selected from methacryloyl or acryloyl chloride.

4.	A process as claimed in claim 2, wherein the alkali is 10 to 20% solution of hydroxide, bi¬

carbonate or carbonate of alkali metal.

5.	A process as claimed in claim 4, wherein the alkali is selected from the group consisting of

NaOH, KOH, NaHCO3, and Na2CO3.

6.	A process as claimed in claim 2, wherein the spacer is s bifunctional compounds selected

from OH, COOH or NH2 such as 4-Amino Butyric (4-ABA)Acid ,6-Amino Caproic Acid (6-

ACA), 10-Amino Decanoic Acid (10-ADA), 1, 4-diaminobutane, hexamethylenediamine,

1,4-butanediol.

7.	A process as claimed in claim 2, wherein the solvent used for solvent extraction of

unreacted monomeric spacer is non solvent to the monomeric spacer and is selected from

ethyl or methyl acetate.

8.	A process as claimed in claim 2, wherein the acidification is carried out using mineral

acids having concentration of 5 to 20%

9.	A process as claimed in claim 2, wherein the organic solvent used to dissolve the conjugate

is selected from dimethyl formamide, tetra hydro furan or di-methyl sulfoxide.

10.	A process as claimed in claim 2, wherein the carbohydrate ligand is selected from N-

Acetyl Glucosamine , sialic acid, mannose and galactose.

11.	A process as claimed in claim 2, wherein the coupling agent used is selected from

compounds  such  as  Dicyclohexyl  Carbodiimide  (DCC),  1-Cyclohexyl  3-(2-

Morpholinoethyl)  Carbodiimide  metho-p-toluenesulfonate(CMC),  and  l-Ethyl-3-(3-

Dimethylamino-propyl) Carbodiimide(EDC).

12.	A process as claimed in claim 7, wherein the non solvent used to precipitate the

polymerizable monomer is selected from acetone, diethyl ether or hexane.

13.	A process as claimed in claim 2, wherein the molar ratio of monomeric acid chloride to

amino acid used for the synthesis of the monomer is 1: 1.

14.	A process as claimed in claim 2, wherein the molar ratio of coupling agent for

condensation of monomeric spacer to carbohydrate ligand is 1: 1

15.	A process as claimed in claim 2, wherein the molar ratios of polymerizable monomeric

acid chloride to spacer is in the range from 0.1: 1 to 1: 0.1, preferably 0.5 to 1 to 1:0.5, more

preferably from 0.8: 1 to 1: 0.8.

16.	A process as claimed in claim 2, wherein the conjugation of the monomer with the ligand

is effected through a spacer.

17.	A process as claimed in claim 2, wherein the polymerizable acid chloride is linked to N-

Acetyl Glucosamine through CH2OH group.

18.	Polymerizable monomers and process of preparation thereof substantially as herein

describe with reference to examples accompanying this specification.

Documents:

				242-DEL-2003-Abstract-(14-10-2008).pdf

				242-DEL-2003-Abstract-(20-11-2008).pdf

				242-del-2003-abstract.pdf

				242-DEL-2003-Claims-(14-10-2008).pdf

				242-DEL-2003-Claims-(20-11-2008).pdf

				242-del-2003-claims.pdf

				242-DEL-2003-Correspondence-Others-(14-10-2008).pdf

				242-DEL-2003-Correspondence-Others-(19-11-2008).pdf

				242-DEL-2003-Correspondence-Others-(20-11-2008).pdf

				242-del-2003-correspondence-others.pdf

				242-del-2003-correspondence-po.pdf

				242-DEL-2003-Description (Complete)-(14-10-2008).pdf

				242-DEL-2003-Description (Complete)-(20-11-2008).pdf

				242-del-2003-description (complete).pdf

				242-DEL-2003-Form-1-(19-11-2008).pdf

				242-del-2003-form-1.pdf

				242-del-2003-form-18.pdf

				242-del-2003-form-2.pdf

				242-DEL-2003-Form-3-(14-10-2008).pdf

				242-del-2003-form-3.pdf

				242-DEL-2003-Petition-137-(14-10-2008).pdf

				242-DEL-2003-Petition-137-(19-11-2008).pdf

« Previous Patent

Next Patent »

Patent Number	233479	

Indian Patent Application Number	242/DEL/2003	

PG Journal Number	14/2009	

Publication Date	27-Mar-2009	

Grant Date	30-Mar-2009	

Date of Filing	07-Mar-2003	

Name of Patentee	COUNCIL OF SCIENTIFIC & INDUSTRIAL RESEARCH	

Applicant Address	RAFI MARG, NEW DELHI-110 001, INDIA.	

Inventors:

#	Inventor's Name	Inventor's Address	

1	MOHAN GOPAL KRISHNA KULKARNI	NCL,PUNE,INDIA	

2	JAYANT JAGANNATH KHANDARE	NCL,PUNE, INDIA.	

PCT International Classification Number	C07B 41/08	

PCT International Application Number	N/A	

PCT International Filing date		

PCT Conventions:

#	PCT Application Number	Date of Convention	Priority Country	

1			NA	

© All Indian Patents, 2013-2021.

  Patent data available in the public domain from Indian Patents Office, Department of Industrial Policy and Promotions, Ministry of Commerce and Industry, Government of India.
