Repository: anandvc/allindianpatents

File: patents/233496-extrusion-coating.html
Indian Patents. 233496:"EXTRUSION COATING"

Indian Patents

Recently Granted Patents

  Recently Published Patents

Title of Invention	"EXTRUSION COATING"

Abstract	An extrusion coated substrate having a coating comprising a polyethylene produced by polymerization catalysed by a single site catalyst and comprising as comonomers to ethylene at least two C4-12 alpha olefins.	

Full Text	Extrusion Coating

This invention relates to a process for extrusion coating a substrate with a polyethylene composition as well as to the extruded coated structures themselves. More particularly, the invention concerns the use of certain bimodal single site polyethylenes in extrusion coating.

Low density polyethylene (LDPE), conventionally made in a high pressure radical process, preferably in an autoclave reactor, has been used in extrusion coating for many years.  In extrusion coating, the polymer resin is melted and formed into thin hot film, which is normally coated onto a moving, flat substrate such as paper, paperboard, metal foil, or plastic film. The coated substrate then passes between a set of counter-rotating rollers, which press the coating onto the substrate to ensure complete contact and adhesion.

Polymers used in extrusion coating need to possess certain properties to make them useful as coatings. For example, the coatings should provide adequate moisture barriers and exhibit good sealing properties; they must also possess the requisite mechanical properties and hot tack.  In this regard LDPE's do not possess the ideal mechanical properties required by an extrusion coating since they lack the necessary toughness and abuse resistance.  It is known therefore to blend LDPE's with other polymer grades to improve mechanical properties.

Hence LDPE has previously been combined with higher density polyethylenes, e.g. medium or high density polyethylene or linear low density polyethylenes to improve mechanical properties. For example, a small amount of LDPE (5 to 30 wt%) can be added to LLDPE to improve processability in an extrusion coating composition. However, when the content of LDPE increases in the composition, then the beneficial

properties of the linear polymer, e.g. environmental stress cracking resistance, barrier properties, sealing properties, are soon diluted or lost. On the other hand if the LDPE content is too low then the blend may not have sufficient processability. The problem with such low LDPE content blends is that whilst they have better processability than an LLDPE alone, they may not be extrudable or drawn down at high take-off rates. There is therefore a trade off between good mechanical properties and good processability.

Linear low density polyethylene (LLDPE) and ultra low density polyethylene (ULDPE) extrusion compositions, conventionally made using Ziegler-Natta catalysis offer improved mechanical properties but again are difficult to process due to lack of extrudability.

There remains a need therefore to devise further polyethylene polymer compositions suitable for extrusion coating which provide both good mechanical and processing properties.

WO01/62847 proposes a solution to this problem by using a bitnodal polyethylene composition made using a single site catalyst in a multistage process. The composition can be used as an extrusion coating as such or mixed with minor amounts of LDPE prior to extrusion. The polymer produced is preferably a bimodal ethylene/butene copolymer with butene bding used in both loop and gas phase stages of a two stage process.

Whilst the polymers described in W001/62847 have acceptable seal initiation temperatures and relatively broad sealing windows their hot tack strength is limited.  In this regard, it is known that hexene-ethylene copolymers provide superior sealing properties than butene-ethylene copolymers and that an octene-ethylene copolymer provides superior properties to a hexene-ethylene copolymer.

However, the use of higher alpha-olefin comonomers, i.e. C6 or greater alpha-olefins, increases the cost of

the polymer product and, generally, the efficiency of comonomer incorporation decreases as the carbon number of the comonomer increases, i.e. hexene is less efficiently incorporated than butene and octene is less efficiently incorporated than hexene, etc.  The skilled artisan is reluctant therefore to include higher comonomers.

We have now surprisingly found that by incorporating two different alpha-olefin comonomers a multimodal, e.g. bimodal, polyethylene composition ideal for extrusion coating may be produced which has superior sealing properties and hot tack properties to the polyethylenes produced using either of the comonomers as the sole comonomer.

Thus viewed from one aspect the invention provides an extrusion coated substrate said coating comprising a polyethylene produced by polymerization catalysed by a single site catalyst and comprising as comonomers to ethylene at least two C4.12 alpha olefins, preferably at least two alpha olefins selected from but-1-ene, hex-l~ ene, 4-methyl-pent-1-ene, hept-1-ene, oct-1-ene, and dec-1-ene, particularly but-1-ene and hex-1-ene".

Viewed from another aspect the invention provides the use of a polyethylene produced by polymerization catalysed by a single site catalyst and comprising as comonomers to ethylene at least two C4.12 Islpha olefins, preferably at least two alpha olefins selected from but-1-ene, hex-1-ene, 4-methyl-pent-1-ene, hept-1-ene, oct-1-ene, and dec-1-ene, particularly but-1-ene and hex-1-ene in extrusion coating or for the formation of cast films.

In many cases, the seal which is formed between the surfaces to be sealed is put under load while it is still warm. This means that the hot-tack properties of the polyethylene are crucial to ensure a strong seal is formed even before cooling. All extrusion coatings have a window within which sealing may occur, i.e. in which

the extrudate becomes partly molten. Traditionally this sealing window has been rather narrow meaning that temperature control during the heat sealing process is critical.  The polymers of the invention allow a broader sealing window so allowing the sealing operation to take place at lower temperature and ensuring that temperature control during heat sealing is less important. By operating at lower temperature there are the benefits that the article to be sealed is not exposed to high temperature and any other component of the extrusion coating which may not be involved in sealing are also not exposed to high temperature. There are also economic advantages since lower temperatures are of course cheaper to generate and maintain.

The polyethylene of the extrusion coating of the invention is typically a mixture of two or more polyethylenes, e.g. produced by blending or by two-or-more stage polymerization reactions. The constituent polyethylenes may be homopolymers, copolymers, terpolymers or polymers of four or more comonomers; preferably however at least one polymer is a terpolymer or at least two polymers are copolymers, in particular in which one monomer, the major component, is ethylene and one or two comonomers, the minor components, are C4 and/or C6 alpha-olefins.

It is especially preferred that the^polymer be prepared in a two or more stage polymerization in which in an earlier stage the lower alpha-olefin comonomer (e.g. but-1-ene) is incorporated and in which in a later stage the higher alpha-olefin comonomer (hex-1-ene) is incorporated. Nonetheless, it is within the scope of the invention to produce the polymer in a two stage polymerization reaction in which an ethylene homopolymer is produced in the first stage and an ethylene terpolymer is produced in the second stage or vice versa or in which an ethylene copolymer with the higher alpha-olefin comonomer is produced in the first stage

and an ethylene copolymer with the lower alpha-olefin comonomer is produced in the second stage. Likewise, an ethylene copolymer may be produced in the first stage and an ethylene terpolymer in the second stage and vice versa.  It is also possible to employ a prepolymerisation stage as is well known in the art.

In a most preferred embodiment the polyethylene is formed from a mixture of an ethylene/but-1-ene copolymer (lower molecular weight component) preferably made in the slurry phase and an ethylene/hex-1-ene copolymer (higher molecular weight component) preferably made in the gas phase.

The expression "homopolymer" of ethylene used herein refers to a polyethylene that consists substantially, i.e. at least 98% by weight, preferably at least 99% by weight, more preferably at least 99.5% by weight, most preferably at least 99.8% by weight, of ethylene units.

The ethylene polymers of the invention are produced using a so-called single site catalyst, e.g. a catalyst

comprising a metal coordinated by one or more r\-bonding

ligands.  Such T|-bonded metals are normally referred to as metallocenes and the metals are typically Zr, Hf or Ti, especially Zr or Hf. The t|-bonding ligand is

typically an -rf-cyclic ligand, i.e. a homo or heterocyclic cyclopentadienyl group optionally with fused or pendant substituents.  Such metallocene catalysts have been widely described in the scientific and patent literature for about twenty years.  Such metallocene catalysts are frequently used with catalyst activators or co-catalysts, e.g. alutnoxanes such as methylaluminoxane, again as widely described in the literature.

The polymer used in the extrusion coatings of the invention preferably is multimodal, e.g. bimodal, i.e. its molecular weight profile does not comprise a single peak but instead comprises the combination of two or

more peaks (which may or may not be distinguishable) centred about different average molecular weights as a result of the fact that the polymer comprises two or more separately produced components.  In this embodiment, a higher molecular weight component preferably corresponds to a copolymer (or terpolymer etc.) of the higher alpha-olefin comonomer and a lower molecular weight component preferably corresponds to an ethylene homopolymer or a copolymer (or terpolymer etc.) of the lower alpha-olefin comonomer.  Such bimodal ethylene polymers may be prepared for example by two or more stage polymerization or by the use of two or more different polymerization catalysts in a one stage polymerization.  Preferably however they are produced in a two-stage polymerization using the same catalyst, e.g. a metallocene catalyst, in particular a slurry polymerization in a loop reactor followed by a gas phase polymerization in a gas phase reactor. A loop reactor -gas phase reactor system has been developed by Borealis A/S, Denmark and is known as BORSTAR® technology.

Preferably, the lower molecular weight polymer fraction is produced in a continuously operating loop reactor where ethylene is polymerized in the presence of a polymerization catalyst as stated above and a chain transfer agent such as hydrogen. The diluent is typically an inert aliphatic hydrocarbon,*'preferably isobutane or propane. A C4 to C12 alpha-olefin comonomer is preferably added to control the density of the lower molecular weight copolymer fraction.

Preferably, the hydrogen concentration is selected so that the lower molecular weight copolymer fraction has the desired melt flow rate. More preferably, the molar ratio of hydrogen to ethylene is between 0.1 and 1.5 mol/kmol, most preferably, between 0.2 and 1.0 mol/kmol.

In the case the target density of the lower molecular weight copolymer fraction exceeds 955 fcg/m3, it

is advantageous to operate the loop reactor using propane diluent in so called supercritical conditions where the operating temperature exceeds the critical temperature of the reaction mixture and the operating pressure exceeds the critical pressure of the reaction mixture. A preferred range of temperature is then from 90 to 110°C and the range of pressures is from 50 to 80 bar.

The slurry is intermittently or continuously removed from the loop reactor and transferred to a separation unit where at least the chain transfer agents (e.g. hydrogen) are separated from the polymer. The polymer containing the active catalyst is then introduced into a gas phase reactor where the polymerization proceeds in the presence of additional ethylene, comonomer(s) and optionally chain transfer agent to produce the higher molecular weight copolymer fraction. The polymer is intermittently or continuously withdrawn from the gas phase reactor and the remaining hydrocarbons are separated from the polymer. The polymer collected from the gas phase reactor is the polyethylene composition of the invention.

The conditions in the gas phase reactor are selected so that the ethylene polymer has the desired properties. Preferably, the temperature in the reactor is between 70 and 100°C and the pressure is between 10 to 40 bar. The hydrogen to ethylene molar ratio ranges from preferably 0 to 1 mol/kmol, more preferably 0 to 0.5 mol/kmol and the alpha-olefin comonomer to ethylene molar ratio ranges from preferably 1 to 100 mol/kmol, more preferably 5 to 50 mol/kmol and most preferably 5 to 30 mol/kmol.

The extrusion coating process may be carried out using conventional extrusion coating techniques. Hence, the polymer obtained from the polymerisation process is fed, typically in the form of pellets, optionally containing additives, to an extruding device. From the

extruder the polymer melt is passed through a flat die to the substrate to be coated. Due to the distance between the die lip and the nip, the molten plastic is oxidised in the air for a short period, usually leading to an improved adhesion between the coating and the substrate. The coated substrate is cooled on a chill roll, after which it is passed to edge trimmers and wound up. The width of the line may vary between, for example, 500 to 1500 mm, e.g. 800 to 1100 mm, with a line speed of up to 1000 m/min, for instance 300 to 800 m/min. The temperature of the polymer melt is typically between 275 and 330°C.

The multimodal polyethylene composition of the invention can be extruded onto the substrate as a monolayer coating or as one layer in coextrusion. In either of these case it is possible to use the multimodal polyethylene composition as such or to blend the multimodal polyethylene composition with other polymers, especially LDPE so that the blend contains from 0 to 50%, preferably from 10 to 40% and in particular 15 to 35% of LDPE, based on the weight of the final blend. Blending can occur in a post reactor treatment or just prior to the extrusion in the coating process.

In a multilayer extrusion coating, the other layers may comprise any polymer resin having t&e desired properties and processabiiity.  Examples of such polymers include: barrier layer PA (polyamide) and EVA; polar copolymers of ethylene, such as copolymers of ethylene and vinyl alcohol or copolymers of ethylene and an acrylate monomer/ adhesive layers, e.g. ionomers, copolymers of ethylene and ethyl acrylate, etc/ HDPE for stiffness; polypropylene for improving heat resistance and grease resistance; LDPE resins produced in a high-pressure process; LLDPE resins produced by polymerising ethylene and alpha-olefin comonomers in the presence of a Ziegler, chromium or metallocene catalyst/ and MDPE

resins.

In a preferred embodiment, the polymer is blended with LDPE, said LDPE preferably having a melt index of at least 3 g/10 min, preferably at least 6.5 g/10 min and being designed for extrusion coating. The LDPE may form 15 to 35 wt% of the final blend. The blend may be coated as a monolayer onto the substrate or it may be coextruded with other polymer(s) as is known in the art.

The substrate is preferably a fibre based material such as paper or cardboard. The substrate may also be a film made of, for example, polyester, cellophane, polyamide, polypropylene or oriented polypropylene. Other suitable substrates include aluminium foil.

The coating will typically be 10 to 1000 fim in thickness, especially 20 to 100 ptm. The specific thickness will be selected according to the nature of the substrate and its expected subsequent handling conditions. The substrate may be as thick as 10 to 1000 /xm, e.g. 6 to 300 /zm.

Viewed from a further aspect the invention also provides a polyethylene composition for extrusion coating, said composition comprising a polyethylene produced by polymerization catalysed by a single site catalyst and having as comonomers to ethylene at least two C4.12 alpha olefins, preferably at least two alpha olefins selected from but-1-ene, hex-l-efte, 4-methyl-pent-1-ene, hept-1-ene, oct-1-ene, and dec-1-ene particularly but-1-ene and hex-1-ene.

Viewed from a further aspect the invention provides a process for extrusion coating a substrate comprising extruding a polyethylene produced by polymerization catalysed by a single site catalyst and which comprises as comonomers to ethylene at least two C4.12 alpha olefins, preferably at least two alpha olefins selected from but-1-ene, hex-1-ene, 4-methyl-pent-1-ene, hept-1-ene, oct-1-ene, and dec-1-ene particularly but-1-ene and hex-1-ene to form a polymer melt and coating a substrate

with said melt.

The extrusion coating of the invention preferably comprises either a biraodal terpolymer comprising

a)	a lower molecular weight copolymer of ethylene

and but-1-ene

b)	a higher molecular weight copolymer of ethylene

and a C5 to C12 alpha-olefin (e.g. C6 to C12 alpha-

olefin)

or a bimodal polymer comprising

a)	a lower molecular weight polymer which is a

binary copolymer of ethylene and a C4 to C12

alpha-olefin and

b)	a higher molecular weight polymer which is

either a binary copolymer of ethylene and but-1-

ene, if the lower molecular weight polymer of a)

is a binary copolymer of ethylene and a Cs to C12

alpha-olefin (e.g. C6 to C12 alpha-olefin), or a

terpolymer of ethylene, but-1-ene and a Cs to Cia

alpha-olefin (e.g. C6 to C12 alpha-olefin} .

In a preferred embodiment the present invention provides a coating of a bimodal polymer with a relatively narrow molecular weight distribution (MWD) and excellent sealing properties, good processability, low water vapour permeability and a low level of extractibles.  The MWD is preferably 2.5 to 10, especially 3.0 to 6.0.

The weight average molecular weight of the multimodal, e.g. bimodal polymer is preferably between 50,000 and 250,000 g/mol. The lower molecular weight polymer fraction preferably has a weight average molecular weight preferably of 5000 to 100,000 g/mol,

more preferably of 10,000 to 70,000 g/mol and the higher molecular weight polymer fraction preferably has a weight average molecular weight preferably of 50,000 to 500,000 g/mol, more preferably of 100,000 to 300,000 g/mol.

The molecular weight distribution of the polymer is further characterized by the way of its melt flow rate (MFR) according to ISO 1133 at 190°C. The final multimodal, e.g. bimodal polymer preferably has a melt flow rate MFR2 of 1 to 30 g/lOmin, more preferably of 5 to 25 g/lOmin. The lower molecular weight polymer fraction preferably has a melt index MPR2 of 5 to 1000 g/lOmin, more preferably of 10 to 200 g/lOmin.

The density of the polymer is preferably 905 to 940 kg/m3, more preferably of 905 to 935 kg/m3. The density of the lower molecular weight polymer fraction is preferably 920 to 950 kg/m3, more preferably 925 to 940 kg/m3.  The density of the higher molecular weight component polymer fraction is preferably 880 to 910 kg/m3, more preferably 895 to 905 kg/m3. The lower molecular weight component should have a higher density than the higher molecular weight component.

The sealing initiation temperature can be controlled by adjusting the MFR of the polymer and the density of the lower molecular weight component. Higher MFR leads to lower seal initiation temperature,  iff a highly preferred embodiment the polymers of the invention give rise to a constant heat sealing force over a wide temperature range. Hence, the heat sealing force is substantially constant, e.g. the sealing force is within 2, preferably within 1 N/25.4mm , over a temperature range of at least 30°C, preferably at least 40°C. These properties are depicted in Figures 1 and 2.

The bimodal polymer according to the present invention preferably comprises 30 to 70%, more preferably 35 to 60% and most preferably 38 to 55% by weight of the lower molecular weight copolymer fraction

with regard to the total composition.

The overall comonomer content in the polymer is preferably 0.5 to 10 mol%, preferably 1.5 to 6.5 mol%, more preferably 2 to 5 mol% and in the lower molecular weight polymer the comonomer content is preferably from 0 to 2.0 mol%, preferably 0.5 to 1.5 mol%. In the higher molecular weight polymer the comonomer content is preferably 1.5 to 8 mol%, preferably 3.5 to 6 mol%. Comonomer contents may be measured by NMR.

The melting point of the polymer may be between 100 to 130°C, preferably 110 to 120°C.

Further, the molecular weight of the higher molecular weight copolymer fraction should be such that when the lower molecular weight copolymer fraction has the melt index and density specified above, the final bimodal polymer has the melt index and density as discussed above.

In addition to the polymer itself, the coating of the invention may also contain antioxidants, process . stabilizers, pigments and other additives known in the art. Moreover, the multimodal single site catalyst ethylene polymer with two other alpha-olefin comonomers may be blended with other polymers while retaining sealing and mechanical properties suitable for the desired end-uses. Examples of such further polymers which may be used include LDPE, HDPE, MDl?E, LLDPE, EMA, EBA, and EVA. Typically, up to about 50% wt of the overall polymer may be constituted by much further polymers, more preferably up to 30% wt in the case of HDPE, MDPE or LLDPE. The multimodal single site catalyst ethylene polymer with two other alpha-olefin comonomers may also be used to produce films on a cast film line.

The present invention will now be illustrated further by the following non-limiting Examples and the accompanying Figures which show the heat sealing properties of various of the examples.

Experimental:

Melt flow rate (MFR, sometimes also referred to as melt index) according to ISO 1133, at 190°C. The load used in the measurement is indicated as a subscript, i.e. MFR2 denotes the MFR measured under 2.16 kg load.

Molecular weight averages and molecular weight distribution were determined by size exclusion chromatography (SEC) using Waters Alliance GPCV2000 instrument with on-line viscometer. Oven temperature was 140 °C. Trichlorobenzene was used as a solvent.

Density was determined according to ISO 1183-1987.

But-1-ene and hex-1-ene contents of the polymers were determined by 13C NMR.

Basis weight was determined as follows: Five samples were cut off from the extrusion coated paper parallel in the transverse direction of the line. The size of the

samples was 10 cm x 10 cm. The samples were put into a solvent for 10-30 minutes, after which the paper was removed from the plastic and the solvent was allowed to evaporate. The samples were then weighed and the average was calculated. The result was given as a weight of the plastic per square meter.

If the paper substrate had a uniform basis weight,

then the measurement could be done without removing the paper. In such a case the basis weight of the paper was subtracted from the measured basis weight. The difference was reported as the result.

Rheology of the polymers was determined using Rheometrics RDA II Dynamic Rheometer. The measurements

were carried out at 190°C under nitrogen atmosphere. The measurements gave storage modulus (G1) and loss modulus (G11) together with absolute value of complex viscosity

(T|*) as a function of frequency (CD) or absolute value of complex modulus (G*) .

•n =V(Gi2 + G"2)/®

G* = V(G'2 + G"2)

According to Cox-Merz rule complex viscosity function, T|* (oa) is the same as conventional viscosity function (viscosity as a function of shear rate), if frequency is taken in rad/s. If this empirical equation is valid absolute value of complex modulus corresponds shear stress in conventional (that is steady state)

viscosity measurements. This means that function T]*(G*)

is the same as viscosity as a function of shear stress.

In the present method both viscosity at a low shear

stress or t|* at a low G* (which serve as an approximation of so called zero viscosity) and zero shear rate viscosity were used as a measure of average molecular weight. On the other hand, shear thinning, that is the decrease of viscosity with G*, gets more pronounced the broader is the molecular weight distribution. This property can be approximated by defining a so-called shear thinning index, SHI, as a ratio of viscosities at two different shear stresses. In the examples below the shear stresses (or G*) 0 and 100 kPa were used. Thus:

As mentioned above storage modulus function, G1 (CD) ,

and loss modulus function, GM(Q), were obtained as primary functions from dynamic measurements. The value

of the storage modulus at a specific value of loss modulus increases with broadness of molecular weight distribution. However this quantity is highly dependent on the shape of molecular weight distribution of the polymer. In the examples the value of G1 at G" =5 kPa was used.

Melting temperature and crystallinity was determined by differential scanning calorimetry (DSC) using Mettler Toledo DSC822, with heating and cooling rate of 10°C/min.

Catalyst Preparation Example 1:

134 grams of a metallocene complex (bis (n-butyldicyclopentadienyl) hafnium dichloride supplied by Witco as TA02823, containing 0.36 % by weight Hf) and 9.67 kg of a 30% solution of methylalumoxane (MAO) in toluene (supplied by Albemarle) were combined and 3.18 kg dry, purified toluene was added. The thus obtained complex solution was added on 17 kg silica carrier Sylopol 55 SJ by Grace. The complex was fed very slowly with uniform spraying during 2 hours. Temperature was kept below 30°C. The mixture was allowed to react for 3 hours after complex addition at 30°C. The thus obtained solid catalyst was dried by purging it with nitrogen at 50°C for three hours and recovered.

Catalyst Preparation Example 2:

Benzylation of (n-BuCpKHfCl, by using benzyl potassium Synthesis of benzyl potassium

First, 200 mmol of potassium tert-butoxide (Fluka 60100, 97%) was dissolved in 250 ml toluene. Next, 200 mmol of

n-butyl lithium (-2.5 M solution in hexanes, Aldrich) was added during 1.5 hours. The mixture turned from white into red. The mixture was stirred for 2.5 days. It was then filtrated and washed with toluene (5x100 ml) and pentane (50 ml). As a result 21.7 grams benzylpotassium was obtained as brick red, toluene insoluble solid. Yield was 83%.

in THF-de, S(ppm): 6.01 (m, 2H) , 5.10 (d, 2H) , 4.68 (t, 1H), 2.22 (a, 2H) . Chemical shifts are referenced to the solvent signal at 3.60 ppm. 13C-NMR in

THF-da, 8(ppm): 152.3, 129.4, 110.1, 94.3, 51.6. Chemical shifts are referenced to the solvent signal at 66.50 (the middle peak).

(Figure Removed)  6.87 mmol bis(n-butylcyclopentadienyl)hafnium dichloride and 150 ml of toluene were mixed at 20°C to give brown-grey solution. Then, 14.74 mmol of benzylpotassium prepared as described above was added to the solution at 0°C as a solid during 10 minutes. The cooling bath was removed and the mixture was stirred at 20°C for 3 hours.

Solvent was removed under reduced pressure and the remainder was extracted with 3 x 30 ml of pentane. The solvent was removed from the combined pentane solutions giving 3.86 g of (n-BuCp)2Hf (CH2Ph)2 as a yellow liquid. Yield 93%.

in toluene-d8; 5(ppm) : 7.44 (t, 4H) , 7.11 (d, 4H) , 7.08 (t, 2H) , 5.75 (m, 4H) , 5.67 (m, 4H) , 2.33 (t, 4H) , 1.77 (s, 4H) , 1.54 (m, 4H) , 1.43 (m, 4H) , 1.07 (t, 6H) . Chemical shifts are referenced to the solvent signal at

2.30 ppm (the middle peak) . 13C-NMR in toluene-de, 8 (ppm) : 152.7, 137.5, 128, 126.8, 121.6, 112.7, 110.5, 65.3, 34.5, 29.7, 22.8, 14.1. Chemical shifts are referenced to the solvent signal at 20.46 (the middle peak). Elemental analysis1: C 63.57% (calc. 63.72), H 6.79% (calc. 6.68), Hf 29.78% (calc. 29.59), K 
Catalyst Support and Activation

The metallocene was supported and activated as in Catalyst Preparation Example 1, except that the 134 grams of (n-BuCp)2HfC!2 was replaced by 164 grams of (n-BuCp)2Hf (CH2Ph)2 prepared as described above and as the silica carrier SP9-391 (supplied by Gracp) was used.

Example 1:

A continuously operating loop reactor having a volume of 500 dm3 was operated at 85 °C temperature and 60 bar pressure. Into the reactor were introduced propane diluent, ethylene, but-1-ene comonomer, hydrogen and the polymerisation catalyst prepared according to Catalyst Preparation Example 1 in such amounts that the ethylene concentration in the liquid phase of the loop reactor was 7% by mol, the ratio of hydrogen to ethylene was 0.65 mol/kmol, the ratio of but-1-ene to ethylene was 155 mol/kmol and the polymer production rate in the

reactor was 25 kg/h. The thus formed polymer had a melt index MFRa of 100 g/10 min and a density of 935 kg/m3.

The slurry was intermittently withdrawn from the reactor by using a settling leg and directed to a flash tank operated at a temperature of about 50°C and a pressure of about 3 bar.

From the flash tank the powder, containing a small amount of residual hydrocarbons, was transferred into a gas phase reactor operated at 75°C temperature and 20 bar pressure. Into the gas phase reactor were also introduced additional ethylene, hex-1-ene comonomer and nitrogen as inert gas in such amounts that the ethylene concentration in the circulating gas was 22% by mole, the ratio of hydrogen to ethylene was about 0.5 mol/kmol, the ratio of hex-1-ene to ethylene was 12 mol/kmol and the polymer production rate was 26 kg/h. The concentration of but-1-ene was so low that it could not be detected by the on-line gas chromatograph which was used to monitor the gas composition.

The polymer collected from the gas phase reactor was

stabilised by adding to the powder 400 ppm Irganox B561.

The stabilised polymer was then extruded and pelletised

under nitrogen atmosphere with a CIM90P extruder,

manufactured by Japan Steel Works. The melt temperature

was 200°C, throughput 280 kg/h and the specific energy

input (SEI) was 200 kWh/t.	^

The production split between the loop and gas phase reactors was thus 49/51. The polymer pellets had a melt index MFR2 of 2.7 g/10 min, a density of 920 kg/m3, a but-1-ene content of 2.1% by weight, a content of hex-1-ene of 6.3% by weight, a weight average molecular weight Mw of 90600 g/mol, a number average molecular weight Mn of 16200 g/mol and a z- average molecular weight Mz of 226000 g/mol. Further, the polymer had a zero shear rate

viscosity r\0 of 3630 Pa-s, a shear thinning index SHI0/100 of 4.1.

Example 2:

The procedure of Example 1 was repeated except that the process conditions were adjusted as shown in Table 1. The polymer properties are shown in Table 2.

Example 3i

The procedure of Example 1 was repeated except that the process conditions were adjusted as shown in Table 1. The polymer properties are shown in Table 2.

Example 4:

The procedure of Example 1 was repeated except that the process conditions were adjusted as shown in Table 1. The polymer was not pelletised but it was collected as powder. The polymer properties are shown in Table 2.

Example 5:

The procedure of Example 4 was repeated except that the

process conditions were adjusted as shown in Table 1.

Before the powder was pelletised, into the polymer was

added 15 %CA8200, which is an LDPE polymer for extrusion

coating, manufactured and marketed by Borealis having an

MFR-j of 7.5 g/10 min and density 920 kg/m3. The polymer

properties shown in Table 2 are determined from the

powder.	

Example 6:

The procedure of Example 1 was repeated except that the catalyst was prepared according to Catalyst Preparation Example 2 and that the process conditions were adjusted as indicated in Table 1. The resulting powder was then dry blended with 12% of CA8200 and extruded as described in Example 1, The analysis data is given in Table 2. The molecular weights, crystallinity and the comonomer contents were measured from the powder, while the rheological properties were measured from the blend.

Example 7:

The procedure of Example 6 was repeated except that the process conditions were adjusted as indicated in Table 1. No LDPE was added to the polymer. The analysis data is given in Table 2.

Example 8:

The procedure of Example 6 was repeated except that the process conditions were adjusted as indicated in Table 1. A part of the powder was then recovered and extruded as described in Example 1. No LDPE was added to the polymer. The analysis data is given in Table 2.

Example 9:

The procedure of Example 6 was repeated except that the process conditions were adjusted as indicated in Table 1. Further, a part of the resulting powder was recovered and dry blended with 9 % of CA8200 and then extruded as described in Example 6. The analysis data of the blend is given in Table 2.

Example 10:

A part of the powder of Example 8 was dry blended with 13% of CA8200 and then extruded as descMbed in Example 6. The analysis data of the blend is given in Table 2.

Example 11:

A part of the powder of Example 8 was dry blended with 24% of CA8200 and then extruded as described in Example 6. The analysis data of the blend is given in Table 2.

Example 12

The procedure of Example 6 was repeated, except that the temperature in the gas phase reactor was 80 °C, the operating conditions were otherwise as indicated in

Table 1 and the amount of LDPE was 10 % by weight. The polymer analysis data is given in Table 2. The molecular weights, crystallinity and the comonomer contents were measured from the powder, while the rheological properties were measured from the blend.

Example 13t

The procedure of Example 12 was repeated, except that the operating conditions were as indicated in Table 1 and the amount of LDPE was 25 % by weight. The polymer analysis data is given in Table 2. The molecular weights, crystallinity and the comonomer contents were measured from the powder, while the rheological properties were measured from the blend.

Example 14 ?

The procedure of Example 12 was repeated, except that the operating conditions were as indicated in Table 1 and the amount of LDPE was 30 % by weight. The polymer analysis data is given in Table 2. The molecular weights, crystallinity and the comonomer contents were measured from the powder, while the rheological properties were measured from the blend.

(Table Removed)

N.D. indicates that the property was not determined for the respective sample

Comparative Example 1:

The polymer manufactured and sold by Dow under trade name Affinity PT1451 was used in the coating experiments.

Comparative Example 2s

The polymer manufactured and sold by Borealis under trade name CA8200 was used in the coating experiments. The polymer had MFR2 of 7.5 g/10 min and density of 920 kg/m3.

Comparative Example 3

(made according to WO 02/02323):

A continuously operating loop reactor having a volume of 500 dm3 was operated at 85°C temperature and 60 bar pressure. Into the reactor were introduced propane diluent, ethylene, but-1-ene comonomer, hydrogen and the polymerisation catalyst prepared according to Catalyst Preparation Example 1 in such amounts that the ethylene concentration in the liquid phase of the loop reactor was 6.6 % by mole,.the ratio of hydrogen^to ethylene was 0.63 mol/kmol, the ratio of but-1-ene to ethylene was 183 mol/kmol and the polymer production rate in the reactor was 25 kg/h. The thus formed polymer had a melt index MFR2 of 120 g/10 min and a density of 936 kg/m3.

The slurry was intermittently withdrawn from the reactor by using a settling leg and directed to a flash tank operated at a temperature of about 50°C and a pressure of about 3 bar.

From the flash tank the powder, containing a small amount of residual hydrocarbons, was transferred into a gas phase reactor operated at 75 °C temperature and 20 bar pressure. Into the gas phase reactor were also

introduced additional ethylene, but-1-ene comonjomer and nitrogen as inert gas in such amounts that the ethylene concentration in the circulating gas was 23 % by mole, the ratio of hydrogen to ethylene was about 1.2 mol/kmol, the ratio of but-1-ene to ethylene was 48 mol/kmol and the polymer production rate was 26 kg/h. The production split was thus 49/51. No hex-1-ene was introduced into the gas phase reactor.

The polymer collected from the gas phase reactor was stabilised by adding to the powder 400 ppra Irganox B561. The stabilised polymer was then extruded and pelletised under nitrogen atmosphere with a CIM90P extruder, manufactured by Japan Steel Works. The melt temperature was 200°C, throughput 280 kg/h and the specific energy input (SEI) was 200 kWh/t.

The production split between the loop and gas phase reactors was thus 49/51. The polymer pellets had a melt index MFR2 of 10 g/10 min, a density of 916 kg/til3, a but-1-ene content of 8.1 % by weight, a weight average molecular weight Mw of 67800 g/mol, a number average molecular weight Mn of 19600 g/mol and a z- average molecular weight Mz of 140000 g/mol. Further, the polymer

had a zero shear rate viscosity r\0 of 800 Pa-s, a shear thinning index SHI0/100 of 2 .4.

Example 15:

The polymer powder produced in Example 4 was dry blended with CA8200 and Irganox B561 so that the amount of CA8200 was 15% by weight and the amount of Irganox B561 was 400 ppm of the total composition. The resulting blend was extruded and pelletised under nitrogen atmosphere using Berstorff BZE40A extruder so that the throughput was 40 kg/h and melt temperature 195°C.

Example 16:

Extrusion coating runs were made on Beloit coextrusion coating line. It had a Peter Cloeren's die and a five

layer feed block. The width of the line was 850 - 1000 mm and the maximum line speed was 1000 m/min (design value).

In the coating line above a UG kraft paper having a basis weight of 70 g/m2 was coated with a layer of CA8200 having a basis weight of 6 g/m2 and a layer of inventive polymer composition prepared in Examples 1 to 9 having a basis weight of 26 g/m2. The temperature of the polymer melt was set to 300°C. The line speed was 100 m/min.

Example 17:

Extrusion coating runs were made according to Example 16, except that monolayer coatings were produced at different line speeds. The highest line speed showing a stable behaviour was reported.

Monolayer coatings were made from the materials so that the basis weight was 10 g/m2. The data is Shown in (Table Removed)

"no" means that at line speed of more than 400 m/min the behaviour was so unstable that the coating could not be analysed. N.D. indicates that the property was not determined for the respective sample.

The column maxrpm indicates the maximum RPM value of the extruder motor when preparing the coating. The higher the value, the better is the processability and the higher is the throughput of the polymer.

The column max line speed indicates the maximum line speed of the web in m/min. A low maximum line speed indicates that the resin has a tendency to undergo draw resonance, where the polymer flow from the die starts to oscillate heavily and causes the coating to become uneven. The higher the value, the better is the performance of the polymer on the coating line and the production rate of coating is higher.

The column coating weight shows the measured coating weight and the range where it varied. The conditions were not optimised to minimise the variation.

Example 18:

The coatings produced in Example 16 were put to a hot tack test to measure the sealability. The sample (coated side against coated side) was folded and*pressed together at an elevated temperature. The sealing time was 0.5 seconds, the lag time was 0.2 seconds and the sealing pressure was 1.5 N/mm2 for a specimen width of 15 mm. The force to break the seal was then measured. The data is shown in the attached figure.

Discussion:

From the Examples and Comparative Examples it can be seen that:

the polymer of Comparative Example 1 has extremely good sealing properties/ however, it has a poor processability as indicated by the low maximum RPM value in Table 3

the polymer of Comparative Example 2 has poor sealing properties; however, it has extremely good processability

- the polymers of the Examples 1 to 14 have a combination between good sealing properties and processability.

We claim :

1.	An extrusion coated substrate having a coating comprising a multimodal polyethylene produced by polymerization catalysed by a single site catalyst and comprising as comonomers to ethylene at least two C4-12 alpha olefins.

2.	An extrusion coated substrate as claimed in claim 1 wherein said polyethylene comprises as comonomers to ethylene at least two alpha olefins selected from but-1-ene, hex-1-ene, 4-methyl-pent-l-ene, hept-1-ene, oct-1- ene, and dec-1-ene.

3.	An extrusion coated substrate as claimed in claim 2 wherein said polyethylene comprises an ethylene butene copolymer and an ethylene hexene copolymer.

4.	An extrusion coated substrate as claimed in claim 1. wherein said polyethylene comprises a bimodal terpolymer comprising

a)	a lower molecular weight copolymer of ethylene and but-1-ene

b)	a higher molecular weight, copolymer of ethylene and a C;5 to C12 alpha-

olefin,

5.	An extrusion coated substrate as claimed in claim 1 wherein said polyethylene

comprises a bimodal polymer comprising

a)	a lower molecular weight polymer which is a binary copolymer of ethylene and a C1 to C12 alpha-olefin and

b)	a higher molecular weight polymer which is either a binary copolymer of ethylene and but-1- ene, if the lower molecular weight polymer of a) is a binary copolymer of ethylene and a C5 to C12 alpha-olefin, or a terpolymer of ethylene, but- 1-ene and a C5 to C12 alpha-olefin.

6.	An extrusion coated substrate as claimed in claim 1 to 5 wherein said polyethylene has an MWD 3 to 6, an MFR2 of 5 to 20 g/lO min and a density of 905 to 930 kg/m3.

7.	An extrusion coated substrate as claimed in claim 1 to 6 wherein said polyethylene has a heat sealing force which varies by less than 2N/25.4 mm over a temperature range of at least 30°C.

8.	An extrusion coated substrate as claimed in claim 1 to 7 wherein said coating comprises LDPE.

9.	An extrusion coated substrate as claimed in claim 8 wherein LDPE forms 15 to 35 wt% of the coating.

10.	An extrusion coated substrate as claimed in claim 1 to 9 comprising multiple

coating layers.

11.	An extrusion coated substrate as claimed in claim 1 to 10 wherein said

substrate is paper, cardboard, a polyester film, cellophane, polyamide film,

polypropylene film, oriented polypropylene film or aluminium foil.

1.2. A process for extrusion coating a substrate as claimed in any one of claims 1 to 11 comprising extruding a multimodal polyethylene produced by polymerization catalysed by a single site catalyst and which comprises as comonomers to ethylene at least: two C4-12 alpha olefins to form a polymer melt and coating a substrate with said melt.

13.	A process as claimed in claim 12 wherein said polyethylene is produced in a

two-stage process comprising a loop reactor followed by a gas phase reactor.

14.	A process as claimed in claim 12 or 13 wherein said polyethylene is blended

with LDPE prior to extrusion.

Documents:

				5985-DELNP-2005-Abstract-(03-09-2008).pdf

				5985-delnp-2005-abstract.pdf

				5985-DELNP-2005-Claims-(03-09-2008).pdf

				5985-delnp-2005-claims.pdf

				5985-DELNP-2005-Correspondence-Others-(03-09-2008).pdf

				5985-DELNP-2005-Correspondence-Others-(04-09-2008).pdf

				5985-delnp-2005-correspondence-others.pdf

				5985-delnp-2005-description (complete)-03-09-2008.pdf

				5985-delnp-2005-description (complete).pdf

				5985-delnp-2005-drawings.pdf

				5985-delnp-2005-form-1.pdf

				5985-delnp-2005-form-18.pdf

				5985-DELNP-2005-Form-2-(03-09-2008).pdf

				5985-delnp-2005-form-2.pdf

				5985-DELNP-2005-Form-3-(05-09-2008).pdf

				5985-delnp-2005-form-3.pdf

				5985-delnp-2005-form-5.pdf

				5985-delnp-2005-gpa.pdf

				5985-delnp-2005-pct-210.pdf

				5985-delnp-2005-pct-311.pdf

				5985-delnp-2005-pct-409.pdf

				5985-delnp-2005-pct-416.pdf

				5985-DELNP-2005-Petition-137-(05-09-2008).pdf

« Previous Patent

Next Patent »

Patent Number	233496	

Indian Patent Application Number	5985/DELNP/2005	

PG Journal Number	14/2009	

Publication Date	27-Mar-2009	

Grant Date	30-Mar-2009	

Date of Filing	21-Dec-2005	

Name of Patentee	BOREALIS TECHNOLOGY OY	

Applicant Address	P.O, BOX 330, FIN 06101, PORVOO, FINLAND.	

Inventors:

#	Inventor's Name	Inventor's Address	

1	NUMMILA-PAKARINEN, AULI	ROVIOVUORENKATU 12, FIN-06100 PORVOO, FINLAND	

2	LEHTINEN, ARJA	FLEMINGINKATU 4 A 9, FIN-00530 HELSINKI, FINLAND	

3	WALTER, PHILIPP	UFERSTRASSE 43A, 79115 FREIBURG, GERMANY	

4	VAHALA, MARTII	VIKKULANKATU 49 A 1, FIN-37150 NOKIA, FINLAND	

PCT International Classification Number	B05D 1/26	

PCT International Application Number	PCT/EP2004/007033	

PCT International Filing date	2004-06-29	

PCT Conventions:

#	PCT Application Number	Date of Convention	Priority Country	

1	0315275.8	2003-06-30	U.K.	

© All Indian Patents, 2013-2021.

  Patent data available in the public domain from Indian Patents Office, Department of Industrial Policy and Promotions, Ministry of Commerce and Industry, Government of India.
