Repository: anandvc/allindianpatents

File: patents/233515-process-for-preparing-ethylene-polymer-composition-particles-of-ethylene-polymer-composition-and-film-obtained-from-the-particles-of-ethylene-polymer-composition.html (part 1 of 2)
Indian Patents. 233515:"PROCESS FOR PREPARING ETHYLENE POLYMER COMPOSITION,PARTICLES OF ETHYLENE POLYMER COMPOSITION,AND FILM OBTAINED FROM THE PARTICLES OF ETHYLENE POLYMER COMPOSITION"

Indian Patents

Recently Granted Patents

  Recently Published Patents

Title of Invention	"PROCESS FOR PREPARING ETHYLENE POLYMER COMPOSITION,PARTICLES OF ETHYLENE POLYMER COMPOSITION,AND FILM OBTAINED FROM THE PARTICLES OF ETHYLENE POLYMER COMPOSITION"

Abstract	A process for preparing an ethylene polymer composition, comprising a step of polymerizing ethylene or ethylene and another &#945;-olefin under the conditions of about 20 to 120°C and a pressure of atmospheric pressure to 9.8 MPa to prepare an ethylene polymer (i) having an ethylene content of not more than 30 % by weight and an intrinsic viscosity [&#951;] of at least 1.5 times the intrinsic viscosity of the following ethylene polymer (ii) and ranging from 1 to 12 dl/g, and a step of polymerizing ethylene or ethylene and another a-olefin under the conditions of about 20 to 120°C and a pressure of atmospheric pressure to 9.8 MPa to prepare an ethylene polymer (ii) having an a-olefin content of not more than 15 % by weight and an intrinsic viscosity [&#951;] of 0.3 to 3 dl/g, said steps (I) and (II) using an ethylene polymerization catalyst containing a solid titanium catalyst component obtained by contacting (a) a liquid magnesium compound with (b) a liquid titanium compound in the presence of (c) an organosilicon compound or an organosilicon aluminum compound, wherein the step (II) is carried out in the presence of the ethylene polymer (i) obtained in the step (I) or the step (I) is carried out in the presence of the ethylene polymer (ii) obtained in the step (II), to prepare an ethylene polymer composition having an intrinsic viscosity [&#951;] of 1 to 6 dl/g and a density of not less than 0.94 g/cm3.	

Full Text	FIELD OF THE INVENTION 

The present invention relates to a process for preparing an ethylene polymer composition, particles of ethylene polymer composition and a film obtained from the particles of ethylene polymer composition.  More particularly, the invention relates to a process for preparing an ethylene polymer composition of excellent particle morphology, which comprises polymerizing ethylene with high activity through two-step polymerization using a specific catalyst, particles of ethylene polymer composition which have excellent particle morphology, scarcely suffer sintering and are capable of efficiently undergoing subsequent processes, and a film obtained from the particles of ethylene polymer composition and having small gauge-variation and excellent tear strength.

BACKGROUND OF THE INVENTION

Ethylene polymers, such as homopolyethylene, a

linear low-density ethylene polymer (LLDPE) and an

ethylene a-olefin copolymer, are excellent in

transparency, mechanical strength, etc., and hence they

have been widely used for films and the like.

For preparing such ethylene polymers, various

processes have been heretofore known, and it is known

that the ethylene polymers can be prepared with high

polymerization activity by the use of, as a

polymerization catalyst, a Ziegler catalyst containing a

titanium catalyst component composed of titanium,

magnesium, a halogen, and optionally, an electron donor.

It is also known that especially when a solid titanium

catalyst component obtained from a halogen-containing

magnesium compound that is prepared as a liquid compound,

a liquid titanium compound and an electron donor is used

as the titanium catalyst component, the ethylene polymers

can be prepared with high activity.

By the way, if it becomes possible to polymerize

ethylene and an a-olefin with much higher activity in the

preparation of the ethylene polymers, not only the

productivity is enhanced, but also the amount of a

catalyst residue based on the polymer, particularly the

amount of halogen, is decreased, and hence problems, such

as mold rusting in the molding process, can be solved.

On this account, a process for preparing an ethylene

polymer, in which ethylene and an oc-olefin can be

polymerized with much higher activity, has been desired.

As a process for polymerizing ethylene with high

activity, there has been recently proposed, for example,

a process wherein an ethylene polymerization catalyst

containing a solid titanium catalyst component obtained

by contacting a liquid magnesium compound, a liquid

titanium compound and an organosilicon compound having no

active hydrogen (Japanese Patent Laid-Open Publication No,

328514/1997) or a process wherein an olefin

polymerization catalyst containing an aluminum compound

selected from a reaction product of aluminosiloxane,

aluminum alkyl and calixarene and a reaction product of

aluminum alkyl and cyclodextrin, a halogen-containing

magnesium compound and a titanium compound (Japanese

Patent Laid-Open Publication No. 53612/1998), and

preparation of polymers of excellent particle morphology

using these catalysts has been proposed.

Under such circumstances, establishment of a process

for more efficiently preparing an ethylene polymer

industrially has been strongly desired. Immediately

after the polymerization, an ethylene polymer is usually

obtained in the form of a powder irrespective of the

polymerization type such as slurry polymerization or gas

phase polymerization, and it is desirable to prepare an

ethylene polymer having excellent fluidity, containing no

finely powdered particles and having excellent particle

morphology, namely, an ethylene polymer having a narrow

particle size distribution. The ethylene polymer having

excellent particle morphology has various advantages such

as an advantage that it can be used as it is without

pelletization, depending upon the purpose. In addition,

development of an ethylene polymer scarcely having

tackiness at high temperatures, that is, scarcely

suffering sintering, has been strongly desired.

OBJECT OF THE INVENTION

The present invention has been made under such

circumstances as described above, and it is an object of

the invention to provide a process for preparing an

ethylene polymer composition in which ethylene and an aolefin

can be polymerized with high activity and an

ethylene polymer composition having excellent particle

morphology, scarcely suffering sintering and having

excellent moldability can be efficiently prepared. It is

another object of the invention to provide particles of

ethylene polymer composition which have excellent

moldability, scarcely suffer sintering and have a small

particle size distribution and to provide a film obtained

from the particles of ethylene polymer composition and

having small gauge-variation and excellent tear strength.

SUMMARY OF THE INVENTION

The process for preparing an ethylene polymer

composition according to the invention is a process

comprising:

(I) a step of polymerizing ethylene or ethylene and

another a-olefin to prepare an ethylene polymer (i)

having an xsthylciie content of not more than 30 % by

weight and an intrinsic viscosity [r|] of at least 1.5

times the intrinsic viscosity of the following ethylene

polymer (ii) and ranging from 1 to 12 dl/g, and

(II) a step of polymerizing ethylene or ethylene and

another a-olefin to prepare an ethylene polymer (ii)

having an a-olefin content of not more than 15 % by

weight and an intrinsic viscosity [r|] of 0.3 to 3 dl/g,

said steps (I) and (II) using an ethylene

polymerization catalyst containing a solid titanium

catalyst component obtained by contacting (a) a liquid

magnesium compound with (b) a liquid titanium compound in

the presence of (c) an organosilicon compound or an

organosilicon aluminum compound,

wherein the step (II) is carried out in the presence

of the ethylene polymer (i) obtained in the step (I) or

the step (I) is carried out in the presence of the

ethylene polymer (ii) obtained in the step (II), to

prepare an ethylene polymer composition having an

intrinsic viscosity [r|] of 1 to 6 dl/g and a density of

not less than 0.94 g/cm3.

In the process for preparing an ethylene polymer

composition according to the invention, the step (I) and

the step (II) are preferably carried out by slurry

polymerization.

The particles of ethylene polymer composition

according to the invention are prepared by the above

process, comprise an ethylene polymer composition having

a melt flow rate, as measured at 190°C in accordance with

ASTM D 1238E, of 0.0001 to 0.5 g/10 min and a molecular

weight distribution (Mw/Mn) of 20 to 45, and have:

a particle size distribution index, as determined by

the following formula, of 1.1 to 2.0,

Particle size distribution index =

/Polymer D84/Polymer

wherein Polymer Die is a particle diameter obtained when

16 % by weight of the whole particles of ethylene polymer

composition can be sieved, and Polymer Ds4 is a particle

diameter obtained when 84 % by weight of the whole

particles of ethylene polymer composition can be sieved,

a bulk density of 0.30 to 0.45 g/ml, and

a fluidity index of 45 to 90.

When the particles of ethylene polymer composition

obtained by the invention are applied to film use, the

resulting film has small gauge-variation and excellent

tear strength.

The film according to the invention is obtained from

the particles of ethylene polymer composition and has

small gauge-variation and excellent tear strength.

DETAILED DESCRIPTION OF THE INVENTION

The process for preparing an ethylene polymer

composition, the particles of ethylene polymer

composition and the film obtained from the particles of

ethylene polymer composition according to the invention

are described in detail hereinafter.

The meaning of the term " polymerization" used

herein is not limited to "homopolymerization" but may

comprehend "copolymerization". Also the meaning of the

term "polymer" used herein is not limited to

"homopolymer" but may comprehend "copolymer".

Process for preparing ethylene polymer composition

In the process for preparing an ethylene polymer

composition according to the invention, an ethylene

polymerization catalyst containing a specific solid

titanium catalyst component is employed.

(A) Solid titanium catalyst component

The ethylene polymerization catalyst for use in the

invention contains a solid titanium catalyst component

obtained by contacting (a) a liquid magnesium compound

with (b) a liquid titanium compound in the presence of

(c) an organosilicon compound or an organosilicon

aluminum compound.

The ingredients used for preparing the solid

titanium catalyst component are described below.

(a) Liquid magnesium compound

The magnesium compound used for preparing the solid

titanium catalyst component for use in the invention is a

liquid magnesium compound, and when the magnesium

compound is solid, it is changed to liquid prior to use.

As the magnesium compound, a magnesium compound having

reducing ability (a-1) or a magnesium compound having no

reducing ability (a-2) is employable.

(a-1) Magnesium compound having reducing ability

The magnesium compound having reducing ability is,

for example, an organomagnesium compound represented by

the following formula:

XnMgR2-n

wherein n is a number of 0^=n
group of 1 to 20 carbon atoms, an aryl group of 6 to 20

carbon atoms or a cycloalkyl group or 3 to 20 carbon

atoms, when n is 0, two of R may the same or different,

and X is a halogen.

Examples of the organomagnesium compounds having

reducing ability include dialkylmagnesium compounds, such

as dimethylmagnesium, diethylmagnesium, dipropylmagnesium,

dibutylmagnesium, diamylmagnesium, dihexylmagnesium,

didecylmagnesium, octylbutylmagnesium and

ethylbutylmagnesium; alkylmagnesium halides, such as

ethylmagnesium chloride, propylmagnesium chloride,

butylmagnesium chloride, hexylmagnesium chloride and

amylmagnesium chloride; alkylmagnesium alkoxides, such as

butylethoxymagnesium, ethylbutoxymagnesium and

octylbutoxymagnesium; and butylmagnesium hydride.

(a-2) Magnesium compound having no reducing ability

Examples of the magnesium compounds having no

reducing ability include:

magnesium halides, such as magnesium chloride,

magnesium bromide, magnesium iodide and magnesium

fluoride;

alkoxymagnesium halides, such as methoxymagnesium

chloride, ethoxymagnesium chloride, isopropoxymagnesium

chloride, butoxymagnesium chloride and octoxymagnesium

chloride;

aryloxymagnesium halides, such as phenoxymagnesium

chloride and methylphenoxymagnesium chloride;

alkoxymagnesiums, such as ethoxymagnesium,

isopropoxymagnesium, butoxymagnesium, n-octoxymagnesium

and 2-ethylhexoxymagnesium;

aryloxymagnesiums, such as phenoxymagnesium and

dimethyIphenoxymagneslum;

carboxylic acid salts of magnesium, such as

magnesium laurate and magnesium stearate;

magnesium metal; and

magnesium hydrate.

The magnesium compound having no reducing ability

(a-2) may be a compound derived from the magnesium

compound having reducing ability (a-1) or a compound

derived during the preparation of the catalyst component.

In order to derive the magnesium compound having no

reducing ability (a-2) from the magnesium compound having

reducing ability (a-1), the magnesium compound having

reducing ability (a-1) has only to be contacted with, for

example, a compound having an OH group or a reactive

carbon-oxygen bond, such as an alcohol, a ketone, an

ester, an ether or a siloxane compound, or a halogencontaining

compound, such as a halogen-containing silane

compound, a halogen-containing aluminum compound or an

acid halide.

In the present invention, the magnesium compound

having no reducing ability (a-2) can be derived from the

magnesium compound having reducing ability (a-1) using

the later-described organosilicon compound or

organosilicon aluminum compound (c). In this case, the

magnesium compounds can be used in combination of two or

more kinds.

The magnesium compound may be a complex salt or a

double salt with a compound of a metal other than

magnesium, such as aluminum, zinc, boron, beryllium,

sodium or potassium, e.g., the later-described

organoaluminum compound, or can be used as a mixture with

the compound of the above metal.

As the liquid magnesium compound used for preparing

the solid titanium catalyst component, a magnesium

compound other than those described above is also

12

employable. In the resulting solid titanium catalyst

component, however, the magnesium compound is preferably

present in the form of a halogen-containing magnesium

compound. Therefore, if a magnesium compound containing

no halogen is used, it is preferable to contact the

magnesium compound with a halogen-containing compound

during the course of the preparation.

Of the above compounds, magnesium compounds having

no reducing ability (a-2) are preferable, and of these,

halogen-containing magnesium compounds are particularly

preferable. Above all, magnesium chloride,

alkoxymagnesium chloride or aryloxymagnesium chloride is

preferably employed.

When the magnesium compound is solid, it can be

changed to liquid by the use of an electron donor (d-1)

in the invention. Examples of the electron donors (d-1)

employable herein include alcohols, carboxylic acids,

aldehydes, amines and metallic acid esters.

Examples of the alcohols include aliphatic alcohols,

such as methanol, ethanol, propanol, isopropyl alcohol,

butanol, pentanol, hexanol, 2-methylpentanol, 2-

ethylbutanol, heptanol, 2-ethylhexanol, octanol, decanol,

dodecanol, tetradecyl alcohol, octadecyl alcohol,

undecenol, oleyl alcohol, stearyl alchol and ethylene

glycol; alicyclic alcohols, such as cyclohexanol and

methylcyclohexanol; aromatic alcohols, such as benzyl

alcohol, methylbenzyl alcohol, isopropylbenzyl alcohol,

a-methylbenzyl alcohol, a,a-dimethylbenzyl alcohol,

phenylethyl alcohol, cumyl alcohol, phenol, cresol,

xylenol, ethylphenol, propylphenol, nonylphenol and

naphthol; alkoxy group-containing alcohols, such as nbutyl

cellosolve, ethyl cellosolve and l-butoxy-2-

propanol; and halogen-containing alcohols, such as

trichloromethanol, trichloroethanol and trichlorohexanol.

Examples of the carboxylic acids preferably used

include those of 7 or more carbon atoms, such as caprylic

acid, 2-ethylhexanoic acid, nonylic acid and undecylenic

acid.

Examples of the aldehydes preferably used include

those of 7 or more carbon atoms, such as caprylaldehyde,

2-ethylhexylaldehyde, undecylaldehyde, benzaldehyde,

tolualdehyde and naphthaldehyde.

Examples of the amines preferably used include those

of 6 or more carbon atoms, such as heptylamine,

octylamine, 2-ethylhexylamine, nonylamine, decylamine,

undecylamine and laurylamine.

Examples of the metallic acid esters include

tetraethoxytitanium, tetra-n-propoxytitanium, tetra-i14

propoxytitanium, tetrabutoxytitanium, tetrahexoxytitanium,

tetrabutoxyzirconium and tetraethoxyzirconium. In the

metallic acid esters, silicic acid esters described later

as the organosilicon compounds having no active hydrogen

(c-1) are not included.

These electron donors (d-1) may be used in

combination of two or more kinds, and may be used in

combination with the later-described electron donor (d)

other than those described above. Of these, alcohols and

metallic acid esters are preferably employed, and

alcohols of 6 or more carbon atoms are particularly

preferably employed.

When the magnesium compound is changed to liquid by

the use of the electron donor (d-1), the electron donor

of 6 or more carbon atoms as the electron donor (d-1) is

used in an amount of usually not less than about 1 mol,

preferably 1 to 40 mol, more preferably 1.5 to 12 mol,

based on 1 mol of the magnesium compound. The electron

donor of 5 or less carbon atoms as the electron donor (d-

1) is used in an amount of usually not less than about 15

mol based on 1 mol of the magnesium compound.

In the contact of the solid magnesium compound with

the electron donor (d-1), a hydrocarbon solvent can be

employed. Examples of the hydrocarbon solvents include

aliphatic hydrocarbons, such as pentane, hexane, heptane,

octane, decane, dodecane, tetradecane and kerosine;

alicyclic hydrocarbons, such as cyclopentane,

methylcyclopentane, cyclohexane, methylcyclohexane,

cyclooctane and cyclohexene; aromatic hydrocarbons, such

as benzene, toluene, xylene, ethylbenzene, cumene and

cymene; and halogenated hydrocarbons, such as carbon

tetrachloride, dichloroethane, dichloropropane,

trichloroethylene and chlorobenzene.

When an aromatic hydrocarbon is used as the

hydrocarbon solvent and an alcohol is used as the

electron donor (d-1), the alcohol has only to be used in

the amount previously described as the amount of the

electron donor of 6 or more carbon atoms irrespective of

the type (number of carbon atoms) of the alcohol, whereby

the magnesium compound can be dissolved. When an

aliphatic hydrocarbon and/or an alicyclic hydrocarbon is

used, the alcohol as the electron donor (d-1) is used in

the above-mentioned amount according to the number of

carbon atoms.

In the present invention, it is preferable to use a

liquid magnesium compound (a) prepared by contacting the

solid magnesium compound with the electron donor (d-1) in

the hydrocarbon solvent. In order to dissolve the solid

16

magnesium compound in the electron donor (d-1), a process

comprising contacting the solid magnesium compound with

the electron donor (d-1) preferably in the presence of a

hydrocarbon solvent and then heating the contact product

when needed is generally used. This contact is carried

out at a temperature of usually 0 to 300°C, preferably 20

to 180°C, more preferably 50 to 150°C, for a period of

about 15 minutes to 15 hours, preferably about 30 minutes

to 10 hours.

(b) Liquid titanium compound

As the liquid titanium compound, a tetravalent

titanium compound is particularly preferably employed.

The tetravalent titanium compound is, for example, a

compound represented by the following formula:

Ti (OR)gX4-g

wherein R is a hydrocarbon group, X is a halogen atom,

and 0^g^4.

Examples of such compounds include:

titanium tetrahalides, such as TiCl4, TiBr4 and Til4;

alkoxytitanium trihalides, such as Ti(OCH3)Cl3,

Ti (OC2H5)C13, Ti (0-n-C4H9)Cl3, Ti (OC2H5) Br3 and Ti (0-iso-

C4Hg) Br3;

dialkoxytitanium dihalides, such as Ti(OCH3) 2C12/

Ti (OC2H5)2Cl2, Ti (0-n-C4H9) 2C12 and Ti (OC2H5) 2Br2;

trialkoxytitanium monohalides, such as Ti(OCH3)3Cl,

Ti (OC2H5)3C1, Ti (0-n-C4H9)3Cl and Ti (OC2H5) 3Br; and

tetraalkoxytitaniums, such as Ti(OCH3)4, Ti(OC2H5)4,

Ti (0-n-C4H9) 4, Ti (0-iso-C4H9) 4 and Ti (0-2-ethylhexyl) 4 

Of these, titanium tetrahalides are preferable, and

titanium tetrachloride is particularly preferable.

These titanium compounds may be used in combination

of two or more kinds. The titanium compound may be used

after diluted with such a hydrocarbon solvent as

previously described for making the magnesium compound

liquid.

(c) Organosilicon compound or organosilicon aluminum

compound

In the preparation of the solid titanium catalyst

component, an organosilicon compound (c-1) or an

organosilicon aluminum compound (c-2) is employed.

(c-1) Organosilicon compound

As the organosilicon compound (c-1), an

organosilicon compound having no active hydrogen is

preferably employed, and such a compound is, for example,

a compound represented by the following formula:

R2 are each independently a hydrocarbon

group or a halogen, and R3 is a hydrocarbon group.

Examples of the hydrocarbon groups indicated by R1,

R2 and R3 include an alkyl group, a cycloalkyl group, an

aryl group, an alkylaryl group, an arylalkyl group and an

alkenyl group. These groups may be substituted with a

halogen or an amino group.

x is a number of 0^sx
z is a number of 0
Examples of the organosilicon compounds represented

by the above formula include tetramethoxysilane,

tetraethoxysilane, tetrepropoxysilane, tetrabutoxysilane,

tetrakis(2-ethylhexyloxy)silane, ethyltrimethoxysilane,

ethyltriethoxysilane, vinyltrimethoxysilane,

methyltrimethoxysilane, n-propyltriethoxysilane,

decyltrimethoxysilane, cyclopentyltrimethoxysilane, 2-

mehylcyclopentyltrimethoxysilane, 2,3-

dimethylcyclopentyltrimethoxysilane,

cyclohexyltrimethoxysilane, 2-norbornanetrimethoxysilane,

2-norbornanemethyldimethoxysilane, phenyltrimethoxysilane,

y-chloropropyltrimethoxysilane, methyltriethoxysilane,

ethyltriethoxysilane, vinyltriethoxysilane, tbutyltriethoxysilane,

n-butyltriethoxysilane,

isobutyltriethoxysilane, decyltriethoxysilane,

cyclopentyltriethoxysilane, cyclohexyltriethoxysilane, 2-

norbornanetriethoxysilane, phenyltriethoxysilane, y19

aminopropyltriethoxysilane, chlorotriethoxysilane,

ethyltriisopropoxysilane, vinyltributoxysilane,

trimethylphenoxysilane, methyltriallyloxysilane,

vinyltris(P-methoxyethoxy)silane, vinyltriacetoxysilane,

dimethyldimethoxysilane, diisopropyldimethoxysilane, tbutylmethyldimethoxysilane,

dicyclopentyldimethoxysilane,

bis(2-methylcyclopentyl)dimethoxysilane, bis (2,3-

dimethylcyclopentyl)dimethoxysilane,

dicyclohexyldimethoxysilane,

cyclohexylmethyldimethoxysilane, diphenyldimethoxysilane,

phenylmethyldimethoxysilane, bis-o-tolyldimethoxysilane,

bis-m-tolyldimethoxysilane, bis-p-tolyldimethoxysilane,

bis(ethylphenyl)dimethoxysilane, dimethyldiethoxysilane,

t-butylmethyldiethoxysilane, t-amylmethyldiethoxysilane,

dicyclopentyldiethoxysilane, diphenyldiethoxysilane, bisp-

tolyldiethoxysilane, cyclohexylmethyldiethoxysilane,

trimethylmethoxysilane, trimethylethoxysilane,

tricyclopentylmethoxysilane, tricylopentylethoxysilane,

dicyclopentylmethylmethoxysilane,

dicylopentylethylmethoxysilane, hexenyltrimethoxysilane,

cyclopentyldimethylmethoxysilane,

cyclopentyldiethylmethoxysilane,

dicyclopentylmethylethoxysilane and

cyclopentyldimethylethoxysilane.

In addition to the organosilicon compounds

represented by the above formula,

dimethyltetraethoxydisiloxane is also employable as the

organosilicon compound (c-1).

Of the above compounds, tetramethoxysilane,

tetraethoxysilane, tetrapropoxysilane and

cyclohexylmethyldimethoxysilane are preferably used, and

from the viewpoint of catalytic activity,

tetraethoxysilane is particularly preferably used.

In the present invention, the organosilicon compound

(c-1) having no active hydrogen is not necessarily used

as such in the preparation of the solid titanium catalyst

component, and other compounds capable of producing an

organosilicon compound having no active hydrogen during

the course of the preparation of the solid titanium

catalyst component are also employable.

(c-2) Organosilicon aluminum compound

As the organosilicon aluminum compound (c-2), any of

an organic compound containing both a silicon and an

organic compound containing aluminum is employable. In

the present invention, however, an aluminosiloxane

compound is preferably used.

The aluminosiloxane compound is, for example, a

compound represented by the following formula:

In the above formulas, R4 to R8 are each

independently an alkyl group of 1 to 12 carbon atoms or

an aryl group of 6 to 12 carbon atoms, and m and p are

each an integer of 2 or greater. In the above formulas,

R4 and R6 are each preferably at least one group selected

from the group consisting of ethyl, propyl, isopropyl and

t-butyl. R5, R7 and R8 are each preferably at least one

group selected from the group consisting of methyl, ethyl,

propyl, isopropyl, t-butyl and phenyl.

In the present invention, an aluminosiloxane

compound having an Al:Si molar ratio of 1:1, 1:2 or 1:3

is preferably used as the organosilicon aluminum compound

(c-2) .

The compound represented by the formula

[Al (OR4) 2 (OSiR5

3) ]m has an Al:Si molar ratio of 1:1, and

examples of such compounds include those represented by

the following formulas. In this specification, a methyl

group and an isopropyl group are sometimes represented by

following spectral information.

IR (cm"1): 1250 (Si-C); -1180, 1130 (C-CH3) ; 1170;

950 (Si-0); 760; 640 (Al-OR)

NMR (CDC13, 0.1M, 25°C) (ppm) : 4.47-4.08 (m,

OCHMe2, 2H) ; 1.42; 1.27; 1.47; 1.36; 1.21; 1.10; 1.06 (of,

J=6Hz, OCHMe2/ 12H) ; 0.25, 0.22, 0.21 (s, OSiMe2, 9H)

(d) Another electron donor

The solid titanium catalyst component for use in the

invention may contain another electron donor (d) if

necessary, in addition to the liquid magnesium compound

(a), the liquid titanium compound (b) and the

organosilicon compound or the organosilicon aluminum

compound (c).

Examples of the electron donors (d) include organic

acid esters, organic acid halides, organic acid

anhydrides, ethers, ketones, tertiary amines, phosphorous

acid esters, phosphoric acid esters, carboxylic acid

amides, nitriles, aliphatic carbonates and pyridines.

More specifically, there can be mentioned:

organic acid esters of 2 to 18 carbon atoms, such ,

methyl formate, methyl acetate, ethyl acetate, vinyl

acetate, propyl acetate, i-butyl acetate, t-butyl aceta te,

octyl acetate, cyclohexyl acetate, methyl chloroacetateL

ethyl dichloroacetate, ethyl propionate, ethyl pyruvate[

ethyl pivalate, methyl butyrate, ethyl valerate, methyl

methacrylate, ethyl crotonate, ethyl

cyclohexanecarboxylate, methyl benzoate, ethyl benzoatej,

propyl benzoate, butyl benzoate, octyl benzoate,

cyclohexyl benzoate, phenyl benzoate, benzyl benzoate,

methyl toluylate, ethyl toluylate, amyl toluylate, ethy!.

ethylbenzoate, methyl anisate, ethyl anisate and ethyl

ethoxybenzoate;

acid halides of 2 to 15 carbon atoms, such as

chloride, benzoyl chloride and toluyl chloride;

acid anhydrides, such as acetic anhydride, phthalici

anhydride, maleic anhydride, benzoic anhydride,

trimellitic anhydride and tetrahydrophthalic anhydride;

ethers of 2 to 20 carbon atoms, such as methyl ether,

ethyl ether, isopropyl ether, butyl ether, amyl ether,

tetrahydrofuran, ethyl benzyl ether, ethylene glycol

dibutyl ether, anisole and diphenyl ether;

ketones of 3 to 20 carbon atoms, such as acetone,

methyl ethyl ketone, methyl isobutyl ketone, ethyl-nbutyl

ketone, acetophenone, benzophenone, benzoquinone

and cyclohexanone;

tertiary amines, such as trimethylamine,

triethylamine, tributylamine, tribenzylamine and

tetramethylethylenediamine;

phosphorous acid esters, such as trimethyl phsphit4,

triethyl,, phosphite, tri-n-propyl phosphite, triisopropyj

phosphite, tri-n-butyl phosphite, triisobutyl phosphite

diethyl-n-butyl phosphite and diethylphenyl phosphite;

phosphoric acid esters, such as trimethyl phosphate^

i

triphenyl phosphate and tritolyl phosphate;

acid amides, such as N,N-dimethylacetamide, N,Ndiethylbenzamide

and N,N-dimethyltoluamide;

nitriles, such as acetonitrile, benzonitrile and

tolunitrile;

aliphatic carbonates, such as dimethyl carbonate,

diethyl carbonate and ethylene carbonate; and

pyridines, such as pyridine, methylpyridine,

ethylpyridine and dimethylpyridine.

These compounds can be used in combination of two cpr

more kinds.

Preparation of solid titanium catalyst component (A)

The solid titanium catalyst component (A) for use ;

the invention can be prepared from the above components

by, for example, the following process (1) or (2) .

(1) The liquid magnesium compound (a) is contacted

with the liquid titanium compound (b) in the presence of

the organosilicon compound or the organosilicon aluminurfcompound (c) (sometimes referred to as "organosilicon

compound (c)" simply hereinafter) in an amount of 0.25 to

'

0.35 mol based on 1 mol of the magnesium compound (a),

and the resulting contact product is heated to a

temperature of 90 to 115°C and maintained at this

temperature.

(2) The contact product prepared in the same manneif

as in the process (1) is maintained at a temperature of

90 to 115°C, and in this course, the organosilicon

compound (c) is further added in an amount of not more

than 0.5 mol based on 1 mol of the magnesium compound (;

between the time of a temperature lower by 10°C than th«

temperature maintained and the time of completion of th^

temperature rise, or after completion of the temperature

rise, and contacted with the contact product.

Of the above processes, the process (1) is

preferably used in the preparation of the solid titaniuiji

catalyst component (A) from the viewpoint of catalytic

activity of the resulting solid titanium catalyst

component.

For contacting the components in the above processe

the organosilicon compound (c) is desirably used in the

amount specified as above based on the liquid magnesium

compound (a). The liquid titanium compound (b) is

desirably used in such a sufficient amount that a solid

i

can be precipitated by the contact even if any special

precipitating means is not used. Although the amount of|

the liquid titanium compound (b) used varies depending

i

upon the type thereof, contact conditions, amount of the

organosilicon compound (c) , etc., it is usually not less;

than about 1 mol, preferably about 5 to about 200 mol,

particularly preferably about 10 to about 100 mol, based

on 1 mol of the liquid magnesium compound (a). The

titanium compound (b) is used in an amount of preferably

more than 1 mol, particularly preferably not less than lj

mol, based on 1 mol of the organosilicon compound (c).

The process for preparing the solid titanium

catalyst component (A) is described below in more detail.

The liquid magnesium compound (a) and/or the

titanium compound (b) used for preparing the solid

titanium catalyst component (A) may contain the

organosilicon compound (c). In this case, it is

unnecessary to newly add the organosilicon compound (c)

in the contact of the magnesium compound (a) with the

j

titanium compound (b), however, the organosilicon

compound (c) may be added if in either case the whole

amount of the organosilicon compound (c) based on the

magnesium compound (a) is in the above range.

The liquid magnesium compound (a) containing the

organosilicon compound (c) is obtained by, for example,

contacting the organosilicon compound (c) with the liquid

magnesium compound (a) for a given period of time. The

contact time (t) is as follows. When the contact

temperature (Temp) is not higher than55°C, the contact

time is a time satisfying the condition of t>(3-(Temp-

50)/5) hour(s), preferably t>(4-(Temp-50)/5) hour(s).

When the contact temperature exceeds 55°C, the contact

time is at least 1 hour, preferably not less than 2 hoijirs

The contact temperature is in the range of usually 20 to

100°C, preferably higher than 55°C and not higher than

90°C.

In the process (1) for preparing the solid titaniujnI

catalyst component (A), the contact of the liquid

magnesium compound (a) with the liquid titanium compound

(b) is carried out in the presence of the organosilicon

compound (c) at a low temperature at which a solid is nbt

produced rapidly, and is desirably carried out at a

temperature of specifically -70 to +50°C, preferably -5|0

to +30°C, more preferably -40 to +20°C. The temperatures

of the solutions used for the contact may be different

from each other. If the contact temperature at the

beginning of the contact is too low to precipitate a

solid in the contact product, low-temperature contact mlay

be conducted for a long period of time to precipitate aj

solid.

In the process (1), the contact product obtained

above is then slowly heated to a temperature of 90 to

115°C to slowly precipitate a solid and maintained at

this temperature. The period of time for maintaining the

temperature is in the range of usually 0.5 to 6 hours,

preferably about 1 to 4 hours. The period of time

necessary for the temperature rise greatly varies

depending upon the scale of the reactor, etc.

By the contact of the liquid magnesium compound (a)

with the liquid titanium compound (b) in the presence of

the organosilicon compound (c) under the above conditions,

a granular or spherical solid titanium catalyst component

having an excellent particle size distribution can be

obtained. When ethylene is subjected to slurry

polymerization using such a solid titanium catalyst

component of excellent particle morphology, a granular or

spherical ethylene polymer having an excellent particle

size distribution, high bulk density and excellent

fluidity can be obtained.

In the process (2) for preparing the solid titaniuiji

catalyst component (A), the contact product is heated to

a temperature of 90 to 115°C and maintained at this

temperature for usually 0.5 to 6 hours, preferably 1 to

hours, similarly to the process (1). In this course,

however, the organosilicon compound (c) in an amount of

not more than 0.5 mol based on 1 mol of the magnesium

compound (a) is further added to the contact product

between the time when a temperature is lower by 10°C th^n

the temperature maintained and the time when the

temperature rise is completed, or after the temperature

rise is completed (preferably immediately after the

temperature rise).

The solid titanium catalyst component (A) prepared

as above contains magnesium, titanium, a halogen and the

organosilicon compound (c). In the solid titanium

catalyst component (A), the magnesium/titanium atomic

ratio is in the range of about 2 to about 100, preferably

about 4 to about 50, more preferably about 5 to about 30,

and when the organosilicon compound (c-1) is used, the

magnesium/titanium molar ratio is in the range of 3.0 to

4.0, preferably 3.1 to 3.8, more preferably 3.2 to 3.7.

The titanium atom is desirably contained in an amount of

not less than 7.8 % by weight, preferably not less than

8.0 % by weight. The halogen/titanium atomic ratio is

desired to be in the range of about 4 to about 100,

preferably about 5 to about 90, more preferably about 8

to about 50, and the organosilicon compound (c)/titanium

molar ratio is desired to be in the range of about 0.01

to about 100, preferably about 0.1 to about 10, more

preferably about 0.2 to about 6.

The organosilicon compound (c)/magnesium molar ratio

is desired to be in the range of about 0.001 to about 0 

preferably about 0.002 to about 0.08, particularly

preferably 0.005 to 0.05.

The solid titanium catalyst component (A) for use in

the invention may further contain other additives, such

as a carrier, in addition to the above components. When

the carrier is used, the carrier may be contained in an

amount of not more than 500 % by weight, preferably not

more than 400 % by weight, more preferably not more tha

300 % by weight, still more preferably not more than

200 % by weight, based on the catalyst component. The

composition of the solid titanium catalyst component ca|i

be measured by ICP (Inductively Coupled Plasma-Atomic

Emission Spectroscopy), gas chromatography or the like,

after the solid titanium catalyst component is

sufficiently washed with a large amount of hexane and

dried under the conditions of 0.1 to 1 Torr and room

temperature for not less than 2 hours.

The shape of the solid titanium catalyst component

(A) for use in the invention is desired to be granular

almost spherical, and the specific surface area thereof

is not less than about 10 m2/g, preferably about 30 to

500 m2/g. In the present invention, the solid titanium

catalyst component is usually used after washed with a

hydrocarbon solvent.

Ethylene polymerization catalyst

In the present invention, an ethylene polymerization

catalyst containing the above-described solid titanium

catalyst component (A) is employed.

As the ethylene polymerization catalyst for use in

the invention, a catalyst formed from the solid titanium

catalyst component (A) and an organometallic compound (£)

* .

is preferably employed. The organometallic compound i

capable of forming the ethylene polymerization catalyst

for use in the invention is preferably one containing a

metal selected from Group 1, Group 2 and Group 13 of thjs

periodic table, and examples of such compounds include ^n

organoaluminum compound, an alkyl complex salt of a Group

1 metal and aluminum, and an organometallic compound of a

Group 2 metal.

The organoaluminum compound is, for example, an

organoaluminum compound represented by the following

wherein Ra is a hydrocarbon group of 1 to 12 carbon at6ms,

X is a halogen or hydrogen, and n is 1 to 3.

In the above formula, Ra is a hydrocarbon group of

to 12 carbon atoms, such as an alkyl group, a cycloalkyjl

group or an aryl group. Examples of such groups includ^

methyl, ethyl, n-propyl, isopropyl, isobutyl, pentyl,

hexyl, octyl, cyclopentyl, cyclohexyl, phenyl and tolyl

Examples of such organoaluminum compounds include:

trialkylaluminums, such as trimethylaluminum,

triethylaluminum, triisopropylaluminum,

triisobutylaluminum, trioctylaluminum and tri-2-

ethylhexylaluminum;

alkenylaluminums, such as isoprenylaluminum;

dialkylaluminum halides, such as dimethylaluminum

chloride, diethylaluminum chloride, diisopropylaluminum

chloride, diisobutylaluminum chloride and

dimethylaluminum bromide;

alkylaluminum sesquihalides, such as methylaluminuip

sesquichloride, ethylaluminum sesquichloride,

isopropylaluminum sesquichloride, butylaluminum

sesquichloride and ethylaluminum sesquibromide;

alkylaluminum dihalides, such as methylaluminum

dichloride, ethylaluminum dichloride, isopropylaluminum

dichloride and ethylaluminum dibromide; and

alkylaluminum hydrides, such as diethylaluminum

hydride and diisobutylaluminum hydride.

Also employable as the organoaluminum compound is 
compound represented by the following formula.

3 group or -N(Rg)AlRh

2 group, and n is 1 to 2. Rb, Rc|,

Rd and Rh are each independently a hydrocarbon group, such
