Repository: anandvc/allindianpatents

File: patents/233573-a-method-for-producing-a-polymer-composition.html (part 1 of 4)
Indian Patents. 233573:"A METHOD FOR PRODUCING A POLYMER COMPOSITION"

Indian Patents

Recently Granted Patents

  Recently Published Patents

Title of Invention	"A METHOD FOR PRODUCING A POLYMER COMPOSITION"

Abstract	Methods of controlling the flow index and/or molecular weight split of a polymer composition are disclosed. The method of producing a polymer composition in one embodiment comprises incorporating a high molecular weight polymer into a low molecular weight polymer to form the polymer composition in a single polymerization reactor in the presence of polymerizable monomers, a bimetallic catalyst composition and at least one control agent; wherein the control agent is added in an amount sufficient to control the level of incorporation of the high molecular weight polymer, the level of low molecular weight polymer, or both. Examples of control agents include alcohols, ethers, amines and oxygen.	

Full Text	POLYMERIZATION PROCESS AND CONTROL OF POLYMER COMPOSITION PROPERTIES

FIELD OF THE INVENTION

[0001]	The present invention relates to the polymerization of olefins in a single reactor

using bimetallic catalysts, and more particularly to the control of the flow index and/or

amounts of polymer composition components ("split") by the addition of a control agent that,

in certain embodiments, is selective for one catalyst component of the bimetallic catalyst

composition.

BACKGROUND OF THE INVENTION

[0002]	Broad or bimodal molecular weight distribution polymer compositions are

compositions that typically include one or more high molecular weight polymers and one or more low molecular weight polymers. In bimodal molecular weight distribution polymer compositions, the weight fraction of the high molecular weight ("HMW") polymer typically ranges from, for example, 0.10 to 0.90 for applications reC1uiring broad molecular weight distribution polymers. The relative amount of HMW polymer in the polymer composition can influence the rheological properties of the composition. One such measurable rheological property of bimodal polymer compositions is its flow index ("FI", or lai, measured at 190°C, 21.6 kg according to ASTM D-1238). The ki of the bimodal polymer composition, in one embodiment, possesses an lai that is between 2 and 100 dg/min. This range represents a balance between processability (desiring relatively high fei) on the one hand, and product (film, etc.) toughness (desiring relatively low lai) on the other hand. Hence, it is necessary to control polymer composition lai in the polymerization reactor.

[0003]	One desirable method of produC1ng bimodal polymer compositions is through

the use of a bimetallic catalyst composition in a single reactor such as disclosed in, for example, US 5,882,750 and US 6,274,684. Such compositions incorporate at least two, preferably two, metal centers, both of which may be the same or different metal with similar or differing coordination spheres, patterns of substitution at the metal center or ligands bound to the metal center. Typically, one of the metal centers produces a low molecular weight ("LMW") polymer while the other produces a HMW polymer in the single polymerization reactor, and desirably, although not necessarily, simultaneously. US 5,525,678 to Mink et al. discloses the use of water and carbon dioxide in controlling the I21 using one such bimetallic

catalyst composition. WO 02/46246 to Mctwson et a!.; US 6,420,474 and 6,569,963 to Nowlin et al. disclose the addition of an additional catalyst to adjust the relative amounts of HMW and LMW polymers in a polymer composition. However, the products resulting therefrom, such as bimodal resins used to make films, may still suffer from gel formation, the reaction process itself may be subject to fouling, which causes an undesirable need to shut down the polymerization reactor, and further, the procedure of adding a catalyst component can add cost and complexity to the process.

[0004]	What is needed is an improved method of controlling I21 in the manufacture of

bimodal polymer compositions when using bimetallic catalyst compositions. While many types of compounds have been disclosed for use in polymerization reactors, for example in WO 01/00691; US 6,596,824; US 6,417,299; US 6,417,298; US 6,313,236; US 5,733,988, US 5,625,012; US 5,244,987; US 5,200,502; US 5,194,526; US 5,066,736; US 4,855,370; and EP 1 159 311, EP 0 630 910 and EP 0 315 192; and Soviet Union Patent No. 1 249 025, there is still the problem of effective I21 control in the manufacture of bimodal polymer compositions when using bimetallic catalyst compositions. The inventors have unexpectedly found that there exists a broad class of compounds useful as I21 control agents, or "split" control agents, that also have other advantages as described herein.

SUMMARY OF THE INVENTION

[0005]	One aspect of the present invention provides a method of produC1ng a polymer

composition comprising incorporating a high molecular weight ("HMW") polymer into a low molecular weight ("LMW") polymer to form the polymer composition in a single polymerization reactor in the presence of polymerizable monomers, a bimetallic catalyst composition and at least one control agent; wherein the control agent is added in an amount suffiC1ent to control the level of incorporation of the high molecular weight polymer, the level of low molecular weight polymer, or both. In this manner the flow index of the polymer composition, a bimodal polyethylene composition in one embodiment, can be controlled. Described another way, the "split" or relative ratios of HMW to LMW polymer of the polymer composition can be controlled by the method of the inventions described herein.

[0006]	In one aspect of the invention, the polymer composition is produced in. a gas

phase fluidized bed reactor using a bimetallic catalyst composition comprising a metallocene

and a titardum/magnesium based Ziegler-Natta catalyst supported on an inorganic oxide support material. The control agent in one embodiment is any compound or composition that has a reactive moiety capable of altering the catalyst activity or productivity of at least one catalyst component of the bimetallic catalyst composition.

BRIEF DESCRIPTION OF THE FIGURES

[0007]	Figure 1 is a graphic representation of GPC data derived from runs 2 and 3 of

Example 1 using isopropyl alcohol ("IPA") as the control agent;

[0008]	Figure 2 is a graphic representation of GPC data derived from runs 2 and 4 of

Example 1 using IPA as the control agent; and

[0009]	Figure 3 is a graphic representation of GPC data derived from Example 2 using

oxygen as a control agent.

DETAILED DESCRIPTION OF THE INVENTION

1.0  General Definitions

[0010]	As used herein, in reference to Periodic Table "Groups" of Elements, the "new"

numbering scheme for the Periodic Table Groups are used as in the CRC HANDBOOK OF

CHEMISTRY AND PHYSICS (David R. Lide ed., CRC Press 81st ed. 2000).

[0011]	As used herein, the term "substituted" means that the group following that term

possesses at least one moiety in place of one or more hydrogens in any position, the moieties selected from such groups as halogen radicals (esp., Cl, F, Br), hydroxyl groups, carbonyl groups, carboxyl groups, amine groups, phosphine groups, alkoxy groups, phenyl groups, naphthyl groups, C1 to C10 alkyl groups, C2i to C1C1 alkenyl groups, and combinations thereof. Examples of substituted alkyls and aryls includes, but are not limited to, acyl radicals, alkylamino radicals, alkoxy radicals, aryloxy radicals, alkylthio radicals, dialkylamino radicals, alkoxycarbonyl radicals, aryloxycarbonyl radicals, carbamoyl radicals, alkyl- and dialkyl-carbamoyl radicals, acyloxy radicals, acylamino radicals, arylamino radicals, and combinations thereof.

[0012]	As used herein, structural formulas are employed as is commonly understood in

the chemical arts; lines ("—") used to represent assoC1ations between a metal atom ("M", Group 3 to Group 12 atoms) and a ligand or ligand atom (e.g., cyclopentadienyl, nitrogen, oxygen, halogen ions, alkyl, etc.), as well as the phrases "assoC1ated with", "bonded to" and "bonding", are not limited to representing a certain type of chemical bond, as these lines and phrases are meant to represent a "chemical bond"; a "chemical bond" defined as an attractive force between atoms that is strong enough to permit the combined aggregate to function as a unit, or "compound".

2.0  Use of the Control Agent

[0013]	The present invention is directed to a method of controlling the rheological

properties of a polymer composition generated by a bimetallic catalyst composition in a single reactor, the control affected by the use of "control agents"; the control agents are added in an amount suffiC1ent to alter the relative ratios, or "split" of the HMW and LMW polymer components of the polymer compositions. More particularly, the present invention is directed to maintaining certain rheological properties of the polymer composition at a desirable "target", one such property being the I21 of the polymer composition, the rheological properties being maintained at the target level by the addition of control agents.

[0014]	One aspect of the present invention is a method of produC1ng a polymer

composition comprising incorporating a high molecular weight polymer into a low molecular weight polymer to form the polymer composition in a single polymerization reactor in the presence of polymerizable monomers, a bimetallic catalyst composition and at least one control agent; wherein the control agent is added in an amount suffiC1ent to control the level of incorporation of the high molecular weight polymer, the level of low molecular weight polymer, or both. The "polymer composition" in one embodiment is a bimodal polymer composition, and in a more particular embodiment, a bimodal polyethylene composition wherein from greater than 80 wt% of the monomer derived units of the composition are ethylene and the remaining 0 to 20 wt% are derived from C3 to C12 olefins and diolefins, described further herein.

[0015]	The term "incorporation" is not herein limited to any particular method of

combining the HMW and LMW polymers, and may comprise any techniC1ue known in the art.

In one embodiment, "incorporating" refers to the in situ blending of HMW and LMW polymers together as they are being formed in the polymerization reactor(s); and in yet a more particular embodiment, the in situ blending of HMW and LMW polymers together as they are being formed in a single polymerization reactor in a single stage process.

[0016]	Another aspect of the present invention is a method of controlling the In of a

polymer composition comprising forming a high molecular weight polymer and a low molecular weight polymer in a single polymerization reactor in the presence of polymerizable monomers, a bimetallic catalyst composition and at least one control agent; wherein the control agent is added in an amount suffiC1ent to control the level of incorporation of the high molecular weight polymer, the level of low molecular weight polymer, or both.

i

[0017]	Yet another aspect of the invention is a method of produC1ng a polymer

composition comprising contacting a bimetallic catalyst composition, a control agent and polymerizable monomers in a single polymerization reactor; characterized in that the bimetallic catalyst composition comprises a first catalyst component and a second catalyst component, wherein the first catalyst component is capable of produC1ng a low molecular weight polymer and the second catalyst component is capable of produC1ng a high molecular weight polymer; and wherein the control agent substantially alters the polymerization activity of the first or second catalyst component relative to the second or first catalyst component, respectively. In a particular embodiment, the control agent substantially lowers the polymerization productivity (or activity) of the second catalyst component relative to the first catalyst component.

[0018]	The polymer compositions of the present invention include at least one low

molecular weight ("LMW") polymer and at least one high molecular weight ("HMW") polymer, and in one embodiment include one of each. The LMW polymer and HMW polymers are incorporated into one another either seC1uentially or simultaneously in a single polymerization reactor, and are incorporated into one another simultaneously in a single polymerization reactor in a particular embodiment. Polymerization reactors are well known in the art; preferable polymerization reactors include those capable of polymerizing olefins to form polyolefins such as polyethylene, polypropylene, etc., such as gas phase, and solution or slurry phase reactors. In a particular embodiment of the invention, the polymerization reactor is a fluidized-bed, gas phase reactor such as disclosed in WO 03/044061 and US 4,003,712,

typically comprising at least one reactor, only one reactor in a particular embodiment, the reactor comprising a reaction zone and a veloC1ty reduction zone or expanded region; the polymerization reactor further comprising at least one recycle line that is continuous from one portion, preferably a top portion of a vertical reactor, to another portion, preferably a bottom portion of a vertical reactor, having a heat exchanger therebetween. The bimetallic catalyst composition and primary monomers, ethylene in a particular embodiment, as well as hydrogen and other gases, enter the reactor wherein the reaction zone comprises a bed of growing polymer particles maintained in a fluidized state. In one embodiment,- unreacted gases flow through the fluidized bed of growing polymer particles, into the expanded region of the reactor where solid polymer particles are allowed to settle, then pass through the recycle line, wherein the gasses are cooled in a heat exchanger before reentering the reactor through a remaining portion of the recycle line.

[0019]	The LMW polymer in one embodiment is a polyolefin, and more particularly, a

polyethylene homopolymer or copolymer comprising from 0 to 10 wt% €3 to C1o a-olefin derived units, and more particularly, a homopolymer of ethylene or copolymer of ethylene and 1-butene, 1-pentene or 1-hexene derived units. The LMW polymer can be characterized by a number of factors. The weight average molecular weight of the LMW polymer ranges from 4,000 to 200,000 amu (Daltons) in one embodiment, and from 5,000 to 100,000 amu in another embodiment, and from 5,000 to 80,000 amu in another embodiment, and from 5,500 to 50,000 amu in yet another embodiment, and from 6,000 to 20,000 amu in yet another embodiment, wherein a desirable weight average molecular weight of the LMW polymer can comprise any combination of any upper limit with any lower limit described herein.

[0020]	The HMW polymer in one embodiment is a polyolefin, and more particularly, a

polyethylene homopolymer or copolymer comprising from 0 to 10 wt% Ca to C1C1 a-olefin derived units, and more particularly, a homopolymer of ethylene or copolymer of ethylene and 1-butene, 1-pentene or 1-hexene derived units. The weight average molecular weight of the HMW polymer ranges from 50,000 to 1,000,000 amu (Daltons) in one embodiment, and ranges from 100,000 to 800,000 in another embodiment, and from 250,000 to 700,000 amu in another embodiment, and from 300,000 to 600,000 amu in yet another embodiment, wherein a desirable weight average molecular weight of the HMW polymer can comprise any combination of any upper limit with any lower limit described herein.

[0021]	The polymer composition of the invention, comprising at least the HMW and

LMW polymers, can be described by any number of parameters; and in one embodiment possesses a "weight average" molecular weight distribution (Mw/Mn) of from 2.5 to 150, a "z-average" molecular weight distribution (Mz/Mw) of from 2 to 10, an I2 (190°C/2.16 kg) of from 0.01 to 10 g/10 cm, an I2i (190°C/21.6 kg) of from 2 or 4 to 100 or 500 dg/min, and a density in the range of from 0.890 to 0.970 g/cm3. One desirable measure of the polymer composition properties is its flow index or fei, as this value often determines the usefulness of the polymer composition for a given end use application. In one aspect of the present invention, this parameter of the polymer composition of the invention is controlled by the introduction of a control agent in conjunction with a bimetallic catalyst composition into the polymerization reactor. In a particular embodiment, the polymer composition consists essentially of one HMW polymer and one LMW polymer.

[0022]	The control agent can be introduced into any portion of the polymerization

reactor, and may be introduced with or separate from the bimetallic catalyst composition, separate from the bimetallic catalyst composition in a particular embodiment. In one embodiment, the control agent is introduced into the recycle line of a fluidized-bed gas phase reactor comprising a recycle line and reactor, and in a more particular embodiment, is introduced into the recycle line upstream of the heat exchanger.

[0023]	The control agent in one embodiment is any chemical compound having a

reactive moiety capable of affecting the polymerization productivity of at least one catalyst component of the bimetallic catalyst composition. Examples of such include alcohols, ethers, thiols, amines nitrogen oxides, oxygen, and other oxygen or sulfur or nitrogen-containing compounds. The control agent excludes water and carbon dioxide; however, in one embodiment, water is added to the polymerization reactor in addition to the control agent. The control agent is not part of the bimetallic catalyst composition, but is a distinct component or composition added to the polymerization reactor separately; the control agent is introduced in a distinct physical location in the reactor relative to the introduction of the bimetallic catalyst composition to the polymerization reactor in a particular embodiment. In one embodiment, the bimetallic catalyst composition is introduced to the fluidized bed portion of a gas phase

polymerization reactor and the control agent is introduced into the recycle line of the same reactor, either simultaneously or intermittently relative to the introduction of the catalyst.

[0024]	The control agent can be further described by any number or combination of

features, hi one embodiment, the control agent is in a nebulous or gaseous state at a temperature of from 50°C to 120°C and a pressure of from 1 to 100 bar (or from 100 to 10,000 kPa). By "nebulous", it is meant that the control agent may, as a liC1uid or solution, be in a mist or "atomized" state at the given temperature and pressure range, preferably, in such a state when present in the polymerization reactor to which it is introduced. In another embodiment, the control agent is in a nebulous or gaseous state at a temperature of from 70°C to 100°C and a pressure of from 10 to 80 bar (or from 1000 kPa to 7,900 kPa). In a more particular embodiment, the control agent is selected from the group consisting of alcohols, ethers, aldehydes, ketones, amines (alkylamines, ammonia, and salts thereof), 62, carbon monoxide, and mixtures thereof; and even more particularly, the control agent is selected from the group consisting of C1 to C1o alcohols, Ca to C1e ethers, Ca to C1o aldehydes, C3 to C1e ketones, ammonia and C1 to Gig alkylamines, 62, carbon monoxide, and mixtures thereof; and yet even more particularly, the control agent is selected from the group consisting of C1 to C1C1 alcohols, C2 to C1o ethers, 62, and mixtures thereof. In yet another embodiment, the control agent is selected from the group consisting of C1 to C1o mono-alcohols and €2 to C1o mono-ethers, d to €5 alcohols, €2 to Cs ethers, amines, oxygen, and combinations thereof; and in yet another more particular embodiment, the control agent is selected from the group consisting of C1 to C1C1 mono-alcohols and C2 to C1o mono-ethers, amines, oxygen, and combinations thereof; and in yet a more particular embodiment, the control agent is selected from the group consisting of C1 to C1o mono-alcohols and C2 to Cjo mono-ethers, oxygen, and combinations thereof.

[0025]	The  "alkylamines"  described herein  include  compounds  of the  formula

R/R^N, wherein N is nitrogen and each of R^R2, and R3 are bound to the nitrogen and independently selected from hydrogen, halogens and alkyls; independently selected from hydrogen, chloride, bromide, and Cj to C1e alkyls in a particular embodiment; wherein at least one R group is an alkyl group. Examples of such compounds include trimethylamine, triethylamine, tributylamine, dibutylaminechloride, dimethylaminehydride, and mixtures thereof. The alkylamine useful in the present invention is not herein limited to its physical form, and includes salts of alkylamines. Further, ammonia is not limited to NH3, but includes

its hydrated form and/or salts of ammonia (e.g., ammonium bromide, ammonium bicarbonate, ammonium alum, etc.).

[0026]	Examples of alcohols include linear, branched and cyclic alcohols such as

methanol, ethanol, propanol, isopropanol, octanol, cyclohexanol, phenol, and mixtures thereof. Examples of ethers include linear, branched and cyclic ethers such as diethylether, dibutylether, tetrahydrofuran, 2,6-dimethyoxyphenol, methylphenylether and mixtures thereof, and other compounds including both "ether" and "alcohol" moieties. The "mono-alcohols" are those comprising only one hydroxyl group; "mono-ethers" are those comprising only one carbon-oxygen-carbon moiety.

[0027]	Water may also be present (or added to the polymerization reactor) with the

control agent in a particular embodiment; water is present from 1 to 50 wt ppm based on the flow rate of the primary monomer in one embodiment., and present from 2 to 40 wt ppm in another embodiment; and present from 3 to 30 wt ppm in yet another embodiment. Although it is known that water can influence the HMW/LMW split and fC1 of the polymer composition (US 5,525,678), it has been unexpectedly found that a combination of water and a control agent also controls these parameters. Alternately, the control agent alone in the substantial absence of water is also useful. By "substantial absence", it is meant that water is not added to the reactor, and if present, is present to less than 1 wt ppm based on the flow rate of the primary monomer.

[0028]	The use of the control agent is not herein limited by the means of introduC1ng

the control agent to the polymerization reactor. The control agent may be dissolved in a diluent (e.g., a €4 to C1o branched or linear alkane, water, alcohol, ether) at any concentration and added to the polymerization reactor, and/or may be added along as a liC1uid or slurry, and/or may be accompanied by a carrier gas such as nitrogen, etc, and may be combined with one or more other control agents. Desirably, once in the reactor, the control agent is in a nebulous or gaseous form. The control agent may be introduced to the reactor in an amount that varies with time, or at a constant rate (within instrumental error), and is added at a constant rate in a particular embodiment.

 [0029]	The control agent is added to the polymerization reactor in an amount suffiC1ent

to control the level of incorporation of the HMW polymer, the level of LMW polymer, or both (or the "split"); stated another way, the control agent is added in an amount to influence, either increase or decrease, the Izi value of the polymer composition produced in the polymerization reactor. In one embodiment, the control agent is added in an amount suffiC1ent to increase or decrease, decrease in a particular embodiment, the level of incorporation of the HMW polymer by from 0.5 to 50 wt% in one embodiment, and from 1 to 40 wt% in another embodiment, and from 2 to 30 wt% in yet another embodiment, and from 3 to 20 wt% in yet another embodiment, and from 4 to 10 wt% in yet another embodiment based on the total amount of polymer composition, wherein a desirable range of reduction comprises any combination of any upper wt% limit with any lower wt% limit described herein.

[0030]	The amount of increase or decrease of the HMW polymer (and LMW polymer)

is described relative to its level in the absence or lack of change in a constant value in the amount of control agent. The control agent and/or water may be added in any level to maintain the rheological properties of the polymer composition of the invention at a desirable level. Thus, for example, while the control agent may be added in an amount to decrease the HMW polymer by from 0.5 to 10 wt%, this addition may be in response to a countervailing event or phenomena that has caused the HMW polymer to increase to an undesirable (or "non-target") level. Thus, in this manner, the level of HMW and LMW polymer (and hence, the rheological properties such as ki) can be maintained or "controlled" at a desirable target level.

[0031]	The control agent can also be characterized by the amount it influences the level

of the LMW polymer of the polymer composition. In one embodiment, the level of the LMW polymer increases or decreases, preferably decreases, by from 0, or 1, or- 2 or 5 to 10 or 15 or 20 wt% based on the total amount of polymer composition, upon introduction of a control agent to the polymerization reactor. The control agent may influence the HMW polymer independent of the LMW polymer in one embodiment; in another embodiment, the HMW and LMW polymers are simultaneously influenced by the presence of the control agent.

[0032]	Described in yet another way, the control agent is added in an amount to

substantially alter, or in a particular embodiment, lower the polymerization productivity of at least one catalyst component of the bimetallic catalyst composition; in one embodiment in an

amount to substantially lower the productivity of the second catalyst component (described herein) relative to the first catalyst component. By "substantially lower", it is meant that the polymerization productivity and/or activity of the affected catalyst component decreases in the presence of the control agent by from less than 2 or 5 or 10 to 80 or 100 or 200 % in one embodiment, relative to the catalyst productivity in the absence of control agent. By "substantially alter", it is meant that the polymerization productivity and/or activity of the affected catalyst component decreases or increases in the presence of the control agent by from less than 1 or 2 or 5 or 10 to 80 or 100 or 200 % in one embodiment, relative to the catalyst productivity in the absence of control agent.

[0033]	In one embodiment, the amount of control agent present in the polymerization

reactor is in a range of from 0.1 ppm to 500 ppm, based on the primary monomer feed rate; and present from 1 to 100 ppm in another embodiment, and from 2 to 50 ppm in yet another embodiment; and from 2 to 40 ppm in yet another embodiment, wherein a desirable range of control agent hi the polymerization reactor comprises any combination of any upper limit with any lower limit described herein. In a particular embodiment, the control agent is present at from greater than 1 wt ppm in the polymerization reactor, based on the feed rate of primary monomer.

[0034]	It is known in the art that chemical agents may be used as "electron donors" in

certain catalyst compositions, such as in US 6,191,239; US 4,356,295; US 4,312,783; EP 0 500 530; EP 0 103 120 and EP 0 102 503. In those disclosures, the use of such chemical agents is as an electron donor to the catalyst composition, and the chemical agent is part of the catalyst itself. The control agents of the present invention are distinct in that they are not part of the catalyst composition, and hi a particular embodiment are added to the polymerization reactor separate from the bimetallic catalyst composition. In a more particular embodiment, the bimetallic catalyst composition is added to the fluidized bed of a gas phase reactor, while the control agent is added to the recycle line of the gas phase reactor. In the present invention, the control agent is added at a level suffiC1ent to effectuate the control of the LMW/HMW ratio ("split") and/or the I21. And in a more particular embodiment, the bimetallic catalyst composition and control agent contact one another exclusively in the recycle line of the polymerization reactor upon first introduction of the control agent to the polymerization reactor.

[0035]	The control agent is introduced into a polymerization reactor being operated in

conjunction with a bimetallic catalyst composition. Such bimetallic catalyst compositions comprise at least two, preferably two, metal centers, both of which may be the same or different metal with similar or differing coordination spheres, patterns of substitution at the metal center or ligands bound to the metal center. In one embodiment, the bimetallic catalyst composition comprises a first catalyst component and a second catalyst component, wherein the first catalyst component is capable of produC1ng a low molecular weight polymer and the second catalyst component is capable of produC1ng a high molecular weight polymer. In a particular embodiment, the first and second catalyst components are supported on a support medium such as an inorganic oxide or polymer support material; either one or both catalysts are supported on a collection of the same support material.

[0036]	In one embodiment, the bimetallic catalyst composition comprises at least two

catalyst components selected from the group consisting of metallocenes, Ziegler-Natta catalysts, metal-amido catalysts, and chromium catalysts, the compounds capable of catalyzing the polymerization of olefins to form polyolefins. Metallocenes are disclosed in, for example, 6,143,686; 5,972,823; 5,665,800; 5,643,847; 5,580,939; 5,324,800; 5,272,236; 5,278,272; 5,017,714; 4,808,561; 4,752,597; 4,701,432; 4,530,914, 5,783,638. Ziegler-Natta catalysts are disclosed in, for example, EP 0 703 246; US 5,525,678 and US 5,290,745. Examples of metal-amido catalysts are disclosed in, for example, Lan-Chang Liang, Richard R. Schrock, William M. Davis and David H. McConvilk, 121 J. AM. CHEM. Soc. 5797-5798 (1999); US 6,593,438; 6,380,328 and US 6,274,684. Examples of chromium catalysts are disclosed in, for example, US 3,887,494; 3,119,569; 3,900,457; 4,981,831; 4,364,842; and 4,444,965; and include chromium-cyclopentadienyls, chromium oxides, chromium alkyls, supported and modified variants thereof as is common in the art. The bimetallic catalyst composition may comprise a combination of two or more of the same class of catalyst compounds, for example, two metallocenes as disclosed in U.S. 4,530,914.

[0037]	In a more particular embodiment, the bimetallic catalyst composition comprises

a metallocene, and another catalyst component selected from the group consisting of titanium and magnesium-containing Ziegler-Natta catalysts and metal-amido catalysts. In yet another embodiment, the bimetallic catalyst composition comprises a metallocene, and a titanium and

magnesium-containing Ziegler-Natta catalyst. In any of these embodiments, the catalyst compounds may be supported, and in a particular embodiment, both catalyst components are supported, the support in a particular embodiment being an inorganic oxide support.

[0038]	In one aspect of the invention, the control agent is present in the polymerization

reactor such that the molar ratio of control agent to titanium of the Ziegler-Natta catalyst ranges from 0.01 to 30; and from 0.05 to 20 hi another embodiment, and from 2 to 18 hi yet another embodiment, and from 4 to 16 in yet another embodiment, wherein a desirable range comprises any upper limit combined with any lower limit described herein. In a particular embodiment, the control agent substantially reduces the polymerization productivity of the Ziegler-Natta component of the bimetallic catalyst composition comprising metallocene and titanium-based Ziegler-Natta catalyst components.

[0039]	The present invention can be described by any suitable combination of

embodiments described herein to effectuate the control of the I2i of the polymer composition produced by the method of the invention, or control the level of incorporation of the HMW and LMW polymers of the polymer compositions. The first and second catalyst components of the bimetallic catalyst, supports, activators, methods of polymerization, polymer compositions and other components are described further herein.

[0040]	For example, one embodiment of the method of polymerizing monomers to

produce a polymer composition as described herein comprises combining a bimetallic catalyst composition hi the fluidized bed of a gas phase reactor with monomers, preferably olefins, and an amount of hydrogen at a temperature of from 50°C to 120°C, and optionally with from 1 to 50 ppm of water, to obtain the polymer composition having a flow index value A; followed by the introduction of a continuous amount of a control agent ranging from 0.1 to 50 ppm based on the rate of primary monomer introduction to the polymerization reactor, preferably ethylene, the introduction of control agent being at the recycle line upstream from the heat exchanger of the polymerization reactor, in order to obtain a polymer composition having a flow index value of B; wherein A and B differ by more than 2, or 4, or 10, or 20 dg/min or more hi ki value; and wherein in a particular embodiment, the value of A is lower than the value of B by between 2 or 4 or 10 or 20 dg/min or more in \2\ value. By "continuous amount", it is meant an amount

that is substantially constant (within experimentally controllable and measurable error) for at least 0.5 to 10 hours or more.

[0041]	Of course, the process can also be carried out in reverse order, starting with an

amount of control agent, with water optionally, followed by the decrease or removal of the control agent; and the individual elements of the method can be varied as described herein. Further, other agents that may have a reverse influence on the split and/or fC1, such as a C4 to C1o alkane or an aluminum alkyl, may be added simultaneously or intermittently to achieve a balance of li\ and/or split in the polymer composition.

3.0  The bimetallic catalyst composition

[0042]	The bimetallic catalyst composition comprises at least two, preferably two,

catalyst compounds having the same or different metal centers, both of which are capable of catalyzing the polymerization of olefins to form polyolefins, the polyolefins in one embodiment having a weight average molecular weight of at least 4,000 amu. In one embodiment, the at least two catalyst components selected from the group consisting of metallocenes, Ziegler-Natta catalysts, metal-amido catalysts, and chromium catalysts ("Phillips-type catalysts"). In a particular embodiment, the bimetallic catalyst composition comprises two catalyst compounds, a first and second catalyst component, both of which are supported on a support medium. The first catalyst component is capable of produC1ng the LMW polymer, and the second catalyst component is capable of produC1ng the HMW polymer as described herein.

[0043]	In a more particular embodiment, the first catalyst component is a metallocene,

and the second catalyst component is a titanium/magnesium based Ziegler-Natta catalyst component. In yet a more particular embodiment, the first and second catalyst components are supported on a support medium with an activator suitable to activate the first catalyst component. In one embodiment, the supported activator is an alumoxane, and in another embodiment, a non-coordinating activator, and in yet another embodiment, a mixture of the two activators. In one embodiment, the activator suitable for activating the Ziegler-Natta catalyst is added to the polymerization reactor such that the bimetallic catalyst composition can make contact with that activator. This is described in, for example, RE 33,683, wherein an

aluminum alkyl such as trimethylaluminum is added to the polymerization reactor to effectuate the activation of a titanium-based Ziegler-Natta catalyst component.

3.1  The first catalyst component

[0044]	The first catalyst component that is capable of produC1ng the LMW polymer of

the polymer composition is a metallocene hi one embodiment. Metallocene catalyst compounds are generally described throughout in, for example, 1 & 2 METALLOCENE-BASED POLYOLEFINS (John Scheks & W. Kaminsky eds., John Wiley & Sons, Ltd. 2000); G.G. Hlatky in 181 COORDINATION CHEM. REV. 243-296 (1999) and in particular, for use in the synthesis of polyethylene in 1 METALLOCENE-BASED POLYOLEFINS 261-377 (2000). The metallocene catalyst compounds as described herein include "half sandwich" and "full sandwich" compounds having one or more Cp ligands (cyclopentadienyl and ligands isolobal to cyclopentadienyl) bound to at least one Group 3 to Group 12 metal atom, and one or more leaving group(s) bound to the at least one metal atom. Hereinafter, these compounds will be referred to as "metallocenes" or "metallocene catalyst components". The metallocene catalyst component is supported on a support material in a particular embodiment as described further below, and may be supported with or without another catalyst component.

[0045]	The Cp ligands are one or more rings or ring system(s), at least a portion of

which includes 7C-bonded systems, such as cycloalkadienyl ligands and heterocyclic analogues. The ring(s) or ring system(s) typically comprise atoms selected from the group consisting of Groups 13 to 16 atoms, and more particularly, the atoms that make up the Cp ligands are selected from the group consisting of carbon, nitrogen, oxygen, silicon, sulfur, phosphorous, germanium, boron and aluminum and combinations thereof, wherein carbon makes up at least 50% of the ring members. Even more particularly, the Cp ligand(s) are selected from the group consisting of substituted and unsubstituted cyclopentadienyl ligands and ligands isolobal to cyclopentadienyl, non-limiting examples of which include cyclopentadienyl, indenyl, fluorenyl and other structures. Further non-limiting examples of such ligands include cyclopentadienyl, cyclopentaphenanthreneyl, indenyl, benzindenyl, fluorenyl, octahydrofluorenyl, cyclooctatetraenyl, cyclopentacyclododecene, phenanthrindenyl, 3,4-benzofluorenyl, 9-phenylfluorenyl, 8-H-cyclopent[a]acenaphthylenyl, 7H-dibenzofluorenyl, indeno[l,2-9]anthrene3 thiophenoindenyl, thiophenofluorenyl, hydrogenated versions thereof (e.g., 4,5,6,7-

tetrahydroindenyl, or "BUInd"), substituted versions thereof (as described in more detail below), and heterocyclic versions thereof.

[0046]	The metal atom "M" of the metallocene catalyst compound, as described
