Repository: anandvc/allindianpatents

File: patents/233602-a-supported-catalyst-system-suitable-for-the-polymerisation-of-olefins.html
Indian Patents. 233602:"A SUPPORTED CATALYST SYSTEM SUITABLE FOR THE POLYMERISATION OF OLEFINS"

Indian Patents

Recently Granted Patents

  Recently Published Patents

Title of Invention	"A SUPPORTED CATALYST SYSTEM SUITABLE FOR THE POLYMERISATION OF OLEFINS"

Abstract	Supported catalyst system suitable for the Polymerization of olefins are provided comprising (a) a transition metal compound, (b) an activator comprising (iii) an aluminoxane or (iv) a Group lilA metal or metalloid compound, and (c) a support material comprising an inorganic metal oxide, inorganic metal halide or polymeric material or mixtures thereof characterised in that the support material has been pretreated with a source of a transition metal atom. The preferred transition metal compounds are metallocenes and the source of the transition metal atom is typically a ferrous or cupric metal salt. The supported catalyst systems show improved activity and also may reduce fouling in gas phase fluidised bed processes.	

Full Text	The present invention relates to supported catalysts and in particular to supported catalysts for use in the gas phase (co-) polymerisation of olefins in a fluidised bed reactor.

Processes for the co-polymerisation of olefins in the gas phase are well known in the art. Such processes can be conducted for example by introducing the gaseous monomer and comonomer into a stirred and/or gas fluidised bed comprising polyolefin and a catalyst for the polymerisation.

In the gas fluidised bed polymerisation of olefins, the polymerisation is conducted in a fluidised bed reactor wherein a bed of polymer particles is maintained in a fluidised state by means of an ascending gas stream comprising the gaseous reaction monomer. The start-up of such a polymerisation generally employs a bed of polymer particles similar to the polymer which it is desired to manufacture. During the course of polymerisation, fresh polymer is generated by the catalytic polymerisation of the monomer, and polymer product is withdrawn to maintain the bed at more or less constant volume. An industrially favoured process employs a fluidisation grid to distribute the fluidising gas to the bed, and to act as a support for the bed when the supply of gas is cut off. The polymer produced is generally withdrawn from the reactor via a discharge conduit arranged in the lower portion of the reactor, near the fluidisation grid. The fluidised bed consists in a bed of growing polymer particles. This bed is maintained in a fluidised condition by the continuous upward flow from the base of the reactor of a fluidising gas.

The polymerisation of olefins is an exothermic reaction and it is therefore necessary to provide means to cool the bed to remove the heat of polymerisation. In the

absence of such cooling the bed would increase in temperature and, for example, the catalyst becomes inactive or the bed commences to fuse. In the fluidised bed polymerisation of olefms, the preferred method for removing the heat of polymerisation is by supplying to the polymerisation reactor a gas, the fluidising gas, which is at a temperature lower than the desired polymerisation temperature, passing the gas through the fluidised bed to conduct away the heat of polymerisation, removing the gas from the reactor and cooling it by passage through an external heat exchanger, and recycling it to the bed. The temperature of the recycle gas can be adjusted in the heat exchanger to maintain the fluidised bed at the desired polymerisation temperature. In this method of polymerising alpha olefms, the recycle gas generally comprises the monomer and cornonomer olefins, optionally together with, for example, an inert diluent gas such as nitrogen or a gaseous chain transfer agent such as hydrogen. Thus, the recycle gas serves to supply the monomer to the bed, to fluidised-the bed, and to maintain the bed at the desired temperature. Monomers consumed by the polymerisation reaction are normally replaced by adding make up gas or liquid to the polymerisation zone or reaction loop.

It is also well known that fouling in gas phase polymerisation process can be a major problem, and can be caused by non-uniform fluidisation as well as poor heat transfer in the polymerisation process. Catalyst and polymer particles may adhere together or to the walls of the reactor and continue to polymerised, and often fuse together and form chunks, which can be detrimental to a continuous process, particularly a fluidised bed process

The incorporation of antistatic agents in polymerisation catalysts is well known. For example US 5414064 describes the use of Stadis with chromium based catalysts while US 5498581 describes again the use of Stadis with silica supported metallocene • catalyst systems.

US 6469111 describes the gas phase polymerisation of olefins using a catalyst system containing an antistatic agent based on magnesium oxide or zinc oxide. The oxides are used in a mixture with a supported polymerisation catalyst component. The catalyst systems described therein include supported chromium oxide catalysts and also supported metallocene complexes in particular bis(cyclopentadienyl) metallocene complexes.

More recently WO 02/066524 describes supported catalysts for olefin

polymerisation comprising a combination of a sulfated metal oxide support and an aluminoxane.. The sulphated metal oxide support may be easily prepared by contacting a precursor metal oxide with a material having a SO4 group such as sulphuric acid or ammonium sulphate. Typically the resultant aluminoxane deposited on the sulphated metal oxide is used with an organometallic complex of a Group 4 metal, in particular with metallocene complexes comprising both a cyclopentadienyl ligand and a phosphinimine ligand.

US 6107230 describes catalyst compositions comprising inorganic metal oxides impregnated with metal salts eg. cupric sulfate, metallocenes and organoaluminium compounds. The compositions may be combined together or preferably added separately into the reactor. An important aspect of this disclosure is that traditional activators such as aluminoxanes, borates or magnesium chloride are not required.

We have now found that the incorporation of a transition metal atom into the support material of a supported polymerisation catalyst system may have beneficial effects for activity as well as resulting in decreased static levels on the resultant polymers.

Thus according to the present invention there is provided a supported catalyst system suitable for the polymerisation of olefins comprising

(a)	a transition metal compound,

(b)	an activator comprising

(i)  an aluminoxane or

(ii)  a Group IIIA (CAS Version) metal or metalloid compound, and

(c)	a support material comprising an inorganic metal oxide, inorganic metal

halide or polymeric material or mixtures thereof

characterised in that the support material has been pretreated with a source of a transition metal atom.

The source of the transition metal atom is preferably an organic or an inorganic metal compound and is preferably a metal salt.

The preferred transition metal salts are for example metal salts of iron, copper, cobalt, nickel and zinc. The preferred metal salts are those of iron and copper.

The preferred salts are sulphates, nitrates, phosphates or acetates. The most preferred salts are sulphates.

Also suitable are acid salts such as gluconates for example ferrous D-gluconate

dinydrate.

Particularly preferred salts for use in the present invention are ferrous sulphate (FeSO/O and cupric sulphate (CuSC>4).

The most preferred support material for use with the catalyst system according the present invention are inorganic metal oxides in particular oxides of aluminium., silicon, zirconium, zinc and titanium. Alumina, silica and silica-alumina are preferred metal oxides. Suitable silicas include Crosfield ES70, Davison 948 and Sylopol 948 silicas.

The support material is preferably treated with a water solution of the required transition metal salt.

The support material may then be further subjected to a heat treatment and/or chemical treatment to reduce the water content or the hydroxyl content of the support material. Typically chemical dehydration agents are reactive metal hydrides, aluminium alkyls and halides. Prior to its use the support material may be subjected to treatment at 100°C to 1000°C and preferably at 200 to 850°C in an inert atmosphere under reduced pressure.

The support material may be further combined with an organometallic compound preferably an organoaluminium compound and most preferably a trialkylaluminium compound in a dilute solvent.

The support material is pretreated with the organometallic compound at a temperature of-20°C to 150°C and preferably at 20°C to 100°C.

Other suitable support materials include Group Ha metal halides for example magnesium chloride or polymeric materials such as finely divided polyolefins for example finely divided polyethylene.

The transition metal content on the support material is typically in the range 0.001% to 10%.

Suitable transition metal compounds for use in the catalyst system of the present invention are those based on the late transition metals (LTM) of Group VIII for example compounds containing iron, nickel, manganese, ruthenium, cobalt or palladium metals. Examples of such compounds are described in WO 98/27124 and WO 99/12981 and may be illustrated by [2,6-diacetylpyridinebis(2,6-diisopropylanil)FeCl2], 2.6-diacetylpyridinebis (2,4,6-trimethylanil) FeCla and [2,6-diacetylpyridinebis(2,6-diisopropylanil)CoCl2] •

Other transition metal compounds include derivatives of Group IDA, TV A or Lanthanide metals which are in the +2, +3 or +4 formal oxidation state. Preferred compounds include metal complexes containing from 1 to 3 anionic or neutral ligand groups which may be cyclic or non-cyclic delocalized re-bonded anionic ligand groups. Examples of such rc-bonded anionic ligand groups are conjugated or non-conjugated, cyclic or non-cyclic dienyl groups, allyl groups, boratabenzene groups, phosphole and arene groups. By the term 7c-bonded is meant that the ligand group is bonded to the metal by a sharing of electrons from a partially delocalised re-bond.

Each atom in the delocalized tc-bonded group may independently be substituted with a radical selected from the group consisting of hydrogen, halogen, hydrocarbyl, halohydrocarbyl, hydrocarbyl, substituted metalloid radicals wherein the metalloid is selected from Group IVB of the Periodic Table. Included hi the term "hydrocarbyl" are Cl - C20 straight, branched and cyclic alkyl radicals, C6 - C20 aromatic radicals, etc. In addition two or more such radicals may together form a fused ring system or they may form a metallocycle with the rnetal.

Examples of suitable anionic, delocalised re-bonded groups include cyclopentadienyl, indenyl, fluorenyl, tetrahydroindenyl, tetrahydrofluorenyl, octahydrofluorenyl, etc. as well as phospholes and boratabenzene groups.

Phospholes are anionic ligands that are phosphorus containing analogues to the cycJopentadienyl groups. They are known in the art and described in WO 98/50392.

The boratabenzenes are anionic ligands that are boron containing analogues to benzene. They are known in the art and are described in Organometallics, 14,1, 471 -480(1995).

The preferred transition metal compound is a bulky ligand compound also referred to as a metallocene complex containing at least one of the aforementioned delocalized re-bonded group, in particular cyclopentadienyl ligands. Such metallocene complexes are those based on Group IVB (CAS Version) metals for example titanium, zirconium and hafnium. Metallocene complexes may be represented by the general formula:

LxMQn

where L is a cyclopentadienyl ligand, M is a Group IVB metal, Q is a leaving group and x and n are dependent upon the oxidation state of the metal.

Typically the Group IVA metal is titanium, zirconium or hafnium, x is either 1 or 2 and typical leaving groups include halogen or hydrocarbyl. The cyclopentadienyl ligands may be substituted for example by alkyl or alkenyl groups or may comprise a fused ring system such as indenyl or fluorenyl.

Examples of suitable metallocene complexes are disclosed in EP 129368 and EP 206794. Such complexes may be unbridged eg. bis(cyclopentadienyl) zirconium dichloride, bis(pentamethyl)cyclopentadienyl dichloride, or may be bridged eg. ethylene bis(indenyl) zirconium dichloride or dimethylsilyl(indenyl) zirconium dichloride.

Other suitable bis(cyclopentadienyl) metallocene complexes are those bis(cyclopentadienyl) diene complexes described in WO 96/04290. Examples of such complexes are bis(cyclopentadienyl) zirconium (2.3-dimethyl-l,3-butadiene) and ethylene bis(indenyl) zirconium 1,4-diphenyl butadiene.

Examples of monocyclopentadienyl or substituted.monocyclopentadienyl complexes suitable for use in the present invention are described in EP 416815, EP 418044, EP 420436 and EP 551277. Suitable complexes may be represented by the general formula:

(Figure Removed)

wherein Cp is a single cyclopentadienyl or substituted cyclopentadienyl group optionally covalently bonded to M through a substituent, M is a Group VIB (CAS Version) metal bound in a r\5 bonding mode to the cyclopentadienyl or substituted cyclopentadienyl group, X each occurrence is hydride or a moiety selected from the group consisting of halo, alkyl, aryl, aryloxy, alkoxy, alkoxyalkyl, amidoalkyl, siloxyalkyl etc. having up to 20 non-hydrogen atoms and neutral Lewis base ligands having up to 20 non-hydrogen atoms or optionally one X together with Cp forms a metallocycle with M and n is dependent upon the valency of the metal.

Particularly preferred monocyclopentadienyl complexes have the formula:

(Figure Removed)

wherein :-

R1 each occurrence is independently selected from hydrogen,

hydrocarbyl, silyl, germyl, halo, cyano, and combinations thereof, said R' having up to 20 nonhydrogen atoms, and optionally, two R1 groups (where R' is not hydrogen, halo or cyano) together form a divalent derivative thereof connected to adjacent positions of the cyclopentadienyl ring to form a fused ring structure;

X is hydride or a moiety selected from the group consisting of halo, alkyl, aryl, aryloxy, alkoxy, alkoxyalky], amidoalkyl, siloxyalkyl etc. having up to 20 non-hydrogen atoms and neutral Lewis base ligands having up to 20 non-hydrogen atoms,

Y is -O-, -S-, -NR*-, -PR*-, M is hafnium, titanium or zirconium,

Z* is SiR*2, CR*2, SiR*2SIR*2, CR*2CR*2, CR*=CR*, CR*2S1R*2, or GeR*2, wherein:

R* each occurrence is independently hydrogen, or a member selected from hydrocarbyl, silyl, lialogenated alkyl, halogenated aryl, and combinations thereof, said

R* having up to 10 non-hydrogen atoms, and optionally, two R* groups from Z* (when R* is not hydrogen), or an R* group from Z* and an R* group from Y form a ring system.,

and n is 1 or 2 depending on the valence of M.

Examples of suitable monocyclopentadienyl complexes are (tert-butylamido) dimethyl (tetramethyl-r)5- cyclopentadienyl) silanetitanium dichloride and (2-methoxyphenylamido) dimethyl (tetramethyl—r)5- cyclopentadienyl) silanetitanium

dichloride.

Other suitable monocyclopentadienyl complexes are those comprising phosphinimine ligands described in WO 99/40125, WO 00/05237, WO 00/05238 and WOOO/32653. A typical examples of such a complex is cyclopentadienyl titanium [tri (tertiary butyl) phosphinimine] dichloride.

Another type.of transition metal compound suitable for use in the present invention are monocyclopentadienyl complexes comprising heteroallyl moieties such as zirconium (cyclopentadienyl) tris (diethylcarbamates) as described in US 5527752 and WO 99/61486.

Particularly preferred metallocene complexes for use in the catalyst system of the present invention may be represented by the general formula:

(Figure Removed)

wherein:-

R1 each occurrence is independently selected from hydrogen,

hydrocarbyl, silyl, germyl, halo, cyano, and combinations thereof, said R1 having up to 20 nonhydrogen atoms, and optionally, two R' groups (where R1 is not hydrogen, halo or cyano) together form a divalent derivative thereof connected to adjacent positions of the cyclopentadienyl ring to form a fused ring structure;

X is a neutral r\4 bonded diene group having up to 30 non-hydrogen atoms, which forms a it-complex with M;

Y is -0-, -S-, -NR*-, -PR*-,

M is titanium or zirconium in the + 2 formal oxidation state;

Z* is SiR*2, CR*2, SiR*2Sm*2j CR*2CR*2, CR*=CR*, CR*2SIR*2, or GeR*2, wherein:

R* each occurrence is independently hydrogen, or a member selected from hydrocarbyl, silyl, halogenated alkyl, halogenated aryl, and combinations thereof, said

R* having up to 10 non-hydrogen atoms, and optionally, two R* groups from Z* (when R* is not hydrogen), or an R* group from Z* and an R* group from Y form a ring system.

Examples of suitable X groups include s-trans-r|4-l,4-diphenyl-l,3-butadiene, s-trans-r)4-3-methyl-1,3-pentadiene; s-trans-r]4-2,4-hexadiene; s-trans-ri4-1,3-pentadiene; s-trans-t|4-l,4-ditolyl-1,3-butadiene; s-trans-T)4-l,4-bis(trimethylsilyl)-l,3-butadiene; s-cis-T)4-3-methyl-1,3-pentadiene; s-cis-t)4-1,4-dibenzyl-1,3-butadiene; s-cis-rj4-1,3-pentadiene; s-cis-r|4-l,4-bis(trimethylsilyl)-l,3-butadiene, said s-cis diene group forming a 7t-complex as defined herein with the metal.

Most preferably R' is hydrogen, methyl, ethyl, propyl, butyl, pentyl, hexyl, benzyl, or phenyl or 2 R1 groups (except hydrogen) are linked together, the entire CsR'4 group thereby being, for example, an indenyl, tetrahydroindenyl, fluorenyl, terahydrofluorenyl, or octahydrofluorenyl group.

Highly preferred Y groups are nitrogen or phosphorus containing groups containing a group corresponding to the formula -N(R/;)- or -P(R//)- wherein R7/ is CMO hydrocarbyl.

Most preferred complexes are amidosilane - or amidoalkanediy] complexes.

Most preferred complexes are those wherein M is titanium.

Specific complexes suitable for use in the catalyst system of the present invention are those disclosed in WO 95/00526 and are incorporated herein by reference.

A particularly preferred complex for use in the present invention is (t-butylamido) (tetramethyl-T}5- cyclopentadienyl) dimethyl silanetitanium -T|4-1.3 -pentadiene.

Suitable activators for use in the present invention are aluminoxanes or Group IIIA metal or metalloid compounds.

Aluminoxanes are well known as activators for metallocene complexes. r Suitable aluminoxanes, for use in the catalyst system of the present invention, include

polymeric or oligomeric aluminoxanes in particular methyl aluminoxane (MAO).

Preferred Group IIIA metal or metalloid compounds are those wherein the metal

is boron.

Particularly preferred Group IIIA metal or metalloid compounds are fluorine containing Group IIIA metal or metalloid compounds.

Suitable boron compounds are triarylboron compounds, in particular perfluorinated triarylboron compounds.

A particularly preferred triarylboron compound is tris(pentafluorophenyl) borane (FAB).

Preferred Group IIIA metal or metalloid compounds suitable as activators for use in the present invention are ionic compounds comprising a cation and an anion.

The cation is typically a Bronsted acid capable of donating a proton and the anion is typically a compatible non-coordinating bulky species capable of stabilizing the cation.

Such activators may be represented by the formula:

(Figure Removed)

wherein

L* is a neutral Lewis base

(L*-H)+d is a Bronsted acid

Ad' is a non-coordinating compatible anion of a Group IIIA metal or metalloid

having a charge of d", and

d is an integer from 1 to 3.

The cation of the ionic compound may be selected from the group consisting of acidic cations, carbonium cations, silylium cations, oxonium cations, organometallic cations and cationic oxidizing agents.

Suitably preferred cations include trihydrocarbyl substituted ammonium cations eg. triethylammonium, tripropylammonium, tri(n-butyl)ammonium and similar. Also suitable are N.N-dialkylanilinium cations such as N,N-dimethylanilinium cations.

The preferred ionic activators used as activators are those wherein the cation of the ionic activator comprises a hydrocarbyl substituted ammonium salt and the anion comprises an aryl substituted borate.

Typical borates suitable as ionic activators include:

triethylammonium tetraphenylborate triethylamrnonium tetraphenylborate, tripropyl ammonium tetraphenylborate, tri(n-butyl)ammonium tetraphenylborate, tri(t-butyl)ammonium tetraphenylborate, N,N-dimethylanilinium tetraphenylborate, N,N-diethylanilinium tetraphenylborate, trimethyl ammonium tetrakis(pentafluorophenyl) borate, triethylammonium tetrakis(pentafluorophenyl) borate, tripropylammonium tetrakis(pentafluorophenyl) borate, tri(n-butyl)ammonium tetrakis(pentafluorophenyl) borate, N,N-dimethylanilinium tetrakis(pentafluorophenyl) borate, N,N-diethylanilinium tetrakis(pentafluorphenyl) borate. Particularly suitable activators of this type are those ionic activators comprising

•

a cation and an anion wherein the anion has at least one substituent comprising a moiety having an active hydrogen,

Suitable activators of this type are described in WO 98/27119 the relevant portions of which are incorporated herein by reference. Examples of this type of anion include: triphenyl(hydroxyphenyl) borate tri (p-tolyl)(hydroxyphenyl) borate tris (pentafluorophenyl)(hydroxyphenyl) borate tris (pentafluorophenyl)(4-hydroxyphenyl) borate Examples of suitable cations for this type of activator include triethylammonium, triisopropylammom'um, diethylmethylammonium, dibutylethylammonium and similar.

Particularly suitable are those cations having longer alkyl chains such as dihexyldecylmethylammonium, dioctadecylmethylammonium, ditetradecylmethylammonium, bis(hydrogentated tallow alkyl) methylammonium and similar.

Particular preferred activators of this type are alkylammonium tris(pentafluorophenyl) 4-(hydroxyphenyl) borates. A particularly preferred activator is bis(hydrogenated tallow alkyl) methyl ammonium tris (pentafluorophenyl) (4-

hydroxyphenyl) borate.

The preferred method of preparation of the supported catalyst systems of the present invention comprises

(a)	treatment of the suppport material with a source of a transition metal atom

(b)	addition of an activator, and

(c)	addition of a transition metal compound.

The present invention is also suitable for use with traditional Ziegler Natta polymerisation catalyst systems wherein the support material is typically an inorganic metal halide for example magnesium chloride or an inorganic metal oxide for example silica.

Thus according to another aspect of the present invention there is provided a supported catalyst system for the polymerisation of olefins comprising

(a)	a transition metal compound,

(b)	a cocatalyst comprising an organometallic compound, and

(c)	a support material comprising an inorganic metal oxide, inorganic metal

halide or polymeric material or mixtures thereof

characterised in that the support material has been pretreated with a source of a transition metal atom.

Suitable transition metal compounds include those from Groups IVB - VIB (CAS Version), in particular compounds based on titanium compounds of formula MRx where M is titanium and R is halogen or a hydrocarbyloxy group and x is the oxidation state of the metal. Such conventional type catalysts include TiCU, TiBr4, Ti(OEt)3Cl, Ti(OEt)2Br2 and similar.

Traditional Ziegler Natta catalysts are described in more detail in "Ziegler-Natta Catalysts and Polymerisation" by J.Boor, Academic Press, New York, 1979.

Vanadium based catalysts include vanadyl halides eg. VCLi, and alkoxy halides and alkoxides such as VOC13, VOCl2(OBu), VCl3(OBu) and similar.

Other conventional transition metal compounds are those based on magnesium/titanium electron donor complexes described for example in US 4302565.

Particularly suitable transition metal compounds are those described in WO 9905187 and EP 595574.

Suitable organometallic compounds suitable as cocatalysts are organoaluminium compounds for example trialkylaluminium compounds.

A preferred trialkylaluminium compound is tri ethyl aluminium. The supported catalyst systems of the present invention may comprise systems wherein all the components are present on the support material or alternatively may comprise systems wherein one or more of the components may be introduced separately into the polymerisation reactor.

The supported catalyst systems of the present invention are most suitable for operation in processes which typically employ supported polymerisation catalysts.

The supported catalysts of the present invention may be suitable for the polymerisation of olefin monomers selected from (a) ethylene, (b) propylene (c) mixtures of ethylene and propylene and (d) mixtures of (a), (b) or (c) with one or more other alpha-olefins.

Thus according to another aspect of the present invention there is provided a process for the polymerisation of olefin monomers selected from (a) ethylene, (b) propylene (c) mixtures of ethylene and propylene and (d) mixtures of (a), (b) or (c) with one or more other alpha-olefins, said process performed in the presence of a supported catalyst system as hereinbefore described.

The supported systems of the present invention are however most suitable for use in slurry or gas phase processes.

A slurry process typically uses an inert hydrocarbon diluent and temperatures from about 0°C up to a temperature just below the temperature at which the resulting polymer becomes substantially soluble in the inert polymerisation medium. Suitable diluents include toluene or alkanes such as hexane, propane or isobutane. Preferred temperatures are from about 30°C up to about 200°C but preferably from about 60°C to 1QO°C. Loop reactors are widely used in slurry polymerisation processes.

Gas phase processes for the polymerisation of olefins, especially for the homopolymerisation and the copolymerisation of ethylene and ct-olefins for example 1-butene, 1-hexene, 4-methyl-l-pentene are well known in the art.

Typical operating conditions for the gas phase are from 20°C to 100 C and most preferably from 40°C to 85°C with pressures from subatmospheric to 100 bar.

Particularly preferred gas phase processes are those operating in a fiuidised bed. Examples of such processes are described in EP 89691 and EP 699213 the latter being a particularly preferred process for use with the supported catalysts of the present invention.

Particularly preferred polymerisation processes are those comprising the polymerisation of ethylene or the copolymerisation of ethylene and a-olefms having from 3 to 10 carbon atoms.

Thus according to another aspect of the present invention there is provided a process for the polymerisation of ethylene or the copolymerisation of ethylene and a-olefins having from 3 to 10 carbon atoms, said process performed under polymerisation conditions in the present of a supported catalyst system as hereinbefore described. The preferred a-olefins are 1-butene, 1-hexene, 4-methyl-l-pentene and 1-octene.

The supported catalyst systems of the present invention may also be suitable for the preparation of other polymers for example polypropylene, polystyrene, etc.

When used for the polymerisation of olefins in a gas phase process the supported catalyst systems of the present invention may reduce static levels on the resultant polymers thereby preventing the formation of deposits on the reactor walls and reducing fouling in the reactor. This is particularly the case for processes performed in a fluidised bed reactor and in particular for the copolymerisation of ethylene and alpha-olefins.

Thus according to another aspect of the present invention there is provided a method for reducing the static charge on polymers prepared by a gas phase polymerisation of olefins in a fluidised bed reactor wherein said polymerisation is carried out in the presence of a supported catalyst system as hereinbefore described.

The present invention will now be further illustrated by reference to the following examples: Abbreviations

TEA	triethylaluminium

TiBAl	triisobutylaluminium

Ionic Activator A  [N(H)Me(C,8H37)2][B(C6F5)3(p-OHC6H4)]

Complex A	(C5Me4SiMe2NtBu)Ti(r|4-l,3-pentadiene)

Example 1

Preparation of Fe sulfate modified silicas

To 20 g of silica Sylopol 948 was added the desired quantity (see table below) of

FlSO4 as water solutions (1% wt in Fe for silicas 1 and 2 and 4.03 % wt Fe for silica 3). The silica was the calcined under nitrogen at 250°C for 5h.

(Table Removed)

Catalyst preparations

Example 2

To a suspension of 5.293 g of silica 2 (as described above) in hexane (30 ml) was added 10 ml of TEA (solution in hexane, [Al] = 1.027 mol/1). The mixture was allowed to react for 30 minutes then the liquid fraction was filtered and the remaining solid was washed with 3 x 20 ml of hexane and finally dried under vacuum.

[Al]=1.48mmol/g

To 1.485 ml of a toluene solution (11.1 wt%) of Ionic activator A was added 0.252 ml of a toluene solution of TEA ([Al]=0.25 mol/1). This solution was the added to 4g of the above prepared silica/TEA and the mixture was well agitated until non lumps were visible and was allowed to stand for 30 min. 0.705 ml of an heptane solution of Complex A (9.17% wt) was then impregnated. The mixture was well agitated until non lumps were visible and was allowed to stand for 30 min

10.42 ml of hexane were then added then the liquid fraction was filtered and the remaining solid was washed with 3 x 20 ml of hexane and finally dried under vacuum.

[Al] = 1.41 mmol/g

[Ti]=31 umol/g

[Fe] = 0.084 mmol/g

Example 3

To a suspension of 6.253 g of silica 1 (as described above) in hexane (30 ml) was added 10 ml of TEA (solution in hexane, [Al] = 1-027 mol/1). The mixture was

allowed to react for 30 minutes then the liquid fraction was filtered and the remaining solid was washed with 3 x 20 ml of hexane and finally dried under vacuum.

[Al]=1.46mmol/g

To 1.485 ml of a toluene solution (11.1 wt%) of Ionic activator A was added 0.252 ml of a toluene solution of TEA ([Al]=0.25 mol/1). This solution was the added to 4g of the above prepared silica/TEA and the mixture was well agitated until nori lumps were visible and was allowed to stand for 30 min. 0.705 ml of an heptane solution of Complex A (9.17% wt) was then impregnated. The mixture was well agitated until non lumps were visible and was allowed to stand for 30 min

10.42 ml of hexane were then added then the liquid fraction was filtered and the remaining solid was washed with 3 x 20 ml of hexane and finally dried under vacuum.

[Al] = 1.37mmol/g

[Ti] = 31 umol/g

[Fe] = 0.017mmol/g

Example 4

To a suspension of 5.737 g of silica 3 (as described above) in hexane (30 ml) was added 10 ml of TEA (solution in hexane, [Al] = 1.027 mol/1). The mixture was allowed to react for 30 minutes then the liquid fraction was filtered and the remaining solid was washed with 3 x 20 ml of hexane and finally dried under vacuum.

[Al] = 1.40mmol/g

To 1.485 ml of a toluene solution (11.1 wt%) of Ionic activator A was added 0.252 ml of a toluene solution of TEA ([Al]=0.25 mol/1). This solution was the added to 4g of the above prepared silica/TEA and the mixture was well agitated until non lumps were visible and was allowed to stand for 30 min. 0.705 ml of an heptane solution of Complex A (9.17% wt) was then impregnated. The mixture was well agitated until non lumps were visible and was allowed to stand for 30 min

10.42 ml of hexane were then added then the liquid fraction was filtered and the remaining solid was washed with 3 x 20 ml of hexane and finally dried under vacuum.

[Al] = 1.35mmol/g

[Ti] = 31 umol/g

[Fe] = 0.15mmol/g

Example 5 (comparative)

To a suspension of 5.375 g of silica 4 (as described above) in hexane (30 ml) was added 10 ml of TEA (solution in hexane, [Al] = 1.076 mol/1). The mixture was allowed to react for 30 minutes then the liquid fraction was filtered and the remaining solid was washed with 3 x 20 ml of hexane and finally dried under vacuum.

[Al]=1.44mmol/g

To 1.485 ml of a toluene solution (11.1 wt%) of Ionic activator A was added 0.252 ml of a toluene solution of TEA ([Al]=0.25 mol/1). This solution was the added to 4g of the above prepared silica/TEA and the mixture was well agitated until non lumps were visible and was allowed to stand for 30 min. 0.705 ml of an heptane solution of Complex A (9.17% wt) was then impregnated. The mixture was well agitated until non lumps were visible and was allowed to stand for 30 min

10.42 ml of hexane were then added then the liquid fraction was filtered and the remaining solid was washed with 3 x 20 ml of hexane and finally dried under vacuum.

[Al] = 1.34mmol/g

[Ti] = 31 umol/g Example 6

Preparation of modified silicas

To 20 g of silica Sylopol 948 was added the desired quantity of metal salt as water solutions to target 1 % metal in weight on the support. The silica was then calcined under nitrogen at 250°C for 5h.

(Table Removed)

Catalyst preparations

Example 7

To a suspension of 5.737 g of silica A (as described above) in hexane (30 ml) was added 10 ml of TEA (solution in hexane, [Al] = 1.027 mol/1). The mixture was

allowed to react for 30 minutes then the liquid fraction was filtered and the remaining solid was washed with 3 x 20 ml of hexane and finally dried under vacuum.

[Al] = 1.40mmol/g

[Fe] - 0.88 wt%

To 1.485 ml of a toluene solution (11.1 wt%) of Ionic Activator A was added 0.252 ml of a toluene solution of TEA ([Al]=0.25 mol/1). This solution was the added to 4g of the above prepared silica/TEA and the mixture was well agitated until non lumps were visible and was allowed to stand for 30 min. 0.705 ml of an heptane solution of Complex A (9.17% wt) was then impregnated. The mixture was well agitated until non lumps were visible and was allowed to stand for 30 min

10.42 ml of hexane were then added then then the liquid fraction was filtered and the remaining solid was washed with 3 x 20 ml of hexane and finally dried under vacuum.

[Al] = 1.35mmol/g

[Ti] = 31 umol/g

[Fe] = 0.15mmol/g

Example 8

To a suspension of 5.732 g of silica B (as described above) in hexane (30 ml) was added 10 ml of TEA (solution in hexane, [Al] = 1.047 mol/1). The mixture was allowed to react for 30 minutes then the liquid fraction was filtered and the remaining solid was washed with 3 x 20 ml of hexane and finally dried under vacuum.

[Al] = 1.41mmol/g

[Cu] - 0.95 wt%

To 1.485 ml of a toluene solution (11.1 wt%) of Ionic Activator A was added 0.252 ml of a toluene solution of TEA ([Al]=0.25 mol/1). This solution was the added to 4g of the above prepared silica/TEA and the mixture was well agitated until non lumps were visible and was allowed to stand for 30 min. 0.705 ml of an heptane solution of Complex A (9.17% wt) was then impregnated. The mixture was well agitated until non lumps were visible and was allowed to stand for 30 min

10.42 ml of hexane were then added then the liquid fraction was filtered and the remaining solid was washed with 3 x 20 ml of hexane and finally dried under vacuum.

[Al]=1.41mraol/g [Ti] = 33 nmol/g [Cu] = 0.13mmol/g

Example 9

To a suspension of 5.665 g of silica C (as described above) in hexane (30 ml) was added 10 ml of TEA (solution in hexane, [Al] = 1.050 mol/1). The mixture was allowed to react for 30 minutes then the liquid fraction was filtered and the remaining solid was washed with 3 x 20 ml of hexane and finally dried under vacuum.

[Al]=1.35mmol/g

[Fe] = 0.83 wt%

To 1 .485 ml of a toluene solution (11.1 wt%) of Ionic Activator A was added 0.252 ml of a toluene solution of TEA ([Al]=0.25 mol/1). This solution was the added to 4g of the above prepared silica/TEA and the mixture was well agitated until non lumps were visible and was allowed to stand for 30 min. 0.705 ml of an heptane solution of Complex A (9.17% wt) was then impregnated. The mixture was well agitated until non lumps were visible and was allowed to stand for 30 min

10.42 ml of hexane were then added then the liquid fraction was filtered and the remaining solid was washed with 3 x 20 ml of hexane and finally dried under vacuum.

= 1.35mmol/g [Ti] = 29 umol/g [Fe] = 0.145mmol/g

Example 10 (comparative)

To a suspension of 10 g of silica D (as described above) in hexane (50 ml) was added 7.4 ml of TEA (solution in hexane, [Al] = 1.027 mol/1) and 8.4 ml of TiBAl (solution in hexane, 0.952 mol/1). The mixture was allowed to react for 30 minutes then the liquid fraction was filtered and the remaining solid was washed with 3 x 20 ml of hexane and finally dried under vacuum.

[Al] = 1.35mmol/g

To 1.485 ml of a toluene solution (11.1 wt%) of Ionic Activator A was added 0.252 ml of a toluene solution of TEA ([Al]=0.25 mol/1). This solution was the added to

4g of the above prepared silica/(TEA+TiBAl) and the mixture was well agitated until non lumps were visible and was allowed to stand for 30 min. 0.705 ml of an heptane solution of Complex A (9.17% wt) was then impregnated. The mixture was well agitated until non lumps were visible and was allowed to stand for 30 min

10.42 ml of hexane were then added then the liquid fraction was filtered and the remaining solid was washed with 3 x 20 ml of hexane and finally dried under vacuum.

= 1.28mmol/g i] = 31nmol/g

Polymerisation data

Gas Phase Polymerizations

The following gas phase examples for the copolymerisation of ethylene and 1-hexene were carried using the above supported catalyst compositions. The gas phase procedure was as follows:

A 2.5 1 double jacketed thermostatic stainless steel autoclave was purged with nitrogen at 70°C for at least one hour. 150g of PE pellets previously dried under vacuum at 80°C for 12 hours were introduced and the reactor was then purged three times with nitrogen (7 bar to atmospheric pressure). -0.13 g of TEA treated silica (1.5 mmol TEA/g) was added under pressure and allowed to scavenge impurities for at least 15 minutes under agitation. The gas phase was then composed (addition of ethylene, 1-hexene and hydrogen) and a mixture of supported catalyst (~0.1 g) and silica/TEA (-0.1 g) was injected. A constant pressure of ethylene and a constant pressure ratio of ethylene/co-monomer were maintained during the run. The run was terminated by venting the reactor and then purging the reactor 3 times with nitrogen. The PE powder produced during the run was then separated from the PE seed bed by simple sieving. Typical conditions are as follows: Temperature: 70°C Ethylene pressure: 6.5 b

(Table Removed)

NB. In all gas phase examples the agitation speed was 100 rev/min. The activities and the product characteristics are shown below

(Table Removed)

Electrostatic charges was measured under same conditions using a Vafitec Electrostatic sensor on the polyethylene powder when downloaded from the reactor.

It is clear from the above examples that all the catalysts prepared based on the treated silica supports show improved activities and lower PE statics than the comparative examples.

Example 11

30g of ES70 silica was impregnated in a round bottomed flask with an aqueous solution of iron (ii) D-gluconate dihydrate (2.6g in 15ml water). The resultant mixture was agitated for 30 minutes then introduced into a nitrogen fluidised silica calciner. Under a constant nitrogen flow the mixture was heated to 700°C, where upon the temperature was maintained for 5 hours prior to cooling to ambient temperature. A free flowing solid was recovered and used without further modification.

20g of the silica was added to a glass reactor containing about 120 mis hexane and equipped with a stirrer. The slurry was stirred at 250 rpm and heated to 50 C. Dibutyl magnesium (DBM) was then added at an amount of 1 mmol per g. silica and the mixture stirred for 1 hour. Tetraethyl orthosilicate (TEOS) at an amount 0.44 mmol per g. silica was then added and the mixture stirred for 2 hours. Titanium tetrachloride (TiCl4) was then added at an amount of 1 mmol per g. silica and the mixture stirred for 1 hour. The catalyst was transferred to round bottomed flask and the volatile components removed under reduced pressure.

Example 12 - Polymerisation

A stirred gas phase autoclave (2.5 L) was used for polymerisation using the

catalyst prepared in example 1 lin the presence of triethylaluminium as cocatalyst. A seed bed was added to the reactor prior to composition of the gas phase and heating to the reaction temperature. Following injection of the catalyst the ethylene pressure was maintained for 60 minutes prior to emptying the reactor. 0.2008 g catalyst was used for the polymerisation, Polymerisation Conditions

Ethylene	6 bar

Hydrogen	2.5 bar

Triethylaluminium	0.7 mmol as 1M hexane solution

Temperature	95°C

Yield	68.1 g polyethylene

WE CLAIM:

1.	A supported catalyst system suitable for the polymerisation of olefins

comprising

(a)  a metallocene represented by the general formula

(Formula Removed)

wherein:

R' each occurrence is independently selected from hydrogen, hydrocarbyl, silyl, germyl, halo, cyano, and combinations thereof, said R' having up to 20 nonhydrogen atoms, and optionally, two R' groups (where R' is not hydrogen, halo or cyano) together form a divalent derivative thereof connected to adjacent positions of the cyclopentadienyl ring to form a fused ring structure;

X is a neutral η4 bonded diene group having up to 30 non-hydrogen

atoms, which forms a π- complex with M; Y is -O-, -S-, -NR*-, -PR*-, M is titanium or zirconium in the + 2 formal oxidation state;

Z* is SiR*2, CR*2, SiR*2SIR*2, CR*2CR*2, CR*=CR*, CR*2SIR*2, or GeR*2, wherein:

R* each occurrence is independently hydrogen, or a member selected from hydrocarbyl, silyl, halogenated alkyl, halogenated aryl, and combinations thereof, said R* having up to 10 non-hydrogen atoms, and optionally, two R* groups from Z* (when R* is not hydrogen), or an R* group from Z* and an R* group from Y form a ring system.

(b)	an activator comprising

(i)	an aluminoxane or

(ii)	a Group IIIA (CAS Version) metal or metalloid compound,

and

(c)	a support material comprising an inorganic metal oxide, inorganic

metal halide or polymeric material or mixtures thereof

characterised in that the support material has been pretreated with

a source of a transition metal atom and wherein the transition

metal content on the support material is in the range 0.001 %to

10%.

2.	A supported catalyst system as claimed in claim 1 wherein the support material is silica.

3.	A supported catalyst system as claimed in claim 1 wherein the activator may be represented by the formula:

(Formula Removed)

wherein

L* is a neutral Lewis base (L*-H)+d is a Bronsted acid Ad_ is a non-coordinating compatible anion of a Group IIIA (CAS Version)

metal or metalloid having a charge of d-, and d is an integer from 1 to 3.

4.	A supported catalyst system as claimed in claim 3 wherein the activator comprises a cation and an anion wherein the anion has at least one substituent comprising a moiety having an active hydrogen.

5.	A supported catalyst system as claimed in any of the preceding claims wherein the activator is a fluorine containing Group IIIA metal or metalloid compound.

6.	A supported catalyst system as claimed in any of the preceding claims wherein the Group IIIA metal of the activator is boron.

7.	A supported catalyst system for the polymerisation of olefins comprising

(a)  a metallocene represented by the general formula

(Formula Removed)

wherein:

R' each occurrence is independently selected from hydrogen, hydrocarbyl, silyl, germyl, halo, cyano, and combinations thereof, said R' having up to 20 nonhydrogen atoms, and optionally, two R' groups (where R' is not hydrogen, halo or cyano) together form a divalent derivative thereof connected to adjacent positions of the cyclopentadienyl ring to form a fused ring structure;

X is a neutral n4 bonded diene group having up to 30 non-hydrogen

atoms, which forms a π-complex with M; Y is -O-, -S-, -NR*-, -PR*-,

M is titanium or zirconium in the + 2 formal oxidation state; Z* is SiR*2, CR*2, SiR*2SIR*2, CR*2CR*2, CR*=CR*, CR*2SIR*2, or GeR*2,

wherein:

R* each occurrence is independently hydrogen, or a member selected from hydrocarbyl, silyl, halogenated alkyl, halogenated aryl, and combinations thereof, said R* having up to 10 non-hydrogen atoms, and optionally, two R* groups from Z* (when R* is not hydrogen), or an R* group from Z* and an R* group from Y form a ring system.

(b)	a cocatalyst comprising an organometallic compound, and

(c)	a support material comprising an inorganic metal oxide, inorganic metal halide or polymeric material or mixtures thereof characterised in that the support material has been pretreated with a source of a transition metal atom wherein the transition metal content on the support material is in the range 0.001 % to 10%.

8.	A supported catalyst system as claimed in claims 1 or 7 wherein the

source of the transition metal atom is a transition metal salt.

9.	A supported catalyst system as claimed in claim 8 wherein the transition metal atom is iron or copper.

10.	A supported catalyst system as claimed in claim 7 wherein the transition metal salt is ferrous sulphate, cupric sulphate or ferrous D-gluconate.

11.	A process for the polymerisation of olefin monomers selected from (a) ethylene, (b) propylene (c) mixtures of ethylene and propylene and (d) mixtures of (a), (b) or (c) with one or more other alpha-olefins, said process performed under polymerization conditions in the presence of a supported catalyst system as claimed in claims 1 or 7.

12.	A process for the polymerisation of ethylene or the copolymerisation of ethylene and α-olefins having from 3 to 10 carbon atoms, said process performed under polymerisation conditions in the present of a supported catalyst system as claimed in claims 1 or 7.

13.	A process as claimed in claim 12 wherein the alpha-olefins are 1-butene, 1-hexene, 4-methyl-l -pentene and 1 -octene.

14.	A process as claimed in claim 12 carried out in the gas phase.

Documents:

				2600-DELNP-2004-Abstract-(25-10-2007).pdf

				2600-DELNP-2005-Abstract-(29-08-2008).pdf

				2600-delnp-2005-abstract.pdf

				2600-delnp-2005-assignment.pdf

				2600-DELNP-2005-Claims-(29-08-2008).pdf

				2600-delnp-2005-claims.pdf

				2600-DELNP-2005-Correspondence-Others-(29-08-2008).pdf

				2600-delnp-2005-correspondence-others.pdf

				2600-delnp-2005-description (complete)-29-08-2008.pdf

				2600-delnp-2005-description (complete).pdf

				2600-DELNP-2005-Form-1-(29-08-2008).pdf

				2600-delnp-2005-form-1.pdf

				2600-delnp-2005-form-13-(03-07-2009).pdf

				2600-delnp-2005-form-13.pdf

				2600-delnp-2005-form-18.pdf

				2600-DELNP-2005-Form-2-(29-08-2008).pdf

				2600-delnp-2005-form-2.pdf

				2600-DELNP-2005-Form-3-(29-08-2008).pdf

				2600-delnp-2005-form-3.pdf

				2600-delnp-2005-form-5.pdf

				2600-DELNP-2005-GPA-(29-08-2008).pdf

				2600-delnp-2005-pct-101.pdf

				2600-delnp-2005-pct-210.pdf

				2600-delnp-2005-pct-220.pdf

				2600-delnp-2005-pct-304.pdf

				2600-delnp-2005-pct-306.pdf

				2600-delnp-2005-pct-308.pdf

				2600-delnp-2005-pct-332.pdf

				2600-delnp-2005-pct-401.pdf

				2600-delnp-2005-pct-402.pdf

				2600-delnp-2005-pct-408.pdf

				2600-delnp-2005-pct-409.pdf

				2600-delnp-2005-pct-416.pdf

				2600-DELNP-2005-Petition-137-(29-08-2008).pdf

« Previous Patent

Next Patent »

Patent Number	233602	

Indian Patent Application Number	2600/DELNP/2005	

PG Journal Number	14/2009	

Publication Date	27-Mar-2009	

Grant Date	31-Mar-2009	

Date of Filing	14-Jun-2005	

Name of Patentee	INNOVENE EUROPE LIMITED	

Applicant Address	COMPASS POINT, 79-87 KINGSTON ROAD, STAINES, MIDDLESEX TW18 1DT, UNITED KINGDOM	

Inventors:

#	Inventor's Name	Inventor's Address	

1	GRANT BERENT JACOBSEN	343 CHEMIN DU PETIT NICE, F-13320 BOUC-BEL-AIR, FRANCE.	

2	BRIAN STEPHEN KIMBERLEY	1116, RUE CAMILLE SAINT SAENS, F-13320 BOUC-BEL-AIR, FRANCE.	

3	CLAUDINE VIVIANE LALANNE-MAGNE	32 BIS, BOULEVARD PABLO NERUDA, F-13920 SAINT MITRE LES REMPARTS, FRANCE.	

4	SERGIO MASTROIANNI	33, AVENUE DES ESPERELLES, APPARTEMENT 203, F-13500 MARTIGUES, FRANCE.	

PCT International Classification Number	C08F 4/64	

PCT International Application Number	PCT/GB2003/005207	

PCT International Filing date	2003-12-03	

PCT Conventions:

#	PCT Application Number	Date of Convention	Priority Country	

1	02358030.1	2002-12-17	EUROPEAN UNION	

© All Indian Patents, 2013-2021.

  Patent data available in the public domain from Indian Patents Office, Department of Industrial Policy and Promotions, Ministry of Commerce and Industry, Government of India.
