Repository: anandvc/allindianpatents

File: patents/233710-a-small-crystal-zeolite-and-process-for-dewaxing-a-hydrocarbon-feed-using-the-same.html
Indian Patents. 233710:A SMALL CRYSTAL ZEOLITE AND PROCESS FOR DEWAXING A HYDROCARBON FEED USING THE SAME

Indian Patents

Recently Granted Patents

  Recently Published Patents

Title of Invention	A SMALL CRYSTAL ZEOLITE AND PROCESS FOR DEWAXING A HYDROCARBON FEED USING THE SAME

Abstract	The invention is directed to a method of making a small crystal SSZ-32 zeolite, known as SSZ-32X. The catalyst is suitable for use in a process whereby a feed including straight chain and slightly branched paraffins having 10 or more carbon atoms is dewaxed to produce an isomerized product, with increased yield of isomerized material and decreased production of light ends.	

Full Text		

Documents:

				1915-CHENP-2006  CLAIMS GRANTED.pdf

				1915-CHENP-2006  CORRESPONDENCE OTHERS.pdf

				1915-CHENP-2006  CORRESPONDENCE PO.pdf

				1915-CHENP-2006  DRAWINGS.pdf

				1915-CHENP-2006  FORM-1.pdf

				1915-CHENP-2006  FORM-18.pdf

				1915-CHENP-2006  FORM-3.pdf

				1915-CHENP-2006  FORM-5.pdf

				1915-CHENP-2006  PETITION.pdf

				1915-CHENP-2006  POWER OF ATTORNEY.pdf

				1915-CHENP-2006  ABSTRACT.pdf

				1915-CHENP-2006  DESCRIPTION COMPLETE.pdf

				1915-chenp-2006.tif

« Previous Patent

Next Patent »

Patent Number	233710	

Indian Patent Application Number	1915/CHENP/2006	

PG Journal Number	20/2009	

Publication Date	15-May-2009	

Grant Date	02-Apr-2009	

Date of Filing	31-May-2006	

Name of Patentee	CHEVRON U.S.A. INC	

Applicant Address	6001 Bollinger Canyon Road, 3rd Floor, San Ramon, California 94583,	

Inventors:

#	Inventor's Name	Inventor's Address	

1	KRISHNA, Kamala	951 Richard Lane, Danville, CA 94526,	

2	BISCARDI, Joseph, A	1915 Bonita Avenue, Berkeley, CA 94704,	

3	MARCANTONIO, Paul	843 Butternut Drive, San Rafael, CA 94903,	

4	VITTORATOS, Euthimios	1205 Melville Square #302, Richmond, CA 94804,	

5	ZONES, Stacey, I	1874 Ninth Avenue, San Francisco, CA 94122,	

6	ZHANG, Guang	1221 Julian Court, Walnut Creek, CA 94598,	

PCT International Classification Number	B01J	

PCT International Application Number	PCT/US2004/036405	

PCT International Filing date	2004-10-29	

PCT Conventions:

#	PCT Application Number	Date of Convention	Priority Country	

1	10/698,250	2003-10-31	U.S.A.	

© All Indian Patents, 2013-2021.

  Patent data available in the public domain from Indian Patents Office, Department of Industrial Policy and Promotions, Ministry of Commerce and Industry, Government of India.

File: patents/233738-a-process-for-producing-a-sputtering-target.html (part 1 of 4)
Indian Patents. 233738:A PROCESS FOR PRODUCING A SPUTTERING TARGET

Indian Patents

Recently Granted Patents

  Recently Published Patents

Title of Invention	A PROCESS FOR PRODUCING A SPUTTERING TARGET

Abstract	This invention relates to a process for producing a sputtering target containing a hexagonal layered compound represented by In2O3(ZnO)m wherein m is an integer of 2 to 20, the crystal grain size of the hexagonal layered compound being a value of 5 ~m or less, comprising the steps (1) to (5): (1) producing a hexagonal layered compound represented by In2O3(ZnO)m I wherein m is an integer of 2 to 20, (2) adjusting the produced hexagonal layered compound to have a grain size of 5 ~m or less, (3) blending the hexagonal layered compound having the adjusted grain size , with indium oxide powder, (4) making a formed body wherein the atomic ratio of In/(In+Zn) is within the range of 0.75 to 0.97, and (5) sintering the formed body at a temperature of 1,400 to 1600°C in the atmosphere of oxygen gas or pressured oxygen gas.	

Full Text	 

The present invention relates to a process for producing a sputtering target.

The present invention relates particularly to a target making it possible to suppress nodules generated when sputtering is used to form a transparent conductive oxide into a film, and to make the sputtering stable, a transparent conductive oxide made of such a target, and a process for producing such a target.

In recent years, display devices have been remarkably developed. Liquid crystal display devices (LCD), electroluminescence display dev i ces (EL), field emission displays (FED) or the like are used as display devices for office machines such as personal computers and word processors, or for control systems in factories. These display devices have a sandwich structure wherein a display element is sandwiched between transparent conductive oxides.

As such transparent conductive oxides, indium tin oxide (which may be referred to ITO hereinafter) formed into a film by sputtering, ion plating or vapor deposition accounts for the main current, as disclosed in document 1: "Technology on

Transparent Conductive Film" (published by Ohirtsha Ltd. , 166th committee on transparent oxides and photoelectric materials in Japan Society for the Promotion of Science, 1999).

Such ITO is made of indium oxide and tin oxide of given amounts and is characterized by having superior transparency and conductivity, being capable of being etched with a strong acid, and having good adhesion to a substrate.

In the meantime, as disclosed in JP-A-3-50148, JP-A-5-155651, JP-A-5-70943, JP-A-6-234565 and so on, there is known a target made of indium oxide, tin oxide and zinc oxide of given amounts, or a transparent electrode made from such a target into a film (which may be referred to as IZO hereinafter) . This can be etched with a weak acid, and is widely used because it has good sinterability and transparency.

As described above, ITO or IZO has superior performances as the material of a transparent conductive oxide, but has a problem that when a target is used to form ITO or IZO into a film, nodules (swellings) as shown in FIG. 2 (photograph) are easily generated in the surface of the target.

Particularly when an amorphous ITO film is formed to improve etching property, there arises a problem that the surface of a target is reduced because of a very small amount of water or hydrogen gas introduced into a sputtering chamber for the deposition, so that nodules are more easily generated.

When such nodules are generated in the surface of the target, the nodules are easily scattered by power of plasma during the sputtering. As a result, there arises a problem that the scattered substances adhere, as alien substances, to the transparent conductive oxide during or immediately after the formation of the film.

The nodules generated in the surface of this target account for one of causes of abnormal electric discharge.

Thus, as disclosed in JP-A-8-283934, as measures for suppressing the generation of nodules in a target, efforts are made to reduce pores by making the material of the target denser through sintering at high temperature. That is , a target having a 99%-density relative to the theoretical density thereof is produced, but even in this case nodules cannot be completely removed.

In such a situation, it is desired to develop a target making it possible to suppress the generation of nodules when a film is formed by sputtering and make the sputtering stable.

Thus, the present inventors made eager investigations repeatedly to solve the above-mentioned problems . As a result, the inventors have found out that nodules generated in the surface of a target are basically the remainders of excavation and the cause for generating this remainder of excavation depends on the value (for example, 10 ]im or more) of the crystal grain size of metal oxides constituting the target.

Namely, in the case that a target is struck out from the surface thereof by sputtering, the speeds of the striking-out are different dependently on the directions of crystal planes so that unevenness is generated in the surface of the target. It has been proved that the size of the unevenness depends on the crystal grain size of metal oxides present in the sintered body.

Therefore, it can be considered that when a target made of a sintered body having a large crystal grain size is used, unevenness generated in the surface of the target gradually gets larger so that nodules are generated from the convex portions

of the unevenness.

That is, an object of the present invention is to provide a target making it possible to suppress nodules generated when a transparent conductive oxide is formed into a film by sputtering, and to make the sputtering stable, a transpaxent conductive oxide made of such a target, and a process for producing such a target.

Disclosure of the Invention

[1] According to the present invention, provided is a sputtering target comprising at least indium oxide and zinc oxide, wherein the atomic ratio represented by In/(In+Zn) is set to a value within the range of 0.75 to 0.97, a hexagonal layered compound represented by In203(ZnO)ir wherein m is an integer of 2 to 20 is contained, and the crystal grain size of the hexagonal layered compound is set to a value of 5 inn or less. That is, by limiting the value of the crystal grain size into the given range, the size of unevenness generated in the surface of the target is controlled so that the generation of nodules can be effectively suppressed.

[2] When the sputtering target of the present invention is constructed, it is preferred that 67 to 93% by weight of indium oxide, 5 to 25% by weight of tin oxide and 2 to 8% by weight of zinc oxide are contained, and the atomic ratio of tin to zinc is set to a value of 1 or more.

Such a construction makes the target dense and makes it possible to suppress the generation of nodules more effectively.

By setting the atomic ratio of tin to zinc to a value of

1 or more in this way, the electric resistance after crystallization is effectively lowered so that a transparent conductive oxide having superior conductivity can be obtained.

[3] When the sputtering target of the present invention is constructed, it is preferred that a spinel structural compound represented by Zn2Sn04 is contained instead of the hexagonal layered compound or together with the hexagonal layered compound, and the crystal grain size of the spinel structural compound is set to a value of 5 pm or less.

Such a construction makes the target dense so that the generation of nodules can be more effectively suppressed.

Such a construction also makes it possible to yield a transparent conductive oxide having superior transparency and conductivity by sputtering.

[4] When the sputtering target of the present invention is constructed, it is preferred that the bulk resistance thereof

is set to a value less than 1 * 10"3 Q • cm.

Such a construction makes it possible to reduce abnormal electric discharge (spark) during the sputtering and yield a sputtering film stably. Conversely, if the bulk resistance is

a value of 1 * 10~3 Q * cm or more, charges are accumulated in the surface of the target so that abnormal electric discharge is easily generated.

[5] When the sputtering target of the present invention is constructed, it is preferred that the density thereof is set to a value of 6.7 g/cm3 or more.

Such a construction makes it possible to give superior

mechanical property, and makes the target dense, whereby the generation of nodules can be more effectively suppressed.

[6]  Another embodiment of the present invention is a transparent conductive oxide (amorphous transparent conductive oxide) comprising a sputtering target wherein the atomic ratio represented by In/(In+Zn) is set to a value within the range of 0.75 to 0.97, a hexagonal layered compound represented by In203(ZnO)m wherein m is an integer of 2 to 20 is contained, and the crystal grain size of the hexagonal layered compound is set to a value of 5 p or less.

Such a construction makes it possible to yield an amorphous transparent conductive oxide good in transparency and conductivity effectively.

[7]  When the transparent conductive oxide of the present invention is constructed, it is preferred that 67 to 93% by weight of indium oxide, 5 to 25% by weight of tin oxide and 2 to 8% by weight of zinc oxide are contained in the sputtering target, and the atomic ratio of tin to zinc is set to 1 or more.

Such a construction makes it possible to yield an amorphous transparent conductive oxide good in transparency and conductivity effectively.

[8]  The transparent conductive oxide of the present invention

is preferably crystallized at a temperature of 230°C or higher.

Such a construction makes it possible to yield an amorphous transparent cpnductive oxide better in transparency and conductivity effectively.

Even if the oxide is formed on a substrate, the fear that

the substrate is damaged becomes small according to such a temperature.

[9]  When the transparent conductive oxide of the present invention is constructed, it is preferred that the half band width of a binding energy peak of the oxygen IS orbit measured by X-ray photoelectron spectrometer (XPS) is set to a value of 3 eV or less.

Such a construction makes it possible to yield an amorphous transparent conductive oxide good in transparency and conductivity effectively.

[10]  When the transparent conductive oxide of the present invention is constructed, it is preferred that the transparent conductive oxide is formed on a substrate or on a colored layer disposed on the substrate.

Such a construction makes it possible to provide a transparent electrode or a transparent electrode having a color filter effectively.

[11] When the transparent conductive oxide of the present invention is constructed, it is preferred that the P-V value thereof according to JIS B0610 is set to a value of 1 pi or less. If such a construction is used as a transparent electrode, a transparent electrode having a color filter or the like, the generation of wire snapping or short circuits can be effectively prevented.

[ 12 ]  A further embodiment of the present invention is a process for producing a sputtering target containing a hexagonal

layered compound represented by In203(ZnO)m wherein m is an integer of 2 to 20, the crystal grain size of the hexagonal layered compound being a value of 5 pm or less, comprising the steps (1) to (3) (the process being referred to as a first production process hereinafter):

(1)	blending indium oxide powder with zinc oxide powder having an average grain size of 2 pm or less,

(2)	making a formed body wherein the atomic ratio of In/(In+Zn) is within the range of 0.75 to 0.97, and

(3)	sintering the formed body at a temperature of 1,400°C or higher.

When the production process is carried out in this way, it is possible to provide effectively a target which makes it possible to suppress the generation of nodules when a transparent conductive oxide is formed into a film by sputtering, and which makes it possible to perform the sputtering stably.

[13] When the first production process of the sputtering taxget of the present invention is carried out, it is preferred that in the step (1) 67 to 93% by weight of indium oxide, 5 to 25% by weight of tin oxide and 2 to 8% by weight of zinc oxide axe blended, and in the step (2) the formed body wherein the atomic ratio of tin to zinc is 1 or more is formed.

When the production process is carried out in this way, it is possible to provide effectively a target which makes it possible to suppress the generation of nodules when a transparent conductive oxide is formed into a film by sputtering, and which makes it possible to perform the sputtering stably.

[14] A still further embodiment of the present invention is a process for producing a sputtering target containing a hexagonal layered compound represented by In:03(ZnO)ni wherein m is an integer of 2 to 20, the crystal grain size of the hexagonal layered compound being a value of 5 p or less, comprising the steps (1) to (5) (the process being referred to as a second production process hereinafter):

(1)	producing a hexagonal layered compound represented by In203(ZnO)m wherein m is an integer of 2 to 20,

(2)	adjusting the produced hexagonal layered compound to have a grain size of 5 p or less,

(3)	blending the hexagonal layered compound having the adjusted grain size with indium oxide powder,

(4)	making a formed body wherein the atomic ratio of In/(In+Zn) is within the range of 0.75 to 0.97, and

(5)	sintering the formed body at a temperature of 1,400°C or higher.

When the production process is carried out in this way, the hexagonal layered compound whose grain size is beforehand controlled can be used. Therefore, the average grain size in the target can be more easily controlled.

[15]  When the first and second production process of the sputtering target of the present invention is carried out, it is preferred that the sintering step is performed in the atmosphere of oxygen gas or pressured oxygen gas.

When the production processes are carried out in this way, it is possible to provide effectively a target which makes it possible to suppress the generation of nodules still more, and

which makes it possible to perform the sputtering stably.

[16] When the first and second production processes of the present invention are carried out, it is preferred that the average grain size of the indium oxide powder is set to a value within the range of 0.1 to 2 p,

When the production processes are carried out in this way, it is possible to provide more effectively a target wherein the crystal grain size of the hexagonal layered compound is controlled into the given range.

[17] When the first and second production process of the present invention are carried out, it is preferred that tin oxide powder is further blended together with the indium oxide powder and the average grain size of the tin oxide powder is set to a value within the range of 0.01 to 1 pm.

When the production processes are carried out in this way, it is possible to provide more effectively a target wherein the crystal grain sizes of the hexagonal layered compound and the spinel structural compound are controlled into the given ranges.

[18] When the first and second production processes of the present invention are carried out, it is preferred that when the formed body is formed, a spinel compound whose grain size is adjusted to 5 p or less is further blended.

When the production processes are carried out in this way, the spinel structural compound whose grain size is beforehand controlled can be used. Therefore, the average grain size in the target can be more easily controlled.

Brief Description of Drawings

FIG. 1 is a photograph of a surface of a target (after sputtering) in a first embodiment.

FIG. 2 is a photograph of a surface of a conventional target (after sputtering).

FIG. 3 is a graph showing a relationship between the crystal grain size and the nodule number in the target (after the sputtering) in the first embodiment.

FIG. 4 is a graph showing a relationship between the crystal grain size and the nodule number in a target (after sputtering) in a second embodiment.

FIG. 5 is an X-ray diffraction chart of a target containing a hexagonal layered compound.

FIG. 6 is an X-ray diffraction chart of a target containing a spinel structural compound.

FIG. 7 is a graph showing the resistance stability ratios of transparent conductive oxides.

FIG. 8 is a graph showing light transmittance curves of transparent conductive oxides.

FIG. 9 is a graph showing refractive index curves of transparent conductive oxides.

FIG. 10 is a graph showing an effect of heat treatment temperature when a transparent conductive oxide is produced.

FIGs. 11 are process charts of producing a color filter.

FIG. 12 is a diagram showing a binding energy peak of the IS orbit of oxygen in a transparent conductive oxide (No. 1).

FIG. 13 is a diagram showing a binding energy peak of the IS orbit of oxygen in a transparent conductive oxide (No. 2).

Best Mode for Carrying Out the Invention

Referring to the drawings, embodiments 1 to 8 according to present inventions (first to sixth inventions) will be specifically described hereinafter.

The drawings for reference merely illustrate the sizes and the shapes of respective constituent elements and the arrangement relationship therebetween schematically to such an extent that the present inventions can be understood. Accordingly, the present inventions are not limited to illustrated examples. In the drawings, hatching for representing sections may be omitted.

[First embodiment]

The first embodiment is an embodiment related to the first invention, and is a sputtering target comprising at least indium oxide and zinc oxide, wherein the atomic ratio represented by In/(In+Zn) is set to a value within the range of 0.75 to 0.97, and further, a hexagonal layered compound represented by In203(ZnO)m wherein m is an integer of 2 to 20 is contained, and the crystal grain size of the hexagonal layered compound is set to a value of 5 pm or less.

(1) Composition ratio

In the first embodiment, about the composition of the respective metal oxides which are constituent components of the target, it is necessary to set the atomic ratio represented by In/(In+Zn) to a value within the range of 0.75 to 0.97.

This is because if the atomic ratio represented by In/(In+Zn) is less than 0.75, the conductivity of the transparent conductive oxide obtained by sputtering may drop.

On the other hand, if the atomic ratio represented by In/(In+Zn) is over 0.97, the In content becomes large so that nodules are easily generated in the sputtering.

Accordingly, the atomic ratio represented by In/(In+Zn) is more preferably set to a value within the range of 0.80 to 0.95, and still mere preferably set to a value within the range of 0.85 to 0.95 since the balance between the conductivity of the resultant transparent conductive oxide and prevention of the generation of nodules becomes better.

(2) Crystal structure 1

The first embodiment is characterized by containing indium oxide and zinc oxide, out of the target-constituting elements, as a hexagonal layered compound represented by In203(ZnO)m wherein m is an integer of 2 to 20.

The reasons why indium oxide and zinc oxide are not caused to be merely present as a mixture but are incorporated in the crystal form (crystal grain size: 5 pm or less) of the hexagonal layered compound are that the target can be made dense or the density of the target can be improved, and that the conductivity of the resultant transparent conductive oxide is improved.

By causing indium oxide and zinc oxide to be contained in the crystal form of the hexagonal layered compound, the crystal growth of indium oxide can be suppressed. As a result, when sputtering is performed, the generation of nodules is prevented to make it possible to make the sputtering stable.

The presence of the hexagonal layered compound represented by In203(ZnO)m can be verified by X-ray diffraction analysis of crystal structure. For example, if the X-ray diffraction analysis charts shown in FIGS. 5(a)-(d) and peaks

charrs thereof are obtained, the presence of the hexagonal layered compound represented by In203(ZnO)in can be recognized.

(3) Crystal structure 2

i, Crystal grain size

In the first embodiment, it is necessary to set the crystal grain size of the hexagonal layered compound in the target to a value of 5 urn or less.

This is because if this crystal grain size is over 5 jam, nodules are very easily generated when sputtering is performed.

However, if the crystal grain size is excessively small, the control may become difficult or the kinds of the raw materials which can be used may be excessively limited.

Accordingly, the crystal grain size of the hexagonal layered compound in the target is more preferably set to a value within the range of 0.1 to 4 pm, and is still more preferably set to a value within the range of 0.5 to 3 pm.

%  Relationship between the size of the crystal grains and the number of generated nodules

Referring to FIG. 3, the relationship between the value of the crystal grain size of the hexagonal layered compound and the number of generated nodules will be described in detail herein.

The transverse axis in FIG. 3 represents the size (pm) of crystal grains of the hexagonal layered compound, and the vertical axis in FIG. 3 represents the number of nodules generated per unit area and unit sputtering time (/8 hours/900 mm2) .

As can easily be understood from FIG. 3, if the crystal grain size of the hexagonal layered compound is 5 p or less, the number of the generated nodules is zero /8 hours/900 mm2. On the other hand, if the crystal grain size of the hexagonal layered compound is over 5 jam, the number of the generated nodules increases rapidly and nodules, the number of which is eight to thirty two /8 hours/900 ram2, are generated.

Conversely speaking, it can be understood from FIG. 3 that it is effective to set the crystal grain size of the hexagonal layered compound to 5 pm or less, in order to prevent the generation of the nodules effectively, and the generation of the nodules can surely be prevented by setting the crystal grain size to 4 pi or less.

(3) Method of measuring the crystal grain size

The crystal grain size of the hexagonal layered compound can be measured, using an electron beam microanalyzer (which may be referred to as an EPMA hereinafter).

More specifically, after the surface of the target is polished into a smooth face, a microscope is used to enlarge the target surface by 5,000 times. In this state, a frame of 30 pm x 30 pm is set at an arbitrary position, and then the maximum size of crystal grains in the hexagonal layered compound observed inside this frame is measured with the EPMA. At 3 or more positions, the maximum sizes of the crystal grains are measured inside the frame. The average value thereof is calculated. This value can be used as the crystal grain size of the hexagonal layered compound.

This crystal grain size of the hexagonal layered compound can easily be distinguished by mapping (concentration

distribution) of zinc with the EMPA, whereby the crystal grain size can be actually measured.

4, Control of the crystal grain size

The crystal grain size of the hexagonal layered compound can be controlled into a given range by changing appropriately the selection of the Kind of ingredient powder constituting the target, the average grain size of the ingredient powder, conditions for producing the target, or the like.

For example, about the kind and the average grain size of the ingredient powder, it is advisable that the average grain size of zinc oxide powder used when the target is produced is set to 2 pm or less.

This is because if the average grain size of the zinc oxide powder is over 2 pm, zinc oxide diffuses and moves easily to indium oxide to make it difficult to control the crystal grain size of the formed hexagonal layered compound. Conversely speaking, if the average grain size of the zinc oxide powder is 2 pm or less, indium oxide diffuses and moves easily to zinc oxide so that the value of the crystal grain size of the hexagonal layered compound can be controlled to 5 pm or less.

However, if the average grain size of the zinc oxide powder becomes excessively small, the handling thereof may become difficult. Alternatively, it becomes necessary to conduct mixing and pulverizing treatment strictly, so that costs may rise.

Therefore, the average grain size of the zinc oxide powder is preferably set to a value within the range of 0.1 to 1.8 pm, is more preferably set to a value within the range of 0.3 to 1.5 pm, and is still more preferably set to a value within the

range of 0-5 to 1.2 pm.

On the other hand, it is preferred that the average grain size of the indium oxide powder is also made substantially equal to the average grain size of the zinc oxide powder.

Therefore, the average grain size of the indium oxide powder used when the target is produced is preferably set to a value within the range of 0.1 to 1.8 pm, is more preferably set to a value within the range of 0.3 to 1.5 pm, and is still more preferably set to a value within the range of 0.5 to 1.2 pm.

(4)	Bulk resistance

The bulk resistance of the target is preferably set to a value less than 1 * 10"3 Q • cm.

This is because if the bulk resistance is 1 * 10"3 Q • cm or more, abnormal electric discharge is caused during sputtering so that nodules may be generated in the target surface.

However, if the bulk resistance is less than 0.5 * 10~3 Q • cm, the nature of the resultant film may be crystalline.

Therefore, the bulk resistance of the target is more preferably set to a value within the range of 0.5 x 10*3 to 0.9 * 10"3 Q # cm, and is still more preferably set to a value within the range of 0.6 x io"3 to 0.8 * 10~3 Q • cm.

(5)	Density

The density of the target is preferably set to a value of 6.7 g/cm3 or more.

This is because if this density is a value of less than 6.7 g/cm3, the number of generated nodules may be large.

However, if this density is over 7.1 g/cm3, the target itself becomes metallic so that the stability of sputtering cannot be grained. As a result, a film having superior conductivity and transparency may not be obtained.

Therefore, the density of the target is more preferably set to a value within the range of 6.8 to 7.0 g/cm3.

[Second embodiment]

The second embodiment is an embodiment related to the second invention, and is a sputtering target of the first embodiment, which comprises 67 to 93% by weight of indium oxide, and 5 to 25% by weight of tin oxide, and 2 to 8% by weight of zinc oxide, the atomic ratio of tin to zinc being set to a value of 1 or more.

(1) Composition ratio

2} Indium oxide

The composition of the respective metal oxides which are constituent elements of the target in the second embodiment is characterized in that the indium oxide content by percentage is set to a value within the range of 67 to 93% by weight.

This is because if the indium oxide content is less than 67% by weight, crystallization by heat treatment becomes difficult so that the conductivity of the resultant transparent conductive oxide may drop. On the other hand, if the indium oxide content is over 93% by weight, crystallization is conversely liable to advance so that the nature of the film immediately after sputtering may become crystalline.

Therefore, the indium oxide content is more preferably set to a value within the range of 80 to 93% by weight, and is

still more preferably set to a value within the range of 74 to 93% by weight since the balance between the conductivity of transparent conductive oxide and the crystallinity thereof becomes better.

2,  Tin oxide

The tin oxide content by percentage in the target is set to a value within the range of 5 to 25% by weight.

This is because if the tin oxide content is less than 5% by weight, the conductivity is not improved even if the crystallization is advanced by heat treatment. Conversely, the conductivity of the resultant transparent conductive oxide may drop.

On the other hand, if the tin oxide content is over 25% by weight, the transparent conductive film does not crystallize even by heat treatment so that the conductivity may drop and nodules may easily be generated.

Therefore, the tin oxide content is more preferably set to a value within the range of 5 to 20% by weight, and is still more preferably set to a value within the range of 7 to 15% by weight since the balance between the crystallinity of the transparent conductive oxide and the conductivity plus the prevention of generation of the nodules becomes better.

v3/ Zinc oxide

The zinc oxide content by percentage in the target is set

to a value within the range of 2 to 8% by weight.

This is because if the zinc oxide content is less than 2% by weight, the transparent conductive oxide obtained in sputtering crystallizes easily. Alternatively, the crystal

grain size of the target becomes larger so  that nodules may easily be generated during sputtering.

On the other hand, if the tin oxide content is over 8% by weight, the transparent conductive oxide may not crystallize even by heat treatment so that the conductivity of the transparent conductive oxide may not be improved.  If the tin oxide content is over 8% by weight, the bulk resistance of the

target may excess 1 * 10"3 Q • cm so that stable sputtering may not be attained.

Therefore, the zinc oxide content is more preferably set to a value within the range of 2 to 6% by weight, and is still more preferably set to a value within the range of 3 to 5% by weight since the balance between the conductivity of the resultant transparent conductive oxide plus the bulk resistance of the target and the prevention of generation of the nodules becomes better.

•J Tin/zinc

Preferably, the atomic ratio of tin to all the metal atoms is substantially equal to or more than the atomic ratio of zinc to all the metal atoms. Specifically, the atomic ratio of tin to zinc is preferably set to a value of 1 or more.

This is because if the atomic ratio of tin to zinc is a value of less than 1, the diffusion and movement of tin is reduced even by heat treatment so that the so-called doping effect becomes small. As a result, the conductivity of the resultant transparent conductive oxide may drop.

However, if this atomic ratio of tin to zinc is excessively large, unreacted tin remains as an ionic impurity so that the conductivity may drop by the so-called ionic impurity

scattering.

Therefore, the atomic ratio of tin to sine is preferably set to a value within the range of 2 to 10, and is still more preferably set to a value within the range of 3 to 5.

5, Ratio between percentages by weight of tin atoms and zinc atoms

The value of the percentage by weight of tin atoms to all the metal atoms (Sn/(In+Sn+Zn) x 100) is preferably at least 3% larger than the value of the percentage by weight of zinc atoms to all the metal atoms (Zn/(In+Sn+Zn) x 100)).

This is because if the difference between these percentages (%) by weight is made larger than 3%, the doping effect of tin based on heat treatment can be effectively derived. Therefore, the conductivity of the resultant transparent conductive oxide can be effectively improved.

However, if the difference between these percentages (%) by weight is excessively larger, the conductivity may drop by the above-mentioned ionic impurity scattering.

Therefore, the ratio between the percentages by weight of tin atoms and zinc atoms is more preferably set to a value within the range of 4 to 30%, and is still more preferably set to a value within the range of 5 to 20%.

(2) Crystal structure 1

In the target of the second embodiment, indium oxide and zinc oxide are preferably contained as a hexagonal layered compound represented by the general formula: In203(ZnO)m wherein m is an integer of 2 to 20 in the same way as in the first embodiment.

(3) Crystal structure 2

.1, Spinel structural compound

The crystal structure cf the second embodiment is characterized in that in the target a spinel structural compound represented by Zn2Sn04 is contained instead of the hexagonal layered compound or together with the hexagonal layered compound, and the crystal grain size of the spinel structural compound is set to a value of 5 }im or less.

This is because the density of the target can be made high and the conductivity thereof can be improved by causing tin oxide and zinc oxide to be present in the form of the crystal of the spinel structural compound represented by Zn2Sn04. Accordingly, by using such a target, a further improvement can be made in stability when sputtering is performed.

By incorporating these hexagonal layered compound and spinel structural compound, the growth of the crystal of indium oxide is suppressed so that the whole of the sputtering target becomes fine and dense crystal texture. Thus , the conductivity of the resultant transparent conductive oxide can also be improved.

D X-ray diffraction analysis

The presence of the spinel structural compound represented by Zn2Sn04 can be verified by X-ray diffraction analysis of crystal structure.

For example, if the X-ray diffraction analysis charts shown in FIGs. 6(a)-(d) and peaks charts thereof are obtained, the presence of the spinel structural compound represented by Zn2Sn04 can be recognized-

.3, Crystal grain size

The crystal grain size of the spinel structural compound is preferably set to a value of 5 pm or less. This is because if this crystal, grain size is over 5 pm, nodules are remarkably liable to be generated in sputtering.

However, if this crystal grain size becomes excessively small, the control may become difficult or the kinds of the raw materials which can be used may be excessively limited-

Accordingly, the crystal grain size of the spinel structural compound in the target is more preferably set to a value within the range of 0.1 to 4 pm, and is still more preferably set to a value within the range of 0.5 to 3 pm.

As described in the first embodiment, the crystal grain size of the spinel structural compound can easily be distinguished by mapping (concentration distribution) of zinc with the EPMA in the same manner as about the hexagonal layered compound, whereby the crystal grain size can be actually measured.

'%  Relationship between the value of the crystal grain size and the number of generated nodules

Referring to FIG. 4, the relationship between the value of the crystal grain size of the spinel structural compound and the hexagonal layered compound and the number of generated nodules will be described in more detail herein.

The transverse axis in FIG. 4 represents the value (pm) of crystal grain size in the state that the spinel structural compound and the hexagonal layered compound coexist, and the vertical axis therein represents the number of nodules generated per unit area and unit sputtering time (/8 hours/900

mm£) .

As can easily be understood from FIG. 4, if the crystal grain size of the spinel structural compound and the hexagonal layered compound is 5 pm or less, the number of the generated nodules is 0 /8 hours/900 mm1. On the other hand, if the crystal grain size of the spinel structural compound and the hexagonal layered compound is over 5 van, the number of the generated nodules increases rapidly and nodules, the number of which is 5 to 32 /8 hours/900 mnr, are generated.

Conversely speaking, it can be understood from FIG. 4 that it is effective to set the crystal grain size of the spinel structural compound and the hexagonal layered compound to 5 pm or less, in order to prevent the generation of the nodules effectively, and the generation of the nodules can surely be prevented by setting the crystal grain size to 4 pm or less.

S Control of the crystal grain size

The crystal grain size of the spinel structural compound can be controlled into a given range by changing appropriately the selection of the kind of ingredient powder constituting the target, the average grain size of the ingredient powder, conditions for producing the target, or the like.

For example, about the kind and the average grain size of the ingredient powder, it is preferred to set the average grain size of zinc oxide powder used when the target is produced to 2 pm or less, set the average grain size of tin oxide powder to a value within the range of 0.01 to 1 pm, and make the average grain size of the tin oxide powder smaller than that of the zinc oxide powder.

This is because if each of the average grain sizes of the

zinc oxide powder and the tin oxide powder is limited into such a range, diffusion and movement thereof can be controlled so that the crystal grain sizes of the hexagonal layered compound and the spinel structural compound in the target can easily be controlled (5 p or less).

Therefore, the average grain size of the tin oxide powder is more preferably set to a value within the range of 0.02 to 0. 5 pm, is still more preferably set to a value within the range of 0.03 to 0.3 pm, and is most preferably set to a value within the range of 0.05 to 0.2 pm. A desired target can be obtained by producing the hexagonal layered compound and the spinel structural compound beforehand, making the compounds into desired grain sizes, and mixing them with the indium oxide powder.

(4) Bulk resistance and density

In the second embodiment, the bulk resistance of the

target is preferably set to a value less than 1 x 10"3 Q • cm and the density of the target is preferably set to a value of 6.7 g/cm3 or more in the same manner as in the first embodiment.

[Third embodiment]

The third embodiment is an embodiment related to the third invention, and is a transparent conductive oxide obtained using a sputtering target wherein the atomic ratio represented by In/(In+Zn) is set to a value within the range of 0.75 to 0.97, and further, a hexagonal layered compound represented by In203(ZnO)m wherein m is an integer of 2 to 20 is contained, and the crystal grain size of the hexagonal layered compound is set to a value of 5 pm or less.

(1)	Target

In the third embodiment, the used target is the same as in the first embodiment. Therefore, the target is a target wherein the atomic ratio represented by In/(In+Zn) is within the range of 0.75 to 0.97, more preferably a target wherein the atomic ratio represented by In/(In+Zn) is within the range of 0.80 to 0.95, and still more preferably a target wherein the atomic ratio represented by In/(In+Zn) is within the range of 0.85 to 0.95.

(2)	Film thickness

The film thickness of the transparent conductive oxide can be appropriately selected dependently on use purpose, the material of the substrate on which the transparent conductive oxide is deposited, and so on. In general, the film thickness preferably ranges from 3 to 3,000 nm.

The reasons for this are as follows.  If this film thickness is less than 3 nm, the conductivity of the transparent conductive oxide is liable to be insufficient. On the other hand, if the film thickness is over 3,000 nm, the light transmittance thereof may drop or cracks or the like may easily be generated in the transparent conductive oxide when the transparent conductive oxide is deformed in or after the step of producing the transparent conductive oxide.

Therefore, the film thickness of the transparent conductive oxide is preferably set to a value within the range of 5 to 1,000 nm, and is more preferably set to a value within the range of 10 to 800 nm.

FIGs. 7 and 8 show effects of the film thickness on the
