Repository: anandvc/allindianpatents

File: patents/233776-an-oxygen-fired-front-end-adaptable-in-a-glass-forming-operation.html
Indian Patents. 233776:AN OXYGEN-FIRED FRONT END ADAPTABLE IN A GLASS FORMING OPERATION

Indian Patents

Recently Granted Patents

  Recently Published Patents

Title of Invention	AN OXYGEN-FIRED FRONT END ADAPTABLE IN A GLASS FORMING OPERATION

Abstract	This invention relates to an oxygen-fired front end adaptable in a glass forming operation, the front end comprising; a channel (22A) comprising an upstream end (30A), a downstream end (32A), at least one sidewall (28A) defining a surface (40) having at least one hole (42A), the upstream end (30A) disposed above the level (L) of the molten glass (G), the downstream end (32A) being below the glass level (L); and at least one burner (44) in said at least one hole (42A), said at least one burner (44) being oriented at a plane perpendicular to said at least one surface (40), said plane extending between said upstream end and said downstream end.	

Full Text	BACKGROUND OF THE INVENTION

This invention relates in general to forming operations and more particularly to a

front end for use in forming operations. Most particularly, this invention relates to an

oxygen-fired front end for use in glass forming operations.

In a forming operation, batch material is reduced to molten substance (for example,

molten glass) by passing the batch material through a melting furnace, which is commonly

referred to as a melter. The molten glass is delivered downstream from the melter through

a system of channels and forehearths. This system of channels and forehearths is referred

to as a front end. The front end serves as a conduit to deliver the molten glass to one or

more production points. The front end also serves to cool and condition the molten glass

prior to reaching the production points. These production points are referred to as forming

positions. Each forming position includes a bushing for fiber forming operation or a gob

cutter for a container forming operation. Bushings or gob cutters are secured to the

forehearths via a forehearth steel.

A conventional forehearth is provided with a firing system, which includes a

plurality of burners. The burner functions to condition the molten glass G and maintain

the molten glass G at a desired operational temperature. An example of a conventional

forehearth 10 is shown in Fig. 1. The forehearth 10 includes a top or crown (not shown), a

bottom (also not shown), and laterally spaced sidewalls 16. Portions of the forehearth 10

above the level of the molten glass G are constructed from super structure refractory.

Portions of the forehearth 10 below the level of the molten glass G are constructed from

contact refractory (that is, glass contact refractory).

A plurality of holes 18 is drilled through the sidewalls 16. The holes 18 are drilled

through the super structure of the forehearth 10. The holes 18 are drilled at a right angle

relative to the sidewalls 16. The holes 18 are adapted to receive burners 20. The holes 18

are spaced about 4-5 inches (10.16-12.7 centimeters) from one another. Consequently, a

large number of burners, manifolds, pipes, fittings and valves (not shown) are associated

with air-gas mixture burners.

In a conventional firing system, a source of air and a source of gas pass through

regulators. The air and gas are mixed and then passed through a system of pipes to a

plurality of burners, typically 20 to 100 burners. The burners are typically air-gas mixture

burners. That is to say, the burners use the air as an oxidant for the combustion of the gas

to provide heat to a zone, commonly referred to as a control zone. The front end has

between six and sixty control zones, each complete with a gas control safety and pressure

reduction system, combustion air blowers, and valves and regulators capable of controlling

the temperature of the molten glass G between the melter and the forming position.

An air-gas mixture firing system is not only costly to construct, it is inefficient to

operate. An air-gas mixture firing system uses 30 to 75 cubic feet per hour (0.850 to 2.124

cubic meter per hour) of gas to heat a 12-inch (30.48-centimeter) section of channel with

an air-gas mixture. It requires about 10 cubic feet (0.283 cubic meter) of air for

combustion of 1 cubic foot (0.0283 cubic meter) of natural gas. The air must be heated

from an ambient temperature to the same temperature as the exhaust gas stream. About 70

to 85 percent of the energy used heats the air to the exhaust gas temperature, leaving less

than 15 to 30 percent of the energy to be transferred as available heat (that is, heat

available for the glass forming operation). Thus, an air-gas mixture firing system has

minimum efficiency of combustion.

In addition to having a minimum efficiency of combustion, an air-gas mixture

firing system is an inefficient means to heat the molten glass G. The flame temperature of

an air-gas mixture burner in the air-gas mixture firing system reaches about 3500°F

(1926.67°C). However, the optical properties of the molten glass G and products of

combustion limit the amount of radiant energy that penetrates the molten glass G. This

causes the temperature gradient to be high vertically through the molten glass G. The only

way to control the temperature distribution is to control the profile of the burners.

To overcome the deficiencies of an air-gas mixture firing system, the air-gas

mixture burners have been replaced with concentric-type oxygen-gas mixture burners. A

typical oxygen-gas firing system is supplied by BH-F)(ENG1NEERING) LTD. of England.

The system uses burners commonly referred to as oxygen-gas burners. Oxygen-gas

burners use oxygen (for example, typically 90 to 99 percent purity with an impurity being a

combination of nitrogen and argon) in a high purity as an oxidant and fossil fuel for a

combustible hydrocarbon supply. The oxygen-gas burner ignites the mixture of oxygen

and gas at the point of ignition or combustion. The oxygen-gas burners are placed 4-5

inches (10.16-12.7 centimeters) apart, similar to the spacing to the air-gas mixture burners

described above.

The oxygen-gas burners reduce CO2 and NOx emissions, making these burners

more environmentally friendly and possibly reducing greenhouse gas taxes. Oxygen-gas

burners fire more efficiently by reducing the waste gas stream and providing more

available heat for use in the glass forming operation. This holds true because an oxygen-

gas burner requires less volume (that is, 2 cubic feet (0.0566 cubic meter)) for combustion

of 1 cubic foot (0.0283 cubic meter) of natural gas. Consequently, exhaust gases (that is,

the stream of gas used to heat the oxygen-gas mixture) are reduced by about 73 percent.

As a result, about 65 percent of the energy in an oxygen-gas mixture firing system is used

to transfer available heat.

In addition to having a greater efficiency of combustion, an oxygen-gas mixture

firing system is a more efficient means to heat the molten glass. The flame temperature of

an oxygen-gas burner is about 4500°F-4800°F (2482.22°C-2648.89°C). At this

temperature, the flame and products of combustion radiate energy at wavelengths that the

molten glass can absorb. This provides uniform glass temperature horizontally on the

surface of the molten glass and vertically through the molten glass.

Although an oxygen-gas mixture firing system provides uniform glass temperature,

it requires an extensive number of complex and costly components. For example, the

current cost of an oxygen-gas burner is about $1000 (903.97 Euro). A conventional

oxygen-gas mixture system- uses about six oxygen-gas burners per foot (30.48

centimeters), resulting in a cost of about $6,000 (5423.80 Euro) per foot (30.48

centimeters).

What is needed is a front end that reduces fuel consumption by using a low-cost

system for firing forehearths with a combination of gas and oxygen.

SUMMARY OF THE INVENTION

The present invention is directed toward a front end for a glass forming operation.

The front end comprises an open ended channel and at least one burner. The channel has

at least one surface. The surface has at least one hole therein. The burner is oriented in

the hole at an acute angle relative to the surface.

The present invention is also directed toward a front end comprising a channel

having a top and a pair of sidewalls each having a surface. At least one hole is in at least

one of the surfaces. The hole is at an acute angle relative to at least one surface. The

burner is an oxygen-fired burner.

The present invention is further directed toward a front end comprising a channel

having a top and sidewalls each having a super structure surface constructed of refractory

material. The channel has an upstream end and a downstream end. At least one of the

surfaces has a plurality of holes therein. The holes extend at an acute angle relative to at

least one surface and in a plane extending between the upstream end and the downstream

end and perpendicular to at least one surface. Oxygen-fired burners extend axially through

corresponding holes.

Various objects and advantages of this invention will become apparent to those

skilled in the art from the following detailed description of the preferred embodiment,

when read in light of the accompanying drawings.

BRIEF DESCRIPTION OF THe/dRAWMGS

Fig. 1 is an environmental cross-sectional top plan view of a channel of a prior art

front end.

Fig. 2 is an environmental cross-sectional top plan view in cross-section of a

channel according to one embodiment of the invention, wherein burners are alternatively

spaced in the sidewalls of the channel.

Fig. 3 is an environmental cross-sectional top plan view in cross-section of a

channel according to another embodiment of the invention, wherein burners are spaced in

pairs in the sidewalls of the channel.

Fig. 4 is an environmental side elevational view in cross-section of a channel

according to another embodiment of the invention, wherein burners sweep the top of the

channel.

Fig. 5 is an environmental front elevational view in cross-section of a multi-zone

channel according to yet another embodiment of the invention.

DETAILED DESCRIPTION OF THE PREFERRED EMBODIMENT

Referring now to the drawings, there is illustrated in Fig. 2 a front end of a glass

forming operation. The front end comprises an open channel and a forehearth downstream

of the open channel. To simplify the description, the channel and forehearth will be

cooperatively described as a channel 22A. The channel 22A is adapted to deliver molten

substance (for example, molten glass G) from a melter to a point of production (that is, a

forming position). Neither the melter nor the forming position is shown.

Molten glass G does not contact an upper portion of the channel 22A. That is to

say, an upper portion of the channel 22A is above the molten glass level (that is, the

molten glass level L shown in Figs. 4 and 5). Consequently, this portion can be

constructed from relatively inexpensive refractory material (that is, a super structure

refractory material, such as silica, mullite, or other materials that are not required to

withstand corrosive effects of molten glass G).

A lower portion of the channel 22A is below the glass level L and thus comes into

contact with the molten glass G. Consequently, this portion of the channel 22A is

constructed of a more costly glass contact refractory material. A ceramic refractory

material (that is, zircon, chromic oxide, or other suitable material) is a suitable glass

contact refractory material because it can sustain the corrosive effects of molten glass G.

The channel 22A may comprise a top or crown (not shown), a bottom (also not

shown), and sidewalls 28A. The channel 22A has an upstream end, generally indicated at

30A, and a downstream end, generally indicated at 32A. An open end 34 may be provided

at the downstream end 32A of the channel 22A. An end wall 36A may be provided at the

upstream end 30A of the channel 22A. One or more glass orifices 38 may be provided in

the bottom of the channel 22A proximate, adjacent or close to the end wall 36A. The

forehearth of the front end, as introduced above, is that portion of the channel 22A having

the end wall 36A and the glass orifices 38 in the bottom.

The sidewalls 28A each define a surface 40. The surfaces 40 have at least one hole

42 A therein. The hole 42A may be drilled in the super structure refractory material of

existing front ends with a refractory core drill. New front ends can be constructed with

built-in burner blocks having holes 42C formed frierein (see Fig. 4). A burner 44 is

provided in the hole 42A. In a preferred embodiment of the invention, a plurality of holes

42 A is provided and a burner 44 is provided in each of the holes 42 A. The burners 44 are

preferably oxygen-fired burners, wherein oxygen (in high purity) and gas are mixed at a

point of ignition or combustion. That is to say, the burners use oxygen as an oxidant and

fossil fuel for a combustible hydrocarbon supply. Such burners are well known to those of

ordinary skill in the art of the invention.

The burners 44 are positioned above the glass level L (shown in Figs. 4 and 5).

The burners 44 are oriented in a plane (for example, a substantially horizontal plane)

perpendicular to the surfaces 40 and at an acute angle relative to the surfaces 40. The

burners 44 are pointed toward the downstream end 32A of the channel 22A at an angle

between about 5 degrees to about 85 degrees relative to the surfaces 40, as shown in Fig. 2.

Alternatively, the burners 44 can be pointed toward the upstream end 30A of the channel

22A at an angle between about 95 degrees to about 175 degrees relative to the surfaces 40,

similar to the burners 44 shown in Fig. 3. This embodiment will be described in greater

detail in the description hereinbelow.

Continuing with reference to Fig. 2, the burners 44 may be staggered or

alternatively spaced so that opposing burners 44 in the opposing sidewalls 28A are

laterally offset or do not laterally align (do not vertically align when viewing Fig. 2) with

one another. The flame temperature of an oxygen-fired burner is about 4200°F-5200°F

(2315.56°C-2871.11°C). However, the flame is preferably very small. Consequently, the

flame does not directly contact the sidewalls 28A. However, heat radiating from the flame

is quite substantial. Although the flame does not directly contact the sidewalls 28A, the

sidewalls 28A are heated sufficiently by convection or heat otherwise radiating from the

flame. This radiant heat is sufficient to properly condition the molten glass G and

maintain the molten glass G at a desired temperature without compromising the integrity

of the channel 22A by exposing the channel 22A to excessively high temperatures. This

holds true even if the burners 44 are spaced about 1 foot (0.3048 meter) to about 5 feet

(1:24 meter) apart from one another.

Although not shown, it may be desirable to provide a hole 43A in the end wall 36A

of the channel 22A. This hole 43A may be used as'an exhaust hole or to support another

burneer 44 if more heat is needed in this region for conditioning the molten glass G or to

maintain the molten glass G at a desired temperature.

Another embodiment of the invention is shown in Fig. 3. This embodiment is

similar to the embodiment described above except the burners 44 are provided in pairs. In

this embodiment of the invention, opposing burners 44 are not staggered or alternatively

spaced. Instead, the opposing burners 44 are laterally aligned (vertically aligned when

viewing Fig. 3) with one another. In this embodiment of the invention, more uniform

distribution of heat may be provided.

In either of the foregoing embodiments of the invention, the burners 44 can be

oriented so that the flames of opposing burners 44 cause one another to reflect toward the

sidewalls 28A, 28B of the channel 22A, 22B. This is illustrated diagrammatically by the

conical shaped pattern shown in Fig. 3. It; should also be appreciated by one of ordinary

skill in the art that the burners 44 in the foregoing embodiments could be angled

downward. For example, the burners 44 could be angled downward at an angle in a range

of about 0 degrees to about 20 degrees.

Another embodiment of the invention is illustrated in Fig. 4. The channel 22C

according to this embodiment of the invention has a surface 46 defined by the top 24C of

the channel 22C. This surface 46 has at least one hole 42C therein. A burner 44 is

provided in the hole 42C. In a preferred embodiment of the invention, a plurality of holes

4?. C is provided and a burner 44 is provided in each of the holes 42C. The burners 44 are

preferably oxygen-fired burners.

The burners 44 are oriented in a plane (for example, a substantially vertical plane)

perpendicular to the surface 46 and at an acute angle relative to the surface 46. In a

preferred embodiment of the invention, the burners 44 are pointed toward the upstream

end 30C of the channel 22d at an angle between about 5 degrees to about 85 degrees

relative to the surface 46, as shown in Fig. 4. Alternatively, the burners 44 can be pointed

toward the downstream end 32C of the channel 22C at an angle between about 95 degrees

to about 175 degrees relative to the surface 46, similar to the burners 44 shown in Fig. 3.

As shown in the drawings, a hole 43 C may be provided in the end wall 36C of the

channel 22C. The hole 43C may be used as an exhaust vent for the channel 22C. In a

preferred embodiment of the invention, this hole 43C is used to support another burner 44

if are heat is needed in this region for conditioning the molten glass G or to maintain the

molten glass G at a desired temperature. Although, the burner 44 in the hole 43C in the

end wall 36C is preferably oriented at an angle of about 15 degrees relative the top surface

49 has shown in Fig. 4, other angles may be suitable for carrying out the invention. For

example, if the hole 43C is in the end wall 36C, the burner 44 can be at any angle ranging

from about 5 degrees to about 90 degrees (or horizontal) relative to the end wall 36C. If

the hole 43C is in the junction of the end wall 36C and the top surface 46, the burner 44

can be at any angle ranging from about 5 degrees to about 85 degrees relative to the end

wall 36C.

Yet another embodiment of the invention is shown in Fig. 5. The channel 22D

according to this embodiment of the invention is a hybrid channel having an intermediate

cooling channel 48 and diametrically disposed burners 44. Although the burners 44 shown

are provided in the top 24D of the channel 22D, the burners 44 may be provided in the

side walls 28D. This embodiment of the invention is useful in wider firing zones where

some cooling is desired, such as in glass container forming operations. Such operations

typicallyrequire channels that measure about 5 feet (1.524 meter) wide,

In each of the foregoing embodiments of the invention, the burners 44 should be

oriecated so that the burner flame is not pushed into the top 24C, 24D or the sidewalls 28A,

28B,28D. Moreover, the burners 44 should also be separated and the flame tempered so

that excessive levels of heat are not reached within the channel 22A, 22B, 22C, 22D. This

avoids the risk of overheating the top 24C, 24D, the sidewalls 28A, 28B, 28D, and/or the

burner nozzle, resulting in damage to the refractory material or burners 44.

In each of the foregoing embodiments of the invention, the flow of oxygen is

preferably about 20 to 200 cubic feet per hour (0.566 to 5.663 cubic meter per hour) for

each burner 44. Any gas that requires this amount of flow for complete combustion may

be suitable for carrying out the invention. The oxygen demand should be the same

into endent of the gas used.

The front end of the invention is advantageous because it uses fewer burners, fewer

valves, fewer fittings, and a smaller number of associated manifolds and pipes. Firing is

more efficient, therefore less fuel is consumed. Consequently, fuel pipe sizes are reduced.

There is also a large reduction of pipe sizes for piping oxygen as opposed to air (for

capable, from 8, 6, or 4 inches (20.32, 15.24, or 10.16 centimeters) to 1 or 2 inches (5.08

or 2.54 centimeters) or smaller pipe). Installation costs are also reduced.

In accordance with the provisions of the patent statutes, the principle and mode of

operatino of this invention have been explained and illustrated in its preferred

embodiment. However, it must be understood that this invention may be practiced

of exise than as specifically explained and illustrated without departing from its spirit or

WE CLAIM

1. An oxygen-fired front end adaptable in a glass forming operation, the

front end comprising:

- a channel (22A) comprising an upstream end (30A), a downstream

end (32A), at least one sidewall (28A) defining a surface (40)

having at least one hole (42A), the upstream end (30A) disposed

above the level (L) of the molten glass (G), the downstream end

(32A) being below the glass level (L); and

- at least one burner (44) in said at least one hole (42A), said at

least one burner (44) being oriented at a plane perpendicular to

said at least one surface (40), said plane extending between said

upstream end and said downstream end.

2. The front end as claimed in claim 1, wherein said at least one burner (44)

is oriented at an acute angle relative to said at least one surface (40).

3. The front end as claimed in claim 1, wherein said at least one surface is

defined by a refractory super structure.

4. The front end as claimed in claim 1, wherein said at least one surface (40)

is defined by a top (24C) of said channel (22).

5. The front end as claimed in claim 1, comprising at least one second

surface having at least one second hole therein, and at least one second

burner in said at least one second hole, said surfaces being defined by a

pair of sidewalls (28A).

6. The front end as claimed in claim 5, wherein said at least one burner is

laterally offset with said at least one second burner.

7. The front end as claimed in claim 1, wherein said at least one burner

laterally aligns with said at least one second burner.

8/The front end as claimed in claim 1, wherein said at least one burner is an

oxygen-fired burner.

9. An oxygen-fired front end adaptable in a glass forming operation, the

front end comprising:

a channel (22) having a top (24C) and a pair of sidewalls (28A), each

sidewall having a surface (40), said channel having at least one hole (42A,

42C) in at least one of said surfaces; said top (24C) disposed above the

level (L) of the molten glass (G); and

at least one oxygen-fired burner (44) in said at least one hole, said at

least one burner being at acute angle relative to said at least one

surface.

10. The front end as claimed in claim 9, wherein said at least one hole (42C)

is in said surface (46) of said top of said channel.

11. The front end as claimed in claim 9, comprising at least one second hole

(42A), wherein said second hole is in said surfaces of each of said

sidewalls.

12.The front end as claimed in claim 11, wherein said holes are laterally

offset with one another.

13.The front end as claimed in claim 11, wherein said holes laterally align

with one another.

14. An oxygen fired front end adaptable in a glass forming operation, the

front end comprising:

a channel (22) having a top (24C) and side walls (28A) each having a

super structure surface constructed refractory material, said channel

having an upstream end (30A), a downstream end (32A), at least one of

said surfaces having a plurality of holes (42A, 42C) therein; said top (24C)

disposed above the level (L) of the molten glass (G); and

a plurality of oxygen -fired burners (44), each said burner extending

through a corresponding one of said holes so that said burners extend at

an acute angle relative to said at least one surface and in a plane

extending between said upstream end and said downstream end and

perpendicular to said least one surface.

15.The front end as claimed in claim 14, wherein said channel comprises an

end wail (36C) and a bottom, said end wall having a super structure

surface constructed of refractory material and at least one hole (43C) in

said end wall, said bottom of said channel having at least one glass orifice

(38) therein proximate said end wall.

16.The front end as claimed in claim 15, wherein said holes (42C) are in said

surface (46) of said top (24C) of said channel.

17.The front end as claimed in claim 16, wherein one of said burners is in

said at least one hole in said end wall, said burners being directed toward

said upstream end of said channel.

18.The front end as claimed in claim 17, wherein said burner in said at least

one hole in said end wall is at an angle in a range of 5 degrees to

90 Degrees relative to said end wall.

19.The front end as claimed in claim 14, wherein said holes (42A) are in said

surface (40) and sidewalls (28A) of said channel.

20.The front end as claimed in claim 19, wherein said holes are in one of said

side walls that do not laterally align with said holes in the other one of

said side walls.

21.The front end as claimed in claim 19, wherein said holes are in one of said

side walls laterally aligning with said holes in the other one of said side

walls.

22.The front end as claimed in claim 14, wherein said holes are spaced about

1 foot (0.3048 meter) to about 5 feet (10524 meter) apart.

This invention relates to an oxygen-fired front end adaptable in a glass forming

operation, the front end comprising; a channel (22A) comprising an upstream

end (30A), a downstream end (32A), at least one sidewall (28A) defining a

surface (40) having at least one hole (42A), the upstream end (30A) disposed

above the level (L) of the molten glass (G), the downstream end (32A) being

below the glass level (L); and at least one burner (44) in said at least one hole

(42A), said at least one burner (44) being oriented at a plane perpendicular to

said at least one surface (40), said plane extending between said upstream end

and said downstream end.

Documents:

				07-11-2012-CASH-(07-11-2012)-ASSIGNMENT.pdf

				07-11-2012-CASH-(07-11-2012)-CORRESPONDENCE.pdf

				07-11-2012-CASH-(07-11-2012)-FORM-16.pdf

				07-11-2012-CASH-(07-11-2012)-PA.pdf

				1421-KOLNP-2004-(07-11-2012)-ASSIGNMENT.pdf

				1421-KOLNP-2004-(07-11-2012)-CORRESPONDENCE.pdf

				1421-KOLNP-2004-(07-11-2012)-FORM-16.pdf

				1421-KOLNP-2004-FORM-27.pdf

				1421-kolnp-2004-granted-abstract.pdf

				1421-kolnp-2004-granted-assignment.pdf

				1421-kolnp-2004-granted-claims.pdf

				1421-kolnp-2004-granted-correspondence.pdf

				1421-kolnp-2004-granted-description (complete).pdf

				1421-kolnp-2004-granted-drawings.pdf

				1421-kolnp-2004-granted-examination report.pdf

				1421-kolnp-2004-granted-form 1.pdf

				1421-kolnp-2004-granted-form 18.pdf

				1421-kolnp-2004-granted-form 2.pdf

				1421-kolnp-2004-granted-form 3.pdf

				1421-kolnp-2004-granted-form 5.pdf

				1421-kolnp-2004-granted-pa.pdf

				1421-kolnp-2004-granted-reply to examination report.pdf

				1421-kolnp-2004-granted-specification.pdf

« Previous Patent

Next Patent »

Patent Number	233776	

Indian Patent Application Number	1421/KOLNP/2004	

PG Journal Number	15/2099	

Publication Date	10-Apr-2009	

Grant Date	08-Apr-2009	

Date of Filing	24-Sep-2004	

Name of Patentee	OWENS CORNING	

Applicant Address	ONE OWENS CORNING PARKWAY, TOLEDO, OH	

Inventors:

#	Inventor's Name	Inventor's Address	

1	JIAN, CHIRSTOPHER, Q.	1045 BARRINGTON COURT WESTERVILLE, OH 43082	

2	TOTH, WILLIAM, W.	106 OVERDRIVE ROAD NEWARK, OH 43055	

3	BAKER, DAVID, J.	770 GOLDEN DRIVE NEWARK, OH 43055	

4	ADAMS, HARRY, P.	215 LLANBERIS DRIVE GRANVILLE, OH 43023	

PCT International Classification Number	C03B 7/06, 7/096	

PCT International Application Number	PCT/US2003/08313	

PCT International Filing date	2003-03-18	

PCT Conventions:

#	PCT Application Number	Date of Convention	Priority Country	

1	10/116,432	2002-04-04	U.S.A.	

© All Indian Patents, 2013-2021.

  Patent data available in the public domain from Indian Patents Office, Department of Industrial Policy and Promotions, Ministry of Commerce and Industry, Government of India.

File: patents/233781-an-improved-method-for-de-phosphorisation-of-steel-in-and-ld-steel-making-converter.html
Indian Patents. 233781:AN IMPROVED METHOD FOR DE-PHOSPHORISATION OF STEEL IN AND LD STEEL MAKING CONVERTER

Indian Patents

Recently Granted Patents

  Recently Published Patents

Title of Invention	AN IMPROVED METHOD FOR DE-PHOSPHORISATION OF STEEL IN AND LD STEEL MAKING CONVERTER

Abstract	The main object of the present invention is to enhance the mixing for improved mass transfer during blowing through the elements mounted in the base of the converter, called tuyeres, without increasing the gas flow rate. This and other objects of the present invention can be achieved by distributing the total gas flow through the bottom tuyeres differentially among the tuyeres. As explained in the last section, conventionally the flow through the bottom tuyeres are distributed uniformly among the tuyeres. In contrast to this uniform flow rate, the differential flow rate used in the present invention increases the mixing and mass transfer by as high as 35%. Thus the present invention provides an improved method for dephosphorisation of steel in an LD steel making converter comprising the steps of: blowing oxygen using a top oxygen lance for refinina steel; combined blowing of inert gases from a plurality of elements arranged at the base of said converter for enhancing mixing for improved mass transfer; and regulating the flow of said inert gases through said elements for distributing the total gas flow differentially among said elements.	

Full Text	FIELD OF APPLICATION

The present invention generally relates to an improved method for de-phosphorisation of

steel in an LD steel making converter. In particular it relates to a method for enhancing

the mixing of molten metal for improved mass transfer by injecting the gas in differential

flow pattern among the tuyeres.

BACKGROUND OF THE INVENTION

Since the inception of basic oxygen steel making process into operation, this has been

subjected to continuous development. One of the most important developments has been

the introduction of combined blowing, where the refining achieved with the top oxygen

lance augmented by the injection of inert gases such as argon and nitrogen from elements

mounted in the base of the converter called tuyeres.

The advantages of combined blowing can be fundamentally attributed to improved

hydrodynamics within the bath as a result of far better mixing and improved agitation in

the converter.

The chronological change in number of the bottom tuyeres is found to enhance mixing

starting from a single concentric bottom tuyeres to as high as eight number of bottom

tuyeres. In conventional practice, the flow rate among the tuyeres is kept uniform besides

optimizing the radial placement of the set of tuyeres and an increase in total gas flow rate

through them during the course of a heat in steel making.

Submerged gas injection through bottom of a metallurgical reactor containing molten metal

such as LD steel making converter has been an established practice for enhanced mass

transfer rates, improved mixing and closer approach to chemical equilibrium. The

improvement with respect to the primitive LD process, with only top blowing, is attributed

to the better homogenization of the temperature and chemical composition of the bath and

improving the reaction rates by bringing reactants together and moving products from the

reaction site.

This additional bath stirring helps in attaining metallurgical advantages in terms of

improved metallic yield, better process control and meeting stringent quality requirements

by achieving controlled oxygen, carbon, phosphorous and nitrogen contents in the steel.

Various benefits obtained out of combined blowing were such as increased steel yield,

improved slag metal interaction, better ferroalloy recovery etc.

This is attributed to the fact that in steelmaking process the metallurgical characteristics of

the process is linked to the attainment of the slag metal equilibrium at any instant during

the blow and it is mainly dependent upon the efficiency of the bath mixing and mass

transfer rate. The variables such as radial placement of the tuyeres, tuyere configuration

(circular, linear etc.), and total bottom gas flow rate have been studied vividly to improvise

mixing and mass transfer in the steel making converter vessel. Numerous studies had

been carried out keeping the improvement in mixing and mass transfer rates of slag-metal

in LD steel making converter in perspective through changing different tuyere

arrangements, the bottom injection parameters such as the gas injection rate and the PCD

(pitch circle diameter - the ratio of radial distance of tuyere to that of the radius of the

vessel) of the placement of the bottom tuyeres, the number of tuyeres.

The thermodynamic behavior of the different refining reactions is well established. During

the decarburization period of the blow, a vigorous CO evolution helps in getting the aided

mixing, an inherent advantage of the process.

Hence the bottom gas flow through the bottom injection elements are regulated in such a

way that it should be operated at desired flow rates as per the thermodynamic state of the

refining reactions. It is operated from a flow rate barely minimum to avoid clogging to a

highest during the end of the blow so as to take care of mixing and mass transfer in the

bath. But whatever the state of the flow rate at which it is operated at, one of the typical

features of the bottom blowing has been a uniform flow through all the bottom tuyeres.

However, it is worth noting that all the investigations that have been carried out till date

relate to the enhancement of mixing and mass transfer through modifying the parameters

such as increased gas flow rate through bottom, increasing number of bottom tuyeres,

changing the radial position of the tuyeres, or changing the total flow rate of through the

tuyeres during course of the blow.

But increased gas flow rate also means higher mechanical wear of the tuyere wall and

hence resulting in lower refractory lining life.

A need therefore exists for achieving optimum mixing and mass transfer without increasing

the gas flow rate or changing the tuyere position.

SUMMARY OF THE INVENTION

The main object of the present invention is to enhance the mixing for improved mass

transfer during blowing through the elements mounted in the base of the converter, called

tuyeres, without increasing the gas flow rate.

This and other objects of the present invention can be achieved by distributing the total

gas flow through the bottom tuyeres differentially among the tuyeres.

As explained in the last section, conventionally the flow through the bottom tuyeres are

distributed uniformly among the tuyeres. In contrast to this uniform flow rate, the

differential flow rate used in the present invention increases the mixing and mass transfer

by as high as 35%.

Thus the present invention provides an improved method for dephosphorisation of steel in

an LD steel making converter comprising the steps of: blowing oxygen using a top oxygen

lance for refinina steel; combined blowing of inert gases from a plurality of elements

arranged at the base of said converter for enhancing mixing for improved mass transfer;

and regulating the flow of said inert gases through said elements for distributing the total

gas flow differentially among said elements.

BRIEF DESCRIPTION OF THE ACCOMPANYING DRAWINGS

The invention can now be explained with the help of the accompanying drawings where

Figure la is a schematic sketch showing uniform flow rate through the bottom tuyeres.

Figure lb shows differential flow rate through the tuyeres of the present invention.

Figure 2 is a schematic sketch showing the radial position of the bottom tuyeres in the

model used for study and the arrows shows the position of the trunion.

Figure 3 shows a schematic sketch of the experimental set up.

Figure 4 shows a typical mixing time plot.

Figure 5 shows a differential flow rate scheme with flow rate distribution.

Figure 6 shows a comparison of mixing time of existing uniform flow with differential

flow condition at tuyeres position in existing LD shop vessel.

Figure 7 shows a comparison of mixing time of uniform flow rate with differential flow

condition at S(l) tuyere configuration.

Figuere 8 shows a comparison of mixing time of uniform flow with differential flow

condition at S(2) tuyere configuration.

Figure 9 shows the change in concentration of benzoic acid in the water with time for

differential flow condition for existing S(0) configuration.

Figure 10 shows a comparison of mass transfer rate constant of uniform and differential

flow for existing S(0) configuration.

Figure 11 shows a comparison of mass transfer rate constant of uniform and differential

flow for S(l) configuration.

DETAILED DESCRIPTION

A schematic illustration of the flow uniformity through the tuyeres is shown in Figure 1A.

In contrast to this uniform flow rate, the differential flow rate of the present invention is

shown in Figure 1B.

Mixing time and mass transfer experiments were carried out on a physical model

geometrically and dynamically similar to an existing LD steel making vessel. The Modified

Froude Number was used to make the model dynamically similar to the prototype.

The details of the prototype and the model are enlisted in Table 1.

For the mixing time experiment, slag phase was not simulated as the overall mixing in a

converter is exclusively governed by fluid in the bulk metal phase. However, during mass

transfer experiments a separate phase simulating slag was used along with water

simulating liquid steel.

Mixing time experiments were carried out by monitoring the conductivity of the bath by

means of conductivity probe and kCI solution as tracer. However, during the study the

location of the bottom tuyere at different PCD had been tried out. The details of the

different configurations are listed in Table 2 and are shown in Figure 2.

An integrated experimental set up used during the study is shown in Figure 3. The mixing

time for each experiment was calculated from the conductivity versus time plots for a

degree of mixing of 95 % (+ 5%). Sufficient care was taken to ensure that the variation in

the mixing time for any identical sets of experiments did not exceed three seconds. A

typical mixing time experiment is depicted graphically in Figure 4.

In mass transfer experimentation, a new system (engine oil-water) had been used for this

study. Phase 1 simulates the steel whereas Phase II simulates the siag phase. The

following equation was used to calculate the mass transfer rate constant (k).

where k is the mass transfer rate constant of exchange material from Phase I to Phase II;

Ce is the equilibrium concentration of the exchange material in Phase I;

Ct is the concentration of the exchange material in Phase I after time t;

C0 is the initial concentration of exchange material in Phase I.

The exchange material used for the study was benzoic acid. Hence all the mass transfer

experiments were carried out with this system. In the mass transfer experiments, the

transfer of benzoic acid from the water to the engine oil grade-68 was studied, A typical

mass transfer experiment was carried out by first filling up the model with 90 litres of

benzoic acid solution (about 2 gms/lit), then 18 litres of engine oil was gently poured on it.

This amount was similar to the proportion of the slag with respect to liquid steel volume in

the steel making vessel in an existing LD shop. Samples were collected simultaneously

from centre and periphery of the vessel at an interval of 2 minutes. These samples were

subsequently analyzed for their benzoic acid content volumetrically by titrating against 0.05

N potassium hydroxide (KOH) solution using phenolphthalein as the indicator.

For determining the impact of differential flow rate on mixing in the LD converter, various

schemes were formulated and mixing time experiments were carried out by varying the

bottom gas flow rate and keeping other parameters like top lance flow rate, lance height,

bath height constant as enlisted in Table 1. Figure 5 shows a scheme of differential flow

rate among the bottom tuyeres by clubbing together all the 8 tuyeres into three groups of

tuyeres. The flow rates among them were varied from low, intermediate and highest

keeping the total bottom gas flow rate constant. As shown in Figure IB the flow rates are

in the ratio of 2:3:5 in the three groups.

The best location for putting the probe in the case of the differential flow conditions was

optimized. As explained in the previous section, the flow rate was varied so as to cover up

the minimum flow rate through tuyeres corresponding to the start of the blow to a

maximum flow rate at the end of the blow. A consistent improvement in mixing time of

the order of 33-41 % was observed across a wide range of bottom gas flow rate of as

low as 10 Ipm to 50 lpm which covering the minimum and the maximum flow rates

corresponding to that under practice in LD steel making process. But in the flow regime at

which an LD shop operates an improvement in mixing time of more than 30 % was

achieved with differential flow compared to the existing practice of uniform flow through

the tuyeres.

The comparison of mixing time between the uniform flow conditions with the differential

flow condition for existing tuyeres position is shown in Figure 6.

A similar improvement in terms of mixing time has been obtained with the tuyeres

configurations such as S(l), S(2) as shown in Figures 7 and 8 respectively. The mixing

results from a combination of many phenomena such as molecular diffusion, convective

flow and turbulent diffusion. Any one of these phenomena is not sufficient for perfect

mixing. What happens in the vessel is that when the bath is stirred through bottom

purging and top lance injection, turbulent motion is generated in the bath which drives the

convective flow or bulk flow. Such bulk flow causes disintegration of the larger size

pockets of fluid into smaller pockets called eddies and gets dispersed to improve mixing

process which is termed as eddy diffusion. This type of mixing in bulk of the vessel is

termed as macro mixing. When the flow rate through all the tuyeres is uniform, the

circulation cells formed in the liquid metal pool will have uniform strength. This causes

little interaction amongst the cells. But in the case of differential flow rates, the cells

formed will have different strengths which aids in more and more bulk convection as there

is clearly a gradient of energy in three different regions of the bath and thereby enhancing

the intermixing amongst the cells.

To determine the impact of differential flow rate on Mass Transfer Rate in the LD

converter, mass transfer study was carried out for all the configuration such as S(0), S(1),

S(2) with uniform and differential flow. These locations were selected based on the basis

of better mixing. As discussed earlier, during the mass transfer experimentation, samples

were taken from centre as well from the periphery of the vessel. It was found that there

was not much difference in the concentration in the samples obtained from the centre as

well periphery of the vessel as shown in Figure 9.

As expected, concentration of benzoic acid decreased with time. The mass transfer

between the two fluids owing to the mixing of the phases was calculated assuming first

order kinetics by the expression as given in equation (1). As in the present investigation

interracial area 'A' for mass transfer was not determined, therefore, the mass transfer

coefficient could not be determined instead the rate constant 'K' was determined. The

value of Ce in the present investigation was found to be 1.246 gms/litre. The value of rate

constant was determined by plotting -In[(Ct-Ce)/(C0-Ct)] against time and by fitting

straight lines; the slope of each line gave the value of rate constant V when the

differential flow rate condition was imparted to the bottom gas flow rate. Figure 10 shows

that the rate constant 'K' increased by 28 % when flow pattern was changed from uniform

to differential flow at existing tuyere location S(0).

Figure 11 shows the improvement in 'K' when a differential flow in place of uniform flow

condition was tried out for tuyere configured S(l) and an improvement of magnitude of

about 65% was obtained. It is evident that with respect to existing tuyere configuration

S(0) with uniform flow rate the improvement in mass transfer rate constant 'K' was 18 %

when changed to S(l) with uniform flow rate.

WE CLAIM

1. An improved method for dephosphorization of steel in an LD steel making

converter comprising the steps of:

- blowing oxygen using a top oxygen lance for refining steel;

- blowing of inert gases like argon or nitrogen at rate of 2.2-6 N m3/min

through a plurality of tuyeres elements placed at the bottom of said

converter for enhancing mixing for improved mass transfer with a stirring

effect and

- regulating the flow of said inert gases through said element for

distributing the total gas flow differentially among said elements clubbed

together as plurality of groups.

2. The method as claimed in claim 1, wherein said plurality of elements

called tuyeres are eight in number and arrange radially at the base of said

converter.

3. The method as claimed in claim 1, wherein the differential flow rate

among said bottom tuyeres is achieved by clubbing the tuyeres into three

groups.

4. The method as claimed in claim 47-wherein the flow rate among said three

groups are in the ratio of 2:3:5.

5. An improved method for de-phosphorisation of steel in an LD steel making

converter,substantially as herein described and illustrated in the

accompanying drawings.

The main object of the present invention is to enhance the mixing for improved mass

transfer during blowing through the elements mounted in the base of the converter, called

tuyeres, without increasing the gas flow rate.

This and other objects of the present invention can be achieved by distributing the total

gas flow through the bottom tuyeres differentially among the tuyeres.

As explained in the last section, conventionally the flow through the bottom tuyeres are

distributed uniformly among the tuyeres. In contrast to this uniform flow rate, the

differential flow rate used in the present invention increases the mixing and mass transfer

by as high as 35%.

Thus the present invention provides an improved method for dephosphorisation of steel in

an LD steel making converter comprising the steps of: blowing oxygen using a top oxygen

lance for refinina steel; combined blowing of inert gases from a plurality of elements

arranged at the base of said converter for enhancing mixing for improved mass transfer;

and regulating the flow of said inert gases through said elements for distributing the total

gas flow differentially among said elements.

Documents:

				327-KOL-2005-FORM 27.pdf

				327-kol-2005-granted-abstract.pdf

				327-kol-2005-granted-claims.pdf

				327-kol-2005-granted-correspondence.pdf

				327-kol-2005-granted-description (complete).pdf

				327-kol-2005-granted-drawings.pdf

				327-kol-2005-granted-examination report.pdf

				327-kol-2005-granted-form 1.pdf

				327-kol-2005-granted-form 13.pdf

				327-kol-2005-granted-form 18.pdf

				327-kol-2005-granted-form 2.pdf

				327-kol-2005-granted-form 3.pdf

				327-kol-2005-granted-form 5.pdf

				327-kol-2005-granted-gpa.pdf

				327-kol-2005-granted-others.pdf

				327-kol-2005-granted-reply to examination report.pdf

				327-kol-2005-granted-specification.pdf

« Previous Patent

Next Patent »

Patent Number	233781	

Indian Patent Application Number	327/KOL/2005	

PG Journal Number	15/2099	

Publication Date	10-Apr-2009	

Grant Date	08-Apr-2009	

Date of Filing	19-Apr-2005	

Name of Patentee	TATA STEEL LIMITED	

Applicant Address	RESEARCH AND DEVELOPMENT AND SCIENTIFIC SERVICES DIVISION, JAMSHEDPUR	

Inventors:

#	Inventor's Name	Inventor's Address	

1	SINGH VIKAS	TATA STEEL LIMITED RESEARCH AND DEVELOPMENT AND SCIENTIFIC SERVICES DIVISION, JAMSHEDPUR 831 001	

2	LENKA S. N.	TATA STEEL LIMITED RESEARCH AND DEVELOPMENT AND SCIENTIFIC SERVICES DIVISION, JAMSHEDPUR 831 001	

3	AJMANI S. K.	TATA STEEL LIMITED RESEARCH AND DEVELOPMENT AND SCIENTIFIC SERVICES DIVISION, JAMSHEDPUR 831 001	

4	JHA. H.	TATA STEEL LIMITED RESEARCH AND DEVELOPMENT AND SCIENTIFIC SERVICES DIVISION, JAMSHEDPUR 831 001	

PCT International Classification Number	C21C 7/064	

PCT International Application Number	N/A	

PCT International Filing date		

PCT Conventions:

#	PCT Application Number	Date of Convention	Priority Country	

1			NA	

© All Indian Patents, 2013-2021.

  Patent data available in the public domain from Indian Patents Office, Department of Industrial Policy and Promotions, Ministry of Commerce and Industry, Government of India.
