Repository: anandvc/allindianpatents

File: patents/233844-a-method-for-producing-a-bristle-from-a-thermoplastic-polymer-by-injection-molding.html (part 1 of 3)
Indian Patents. 233844:A METHOD FOR PRODUCING A BRISTLE FROM A THERMOPLASTIC POLYMER BY INJECTION MOLDING

Indian Patents

Recently Granted Patents

  Recently Published Patents

Title of Invention	A METHOD FOR PRODUCING A BRISTLE FROM A THERMOPLASTIC POLYMER BY INJECTION MOLDING

Abstract	The invention relates to a method for producing a bristle from a thermoplastic polymer by injection molding a molten polymer mass into a bristle-molding channel, said channel having a predetermined length and a predetermined cross- sectional shape along said length, the method comprising the steps of injecting the molten polymer mass into said channel under pressure, said pressure being selected in dependence on said cross sectional shape of said channel, a ratio of a largest width of a cross section of said channel to said length of said channel being selected as less than or equal to 1:10, wherein said injection pressure is 2000 to 5000 bar (2 x105 kPa to 5x105 kPa), and sufficient to provide a specific pressure in a bristle forming channel of more than 300 bar (0.3 x 105 kPa); and venting said channel along said length during step a), wherein a shear flow is established with a core speed of approximately 1000 mm/s in a center of molten polymer mass flow and with a large shearing effect due to wall friction of the molten polymer mass under distinct longitudinal orientation of polymer molecules, at least in a portion of the molten polymer mass proximate a wall of said channel, said longitudinal orientation of the polymer molecules being maintained throughout said length of said channel.	

Full Text	Method and Device for Producing Bristles

The invention concerns a method for producing a bristle from a

thermoplastic polymer through injection molding, wherein the molten

polymer mass is injected under pressure into a bristle-molding channel of

predetermined length having a predetermined cross-sectional shape along

this length and the channel is vented during injection molding. The

invention also concerns a device for carrying out this method.

Animal hair and natural fibers which were previously used as bristle

material for producing brushes, paint brushes or the like have been

substantially replaced by artificial bristles, wherein the production of the

bristle material is based largely on long-standing technology related to the

production of synthetic textile fibers, i.e. extrusion or spinning processes.

However, a bristle is subjected to completely different conditions than an

endless fiber in a fiber composite. It is free and fixed at only one end and

can be regarded in terms of stability as a bar which bends and which is

fixed at one end. Pressure or compression forces and sometimes also

tensile forces occur during use. Compared to endless fibers, the

production requirements are different with regard to bending strength,

fatigue strength under reversed bending stresses, buckling resistance and

bend recovery.

Monofilaments for bristles are therefore extruded having relatively large

diameters up to a few millimeters. Shaping by the extrusion and spinning

nozzle produces a certain longitudinal orientation of the molecules in the

molten polymer mass which is however not sufficient to provide the

monofilament with the desired properties. The monofilament is therefore

drawn, i.e. stretched under appropriate drawing forces, which usually

requires pre-drawing, post-drawing, and subsequently thermal

stabilization, which can be repeated, if required. The endless

monofilament is subsequently wound up and the wound-up product is

again stabilized, if required.

If, for production of brushes, the endless monofilaments are not processed

directly from the spool - which is still the exception today - a large

number of monofilaments are combined into strands and bound and cut to

suitable lengths of between 60 and 120cm. The strand material is again

cut to a length, which is slightly longer than the final bristles thereby

producing waste of approximately 30% of the initial material. For high-

quality plastic bristles, e.g. of polyamides (nylon), which are required for

quality brushes, e.g. toothbrushes, hygiene brushes etc., the price for the

raw material is the most expensive factor in the brush price. The price of

extruded bristles is consequently considerably increased by the large

amount of waste.

For brushes, the production of bristles is followed by mounting the bristles

to the bristle support, which can be effected either mechanically or

thermally. Since the free length of the bristles largely varies in this

intermediate state, shearing-off and in most cases post-processing of the

bristles and mainly of the bristle ends follows to remove the sharp cutting

edges. If the effective brushing surface formed by the free ends must

meet special requirements, e.g. for toothbrushes, the brushing surface

must either be given a contour already during mounting or the flat

brushing surface must be subsequently shaped, which produces additional

waste of approximately 10%.

Considering the fact that approximately 90% of the worldwide need of

bristles is limited to bristles having a length of 
production through spinning including all subsequent work processes until

the bristle is finished is highly uneconomical, due to the raw material

waste alone. Further limitations result from the fact that monofilaments

can usually only be produced with cylindrical shape and with profiled

cross-section such that the structure of the bristles is limited and

extensive later processing may be required.

Injection molding production of brush bodies, brush handles, paint brush

handles etc. from plastic material was established quite early in the brush

and paint brush industry to utilize the numerous structural possibilities of

injection molding technology. Various attempts were made to produce the

brush body with integral bristles through injection molding. In practice,

these methods are used only for bristles of the lowest quality and stability

requirements, in particular those which are used only once or a few times.

Injected bristles have a much worse bending strength, fatigue strength

under reversed bending stresses and buckling strength, insufficient bend

recovery and low wear resistance. Injected brushes have highly conical

bristles with relatively large cross-sections in the root region of the bristle

due to the method, and are therefore more appropriately described as

pins or bolts rather than bristles. Some known injection molding methods

in brush technology are described below.

Rotating bristles for grinding and polishing surfaces are composed of disc-

shaped brush segments, which are produced individually through injection

molding (US 5,903,951). Each brush segment comprises a central support

disc from which the bristles outwardly extend radially or at an angle

inclined against the direction of rotation, relative to the radial direction.

The brush segments consist of a thermoplastic or thermoelastic polymer

(TP or TPE), which is filled with abrasive particles. The bristles preferably

have a length of between 1cm and 5cm and a diameter of between

0.25mm and 10mm, preferably between 1mm and 2mm. In one concrete

embodiment, the conical bristles have a length of 75mm and a diameter

of 2mm at the root and 1.5mm at the tip. The two-part injection mold

consists of two plates having the cavities for the support disc and the

bristles on mutually facing sides, which simultaneously form the mold-

separating plane. The molten polymer mass with the admixed abrasive

particles is injected from the center of the support disc at an injection

pressure of 690 to 6900 kPa (0,59 to 69 bar). The preferred pressure

range is between 2070 to 4830 kPa. The required venting of the mold

cavity occurs in the mold-separating plane, i.e. parallel to the bristles.

This unavoidably produces two mold-separating seams on the bristle

jacket, which extend from the root to beyond the tip. The abrasive

particles cause additional narrowing of the small cross-sections in the

bristle cavities and the molten polymer mass solidifies too quickly at these

locations prior to complete filling of the bristle cavity. For this reason,

injection molding is preferred in two steps, wherein a highly filled molten

polymer mass is initially injected into the bristle cavities and a more or

less unfilled molten polymer mass is then subsequently injected. One of

average skill in the art knows that during injection molding, practically no

molecular orientation takes place in the polymer (US 2001/0007161 A1,

see column 1, paragraph 0006). This produces a completely insufficient

bending behavior for bristles, which is additionally deteriorated by the

admixed abrasive particles. The stated maximum injection pressure of

6900 kPa (69 bar) is strongly reduced through the flow resistance in the

narrow mold cavity for forming the carrier disc and in the subsequent

bristle channels such that the person skilled in the art may have

reasonable doubts about the practicability of this method.

US 3,618,154 describes the production of a toothbrush in one single

injection molding process wherein the bristles on the brush head are

injected in a type of bundle arrangement. Towards this end, the two-part

injection molding tool whose mold-separating plane is in the plane of the

bristle head, has substantially cylindrical bores which extend from the

moid surface forming the bristle side of the brush head. Substantially

cylindrical mold cores engage in the bores from the opposite side wherein

one of their end faces forms part of the mold surface for the bristle

support side of the head and - starting therefrom - comprise groove-like

depressions which extend along jacket lines. These groove-like

depressions taper uniformly and conically from the front-side mold surface

towards the other end and terminate in a semi-spherical dome on the

jacket of the mold core on which the depressions are uniformly

distributed. Each depression forms, together with the bore wall in the one

part of the injection mold, a bristle-molding channel, which consequently

conically tapers from the mold cavity for the brush head towards the other

end. The channels are vented across their entire length in the separating

surface between mold core and bore, i.e. substantially parallel to the

bristles. US 3,618,154 requires high precision of the cooperating surfaces.

Each bristle inevitably has two mold-separating seams, which extend

along jacket lines on the bristle. It is also not possible to produce bristles

with circular cross-section since the groove-like depression in the mold

core has a substantially larger radius of curvature than the bore. This

produces a cross-sectional shape with discontinuities at which the mold-

separating seams, which cannot be subsequently removed, immediately

form. The bending behavior of the bristle differs in different directions

transverse to its axis. Furthermore, the bundles are not filled (their center

is free) so that the bristles cannot support each other as is the case in

conventional bundles. The serious problem of removing the individual

bristles from the mold is intended to be solved through corresponding

conicity of the bristle-forming grooves. This can obviously not work, since

the mold cores are simultaneously used as ejector pins which push

towards the bristle tips during release from the mold via the dome-shaped

ends of the groove-like depressions. The conicity is intended to make the

bristle ends relatively flexible during use of the toothbrush. This document

does not describe any measures which extend beyond conventional

injection molding technology and which could improve the bending

behavior of the injection-molded bristles. In this case as well, the polymer

molecules, as is usual in injection molding, have the energetically

favorable balled shape, which is, however, unfavorable with regard to

stability (US 2001/0007161 A1).

Moreover, in conventional toothbrush production (US 5,158,342) the

bristle stock is subsequently injected into a prepared depression of the

brush head of a pre-injected brush body, consisting of handle and the

brush head. This produces bristles of completely insufficient bending

behavior due to the conventional injection molding technology with

injection pressures of 30 to 60 bar (3000 to 6000 kPa).

GB 2 151 971 also describes two-step production of bristle stock and a

bristle support. In particular, this document clearly illustrates the problem

of releasing the bristles from the bristle-molding channels. Despite the

strong conicity of the bristles, which is favorable for release from the

mold, the mold removal process is slow and highly controlled, which

impairs the efficiency of the injection molding system. Injection molding

measures to increase the bristle stability are not described.

Much better results are obtained according to an older, not pre-published

patent application of the inventor (PCT/EP01/07439) with which a bristle

support is provided with bores which have a nozzle-like cross-sectional

shape. The molten polymer mass for the bristles is injected through the

nozzle-like bores into adjoining molding, channels of an injection mold.

This method produces a semi-finished product from bristle support and

bristles or also - with corresponding shape of the bristle support - a

finished brush, wherein the bristles have bending behavior characteristics,

which are similar in quality to those of extruded, bristles. The shape of the

bristles is not subjected to the constraints of endless production of

extruded monofilaments.

US 4,712,936 discloses production of small application brushes, e.g. for

decorative cosmetics, which are inserted into a container and mounted to

the sealing cap of this container, as one-part injection molding part which

consists of cap, a stem centrically adjoining the inner side thereof, and

brush bristles disposed at the end thereof. The mold cavities for the cap,

the centrical stem and the joining bristle-molding channels are formed in

the two parts of an injection molding tool with axial orientation, wherein

the cap opening is in the mold separating plane thereof. The stem and

bristles are produced through mold cores, which are pushed coaxially into

each other. The injection side is on the cap. The molten polymer mass

must consequently traverse long flow paths with several cross-sectional

changes and overcome large mass requirements before reaching the thin

bristle channels. The entire venting of the stem and bristle region takes

place at the ends of the bristle channels via a cylindrical closure with knurl

structure which is to form a type of filter with high flow resistance. This

prior art shows that the bristles that can be produced through injection

molding are not suitable, in particular, for use as paintbrushes. After

removal from the mold, they are therefore re-heated outside of the

injection mold and are subsequently drawn. The cross-section is thereby

reduced which inevitably increases the separation between the bristles.

However, for application brushes of this type, the bristles should be

disposed at minimum mutual separations to produce capillary action

between the bristles for storing and retaining the application medium.

Attempts have also been made (DE 21 55 888 C3) to produce a brush

with formed-on bristles through injection molding with an injection

molding tool having a first tool part for the bristle support and a second

tool part largely covering the open mold cavity in which a short channel is

formed which widens at its opposite end and is closed at that location.

During injection, the molten polymer mass penetrates from the mold

cavity of the support into the short channel and flows into the widening to

produce a short bolt with a head. During opening of the mold, the head is

carried along and the bolt-like bristle blank is drawn. This can produce a

certain molecular orientation, which increases the stability - similar to

production of endless monofilaments.

Attempts to replace production of bristles from extruded endless

monofilaments and their subsequent mounting to separately produced

brush bodies, with an injection molding of the entire brush with bristles

have therefore obviously failed (US 2001/0007161 Al).

This is also true for the known suggestion of only producing the bristle

through injection molding (US 3,256,545). This closest prior art is based

on the realization that extruded bristles have ends of increased flexibility

imparted to them by post-processing of the bristle ends as do bristles

obtained through injection molding of one-piece brushes in consequence

of the conicity required for injection molding, which have however

disadvantageous effects with regard to wear resistance and durability.

This patent method suggests improving the wear resistance, which

decreases towards the ends, by enlarging the cross-section of the injected

bristle, going from the end on the mounting side (the injection side bristle

root) towards the free end. The cross-sectional shape may increase

continuously or discontinuously. In any event, a larger amount of plastic

material is present in the region of the working ends of the bristles than

on the mounting side end. The insufficient properties of known conical

bristles are compensated for through accumulation of a larger plastic mass

in the region of the bristle ends. However, one has thereby overlooked the

fact that, as the plastic mass or cross-section increases, the proportion of

the energetically favorable balled structure increases, i.e. the bristle

excessively looses bending elasticity due to the enlarged cross-section.

This injection molding method proposes injection pressures of between

800 and 1200 bar (approximately 0.8105 to 1.2-105 kPa), which are

required to introduce the molten polymer mass through the channels,

which are initially narrower on the injection side, into the extended

channels such that they fill the mold. Despite the relatively high pressure,

the recommended bristle diameters of unoriented molecular structures are

between 1.6 and 2.2mm in the region of the thinner cross-section and

between 11 and 12mm in the region of the thicker cross-section (column

5, lines 43 to 48 and column , lines 32 to 42). Support structures of the

same molten polymer mass are formed on the injection side of the

bristles, for mounting the injection-molded bristles to a bristle support,

and interconnect several bristles, if required.

The technical literature also teaches (Ehrenstein: Eingenverstarkung von

Thermoplasten im Schmelze-DeformationsprozeB in the German magazine

"Die Angewandte Makromolekulare Chemie" 175 (1990), pages 187 to

203) that for polyamides, only 3% and 6% and for polyethylene only 33%

and 5.5% of the theoretical mechanical values for the modulus of

elasticity [N/mm2] and tensile strength [N/mm2] respectively are obtained

through extrusion and injection molding methods, wherein for injection-

molded components, the tension-free state (molecular balled structure) is

preferred.

It is the underlying object of the invention to produce bristles through

injecting molding whose bending behavior and bend recovery is superior

to that of extruded bristles, and which permits maximum attainment of

the theoretical values of the modulus of elasticity and tensile strength to

produce bristles of high quality through a large length range with

relatively small cross-sections for simplified production of bristle

geometries and bristle arrangements adjusted to the requirements of the

final product such as brushes or paint brushes. The invention also

concerns a device, which is suitable for carrying out the method.

Departing from the known injection molding method, wherein the molten

polymer mass is injected under pressure into a bristle-molding channel of

predetermined length and predetermined cross-sectional shape along this

length, and the channel is vented during injection molding, this object is

achieved in that the magnitude of the injection pressure is adjusted in

dependence on the cross-sectional shape of the bristle-molding channel

such that a shear flow of the molten polymer mass is generated with high

core speed in the center of the molten polymer mass flow and large

shearing effect due to wall friction under distinct longitudinal orientation of

the polymer molecules, at least in the region of the molten polymer mass

close to the wall, which is maintained along the channel, wherein the

channel is simultaneously vented along its length to support maintenance

of the shear flow.

The invention is based on the realization that the bending behavior of a

monofilament can be primarily increased through generation and

maintenance of a molecular orientation which has previously not been

realized in injection molding of bristles, brushes and paint brushes. The

molecular structure in a molten polymer mass flow can only be

substantially influenced using sufficiently narrow cross-sections and melt

flow forced to a speed profile having strong shearing effects to deform and

stretch the energetically most favorable tension-free balled structure. For

this reason, in accordance with the invention, the injection pressure is set

to a sufficiently high level that a steep flow profile forms in the bristle-

molding channels which is characterized by a high core speed in the

center of the flow and large shearing effect in its edge region due to the

wall friction of the molten polymer mass on the channel wall, wherein the

shearing forces due to wall friction are larger the higher the speed

difference between neighboring flow layers. A flow profile of this type with

high core speed moreover ensures perfect filling of the mold of the bristle-

molding channel even for the narrowest of cross-sections (small bristle

diameter) and large channel length (bristle length).

The speed profile can be set in dependence on the predetermined cross-

sectional shape along the length of the bristle-molding channel through a

correspondingly high, optionally variable injection pressure. The polymer

molecules are thereby oriented longitudinally close to the channel wall

and, to a reduced degree, within the entire melt flow, wherein the

magnitude of the core speed moreover prevents premature solidification

of the molten mass, even for small cross-sections and large lengths.

High pressure alone is not sufficient for rapid filling of a narrow molding

channel. In accordance with the invention, the channel is vented along its

length such that the shear flow with high flow speed is maintained up to

the end of the channel and the desired longitudinal orientation of the

molecules reaches the bristle tip.

Practical tests have shown that the injection pressure should be at least

500 bar (0.5105 kPa) and is a function of the cross-sectional dependence

of the bristle-molding channel. For the quality bristles under discussion

having an average bristle diameter of e.g. 0.3 (measured at half the

length) and a corresponding cross-section of the bristle-molding channel

and with a length of 10.5mm, the desired speed profile can be produced

with an injection pressure of at least 500 (0.5105 kPa). Approximately 2/3

of the above-mentioned injection pressure can usually be converted into

specific pressure in the bristle-molding channel such that the molten

polymer mass in the channel should have a pressure > 300 bar (0.3105

kPa).

During solidification below the crystal melt temperature, thermoplastic

materials form crystallites, which influence the modulus of elasticity (E

module) and the tensile strength (tearing strength) in dependence on

their shape and configuration. The formation of needle crystals has a

positive influence on stiffness through increase of the E modulus and

strength due to an increase of the tensile strength and initially requires

linked elongated crystal seed formation on parallel molecular sections.

This seed formation can be amplified compared to isothermal

crystallization through the introduction of forces as given i.a. in flow

processes. The inventive high injection pressure and the high flow velocity

of the molten polymer mass in the bristle-molding channel obtained

thereby therefore not only promote longitudinal molecular orientation but

also crystal formation, wherein the high pressure simultaneously increases

the packed density of the crystals through increased loading. The partial

crystallization of the molecularly oriented molten mass increases the

relaxation time, i.e. the molecular orientation lasts for a longer period.

The above-described effects are further supported in a supplement to the

invention in which the bristle-molding channel is cooled.

The narrower the cross-section and the larger the length of the bristle-

molding channel, the more reasonable it is to keep the channel walls

warm to maintain the viscosity of the molten polymer mass and obtain

complete filling of the mold. When setting the inventive method

parameters, the filling of the mold is also guaranteed when the bristle-

molding channel is cooled. Cooling of the channel and associated

introduction of forces additionally promote formation of crystals and

increase relaxation time. The stabilizing outer layer of the bristle, which is

produced on the channel wall, permits increase of the post-pressure,

which is common in injection molding. The higher the post-pressure, the

stronger the crystal seed formation in the still molten bristle core. The

pressure simultaneously increases the melting temperature and enhances

cooling of the molten mass for a given mass temperature, thereby further

producing a positive effect on the crystal growth speed and impeding

relaxation of the molecules.

The high injection pressure and high flow velocity require particular or

additional measures for rapid and effective venting to ensure complete

mold filling and to prevent cavities in the molding channel or air inclusions

in the molten mass. In the conventional injection molding methods, the

bristle-molding channel is vented when the cavity is completely closed at

the end of the channel or, for a longitudinally split injection mold defining

the channel, in two planes parallel to the bristles. In the first case, for

forming a perfect, preferably rounded bristle end, the venting must be

drastically reduced to prevent molten polymer mass from getting into the

venting regions. For venting parallel to the bristles, the mold-separating

plane lies in the flow direction with the consequence that the molten

polymer mass penetrates into even the most narrow of venting gaps and

produces mold-separating seams along the bristle jacket.

The invention therefore proposes venting of the bristle-molding channel

transverse to the flow direction of the molten polymer mass, wherein the

venting is preferably effected in several planes transverse to the flow

direction of the molten polymer mass. The number of venting planes is

higher, the longer the bristle-molding channel such that, for

predetermined channel length, the venting is controlled in dependence on

the speed of the molten mass front. Since venting is possible in such a

plane about the entire periphery of the bristle channel, there is a

corresponding gap length transverse to the flow direction which is larger

than that of a bristle-parallel mold-separating plane and which can be

implemented over a plurality of planes.

The venting planes can be provided at equal separations along the length

of the bristle-molding channel in dependence on the volume to be vented,

optionally with progressive or degressive separation in the flow direction

of the molten polymer mass. This permits simultaneous maintenance of a

sufficiently high counter pressure in the channel to obtain uniform filling of

the mold.

The bristle-molding channel can be vented merely through displacement

of air through the flow pressure of the molten polymer mass. However,

venting can also be supported by external underpressure.

The inventive method permits injection of the molten polymer mass into a

bristle-molding channel from the injection side with a cross-section, which

is substantially uniform to produce a substantially cylindrical bristle, which

could not be produced with previous injection molding technology for

bristles and brushes.

The cross-section may substantially continuously taper from the injection

side to produce a bristle with preferably only weak conicity, which is

desired for many applications to increase the bending elasticity from the

bristle root to the bristle end. Such conicity promotes maintenance or

even reinforces a steep velocity profile with high core speed and shearing

effect in the edge region which increases along the length such that,

despite increased flow resistance, the molecular orientation and crystal

formation is enhanced towards the bristle end.

Injection molding produces precisely sized bristles with a tolerance of ±3%

in cross-section and in length while extruded bristles with the same

constructive parameters have tolerances of ±10%. The initially circular

cross-section of extruded bristles is ovalized through processing which is

unnecessary for the bristles produced according to the present invention.

Injection molding technology usually regards mold removal slopes of a few

degrees (>1.00°) as necessary to be able to properly remove the

injection-molded part. Mold removal is usually supported by ejectors.

When the bristles are injection-molded in accordance with the above-

mentioned prior art, the mold slope must be considerably larger to

prevent tearing off of the bristle during removal from the mold (US 3 256

545). This is one reason why prior art uses injection-molding tools, which

have a bristle-parallel mold-separating plane, thereby accepting the

above-described disadvantages. The inventive method permits reduction

of the mold slope to a value of 0° with sufficient mold filling. Slender

bristles of great length can be produced with relatively small conicity in

the region of 0.2 to 0.5° when the positive properties of a conical bristle

are desired having a bending angle which increases towards the bristle

end. Mold removal is simplified by crystal formation promoted by the

longitudinal orientation and the associated increase in the tensile strength

(tear resistance) of the bristle, in particular in the region close to the wall,

which is important for removal from the mold. Further measures for

facilitating removal from the mold are described in connection with the

device.

In a further embodiment of the inventive method, the molten polymer

mass is injected into an inlet region which narrows like a nozzle towards

the bristle-molding channel for generating an extension flow to produce a

bristle with a widened root region which optionally tapers continuously

towards the actual bristle.

Such narrowing generates an extension flow, which produces considerable

molecular orientation and, due to flow properties, corresponding boosting

of the flow profile after the narrowing. The narrowing is therefore

preferably disposed close to the injection side. It is also possible to

provide narrowings along the length of the bristle-molding channel to

obtain stepped bristles wherein, in this case as well, the narrowings have

positive effects on the molecular structure and crystal formation.

After an optional upstream inlet region, the cross-section of the bristle-

molding channel is preferably selected with a maximum width of 
such that the injection-molded bristle has a corresponding diameter with

an optionally broader root region. Bristles having this cross-section and

broader root region cannot be produced through extrusion or spinning.

The term "largest width" in this connection means that the bristle may

also have a cross-section, which differs from a circular shape, e.g. oval,

wherein the largest width of the length corresponds to the larger axis of

the oval.

In applications of the inventive method, the ratio between the largest

width and the length of the channel may be selected to be 
1:1000, preferably up to 
have a length of between 15mm and 750mm with a maximum diameter of

3mm in or close to the root region. The smaller the largest width, the

shorter the length. For stringent requirements, e.g. for toothbrushes,

application brushes etc. diameters above the root region of 
recommended which permit bristle lengths of more than 60mm in the

inventive method.

The inventive method can be modified in a likewise advantageous fashion

when the molten polymer mass is injected simultaneously into several

neighboring bristle-molding channels thereby forming a corresponding

number of bristles such that a set of bristles can be produced in one

injection process. Minimizing of the separation of the bristle-molding

channels produces bristle arrangements in the form of pucks through

slight compacting of the removed bristles.

The number and arrangement of the bristle-molding channels can be

selected such that the entire bristle stock of a brush or of a paint brush is

produced in one injection process, wherein the separations between the

bristles and their geometrical relationships can be varied in accordance

with the desired arrangement in the bristle stock.

A further embodiment provides that the molten polymer mass is injected

into the neighboring bristle-molding channels thereby simultaneously

forming a connection between at least two bristles, wherein the

connection may serve for further handling of the connected bristles and

also as an aid for connection to a brush body, paint brush handle or the

like. Alternatively, after injection of the bristles from a polymer, a molten

polymer mass of another polymer can be subsequently injected to produce

a connection between the bristles. The connection may be in the form of

bars, grids connecting several bristles, or the like. The use of different

polymers with a joining factor of >20% guarantees sufficiently secure

connection.

The connection may further be designed such that it forms a bristle

support which may simultaneously constitute the brush body or part

thereof or which can be completed into a brush body or paint brush

handle by injecting at least one further molten polymer mass which may

comprise a different thermoplastic or thermoelastic polymer.

In a further variant of the method, several bristles can be injected with

different lengths such that, in combination with the bristle support

connecting them, a complete bristle stock or partial stock can be produced

for a brush or a paint brush, wherein the bristle ends are at different

heights along a flat or non-planar envelope surface so that the finished

brush has optimized bristle end contours.

The bristle group can also be injected with different cross-sections to

permit different effects in predetermined regions of a finished brush.

Likewise, the bristle group can be injected with a cross-sectional shape,

which differs along its length. The bristle group can also be injected in a

mutually non-parallel fashion to produce a bristle stock with differing

bristle orientations.

In accordance with another embodiment of the method, bristles having

the same geometry but different bending elasticity (hardness) can be

generated through injection molding of different molten polymer masses

in the same molding channels. For extruded bristles for brushes having

different degrees of hardness (textures) e.g. for toothbrushes having

hardness gradations of soft, medium, hard, the desired degree of

hardness could be influenced only via the diameter of the bristle, i.e.

toothbrushes of the same structure had to prepare and process up to

three different bristle diameters. The inventive method realizes these

degrees of hardness merely through selection of the polymer and

optionally by adjustment of the injection pressure but with identical bristle

diameters.

Bristles can also be injected from a polymer or a polymer mixture, which

have reduced secondary binding forces in the solidified state. These

bristles can be cleaved after production through mechanical forces thereby

forming flags, if necessary only after further processing into brushes or

paintbrushes.

The bristles can be injected from a polymer comprising additives, which

become active during use. The additives may have mechanical, e.g.

abrasive effect or, e.g. for toothbrush bristles, be additives with

protective, therapeutical or remineralizing action. Numerous additives of

this type are known.

The invention also concerns a device for injection-molding bristles from

thermoplastic polymers, comprising a means for producing the injection

pressure and an injection mold which has at least one supply channel for

the molten polymer mass and at least one cavity in the form of a molding

channel with a mold contour which corresponds to the length and cross-

sectional shape of the bristle to be produced, wherein the molding channel

has associated venting means for releasing the air displaced during

injection molding. Devices of this kind are known from the above-

described prior art.

A device of this type is characterized, in accordance with the invention, by

means for generating an injection pressure of preferably at least 500 bar

(0.5-105kPa) and the venting means have venting cross-sections which are

distributed along the length of the molding channel and which are

designed to form, in cooperation with the injection pressure, a shear flow

with high core speed in the center of the molten polymer mass and large

shearing effect on the wall of the molding channel.

Such a device can produce bristles through injection molding as described

in connection with the method. Compared to known injection molding

devices for producing bristles or one-piece brushes with bristles, the

device according to the invention is designed such that the desired flow

dynamics is obtained in the channel forming the bristle.

The means for generating the injection pressure is preferably designed

such that injection pressures of between 500 and 4000 bar (0.5105 to

4-105 kPa) can be set depending on the length and cross-sectional shape

of the molding channel. The pressure is higher, the smaller the cross-

section of the bristle to be produced and the greater its length.

The means for generating the injection pressure and venting cross-

sections on the molding channel are designed with respect to construction

and control such that the molten polymer mass in the molding channel

has a specific pressure of at least 300 bar (0.3-105 kPa) to 1300 bar

(1.3105 kPa). This design is adjusted to the mass flow and flow

resistances to be overcome upstream of the molding channel.

If the injection pressure on the generating means is sufficiently high, the

injection pressure can advantageously be controlled depending on the

length and the cross-sectional shape of the molding channel to permit

injection of injection molds of different geometrical shapes with one

injection-molding unit.

This purpose is supported in that the venting means have venting cross-

sections, which can be controlled depending on the specific pressure.

In the inventive device, the injection mold is advantageously associated

with coolant, which may be external cooling after each injection molding

cycle or after removal from the mold. The molding channel in the injection

mold may have associated cooling means for keeping the molding channel

at a reduced temperature.
