Repository: anandvc/allindianpatents

File: patents/233867-a-ceramic-electrolyte-for-a-solid-oxide-fuel-cell-method-of-making-thereof-a-solid-oxide-fuelcell-and-a-fuel-cell-stack.html (part 1 of 4)
Indian Patents. 233867:A CERAMIC ELECTROLYTE FOR A SOLID OXIDE FUEL CELL METHOD OF MAKING THEREOF; A SOLID OXIDE FUELCELL AND A FUEL CELL STACK .

Indian Patents

Recently Granted Patents

  Recently Published Patents

Title of Invention	A CERAMIC ELECTROLYTE FOR A SOLID OXIDE FUEL CELL METHOD OF MAKING THEREOF; A SOLID OXIDE FUELCELL AND A FUEL CELL STACK .

Abstract	A solid oxide fuel cell system, comprising any one or more of elements (a) to (g): (a) a temperature sensitive adsorption oxygen enrichment system [2]; (b) a load matched power generation system having a solid oxide fuel cell [68] and a heat pump [4] and an optional turbine [90]; (c) a textured fuel cell ceramic electrolyte [10]; (d) an environment tolerant fuel cell anode catalyst [503]; (e) a fuel water vapor replenishment system containing an anode side enthalpy wheel [601], (f) a felt seal [701] in a fuel cell; and (g) a felt connector [860] in a fuel cell.	

Full Text	SOLID OXIDE FUEL CELL AND SYSTEM

FIELD OF THE INVENTION

[0001] This application claims benefit of priority of US provisional

application 60/357,636 filed on February 20, 2002, which is incorporated

by reference in its entirety. The present invention is directed generally to

fuel cells and more particularly to solid oxide fuel cells and power

generation systems.

BACKGROUND OF THE INVENTION

[0002] Fuel cells generate electricity from hydrogen or various

hydrocarbon fuels. In some fuel cells, an oxygen containing gas, such as

air, is provided onto the cathode side of the electrolyte, while hydrogen or

a hydrocarbon fuel is provided onto the anode side of the electrolyte. The

fuel cell generates electricity through an electrochemical reaction. For

example, in a solid oxide fuel cell, oxygen containing air is provided onto

the cathode side of a solid ceramic electrolyte, while a hydrocarbon fuel is

provided onto the anode side of the electrolyte.

[0003] Fuel cells operate more efficiently when the oxygen content

of the inlet air is higher, primarily because the Nernst potential of the cell

increases when the partial pressure of oxygen is higher. Therefore, the

oxygen content of air being provided into the fuel cell is sometimes

increased or enriched using various processes, including pressure swing

adsorption (e.g., QuestAir Inc.'s Pulsar technology), oxygen-selective

membranes (e.g., Boyer et al., J. Appl. Electrochem., p.1095, 1999), or

magnetic separation devices (e.g., Nitta et al., U.S. Patent 6,106,963,

incorporated herein by reference in the entirety). However, these

methods are generally inefficient because they require the use of power

,..e., electricity), thus decreasing the efficiency of the fuel cell and the

power generation system.

BRIEF SUMMARY OF THE INVENTION

[0004] Preferred embodiments of the present invention provide a

system, comprising any combination of one or more elements (a) to (g):

(a) a temperature sensitive adsorption oxygen enrichment system;

(b) a load matched power generation system including a solid oxide

fuel cell and a heat pump and an optional turbine;

(c) a textured fuel cell ceramic electrolyte;

(d) an environment tolerant fuel cell anode catalyst;

(e) a fuel water vapor replenishment system containing an anode

side enthalpy wheel;

(f) a felt seal in a fuel cell; and

(g) a felt collector in a fuel cell.

BRIEF DESCRIPTION OF THE DRAWINGS

[0005] Figures 1-5 are schematic representations of oxygen

enrichment systems according to the first preferred embodiment.

[0006] Figures 6-10D are schematic representations of a combined

electrical power generation and cooling system according to the second

preferred embodiment.

[0007] Figure 11 is a schematic side cross sectional view of a prior

art solid oxide fuel cell.

[0008] Figure 12 is a schematic illustration of oxygen transport

through the electrolyte.

F0009] Figures 13, 15 and 16 are schematic side cross sectional

views of solid oxide fuel cells according to the third preferred

embodiment.

[0010] Figure 14 is a schematic side cross sectional view of a prior

art multi-layer solid oxide electrolyte.

[0011] Figures 17-24 are schematic side cross sectional views of

methods of making the electrolyte according to the third preferred

embodiment.

[0012] Figures 25-26 are schematic side cross sectional views of

fuel cells according to the fourth preferred embodiment.

[0013] Figures 27A-B are schematic diagrams of a system according

to the fifth preferred embodiment.

[0014] Figures 28-35 are schematic representations of seals according

to the sixth preferred embodiment.

[0015] Figures 36-48 are schematic representations of the repeating

elements of a fuel cell stack, including the felt current conductor / flow

distributor elements, according to the seventh preferred embodiment.

Figures 36-45 are cross-sectional, exploded views and Figures 46-48 are

three dimensional cut away views.

DETAILED DESCRIPTION OF THE PREFERRED EMBODIMENTS

1. The First Preferred Embodiment

[0016] In a first preferred embodiment of the present invention, the

inventors have realized that the oxygen content of air being provided into

the fuel cell can be increased using a temperature sensitive adsorDtion

cycle. Preferably, the temperature sensitive adsorption cycle utilizes the

heat generated by the fuel cell during power generation. The use of heat

generated by a fuel cell for increasing the oxygen content of the inlet air

stream in a cyclical adsorption separation process increases the efficiency

of power generation. However, heat generated by means other than the

fuel cell may be used instead.

[0017] In the temperature sensitive adsorption process, an air

stream (a mixture of nitrogen and oxygen) is passed through a cool

adsorbent medium that selectively removes a fraction of the nitrogen,

resulting in a gas stream that has a higher oxygen content than the '

original stream. When the adsorbent is saturated with nitrogen under the

process conditions, heat generated from the fuel cell operation or from,

another source is transferred to the adsorbent medium, .and the nitrogen

is driven out of the adsorbent medium through a vent. Thus, a separation

is effected.

[0018] Figure 1 schematically illustrates the temperature sensitive

oxygen enrichment system 1. The system includes an air source 3, an

adsorbent medium 5 and a fuel cell 7. The air source 3 may be an air

blower, an air inlet conduit and/or any other device which provides air into

the adsorbent medium 5. The adsorbent medium 5 may be any medium

which selectively adsorbs nitrogen compared to oxygen. Preferably, the

adsorbent medium 5 is a bed containing a nitrogen adsorbing material,

such as a zeolite or a mixture of zeolites. For example, silver X, sodium X

or calcium A zeolites may be used. The fuel cell 7 may be any fuel cell

into which air is provided. Preferably, the fuel cell 7 is a solid oxide fuel

cell. However, other fuel cells, such as PEM, direct methanol, molten-

carbonate, phosphoric acid or alkaline fuel cells may be used

[0019] The system 1 also preferably contains a heat transfer conduit

9 located between the fuel cell 7 and the adsorbent medium 5. The

conduit 9 transfers heat from the fuel cell 7 to the adsorbent medium 5.

The conduit 9 may comprise any device than may transfer heat from one

location to another. For example, the conduit 9 may comprise a pipe, a

duct, a space between walls or even a solid heat transfer material.

Preferably the conduit 9 is a pipe which transfers a heat transfer fluid

through the system 1.

[0020] An air inlet 11 is located in the adsorbent medium 5 housing.

The inlet provides air from the air source 3 into the adsorbent medium. 5.

An oxygen enriched air conduit 13 is located between the adsorbent

medium 5 and the fuel cell 7. The conduit 13 may be pipe, duct or open

space which provides oxygen enriched air from the adsorbent medium 5

to the fuel cell 7.

[0021] In one preferred aspect of the first embodiment, the heat

transfer conduit 9 comprises a pipe which is located adjacent to the fuel

cell 7, adjacent to a heat sink 15 and adjacent to the adsorbent medium

5. For example, as shown in Figure 2, the conduit 9 is wrapped around

the housing of the adsorbent medium 5 and around the fuel cell 7. The

conduit 9 also passes through the heat sink 15. The heat transfer

conduit 9 transfers a heated heat transfer liquid, such as water, from

adjacent to the fuel cell 7 to the adsorbent medium 5. The heated heat

transfer liquid heats the adsorbent medium 5 to desorb nitrogen from the

adsorbent medium 5. The heat transfer conduit 9 also transfers a cooled

heat transfer liquid, such as water, from adjacent to the heat sink 15 to

the adsorbent medium 5. The cooled heat transfer liquid cools the

adsorbent medium 5, which allows the adsorbent medium 5 to adsorb

nitrogen from air that is being provided from inlet 11.

[0022] The operation of the heat transfer conduit 9 illustrated in

Figure 2 will now be described in more detail. The conduit 9 is filled with

a heat transfer liquid. This liquid may be any liquid which is capable of

transferring heat. Preferably, this liquid is water. However, other liquids,

such as mineral oil, etc., or even heat transfer gases may be used. The

liquid is provided through conduit 9 and through at least one valve.

Preferably, the conduit 9 contains an outlet valve 17 and an inlet valve

19. However, only one of these two valves may be used. The outlet

valve 1 7 is preferably a three way valve which directs the liquid either

through a first segment 21 of the conduit 9, through a second segment

23 of the conduit 9, or prevents liquid flow through the conduit 9. If

liquid is provided through the first segment 21 which is located adjacent

to the fuel cell 7, then the liquid is heated by the heat generated in the

fuel cell 7. For example, "located adjacent" means that the first segment

21 of the conduit 9 is wrapped around the fuel cell 7 or a stack of fuel

cells if more than one fuel cell is used. However, "located adjacent" also

includes any other configuration of segment 21 which allows the fuel cell

7 to heat the liquid in the segment 21. For example, the segment 21 may

be located in contact with one or more surfaces of the fuel cell 7 or

segment 21 may be located near the fuel cell, rather than being wrapped

around the fuel cell.

[0023] The heated heat transfer liquid is then provided from the first

segment 21 through the inlet valve 19 into the portion of conduit 9 that is

located adjacent to the adsorbent medium 5. For example, "located

adjacent" means that the conduit 9 is wrapped around the housing of the

adsorbent medium 5. However, "located adjacent" also includes any

other configuration of conduit 9 which allows the heat transfer liquid to

heat the adsorbent medium 5. For example, the conduit 9 may be located

in contact with one or more surfaces of the adsorbent medium 5 or

conduit 9 may be located near the adsorbent medium 5, rather than being

wrapped around it. The heated heat transfer Jiquid heats the adsorbent

medium 5 and desorbs the nitrogen adsorbed in the adsorbent medium 5.

[0024] When it is desired to coo! the adsorbent medium 5, then the

valves 17 and 19 are switched to provide the heat transfer fluid through a

second segment 23 of the conduit 9. The second segment 23 is located

adjacent to a heat sink 15. The heat sink 15 may comprise any thing

which can cool the liquid in the second segment 23 of the conduit 9. For

example, the heat sink 15 may be a cooling tower, a heat exchanger, a

radiator with cool air, a cold air blower or even a portion of segment 23

which runs through the cool ground or wall. The segment 23 may pass

through the heat sink 15 or be placed in contact with or adjacent to the

heat sink 1 5, depending on what type of heat sink is used.

[0025] The cooled heat transfer liquid is then provided from the

second segment 23 through the inlet valve 19 into the portion of conduit

9 that is located adjacent to the adsorbent medium 5. The cooled heat

transfer fluid cools the adsorbent medium 5 while air from inlet 11 is

passing through the adsorbent medium 5 to desorb nitrogen from the air.

[0026] As shown in Figure 2, the heat transfer liquid is provided

through the conduit 9 in a closed control loop. The system 1 of Figure 2

operates in a batch or non-continuous mode. Thus, when air is provided

from the air source 3 through the adsorbent medium 5 into the fuel cell 7,

the heat transfer liquid is passed through the second segment 23 adjacent

to the heat sink 15. The cooled heat transfer jiquid cools the adsorbent

medium 5 to adsorb the nitrogen from the air. When no air is provided

from the air source 3 through the adsorbent medium 5 into the fuel cell 7,

the heat transfer liquid is passed through the first segment 21 adjacent to

the fuel cell 7. The heated heat transfer liquid heats the adsorbent

medium 5 to desorb the nitrogen.

[0027] However, in a second preferred aspect of the first

embodiment, the system 1 operates in a continuous mode. To operate in

a continuous mode, the system 100 contains two or more adsorbent

mediums 5A, 5B, as shown in Figure 3. In Figure 3, elements with like

numbers to elements in Figures 1-2 are presumed to be the same. In the

preferred aspect of Figure 3, while one adsorbent medium 5A is used to

adsorb nitrogen to oxygen enrich the air being provided into the fuel cell,

the other adsorbent medium 5B is heated by the heat from the fuel cell to

desorb the nitrogen from the adsorbent medium 5B.

[0028] The system 100 shown in Figure 3 contains the following

elements. The system 100 contains one or more air sources 3, such as

blowers, and a plurality of adsorbent mediums 5A, 5B which selectively

adsorb nitrogen compared to oxygen. While only two mediums are

shown in Figure 3, there may be more than two mediums if desired. The

system 100 also contains a plurality of heat transfer conduits 9A, 9B

which transfer heat from the fuel cell (not shown in Figure 3 for clarity) to

the plurality of adsorbent mediums 5A, 5B. The conduits 9A, 9B are

located between the fuel cell and the plurality of adsorbent mediums 5A,

5B.

[0029] There are also a plurality of air inlets 11 A, 11B into the

plurality of adsorbent mediums 5A, 5B, and a plurality of outlets 13A,

13B (i.e., a plurality of oxygen enriched air conduits) which provide

oxygen enriched air from the plurality of adsorbent mediums 5A, 5B to

the fuel cell. The conduits 13A, 13B are located between the plurality of

adsorbent mediums 5A, 5B and the fuel cell.

[0030] Preferably, the system 100 contains seven three way valves,

as will be described in more detail below. However, more or less than

seven valves may be used as desired. The system 100 contains least

one inlet selector valve 27 located between the air source 3 and the

plurality of adsorbent mediums 5A, 5B. The inlet selector valve 27

directs air from the air source 3 into either a first adsorbent medium 5A or

into a second adsorbent medium 5B.

[0031] The system 100 also contains at least one outlet selector

valve 29 located between the plurality of adsorbent mediums 5A, 5B and

the fuel cell. The outlet selector valve 29 directs oxygen enriched air

into the fuel cell through oxygen enriched air conduits 13A, 13B, 13C

from either the first adsorbent medium 5A or from the second adsorbent

medium 5B.

[00321 The system 100 contains at least one venting selector valve

31 located between the air source 3 and the plurality of adsorbent

mediums 5A, 5B. The venting selector valve 31 directs desorbed

nitrogen to be vented through vent 25 from either the second adsorbent

medium 5B or from the first adsorbent medium 5A.

[0033] At least one connecting conduit 33 is provided such that it

connects a plurality of oxygen enriched air conduits 1 3A, 13B. The

connecting conduit 33 directs purging air from one of the first or the

second adsorbent medium to the other one of the first or the second

adsorbent medium to purge the nitrogen from the receiving medium.

Preferably, the conduit 33 contains one or more flow restrictors 35. The

restrictors 35 restrict the flow of oxygen enriched air, such that the

majority of the oxygen enriched air exiting an adsorbent medium is

directed to the fuel cell through conduit 13C, rather than through the

connecting conduit 33.

[0034] The system 100 contains at least one heat transfer fluid inlet

valve 37A, 37B located in the heat transfer fluid conduits 9A, 9B.

Preferably there are two such valves as shown in Figure 3. Valve 37A

directs heated heat transfer fluid to the one of the adsorbent mediums

5A, 5B from the fuel cell stack, while valve 37B directs cooied heat

transfer fluid to another one of the adsorbent mediums 5A, 5B from the

heat sink.

[0035] Furthermore, the system 100 contains at least one heat

transfer fluid outlet valve 39A, 39B located in the heat transfer fluid

conduits 9A, 9B. Preferably there are two such valves as shown in Figure

3. Valve 39A directs heated heat transfer fluid from the adsorbent

mediums to the heat sink, while valve 39B directs cooled heat transfer

fluid from the adsorbent mediums to the fuel cell.

[0036] Thus, the conduits 9A, 9B actually comprise two segments

of one common conduit 9. For example, the output of conduit 9A is

provided through valve 39B, the fuel cell stack and valve 37A to input of

conduit 9B, while the output of conduit 9B is provided through valve 39A,

the heat sink and valve 37B to input of conduit 9A. However, the valves

37A, 37B and 39A, 39B may be set such that the conduits 9A and 9B

remain separate, as will be discussed in more detail below.

[0037] The method of operating system 100 will now be described

with respect to Figures 3 and 4. As shown in Figure 3, the valves are set

to allow the first adsorbent medium 5A to provide oxygen enriched air

into the fuel cell, while the nitrogen is desorbed from the second

adsorbent medium 5B. The first adsorbent medium 5A is cooled by a cool

heat transfer fluid in conduit 9A, while the second adsorbent medium 5B

is heated by a hot heat transfer fluid in conduit 9B.

[0038] Then, after some time, the valve positions are switched as

shown in Figure 4. As shown in Figure 4, the vaives are set to allow the

second adsorbent medium 5B to provide oxygen enriched air into the fuel

cell, while the nitrogen is desorbed from the first adsorbent medium 5A.

The second adsorbent medium 5B is cooled by a cool heat transfer fluid in

conduit 9B, while the first adsorbent medium 5A is heated by a hot heat

transfer fluid in conduit 9A. Thus, the system 100 can operate in a

continuous rather than in a batch mode. At least one adsorbent medium

may be used to provide oxygen enriched air into the fuel cell, while

another adsorbent medium may be heated and purged to desorb nitrogen

adsorbed therein.

[0039] The operation of the system 100 as shown in Figure 3 will

now be described in detail. Air from the air source 3 is directed to the

inlet selector valve 27, which directs air into at least one of plurality of

adsorbent mediums. For example the valve 27 directs the air into the first

adsorbent medium 5A but not into the second adsorbent medium 5B.

The first adsorbent medium 5A is cooled by the heat transfer fluid in the

first heat transfer conduit 9A, and first adsorbent medium 5A selectively

adsorbs nitrogen from the air. The oxygen enriched air exits the first

adsorbent medium 5A and is selectively directed to the fuel cell through

the oxygen enriched air conduits 13A, 13C and the outlet selector valve

29. The inlet selector valve 27 prevents air from flowing from the air

source 3 into the second adsorbent medium 5B. Furthermore, the outlet

selector valve 29 prevents flow from the second adsorbent medium 5B to

the fuel cell. Thus, no oxygen enriched air flows from the second

adsorbent medium 5B into the fuel cell.

[0040] A portion of the oxygen enriched air flows from the first

adsorbent medium 5A through conduit 1 3A, the connecting conduit 33

and the conduit 13B into the second adsorbent medium 5B. The flow

restrictor(s) 35 in the connecting conduit 33 ensure that only a small

portion of the oxygen enriched air flows into the second adsorbent

medium 5B. This oxygen enriched air from the first adsorbent medium 5A

is used as purging air for the second adsorbent medium 5B to purge the

nitrogen from the second adsorbent medium 5B. The second adsorbent

medium 5B is heated by the heated heat transfer fluid in the conduit 9B to

desorb the nitrogen in the second adsorbent medium 5B while the purging

air is passing through the second adsorbent medium 5B. The desorbed

nitrogen is selectively directed to be vented from the second adsorbent

medium but not from the first adsorbent medium by the venting selector

valve 31.

[0041] The heat transfer fluid is directed in the system 100 shown

in Figure 3 as follows. The heat transfer fluid is passed through a heat

smk to cool the heat transfer fluid. The cooled heat transfer fluid is

selectively directed to the first adsorbent medium 5A through the "cool

inlet" in the heat transfer fluid inlet valve 37B and through conduit 9A.

[0042] Then, the cooled heat transfer fluid from the first adsorbent

medium 5A is selectively directed through conduit 9A and through the

"cool outlet" in the heat transfer fluid outlet valve 39B to the fuel cell.

The heat transfer fluid from valve 39B is passed adjacent to the fuel cell

to heat the heat transfer fluid.

[0043] The heated heat transfer fluid is then selectively directed to

the second adsorbent medium 5B through the "hot inlet" in the heat

transfer fluid inlet valve 37A and through conduit 9B. Then, the heated

heat transfer fluid from the second adsorbent medium 5B is selectively

directed through conduit 9B and through the "hot outlet" in the heat

transfer fluid outlet valve 39A to the heat sink.

[0044] The operation of the system 100 as shown in Figure 4 will

now be described in detail. All of the valves in Figure 4 are set to provide

flow in the opposite direction from Figure 3. Air from the air source 3 is

directed to the inlet selector valve 27 which directs the air into the

second adsorbent medium 5B but not into the first adsorbent medium 5A.

The second adsorbent medium 5B is cooled by the heat transfer fluid in

the second heat transfer conduit 9B, and the second adsorbent medium

5B selectively adsorbs nitrogen from the air. The oxygen enriched air

exits the second adsorbent medium 5B and is selectively directed to the

fuel cell through the oxygen enriched air conduits 13B, 13C and the outlet

selector valve 29. The inlet selector valve 27 prevents air from flowing

from the air source 3 into the first adsorbent medium 5A. Furthermore,

the outlet selector valve 29 prevents flow from the first adsorbent

medium 5A to the fuel cell. Thus, no oxygen enriched air flows from the

first adsorbent medium 5A into the fuel cell.

[0045] A portion of the oxygen enriched air flows from the second

adsorbent medium 5B through conduit 13B, the connecting conduit 33

and the conduit 13A into the first adsorbent medium 5A. The flow

restrictor(s) 35 in the connecting conduit ensure that only a small portion

of the oxygen enriched air flows into the first adsorbent medium 5A. This

oxygen enriched air from the second adsorbent medium 5B is used as

purging air for the first adsorbent medium 5A to purge the nitrogen from

the first adsorbent medium 5A. The first adsorbent medium 5A is heated

by the heated heat transfer fluid in the conduit 9A to desorb the nitrogen

in the first adsorbent medium 5A while the purging air is passing through

the first adsorbent medium 5A. The desorbed nitrogen is selectively

directed to be vented from the first adsorbent medium but not from the

second adsorbent medium by the venting selector valve 31.

[0046] The heat transfer fluid is directed in the system 100 shown

in Figure 4 as follows. The heat transfer fluid is passed through a heat

sink to cool the heat transfer fluid. The cooled heat transfer fluid is

selectively directed to the second adsorbent medium 5B through the heat

transfer fluid inlet valve 37B and conduit 9B.

[0047] Then, the cooled heat transfer fluid from the second

adsorbent medium 5B is selectively directed through conduit 9B and the

heat transfer fluid outlet valve 39B to the fuel cell. The heat transfer fluid

from valve 39B is passed adjacent to the fuel cell to heat the heat

transfer fluid.

[0048] The heated heat transfer fluid is then selectively directed to

the first adsorbent medium 5A through the heat transfer fluid inlet valve

37A and conduit 9A. Then, the heated heat transfer fluid from the

second adsorbent medium 5A is selectively directed through conduit 9A

and the heat transfer fluid outlet valve 39A to the heat sink.

[0049] Therefore, conduits 9A and 9B comprise segments of the

same conduit because the heat transfer fluid makes a complete loop

through the system 100. However, if desired, the valves 37A, 37B, 39A

and 39B may be set such that the heated heat transfer fluid returns to the

fuel cell after heating one adsorbent medium, while the cooled heat

transfer fluid returns to the heat sink after cooling the other adsorbent

medium.

[0050] It should be noted that the present invention is not limited to

the system 100 illustrated in Figures 3 and 4. Several adsorbent

mediums (i.e., beds containing adsorbent medium) can be connected in

various different ways to achieve the desired oxygen enrichment

continuously.

[0051] Figure 5 illustrates another system 200 according to a third

preferred aspect of the first embodiment. The system 200 of Figure 5 is

similar to the system 100 of Figures 3 and 4, except that the adsorbent

mediums 5A, 5B are heated by the hot air emitted by the fuel cell 7,

rather than by a heat transfer liquid.

[0052] As shown in Figure 5 the air is provided from inlet 11 A into

the first adsorbent medium 5A. In the adsorbent medium 5A, nitrogen is

adsorbed, and oxygen enriched air is provided through conduits 13A, 13C

and valve 29 into the cathode side input of the fuel cell 7. No air is

provided into the second adsorbent medium 5B from inlet 11B due to the

position of valve 27 in Figure 5, similar to that of the system 100

illustrated in Figure 3.

[0053] The heat transfer conduit 9 is connected to the cathode side

output of the fuel cell 7. The hot air exits the cathode side output of the

fuel cell 7 and enters the conduit 9. The hot air then reaches a hot air

selector valve 41 which directs the hot air into a first segment 9A or a

second segment 9B of the conduit 9. As shown in Figure 5, the valve 41

is set to direct the hot air into the second segment 9B.

[0054] Since the second segment 9B is located adjacent to the

second adsorbent medium 5B, the heated air from the fuel cell 7 heats

the second adsorbent medium 5B to desorb nitrogen from the adsorbent

medium. After the hot air passes through conduit 9B, the air is either

vented through vent 43B or reused for some other purpose.

[0055] When the second adsorbent medium 5B is used to provide

oxygen enriched air into the fuel cell 7, then the position of the valves 27,

31, 29 and 41 is reversed (similar to that shown in Figure 4), and the first

adsorbent medium 5A is heated by the hot air from the fuel cell 7 to

desorb the nitrogen from the first adsorbent medium 5A. The hot air is

then vented through vent 43A or put to some other use.

[0056] In Figure 5, the fuel cell 7 also contains a fuel input 45 on

the anode side and a fuel output 47 on the anode side. In use, the

adsorbent mediums 5A, 5B may be cooled by external air or by another

heat transfer conduit (not shown in Figure 5) to adsorb the nitrogen from

the in passing from inlets 11A, 11B through the adsorbent mediums 5A,

5B into conduits 13A, 13B. Thus, the heat transfer gas (i.e., hot air) is

provided in an open loop in Figure 5 and the system 200 operates in a

continuous mode.

[0057] In each of these embodiments, conditioning of the incoming air

may be valuable. For example, the inlet air may be dried, heated, or

cooled depending on its initial state.

[0058] It is desirable to select the adsorbent material to optimize

both gas separation and rapid heat transfer. The pressure drop through

the bed should be minimized in order to reduce the capital and operating

costs of the blower. Thus, the particle size, bed geometry, and overall

system layout and design may be optimized to minimize the pressure

drop. The adsorbent material in different beds may be the same or

different depending on the system requirements.

[0059] For example, in one case an oxygen enrichment system may

consist of three adsorbent beds operating in parallel, similar to the two

beds shown in Figure 2. Each bed will contain 1 kg of AgX zeolite pellets

with a standard mesh size of 20x30. The beds will have a parallelipiped

geometry and will contain a network of heat transfer surfaces, preferably

made of metal foam.

[0060] It should be noted that the temperature sensitive adsorption

process to enrich the oxygen content of air of the first embodiment is not

limited to providing oxygen enriched air to a fuel cell. This process may

be used to provide oxygen enriched air for any other suitable use. For

example, the efficiency of a combustion process (such as a gas turbine)

may increase if the inlet air is oxygen-enriched as inert nitrogen will not

need to be heated.

II. The Second Preferred Embodiment

[0061] High powered electrical appliances pose challenges for

thermal management. Large electrical power consumers such as co-

located computers or' fabrication machinery dissipate most of the

electrical energy provided as heat. In order to maintain appropriate

operating conditions this heat needs to be removed. In conventional

arrangements, where electrical power is supplied through the grid,

electrical power is required to drive the appliances and to operate a

cooling mechanism. Certain distributed power systems offer new

perspectives. Power generators such as solid oxide fuel cells provide

electrical power and high quality waste heat. This heat can be utilized to

drive a cooling device, thereby reducing the electrical power requirement.

The inventors have realized that appropriate choice of the equipment

involved can provide a system where electrical power requirements and

cooling requirements can be ideally matched.

[0062] In a second preferred embodiment of the present invention,

the inventors have realized that a power generator, which includes a fuel

cell, such as a solid oxide fuel cell, a heat pump, and an electrical power

consuming appliance, such as a computer, form an ideally matched

system with respect to electrical power requirements and cooling

requirements.

[0063] Solid oxide fuel cells typically generate approximately the

same amount of heat as electrical power. This heat is available at

elevated temperatures, usually in the range of 250°C to 1000°C, and is

suitable to drive a heat driven heat pump.

[0064] There are heat driven heat pumps, which have an efficiency

of approximately unity. An efficiency of unity implies that the heat pump

can remove the same amount of heat which is supplied to drive the heat

pump. It is important to note that the heat streams involved are of

different temperature. The heat stream from the fuel cell to the heat

driven heat pump is provided at a higher temperature than the heat

stream from the cooling load (in this case an electrical appliance) into the

heat driven heat pump.

[0065] The electrical power supplied by the fuel cell is consumed by

an appliance. Part of the electrical power supplied to an appliance is

dissipated as heat. A close look at this part of the system reveals that all

of the electrical power supplied to the appliance, which is not stored in

the appliance or transmitted from the appliance beyond the system

boundaries is dissipated. For most appliances, such as computers or

machinery, only a small fraction of the power supplied is transmitted

beyond system boundaries and most of the electrical energy supplied is

dissipated as heat. The dissipated heat needs to be removed in order to

avoid excessive temperatures within the appliance.

[0066] The inventors have realized that the system described above

has the extremely convenient feature of matching cooling loads with

electrical loads. The combination of the heat driven heat pump with the

solid oxide fuel cell provides electrical supply and cooling capacity

matching the requirements of many electrical appliances. Such a system

is convenient, because it requires neither additional cooling devices, nor

additional electrical power of significance (i.e., over 10% of the total

power) to be incorporated. Careful selection of the power generator and

the heat driven heat pump can provide matched cooling and heating for a

variety of applications. The power generator can also be a combination of

a solid oxide fuel cell and a gas turbine, such as a bottoming cycle gas

turbine.

[0067] Additionally, the amount of cooling and electrical power

provided can be adjusted by selecting the appropriate operating conditions

for the fuel cell. If for example the fuel cell is supplied with an excess of

fuel, more high temperature heat can be created and thereby more cooling

power. This adjustment can be especially important in situations where

additional heat loads need to be removed. One example for an additional

heat load is heating of the conditioned appliance due to high ambient air

temperatures (i.e. hot climate zones).

[0068] Another preferred option is heating of appliances or thermally

conditioned space with the heat pump. For example in cold climate zones

heating can be crucial to the operation of appliances or for the personnel

operating the appliances. A heat driven heat pump can extremely

efficiently provide heating.

[0069] A variety of fuels can be used in the power generator.

Examples for gaseous fuel are hydrogen, biologically produced gas,

natural gas, compressed natural gas, liquefied natural gas, and propane.

Liquid fuels can also be used. The system can also be adapted to solid

fuels.

[0070] Figure 6 schematically illustrates the system of the second

preferred embodiment. The system contains an electrical power generator

2, a heat driven heat pump 4, an appliance 6, and a heat sink 8. The

electrical power generator 2 can be a solid oxide fuel cell. It can also be a

solid oxide fuel cell combined with a gas turbine. Other power generators,

such as molten carbonate fuel cells, which also provide high temperature

heat in addition to electrical power, can also be used. The heat driven

heat pump 4 can be an absorbtion chiller, such as a LiBr-Water or an

ammonia-water heat pump. Heat driven heat pumps use high temperature

heat to provide cooling (i.e. absorb heat at a low temperature), and reject

heat at an intermediate temperature. Compared to conventional Rankine-

cycle cooling devices, they require only a small amount of electrical or

mechanical power. A description of heat driven heat pumps can be found

in Bernard D. Woods, "Applications of Thermodynamics", Waveland

Press, Inc., Prospect Heights, Illinois, Second Edition, 1991, incorporated

herein by reference.

[0071] Another class of heat driven heat pumps suitable for this

embodiment is adsorption heat pumps. In an adsorption heat pump the

refrigerant, which is usually a gas, interacts with a solid. Adsorption and

desorption of the refrigerant on/from the solid provide pressurization of

the refrigerant. High pressure desorption of the refrigerant is

accomplished using high temperature heat. In the high-pressure portion of

the refrigerant loop, heat is rejected and in the low pressure portion heat

is absorbed. Adsorption heat pumps can be realized as solid state devices

without the need to handle liquids. This can be advantageous for example

in environments where handling of the liquids commonly involved in

absorption heat pumps is too hazardous. Environmentally friendly gases/

vapors can be used in the adsorption heat pump.

[0072] The appliance 6 is a device that consumes electrical power

for any purpose and generates heat (appliance cooling load), mostly as a

parasitic loss, which needs to be removed. One preferred example for this

appliance is a computer or a cluster of computers co-located in a data

center.

[0073] A heat sink 8 for the system can be a large body of solid,

liquid or gas. For example the heat sink can comprise, a cooling tower,

ambient atmospheric air, soil, or a stream of water.

[0074] Also shown in Figure 6 are the energies exchanged between

the subsystems. The electrical power 1 2 provided by the electrical power

generator 2 to the appliance 6 can be transferred using electrical wire, but

other electrical power transfer mechanisms can also be used. The high

temperature heat 1 0 is generated by the electrical power generator 2 and

consumed by the heat driven heat pump 4. The high temperature heat 10

can be transported with a pumped fluid loop, such as a liquid loop, in

which the fluid absorbs heat in or near the electrical power generator 2

and releases heat to the heat driven heat pump 4. Generally, this heat

transfer can be accomplished by any heat transfer mechanism (i.e.

conduction, convection, radiation, or any combination thereof). The

cooling loop can also consist of gas or vapor coolant and/ or solid beds.

The appliance cooling load 14 is the amount of heat generated by the

appliance 6, which needs to be removed by the heat pump 4. Heat is

absorbed at or near the appliance 6 and transported to the heat driven

heat pump 4. A liquid pumped loop or a stream of gas can be used to

absorb the cooling load 14 from the appliance 6 and transport it to the

heat driven heat pump 4. The moderate temperature heat 1 6 is the heat

' transferred from the heat driven heat pump 4 to the heat sink 8. Here

again, convection, conduction, radiation, or any combination of these heat

transfer mechanisms can be used to transport this heat. One possible

implementation is atmospheric air blown through a heat exchanger inside

the heat driven heat pump and released back to ambient. All three heat

transfers (10, 14, 16) can be realized with a single or multiple heat

streams. In the case of a LiBr-water heat driven heat pump, the moderate

temperature heat 16 from the heat driven heat pump 4 to the heat sink 8

is commonly realized with two transport loops.

[0075] An example for the heat transfer loop from the heat driven

heat pump 4 to the heat sink 8 is a pumped loop with tubes wrapped

around the part of the heat driven heat pump 4 that requires cooiing and

coils of tubes buried in the soil. Another example is a blower sucking in

ambient air, blowing it over the surface that needs to be cooled and a

conduit releasing the warm air back to ambient.

[0076] The subsystem formed by the electrical power generator 2

and the heat driven heat pump 4 is illustrated in Figure 7 for the case

where a high temperature fuel cell is used as the electrical power

generator 2. The fuel cell 68 is preferably a high temperature fuel cell,

such as a solid oxide fuel cell.

[0077] Fuel is delivered to the fuel cell with the help of a fuel blower

18, which can also be a compressor. For liquid fuels, the blower 1 8 is

replaced by a pump. An optional fuel preconditioner 104 preprocesses the

fuel. For example this device can remove contaminants detrimental to the
