Repository: anandvc/allindianpatents

File: patents/233937-non-stoichiometric-niox-ceramic-target.html
Indian Patents. 233937:NON STOICHIOMETRIC NIOX CERAMIC TARGET .

Indian Patents

Recently Granted Patents

  Recently Published Patents

Title of Invention	NON STOICHIOMETRIC NIOX CERAMIC TARGET .

Abstract	N/A	

Full Text		

Documents:

				1062-KOLNP-2004-FORM 27-1.1.pdf

				1062-KOLNP-2004-FORM 27.pdf

				1062-KOLNP-2004-FORM-27.pdf

				1062-kolnp-2004-granted-abstract.pdf

				1062-kolnp-2004-granted-claims.pdf

				1062-kolnp-2004-granted-correspondence.pdf

				1062-kolnp-2004-granted-description (complete).pdf

				1062-kolnp-2004-granted-drawings.pdf

				1062-kolnp-2004-granted-examination report.pdf

				1062-kolnp-2004-granted-form 1.pdf

				1062-kolnp-2004-granted-form 18.pdf

				1062-kolnp-2004-granted-form 2.pdf

				1062-kolnp-2004-granted-form 3.pdf

				1062-kolnp-2004-granted-form 5.pdf

				1062-kolnp-2004-granted-gpa.pdf

				1062-kolnp-2004-granted-reply to examination report.pdf

				1062-kolnp-2004-granted-specification.pdf

				1062-kolnp-2004-granted-translated copy of priority document.pdf

« Previous Patent

Next Patent »

Patent Number	233937	

Indian Patent Application Number	1062/KOLNP/2004	

PG Journal Number	17/2009	

Publication Date	24-Apr-2009	

Grant Date	22-Apr-2009	

Date of Filing	27-Jul-2004	

Name of Patentee	SAINT GOBAIN GLASS FRANCE	

Applicant Address	18 AVENUE D'ALSACE, F-92400 COURTBEVOIE	

Inventors:

#	Inventor's Name	Inventor's Address	

1	GIRON, JEAN-CHRISTOPHE	VAALSER STRASSE 136 F-52074 AACHEN	

2	FANTON XAVIER	38 BLD CHARLES FLOQUET 93600 AULNAY SOUS BOIS	

PCT International Classification Number	C02C 14/34	

PCT International Application Number	PCT/FR2003/00340	

PCT International Filing date	2003-02-04	

PCT Conventions:

#	PCT Application Number	Date of Convention	Priority Country	

1	2/01528	2002-02-06	France	

© All Indian Patents, 2013-2021.

  Patent data available in the public domain from Indian Patents Office, Department of Industrial Policy and Promotions, Ministry of Commerce and Industry, Government of India.
