Repository: anandvc/allindianpatents

File: patents/233939-a-method-of-making-an-electrical-steel-sheet.html
Indian Patents. 233939:A METHOD OF MAKING AN ELECTRICAL STEEL SHEET

Indian Patents

Recently Granted Patents

  Recently Published Patents

Title of Invention	A METHOD OF MAKING AN ELECTRICAL STEEL SHEET

Abstract	The present invention describes a production method for an electrical steel sheet having at leasat one spacing strip (3) by cutting out sheet-metal pieces from a metal sheet in order to define an inner boundary (1) and an outer boundary (2) of the electrical steel sheet, and by production of at least one cut line (4) in the metal sheet which defines a contour of the at least one spacing strip (3), and bending a contour of the at least one spacing strip (3), and bending the spacing strip (3) out of the main plane of the electrical steel sheet. Furthermore, an electrical steel sheet is proposed having at least one spacing strip (3), wherein at least one cut line (4), which defines the contour of the at least one spacing strip (3), is formed in the electrical steel sheet, and the at least one spacing strip (3) is bent out of the main plane of the electrical steel sheet. FIGURE 1.	

Full Text	PCT/DE2004/002405	- 1 -

2 0 04P12 901WOUS

Description

Electrical steel sheets with spacing strips, and a corresponding production method

The present invention describes a production method for an electrical steel sheet having at least one spacing strip by-cutting out sheet-metal pieces from a metal sheet in order to define an inner boundary and an outer boundary of the electrical steel sheet. An electrical steel sheet having at least one spacing strip is also proposed.

Electrical steel sheets with spacing strips which are arranged at defined intervals with respect to one another between electrical steel sheets without spacing strips are used for radial ventilation in order to dissipate the heat which is produced during operation of a motor. The spacing strips are in this case used to maintain a specific distance between the electrical steel sheet with the spacing strips and an electrical steel sheet arranged alongside it. This leads to the creation of free spaces between the electrical steel sheets, and thus allows air to flow in order to cool the motor.

According to the prior art, in order to produce an electrical steel sheet with spacing strips, the outer boundary and the inner boundary of the electrical steel sheet are first of all stamped out of a metal sheet, or are burnt out by means of a focused laser beam. In a further process, the spacing strips, which have already been stamped out of a metal sheet in a separate process, are fitted at right angles on the electrical steel sheet, by means of a spot-welding process.

This production method is relatively time-consuming and thus causes high costs.

PCT/DE2004/002405	- 2 -

2004P12901WOUS

The object of the present invention is therefore to find a less time-consuming and cheaper production method.

According to the invention, this object is achieved by a production method for an electrical steel sheet having at least one spacing strip by cutting out sheet-metal pieces from a metal sheet in order to define an outer and an inner boundary of the electrical steel sheet, and by production of at least one cut line in the metal sheet which defines a contour of the at least one spacing strip, and bending the spacing strip out of the main plane of the electrical steel sheet. In this case, the cut line cuts completely through the metal sheet.

The invention furthermore describes an electrical steel sheet having at least one spacing strip, wherein at least one cut line, which defines the contour of the at least one spacing strip, is formed in the electrical steel sheet, and the at least one spacing strip is bent out of the main plane of the electrical steel sheet.

The advantage of the proposed production method is that it allows simpler and cheaper production of electrical steel sheets with spacing strips. In this case, the invention is based on the knowledge that the different types of processes such as stamping and welding make the production method according to the prior art relatively time-consuming, complicated and thus expensive. Since the process of welding is obviated by the production method according to the present invention, time and costs can be saved in this case. Furthermore, the welding of the spacing strips to an electrical steel sheet often leads to defective attachment of the spacing strips, which can thus be loaded only relatively lightly with respect to the pressure exerted on them. This involves the risk that, if the pressure is too high, the spacing strips will

PCT/DE2004/002405	- 3 -

2004P12901WOUS

break off the electrical steel sheet. In contrast, the proposed production method makes it possible to obtain electrical steel sheets with spacing strips which better withstand pressure exerted on them.

The at least one cut line can advantageously be formed in the metal sheet such that the at least one spacing strip remains connected to the electrical steel sheet over a section which is referred to as a bending line, and a contact line which is opposite the bending line is produced on the spacing strip and such that the contact line is longer than the bending line of the at least one spacing strip. This allows an increased contact area, to which the contact lines of the individual spacing strips of an electrical steel sheet are added. This ensures coverage of the entire area of an electrical steel sheet arranged alongside, thus increasing the robustness of the distance that is maintained between the electrical steel sheet with the spacing strips and the electrical steel sheet which is arranged alongside it.

Cut lines can preferably be applied to the metal sheet in order to define the contours of a plurality of spacing strips, such that the contact lines are located in different directions with respect to the bending lines of the associated spacing strips. The spacing strips of an electrical steel sheet are in consequence bent out of the main plane of the electrical steel sheet alternately in a left-handed or right-handed rotation. In this case, the process of bending them out of the main plane alternately ensures more robustness with respect to the pressure acting on the spacing strips than is the case if bent out on one side.

The present invention will now be explained in more detail with reference to the attached drawings, in which:

PCT/DE2004/002405	- 3a -

2 004P12 901WOUS

Figure 1  shows a rotor laminate according to the invention with spacing strips; and

PCT/DE2004/002405	- 4 -

2004P12901WOUS

Figure 2  shows an electrical steel sheet according to the invention with different forms of spacing strips.

The exemplary embodiments which will be described in more detail in the following text represent preferred embodiments of the present invention.

A rotor laminate of a motor with spacing strips 3 was chosen as an example of an electrical steel sheet according to the invention for Figure 1. In this case, this is only one example of an electrical steel sheet to which the present invention can be applied. In this case, other possible examples of use of the invention also include, however, other electrical steel sheets of motors, generators, transformers and the like.

The illustrated rotor laminate in Figure 1 comprises an inner boundary 1, an outer boundary 2 as well as the cut line 4. The boundaries 1 and 2 can be obtained from a metal sheet by burning them out using a focused laser beam. The laser burning method allows finer contours to be achieved. The cut line 4 can be obtained by stamping out, or likewise by means of the laser burning method. Stamping is a faster method than the laser method. In order to produce a motor laminate as shown in Figure 1, a machine should therefore be used which has both a stamping and bending device and a laser burning device.

The cut lines 4 define the contours of the spacing strips 3. In this case, during the application of the cut lines 4, not only is the surface of the metal sheet scratched, but the cuts of the cut line 4 pass through the metal sheet. The cut lines 4 can also be produced by stamping a narrow sheet-metal strip out in each case, as is indicated in Figure 1.

The cut lines 4 may be formed either before or after the formation of the inner and the outer boundary

PCT/DE2004/002405	- 5 -

2004P12901WOUS

1 and 2. A further possibility is to produce the inner and the outer boundaries 1 and 2 at the same time as the cut lines 4 for the spacing strips 3.

The invention provides for the cut lines 4 for the spacing strips 3 to be applied to the metal sheet such that the spacing strips 3 are still connected to the motor laminate over a section which is referred to as a bending line 5. This has been done in this way with the metal sheet shown in Figure 1. This saves a welding process for application of the spacing strips 3 to the motor laminate. Furthermore, the cut lines 4 must be applied to the metal sheet such that one subsection of the spacing strips 3 is in each case cut from the motor laminate, and can thus easily be bent out of the main plane of the motor laminate. This bending step can be carried out by the same machine which also carries out the stamping or laser-burning in order to produce the cut lines 4 for the spacing strips.

If a further motor laminate without any spacing strips 3 is arranged alongside the motor laminate with the spacing strips 3, a portion of each spacing strip 3 touches the motor laminate that is arranged alongside it. This portion of the spacing strip 3 is referred to in the following text as a contact line 6.

Different contours for the spacing strips 3 can be defined depending on the choice for the cut lines 4. For example, the cut lines 4 can be applied to a motor laminate such that the spacing strips 3 have a rectangular shape, as can be seen on the three spacing strips 3 on the right in Figure 2.

However, it is more advantageous to apply free stamped areas 7 to the motor laminate such that the spacing strips 3 are formed with a v-shape, as has been done for the three spacing strips 3 on the left in Figure 2. In the case of these

PCT/DE2004/002405	- 6 -

2004P12901WOUS

spacing strips 3, the contact line 6 of in each case one spacing strip 3 is longer than the associated bending line 5 on the spacing strip 3. In order to illustrate this more clearly, the spacing strips 3 have not only been projected onto the main plane of the motor laminate but have also been bent out of the main plane, as sketched in Figure 2. Since the spacing strips 3 which have been bent out have been bent through an angle of approximately 90°, only that region of a spacing strip 3 which is referred to as the contact line 6 can in this case be seen in Figure 2.

In comparison of the contours of the spacing strips 3 with the remaining material 8, it turns out that a v-shaped contour is more advantageous than a rectangular contour. If the spacing strips 3 have a v-shaped contour, a much larger amount of remaining material 8 can be observed for the same length of contact line 6 than can be observed with a rectangular contour. Since this remaining material is used to make the electrical steel sheet together with the spacing strips 3 robust, a v-shaped contour is preferable to a rectangular contour.

In addition, a v-shaped contour for the spacing strips 3 also ensures that, if a sufficiently large amount of material 8 remains, an adequate length can also be achieved for the contact line 6. This is necessary since the contact lines 6 of the individual spacing strips 3 of an electrical steel sheet are added together to form a contact surface via which the electrical steel sheet which is arranged alongside is held at a distance without any spacing strips 3. The only way to ensure that the electrical steel sheet which is arranged alongside can be held at a distance despite the pressure exerted on it is for the contact surface to form a flat cover on the surface of the electrical steel sheet which is arranged alongside it.

PCT/DE2004/002405	- 6a -

2004P12901WOUS

Furthermore, consideration of Figure 2 shows that the free stamped areas 7 for the contours of the spacing strips 3 have been applied such that the contact line 6 of one spacing strip 3 is located in a different direction to the

PCT/DE2004/002405	- 7 -

2 004P12901WOUS

associated bending line 5 than the contact line 6 and the bending line 5 of the adjacent spacing strip 3. For a viewer, the spacing strips 3 therefore project partially in a left-hand rotation and partially in a right-hand rotation out of the main plane of the motor laminate.

This alternate bending or angling of the spacing strips 3 also leads to the spacing strips 3 being able to better withstand the pressure which is exerted on them in comparison with spacing strips 3 which are bent on one side. Since the bending angle of the spacing angle which is bent out of the main plane of the electrical steel sheet is in general somewhat less than 90°, the spacing strips 3 if bent out on one side will be able to be bent back more easily by the pressure acting on them than is the case when they are bent out alternately.

Furthermore, this also leads to turbulence when air is flowing through between the motor laminate with the spacing strips 3 and a motor laminate which is arranged alongside them. The turbulence within the air path ensures improved cooling for the individual motor laminates.

WO 2006/045260	PCT/DE2004/002405

1

Beschreibung

Elektrobleche mit Abstandsstreifen und entsprechendes Her-stellungsverfahren

Die vorliegende Erfindung beschreibt ein Herstellungsverfah-ren ftir ein Elektroblech mit mindestens einem Abstandsstrei-fen durch Heraustrennen von Blechstiicken aus einem Blech zur Festlegung einer inneren Umrandung und einer auBeren Umran-dung des Elektroblechs. Dartiber hinaus wird ein Elektroblech mit mindestens einem Abstandsstreifen vorgestellt.

Um die beim Betreiben eines Motors entstehende Warme abzuftth-ren, werden fur die Radialbeliiftung Elektrobleche mit Ab-standsstreifen verwendet, welche in definierten Abstanden zu-einander zwischen Elektroblechen ohne Abstandsstreifen ange-ordnet werden. Die Abstandsstreifen dienen dabei zur Einhal-tung eines bestimmten Abstandes zwischen dem Elektroblech mit den Abstandssteifen und einem daneben angeordneten Elektro-blech. Dies fÜhrt zur Schaffung von Freiräumen zwischen den Elektroblechen und ermoglicht damit einen Luftstrom zur KÜh-lung des Motors.

Um ein Elektroblech mit Abstandsstreifen herzustellen, wird nach dem Stand der Technik erst die äußere Umrandung und die innere Umrandung des Elektroblechs aus einem Blech herausge-stanzt oder mittels eines fokussierten Laserstrahls herausge-brannt. In einem weiteren Arbeitsgang werden die zuvor in ei-nem getrennten Verfahren aus einem Blech herausgestanzten Ab-standsstreifen durch Punktschweifiverfahren auf dem Elektro-blech lotrecht angebracht.

Dieses Herstellungsverfahren ist relativ zeitaufwandig und verursacht damit hohe Kosten.

WO 2006/045260	PCT/DE2004/002405

2

Die Aufgabe der vorliegenden Erfindung liegt deshalb darin, ein weniger zeitaufwandiges und billigeres Herstellungsver-fahren zu finden.

Erfindungsgemäß wird diese Aufgabe gelost durch ein Herstel-lungsverfahren fÜr ein Elektroblech mit mindestens einem Ab-standsstreifen durch Heraustrennen von Blechstticken aus einem Blech zur Festlegung einer aulieren und inneren Umrandung des Elektroblechs, sowie durch Erzeugen von mindestens einer so-genannten Schnittlinie in dem Blech, welche eine Kontur des mindestens einen Abstandsstreifens festlegt und Herausbiegen des Abstandsstreifens aus der Hauptebene des Elektroblechs. Dabei durchschneidet die Schnittlinie das Blech vollstandig.

Dariiber hinaus beschreibt die Erfindung ein Elektroblech mit mindestens einem Abstandsstreifen, wobei mindestens eine Schnittlinie, welche die Kontur des mindestens einen Ab-standsstreifens festlegt, in dem Elektroblech ausgebildet ist und der mindestens eine Abstandsstreifen aus der Hauptebene des Elektroblechs herausgebogen ist.

Der Vorteil des vorgestellten Herstellungsverfahrens liegt darin, dass es eine einfachere und billigere Herstellung von Elektroblechen mit Abstandsstreifen erlaubt. Dabei liegt der Erfindung die Erkenntnis zugrunde, dass es die Verschiedenar-tigkeit der Arbeitsgange wie Stanzen und Schweifien ist, wel-che das Herstellungsverfahren nach dem Stand der Technik re-lativ zeitaufwandig, kompliziert und damit teuer gestaltet. Da mit dem Herstellungsverfahren der vorliegenden Erfindung der Vorgang des Schweiftens entfällt, k#onnen hierbei Zeit und Kosten eingespart werden. Des Weiteren fÜhrt das Anschweiften der Abstandsstreifen an einem Elektroblech oft zu einer man-gelhaften Befestigung der Abstandsstreifen, die damit relativ wenig belastbar in Bezug auf den auf sie ausgeÜbten Druck sind. Dies birgt das Risiko, dass bei einem zu hohen Druck die Abstandsstreifen vom Elektroblech abbrechen. fiber das vorgestellte Herstellungsverfahren konnen hingegen Elektro-

WO 2006/045260	PCT/DE2004/002405

3

bleche mit Abstandsstreifen gewonnen werden, die einen auf sie ausgeiibten Druck besser standhalten.

Vorteilhafterweise kann die mindestens eine Schnittlinie in dem Blech so ausgebildet sein, dass der mindestens eine Ab-standsstreifen Über einen als Biegelinie bezeichneten Ab-schnitt mit dem Elektroblech verbunden bleibt und eine der Biegelinie gegentiber liegende Kontaktlinie an dem Abstands-streifen entsteht und wobei die Kontaktlinie länger als die Biegelinie des mindestens einen Abstandsstreifen ist. Dies erm#oglicht eine erh#ohte Auflagefläche, zu der sich die Kon-taktlinien der einzelnen Abstandsstreifen eines Elektroblechs aufaddieren. Damit ist eine Abdeckung der gesamten Flache ei-nes daneben angeordneten Elektrobleches gewahrleistet, was die Stabilitat des eingehaltenen Abstands zwischen dem Elekt-roblech mit den Abstandsstreifen und dem daneben angeordneten Elektroblech erh#oht.

Vorzugsweise konnen Schnittlinien zur Festlegung der Konturen mehrerer Abstandsstreifen auf dem Blech so angebracht werden, dass sich die Kontaktlinien in unterschiedlichen Richtungen zu den Biegelinien der zugeh5rigen Abstandsstreifen befinden. Die Abstandsstreifen eines Elektroblechs werden dadurch wech-selseitig in einer Links- oder Rechtsdrehung aus der Haupt-ebene des Elektroblechs herausgebogen. Dabei gewahrleistet das wechselseitige Herausbiegen aus der Hauptebene eine bes-sere StabilitSt gegenuber dem auf die Abstandsstreifen wir-kenden Druck, als dies bei einem einseitigen Herausbiegen der Fall ist.

Die vorliegende Erfindung wird nun anhand der beigefiigten Zeichnungen nSher erlautert, in denen zeigen:

FIG 1 ein erfindungsgemalles Lauferblech mit Abstandsstrei-fen ; und

FIG 2 ein erfindungsgemäßes Elektroblech mit verschiedenen Formen von Abstandsstreifen;

WO 2006/045260	PCT/DE2004/002405

4

Die nachfolgend näher beschriebenen Ausfuhrungsbeispiele stellen bevorzugte AusfÜhrungsformen der vorliegenden Erfin-dung dar.

Fur FIG 1 wurde als Beispiel fÜr ein erfindungsgemäßes Elekt-roblech ein Läuferblech eines Motors mit Abstandsstreifen 3 gewahlt. Dabei ist dies nur ein Beispiel fÜr ein Elektro-blech, auf das sich die vorliegende Erfindung anwenden lasst. Daneben bieten sich als Nutzungsbeispiele der Erfindung aber auch andere Elektrobleche von Motoren, Generatoren, Transfor-matoren und dergleichen an.

Das dargestellte L&uferblech aus FIG 1 umfasst eine innere Umrandung 1, eine auliere Umrandung 2 sowie die Schnittlinie 4. Die Umrandungen 1 und 2 kSnnen durch Herausbrennen mit fo-kussiertem Laserstrahl aus einem Blech gewonnen werden. Mit dem Laserbrennverfahren lassen sich feinere Konturen erzie-len. Die Schnittlinie 4 kann durch Herausstanzen oder eben-falls mit dem Laserbrennverfahren gewonnen werden. Stanzen ist gegenuber dem Laserverfahren das schnellere Verfahren. Es ist deshalb sinnvoll zur Herstellung eines Motorbleches wie aus FIG 1 eine Maschine zu verwenden, die sowohl iiber eine Stanz- und Biegeeinrichtung, als auch tiber eine Laserbrenn-einrichtung verfiigt.

Über die Schnittlinien 4 werden die Konturen der Abstands-streifen 3 festgelegt. Dabei wird bei dem Anbringen der Schnittlinien 4 nicht nur die Oberflache des Bleches geritzt, sondern die Schnitte der Schnittlinie 4 fiihren durch das Blech hindurch. Die Schnittlinien 4 konnen auch durch Aus-stanzen jeweils eines schmalen Blechstreifens erzeugt werden, wie dies in FIG 1 angedeutet ist.

Das Ausbilden der Schnittlinien 4 kann entweder vor oder nach dem Ausbilden der inneren und der äußeren Umrandung 1 und 2 durchgefiihrt werden. Eine weitere M#oglichkeit ist das gleich-

WO 2006/045260	PCT/DE2004/002405

5

zeitige Herstellen der inneren und der aufleren Umrandungen 1 und 2 mit den Schnittlinien 4 fur die Abstandsstreifen 3.

Es ist erfindungsgemäß vorgesehen, die Schnittlinien 4 fur die Abstandsstreifen 3 auf dem Blech so anzubringen, dass die Abstandsstreifen 3 mit dem Motorblech iiber einen als Biegeli-nie 5 bezeichneten Abschnitt noch verbunden bleiben. Bei dem Blech aus FIG 1 wurde dies so durchgefiihrt. Dies erspart ein SchweiJSverfahren zum Anbringen der Abstandsstreifen 3 an dem Motorblech. Des Weiteren miissen die Schnittlinien 4 so an dem Blech angebracht werden, dass je ein Teilabschnitt der Abstandsstreifen 3 vom Motorblech getrennt ist und sich damit leicht aus der Hauptebene des Motorblechs herausbiegen lasst. Dieser Biegeschritt kann von der gleichen Maschine durchge-fvihrt werden, die auch das Stanzen oder Laserbrennen zum Er-zeugen der Schnittlinien 4 fÜr die Abstandsstreifen ausfÜhrt.

Bei Anordnen eines weiteren Motorblechs ohne Abstandsstreifen 3 neben dem Motorblech mit den Abstandsstreifen 3, beriihrt ein Teil von je einem Abstandsstreifen 3 das daneben angeord-nete Motorblech. Dieser Teil des Abstandsstreifens 3 wird im Weiteren als Kontaktlinie 6 bezeichnet.

Je nach Wahl fur die Schnittlinien 4 kGnnen unterschiedliche Konturen ftir die Abstandsstreifen 3 festgelegt werden. Bei-spielsweise konnen die Schnittlinien 4 auf einem Motorblech so angebracht werden, dass die Abstandsstreifen 3 rechteckig geformt sind, wie dies in FIG 2 an den drei Abstandsstreifen 3 rechts zu erkennen ist.

Vorteilhafter ist es allerdings, die Freistanzungen 7 so an dem Motorblech anzubringen, dass die Abstandsstreifen 3 v-formig geformt sind, wie dies fur die drei Abstandsstreifen 3 links in FIG 2 durchgef iihrt wurde. Bei diesen Abstandsstreifen 3 ist die Kontaktlinie 6 je eines Abstandsstreifens 3 langer als die zugehSrige Biegelinie 5 des Abstandsstreifens 3. Um dies klarer zu verdeutlichen, wurden die Abstandsstrei-

WO 2006/045260	PCT/DE2004/002405

6

fen 3 sowohl in die Hauptebene des Motorbleches hineinproji-ziert, als auch aus der Hauptebene herausgebogen, in FIG 2 skizziert. Da die herausgebogenen Abstandsstreifen 3 um einen Winkel von ungefahr 90' gebogen wurden, erkennt man in diesem Fall in FIG 2 nur die als Kontaktlinie 6 bezeichnete Region eines Abstandsstreifens 3.

Beim Vergleich der Konturen der Abstandsstreifen 3 mit dem Materialverbleib 8 fallt auf, dass eine v-formige Kontur vor-teilhafter als eine rechteckige Kontur ist. Bei einer v-f#ormigen Kontur der Abstandsstreifen 3 ist bei gleicher Länge der Kontaktlinie 6 ein viel gr#oßerer Materialverbleib 8 zu beobachten, als dies bei einer rechteckigen Kontor zu beo-bachten ist. Da dieser Materialverbleib zur Stabilisierung des Elektroblechs mit den Abstandsstreifen 3 dient, ist eine v-formige Kontur einer rechteckigen Kontur vorzuziehen.

Zusätzlich gewahrleistet eine v-formige Kontur fur die Ab-standsstreifen 3 auch, dass bei einem ausreichend großen Ma-terialverbleib 8 auch eine ausreichende Lange fÜr die Kon-taktlinie 6 erreicht werden kann. Dies ist notwendig, da sich die Kontaktlinien 6 der einzelnen Abstandsstreifen 3 eines Elektroblechs zu einer Auflageflache zusammenaddieren, uber welche das daneben angeordnete Elektroblech ohne Abstands-streifen 3 auf Abstand gehalten wird. Nur wenn die Auflage-fläche die Flache des daneben angeordneten Elektroblechs fla-chendeckend abdeckt, ist gewährleistet, dass das daneben an-geordnete Elektroblech trotz des ausgeiibten Drucks auf Abstand gehalten werden kann.

Des Weiteren fällt beim Betrachten der FIG 2 auf, dass die Freistanzungen 7 fÜr die Konturen der Abstandsstreifen 3 so angebracht wurden, dass sich die Kontaktlinie 6 eines Ab-standsstreifens 3 in einer anderen Richtung zu der zugehori-gen Biegelinie 5 befindet, als Kontaktlinie 6 und Biegelinie 5 des benachbarten Abstandsstreifens 3. Die Abstandsstreifen 3 ragen deshalb fÜr einen Betrachter teilweise in einer

WO 2006/045260	PCT/DE2004/002405

7

Linksdrehung und teilweise in einer Rechtsdrehung aus der Hauptebene des Motorblechs heraus.

Dieses wechselseitige Biegen, bzw. Abkanten der Abstands-streifen 3 fuhrt auch zu einem besseren Standhalten der Ab-standsstreifen 3 in Bezug auf den auf sie ausgeubten Druck im Vergleich mit einseitig gebogenen Abstandsstreifen 3. Da der Biegewinkel der aus der Hauptebene des Elektroblechs heraus-gebogenen Abstandswinkel in der Regel etwas unter 90° liegt, wiirden sich die Abstandsstreifen 3 bei einem einseitiges Her-ausbiegen durch den auf sie wirkenden Druck leichter zurtick-biegen lassen, als dies bei wechselseitigem Herausbiegen der Fall ist.

Des Weiteren fÜhrt dies auch zu Turbulenzen bei einem Durch-stromen von Luft zwischen dem Motorblech mit den Abstands-streifen 3 und einem daneben angeordneten Motorblech. Ober die Turbulenzen innerhalb des Luftzugs ist eine verbesserte KÜhlung fur die einzelnen Motorbleche gewahrleistet.

WO 2006/045260	PCT/DE2004/002405

8

Patentanspriiche

1.	Herstellungsverfahren fur ein Elektroblech mit mindestens

einem Abstandsstreifen (3) durch

-	Heraustrennen von Blechstiicken aus einem Blech zur Festle-

gung einer inneren Umrandung (l)und einer äußeren Umrandung

(2) des Elektroblechs,

gekennzeichnet  durch

-	Erzeugen von mindestens einer Schnittlinie (4) in dem

Blech, welche eine Kontur des mindestens einen Abstands-

streifens (3) festlegt und

-	Herausbiegen des Abstandsstreifens (3) aus der Hauptebene

des Elektroblechs.

2.	Herstellungsverfahren nach Anspruch 1, wobei die mindes-

tens eine Schnittlinie (4) in dem Blech so ausgebildet ist,

dass der mindestens eine Abstandsstreifen (3) Über einen als

Biegelinie (5) bezeichneten Abschnitt mit dem Elektroblech

verbunden bleibt und eine der Biegelinie (5) gegeniiber lie-

gende Kontaktlinie (6) an dem Abstandsstreifen (3) entsteht

und wobei die Kontaktlinie (6) langer als die Biegelinie (5)

des mindestens einen Abstandsstreifen (3) ist.

3.	Herstellungsverfahren nach Anspruch 1 oder 2, wobei

Schnittlinien (4) zur Festlegung der Konturen mehrerer Ab-

standsstreifen (3) auf dem Blech so angebracht werden, dass

sich die Kontaktlinien (6) in unterschiedlichen Richtungen zu

den Biegelinien (5) der zugeh#origen Abstandsstreifen (3) be-

finden.

4.	Elektroblech mit

-	mindestens einem Abstandsstreifen  (3),

dadurch  gekennzeichnet,  dass

-	mindestens eine Schnittlinie (4), welche die Kontur des

mindestens einen Abstandsstreifens (3) festlegt, in dem

Elektroblech ausgebildet ist und

WO 2006/045260	PCT/DE2004/002405

9

 - der mindestens eine Abstandsstreifen (3) aus der Hauptebene des Elektroblechs herausgebogen ist.

5.	Elektroblech nach Anspruch 4, wobei die Kontur des mindes-

tens einen Abstandsstreifen (3) so ausgebildet ist, dass eine

Kontaktlinie (6) des Abstandsstreifen (3) zur BerUhrung eines

daneben angeordneten Elektroblechs lSnger ist als ein als

Biegelinie (5) bezeichneter Abschnitt, iiber welchen der Ab-

standsstreifen (3) mit dem Elektroblech verbunden ist.

6.	Elektroblech nach Anspruch 4 oder 5, wobei die Abstands-

streifen (3) abwechseln in einer Links- oder Rechtsdrehung

aus der Hauptebene des Elektroblechs herausgebogen sind.

PCT/DE2004/002405	- 8 -

2004P12901WOUS

Patent Claims

1.	A production method for an electrical steel sheet having

at least one spacing strip (3) by-cutting out sheet-metal pieces from a metal sheet in order to define an inner boundary (1) and an outer boundary (2) of the electrical steel sheet,

characterized by

production of at least one cut line (4) in the metal sheet which defines a contour of the at least one spacing strip (3), and

bending the spacing strip (3) out of the main plane of the electrical steel sheet.

2.	The production method as claimed in claim 1, wherein the

at least one cut line (4) is formed in the metal sheet such

that the at least one spacing strip (3) remains connected to

the electrical steel sheet over a section which is referred to

as a bending line (5), and a contact line (6) which is opposite

the bending line (5) is produced on the spacing strip (3) and

wherein the contact line (6) is longer than the bending line

(5) of the at least one spacing strip (3).

3.	The production method as claimed in claim 1 or 2, wherein

cut lines (4) are applied to the metal sheet in order to define

the contours of a plurality of spacing strips (3), such that

the contact lines (6) are located in different directions with

respect to the bending lines (5) of the associated spacing

strips (3).

4.	An electrical steel sheet having

at least one spacing strip (3),

characterized in that

at least one cut line (4) , which defines the contour of the at least one spacing strip (3) , is formed in the electrical steel sheet, and

PCT/DE2004/002405	- 9 -

2004P12901WOUS

the at least one spacing strip (3) is bent out of the main plane of the electrical steel sheet.

5.	The electrical steel sheet as claimed in claim 4, wherein

the contour of the at least one spacing strip (3) is formed

such that a contact line (6) of the spacing strip (3)  for

touching an electrical steel sheet which is arranged alongside

it is longer than a section which is referred to as a bending

line (5) and via which the spacing strip (3) is connected to

the electrical steel sheet.

6.	The electrical steel sheet as claimed in	claim 4 or 5,

wherein the spacing strips (3) are bent out of	the main plane

of the electrical steel sheet alternately in a	left-handed or

right-handed rotation.

Documents:

				01549-kolnp-2006-abstract.pdf

				01549-kolnp-2006-assignment.pdf

				01549-kolnp-2006-claims.pdf

				01549-kolnp-2006-correspondence others 1.2.pdf

				01549-kolnp-2006-correspondence others.pdf

				01549-kolnp-2006-correspondence-1.2.pdf

				01549-kolnp-2006-description complete.pdf

				01549-kolnp-2006-drawings.pdf

				01549-kolnp-2006-form 2.1.pdf

				01549-kolnp-2006-form 2.pdf

				01549-kolnp-2006-form 3.pdf

				01549-kolnp-2006-form-18.pdf

				01549-kolnp-2006-fprm 1.pdf

				01549-kolnp-2006-international publication.pdf

				01549-kolnp-2006-international search authority report.pdf

				1549-KOLNP-2006 Dt.24.04.2008-ABSTRACT.pdf

				1549-KOLNP-2006 Dt.24.04.2008-CANCELLED DOCUMENTS.pdf

				1549-KOLNP-2006 Dt.24.04.2008-CLAIMS.pdf

				1549-KOLNP-2006 Dt.24.04.2008-DESCRIPTION COMPLETE.pdf

				1549-KOLNP-2006 Dt.24.04.2008-DRAWINGS.pdf

				1549-KOLNP-2006 Dt.24.04.2008-FORM 1.pdf

				1549-KOLNP-2006 Dt.24.04.2008-FORM 3.pdf

				1549-KOLNP-2006 Dt.24.04.2008-FORM 5.pdf

				1549-KOLNP-2006 Dt.24.04.2008-INTERNATIONAL SEARCH REPORT.pdf

				1549-KOLNP-2006 Dt.24.04.2008-OTHERS.pdf

				1549-KOLNP-2006 Dt.24.04.2008-PETITION UNDER RULE 137.pdf

				1549-KOLNP-2006 Dt.24.04.2008-REPLY F.E.R.pdf

				1549-KOLNP-2006-(04-11-2011)-FORM 27.pdf

				1549-KOLNP-2006-CLAIM-1.3.pdf

				1549-KOLNP-2006-CORRESPONDENCE-1.2.pdf

				1549-KOLNP-2006-DESCRIPTION COMPLETE-1.2.pdf

				1549-KOLNP-2006-DRAWING-1.1.pdf

				1549-KOLNP-2006-FORM 1-1.2.pdf

				1549-KOLNP-2006-FORM 2.2.pdf

				1549-KOLNP-2006-FORM-27.pdf

				1549-kolnp-2006-granted-abstract.pdf

				1549-kolnp-2006-granted-claims.pdf

				1549-kolnp-2006-granted-correspondence.pdf

				1549-kolnp-2006-granted-description (complete).pdf

				1549-kolnp-2006-granted-drawings.pdf

				1549-kolnp-2006-granted-examination report.pdf

				1549-kolnp-2006-granted-form 1.pdf

				1549-kolnp-2006-granted-form 18.pdf

				1549-kolnp-2006-granted-form 2.pdf

				1549-kolnp-2006-granted-form 3.pdf

				1549-kolnp-2006-granted-form 5.pdf

				1549-kolnp-2006-granted-gpa.pdf

				1549-kolnp-2006-granted-reply to examination report.pdf

				1549-kolnp-2006-granted-specification.pdf

				1549-KOLNP-2006-OTHER PATENT DOCUMENTS.pdf

				abstract-01549-kolnp-2006.jpg

« Previous Patent

Next Patent »

Patent Number	233939	

Indian Patent Application Number	1549/KOLNP/2006	

PG Journal Number	20/2009	

Publication Date	15-May-2009	

Grant Date	22-Apr-2009	

Date of Filing	06-Jun-2006	

Name of Patentee	SIEMENS AKTIENGESELLSCHAFT	

Applicant Address	WITTELSBACHERPLATZ 2, 80333 MUNCHEN	

Inventors:

#	Inventor's Name	Inventor's Address	

1	JESKE RAINER	LEROHENSTR. 13 91315 HOCHSTADT	

PCT International Classification Number	F01N 9/00,B21D 47/00	

PCT International Application Number	PCT/DE2004/002405	

PCT International Filing date	2004-10-28	

PCT Conventions:

#	PCT Application Number	Date of Convention	Priority Country	

1	13, 91315	2004-10-28	Germany	

© All Indian Patents, 2013-2021.

  Patent data available in the public domain from Indian Patents Office, Department of Industrial Policy and Promotions, Ministry of Commerce and Industry, Government of India.

File: patents/233984-an-apparatus-for-heating-or-cooling-polymer-solids-after-polymerization-and-the-process-therefor.html
Indian Patents. 233984:"AN APPARATUS FOR HEATING OR COOLING POLYMER SOLIDS AFTER POLYMERIZATION AND THE PROCESS THEREFOR"

Indian Patents

Recently Granted Patents

  Recently Published Patents

Title of Invention	"AN APPARATUS FOR HEATING OR COOLING POLYMER SOLIDS AFTER POLYMERIZATION AND THE PROCESS THEREFOR"

Abstract	A process and apparatus is disclosed for heating or cooling polymer solids in a dispensing section (72) of a solid-state polycondensation reactor (34). Gas (38) is delivered to the dispensing section of the reactor in which it cools polymer solids in the dispensing section by direct heat exchange. Part of the gas is withdrawn at a point (92) proximate to the dispensing section of the reactor and purges polymer solids of impurities. The gas withdrawn from the reactive section of the reactor is oxidized of impurities and dried and then combined with the gas withdrawn proximate to the dispensing section of the reactor. To achieve uniform heating or cooling of the polymer solids in the dispensing section, a preferred ratio of mass flow rate of gas to the mass flow rate of solids is recommended.	

Full Text	The present invention relates to a process for cooling or heating polymer in a polymerization reactor. The invention specifically relates to cooling polymerized solids in a polycondensation reactor. The invention particularly relates to cooling polyester, polyamide or polycarbonate chips in a solid-state polycondensation (SSP) reactor.

Polymer resins are molded into a variety of useful products. One such polymer resin is polyethylene terephthalate (PET) resin. It is well known that aromatic polyester resins, particularly PET, copolymers of terephthalic acid with lower proportions of isophthalic acid and polybutylene terephthalate are used in the production of beverage containers, films, fibers, packages and tire cord. US-A-4,064,112 Bl discloses a solid-state polycondensation or polymerization (SSP) process for the production of PET resins.

While for fibers and films the intrinsic viscosity of the resin must generally be between 0.6 and 0.75 dl/g, higher values are necessary for molding materials such as containers and tire cord. Higher intrinsic viscosity such as greater than 0.75 dl/g can only with difficulty be obtained directly through polycondensation of molten PET, commonly called the melt phase process. The SSP process pushes polymerization to a higher degree thereby increasing the molecular weight of the polymer by the heating and removal of reaction products. The polymer with higher molecular weight has greater mechanical strength and other properties useful for production of containers, fibers and films, for example.

The SSP process starts with polymer chips that are in an amorphous state. US-A-4,064,112 Bl teaches crystallizing and heating the chips in a crystallizer vessel under agitation to a density of 1.403 to 1.415

g/cm^ and a temperature ranging between 230° and 245°C (446° and 473°F) before entering into the SSP reactor. Otherwise the tacky chips tend to stick together.

The SSP reactor may consist of a cylindrical reactive section containing a vertical mobile bed into which the polymer chips are introduced from above and a frusto-conical portion of a dispensing section at the base for dispensing the product chips. The polycondensation reactor typically operates at temperatures between 210° and 220°C (410° and 428°F).

The polyester chips move through the cylindrical reactive section of the polycondensation reactor by gravity in plug-flow. However, when the chips enter the frusto-conical portion of the dispensing section at the base of the polycondensation reactor, they enter into a non-flat velocity profile which interjects a non-uniformity in the amount of time that the chips are in the polycondensation reactor. Accordingly, a chip-to-chip variation in the degree of polymerization occurs due to the variation in residence time.

Moreover, at the transition from the cylinder to the cone, the chips are subjected to a consolidation pressure that may be several times the normal radial axial pressure to which the chip had previously been subjected. The chips that are in a glassy region have a strong sticking tendency. Hence, the consolidation pressure can cause lumping of chips and interruption of flow.

Various reactions occur during polycondensation of PET. The main reaction that increases the molecular weight of PET is the elimination of the ethylene glycol group:

PET-COO-CH2-CH2-OH + HO-CH2-CH2-OOC-PET a PET-COO-CH2-CH2-OOC-PET + HO-CH2-CH2-OH

Inert gas such as nitrogen is introduced into the crystallizer vessel and^ the polycondensation reactor to strip the developing polymer of volatile impurities generated by the polycondensation reaction. Impurities include ethylene glycol and acetaldehyde if PET is produced. US-A-5,708,124 Bl discloses maintaining the ratio of the mass flow rate of inert gas to the mass flow rate of PET polymer solids to below 0.6 in an SSP reactor.

The conventional method used for the purification of an inert gaseous stream recycled from an SSP process includes an oxidation step for converting the organic impurities to CO2 and a drying step to

eliminate the water formed in the polymerization process and the oxidation step. The oxidation step is carried out with gas containing oxygen by using an oxygen concentration of no more than in slight excess of the stoichiometric quantity with respect to the organic impurities. The oxidation step is controlled according to US-A-5,612,011 Bl so that the inert gaseous stream at the outlet contains an oxygen concentration of not more than 250 ppm and preferably according to US-A-5,547,652 Bl so that the inert gaseous stream at the outlet contains an oxygen concentration of not more than 10 ppm. These patents taught that a previously required deoxidation step of reducing the oxygen with hydrogen between the oxidation and drying steps was not required. Typically, the inert gaseous stream must be heated before it is recycled to the polycondensation reactor requiring additional utility cost.

It is also well known that polyamide resins, and among them particularly PA6, PA6,6, PA11, PA12 and their copolymers, find wide application both in the fiber and flexible packaging sectors, and in the manufactured articles production by blow and extrusion technology. While the resin relative viscosity for fibers is low at 2.4 to 3.0, higher relative viscosities of 3.2 to 5.0 are needed for articles produced by blow and extrusion technologies. The relative viscosity is increased to above 3.0 by means of an SSP process operating at temperatures of between 140° and 230°C (284° and 446°F), depending on the

polyamide types used. US-A-4,460,762 Bl describes an SSP process for a polyamide and different methods to accelerate this reaction.

An SSP process for polyamide resins is also described in the article "Nylon 6 Polymerization in the Solid State," R. J. Caymans et al., Journal of Applied Polymer Science, Vol. 27, 2515-2526 (1982) which points out the use of nitrogen as a heating and flushing aid. The reaction is carried out at 145°C (293°F).

It is also known that the molecular weight of polycarbonate can be increased through an SSP process. The polymer chips exiting from an SSP reactor must be cooled to below the glass transition temperature for packaging purposes, especially to avoid heat damage to packaging containers, such as sacks and boxes. The desired packaging temperature is below 80°C (176°F) for PET chips. US-A-5,817,747 Bl teaches two-stage cooling of the polymer chips after exiting the polycondensation reactor. The first cooling stage is a bed fluidized with nitrogen used for purging impurities from the SSP process after the nitrogen has been purified. The fluidizing gas entrains and separates the polymer dust from the polymer chips while cooling them to 160° to 180°C (320° to 356°F). The polymer dust is formed in the processing apparatuses by the action of rotating parts of an agitator in contact with the polymer chips in the crystallizer vessel and the sliding friction between the chips and the walls of the polycondensation reactor. The second cooling stage is a shell and tube or wall-type heat exchange cooler which uses water as the cooling fluid to cool the chips to between 40° and 60°C (104° and 140°F).

US-A-5,662,870 Bl discloses a fluidized bed with two chambers for cooling polymer chips exiting the SSP reactor in a single stage. Fluidizing gas from the hotter chamber into which hot chips enter from the SSP reactor is recycled to heat the SSP reactor after it is de-dusted through a cyclone. Fluidizing gas from the cooler chamber is also de-dusted through a cyclone and recycled to the fluidizing bed. The amount of dust collected in the fluidizing gas from a fluidized bed is significant and must be removed. JP 5-253468 Al teaches introducing a nitrogen gas into a vessel surrounding a dispensing cone at the bottom of a reaction chamber to indirectly cool a product, solid-gas mixture in the cone without causing turbulence within the cone.

A thesis by G. Ghisolfi entitled "Impianto di Postpolicondensazione di Polietilentereftalato" (1984-85) discloses an SSP reactor with nitrogen gas distributors located along the height of the reactor of which the bottom nitrogen distributor cools polyester chips to below a temperature at which oxidation can occur such as to 177°C (351°F). The chips would have to be subsequently cooled to lower temperatures to permit packaging. A presentation by A. Christel entitled "Advanced PET Bottle-to-Bottle Recycling"

given at the Polyester 2000 World Congress discloses directly cooling recycled PET flakes at an outlet of a hopper of an SSP reactor with cold nitrogen.

Cooling the polymer chips after exiting the polycondensation reactor requires at least one cooling device, a gas mover such as a fan and a dust removal device. Either this equipment has to be located beneath the reactor or a pickup point and pneumatic conveying means has to be used to carry the hot chips to the top of a cooling section. Each approach involves additional equipment and building costs. Moreover, the former approach requires a taller overall SSP complex.

US-A-4,255,542 Bl discloses an exothermic gas phase polymerization process in a fluidized bed reactor which is cooled by indirect cooling within the reactor. US-A-3,227,527 Bl discloses a catalytic reactor vessel in which product gas permeates a truncated cone section at the base of the reactor to be cooled by quench liquid before exiting the reactor. These patents do not involve direct cooling of polymer solids in a packed bed with a gas.

Accordingly, an object of the present invention is to eliminate the additional cooling equipment required to cool the chips to a packaging temperature after exiting the SSP reactor. An additional object of the present invention is to consolidate the equipment used for cooling polymer solids and for introducing purge gas to the SSP reactor for the purging of impurities. An additional object of the present invention is to cool the polymer chips entering the dispensing section of the SSP reactor and therefore make the dispensing section a non-reactive region and to prevent the hot, tacky polymer chips from lumping when they are subjected to the consolidation pressure upon entering the frusto-comcal portion of the dispensing section. An even further object of the present invention is to be able to eliminate the need for expensive dust removal equipment required with post-polycondensation reactor cooling equipment.

SUMMARY OF THE INVENTION

We have found that it is possible to cool the polymer chips from the SSP reactor temperature of 185° to 240°C (365° to 464°F) down to below 175°C (347°F) in a dispensing section of the polycondensation reactor. Moreover, we have found that we can cool the pellets to below 80°C (176°F) which is below the glass transition temperature for normal packaging and transport of PET chips. It was surprisingly learned that the heat transfer from gas to solids is rapid enough to allow the upper part of the dispensing section to be used for efficient cooling if particular mass ratios are used.

 Accordingly, in one embodiment, the present invention relates to an apparatus for conducting a polymerization process. The apparatus comprises a reactor including a heated reactive section in which substantial polymerization of polymer solids therein occurs and a dispensing section for dispensing polymer solids from me reactor. The dispensing section defines an interior volume preferably in a shape that reduces its flow area in the direction of particle flow. A gas inlet connective with the interior volume of the dispensing section delivers gas to the dispensing section to heat or cool polymer solids traveling through me dispensing section. A gas outlet connective with the reactor proximate the dispensing section withdraws gas from the dispensing section.

In another embodiment, the present invention relates to a process for cooling polymer solids in a reactor comprising a reactive section and a dispensing section. The process comprises delivering polymer solids to the top of the reactive section. The polymer solids are polymerized as they flow downwardly in the reactive section so as to increase the molecular weight of the polymer solids. The polymer solids are dispensed from the dispensing section of the reactor. Gas is delivered to the dispensing section to flow countercurrently to the polymer solids and contact and heat or cool the polymer solids in dispensing section. Some of the gas is withdraw at an outlet proximate to the dispensing section.

In a farmer embodiment, the present invention relates to a process for adjusting the temperature of moving solids in a vessel by direct heat exchange with a gas. The process comprises delivering solids to a first section of the vessel. The solids are dispensed from a second section of the vessel. Gas is flowed through, the vessel to effect direct heat exchange between the gas and the solids. A ratio of a mass flow rate of the gas multiplied by the heat capacity of the gas to a mass flow rate of solids multiplied by the heat capacity of the solids over a temperature range in the reactor is at least one.

STATEMENT OF THE INVENTION

According to the present invention mere is provided an apparatus for heating or cooling polymer solids after polymerization, said apparatus comprising a reactor including:

a heated reactive section in which substantial polymerization of polymer solids therein occurs;

a dispensing section for dispensing polymer solids from said reactor, said dispensing section defining an interior volume;

a gas inlet connective with the interior volume of the dispensing section for delivering gas to the dispensing section to heat or cool polymer solids travelling through the dispensing section; and

a gas oudet connective with dthe reactor proximate the dispensing section, meaning not above a lower quarter of the reactive section, for withdrawing gas from the dispensing section.

BRIEF DESCRIPTION OF THE DRAWINGS

FIG. 1 is a schematic view of a polymerization flow scheme of the present invention.

FIG. 2 is a partial, enlarged view of a reactor dispensing section and cooling apparatus of FIG. 1.

FIG. 3 is a partial, enlarged view of an alternative reactor dispensing section and cooling apparatus of FIG. 1.

FIG. 4 plots a temperature profile through me dispensing section of a reactor.

FIG. 4 plots a temperature profile through the dispensing section of a reactor.

DETAILED DESCRIPTION OF THE INVENTION

A detailed description of a preferred process and apparatus of the present invention is given in the context of a solid-state polycondensation (SSP) process. The SSP process can be used to increase the intrinsic viscosity of polyester, polyamide and polycarbonate components. However, the present invention may be used with other types of polymerization processes in which cooling of the polymer solid product is necessary.

Polyester resins usable in the SSP process are products of polycondensation of aromatic bicarboxylic acid, particularly terephthalic acid or its esters with diols with 1 to 12 carbon atoms such as ethylene glycol, 1,4-dimethylolcyclohexane and 1,4-butanediol. Polyethylene terephthalate (PET) and polybutylene terephthalate are the preferred resins. Polyester resins usable in the SSP process also may include elastomeric polyester resins, including segments deriving from polyethylene glycol, and copolyesters containing up to 20% of units deriving from aromatic bicarboxylic acids different from terephthalic acid, such as isophthalic acid. PET resins to be subjected to SSP can contain a resin-upgrading additive to accelerate the SSP reaction. The preferred upgrading compounds are the dianhydrides of tetracarboxylic aromatic acids, and particularly pyromellitic dianhydride. The upgrading agent is generally used in a quantity of 0.05 to 2% by weight. Conventional additives, like stabilizers, dyes, flame-retardants and nucleants can also be present in the resin. Polyester resins useful for upgrading in SSP processes can also be material produced from recycled containers which have been washed, shredded and dried. Typically, the recycled material is remelted and pelletized before being sent to the SSP process.

Polyamide resins usable in the process of the invention include polyamide 6 derived from caprolactam, polyamide 6,6 obtained from hexamethylenediamine and adipic acid, polyamide 11 obtained from aminoundecanoic acid, and 12 polylaurilacetone copolyamides 6/10 and 10/12 and also polyamides of metaxylene diamine.

FIG. 1 is an example of an SSP process for upgrading PET chips with the present invention. However, the present invention can be applied to other polymerization processes in which the polymer solids must be cooled and/or heated. The SSP process in FIG. 1 can process up to 100 metric tons/day and more of polymer solids and typically 300 to 500 metric tons/day of polymer solids. The polyester SSP process comprises feeding amorphous, clear polyester chips having an intrinsic viscosity usually ranging from 0.57 to 0.65 dl/g to a hopper 12 through a line 10. The intrinsic viscosity or molecular weight of the starting material is immaterial to the practice of the invention. Generally, the SSP process can be

successfully performed with feeds across a wide range of values. For example, techniques are disclosed for using a starting material having a degree of polymerization as low as 2-40 by US-A-5,540,868 Bl, US-A-5,633,018 Bl and US-A-5,744,074 Bl which contemplate eventually undergoing SSP processing to raise the molecular weight sufficient to make useful resins. Also, the starting intrinsic viscosity in the case of post-consumer recycle material can be at levels of above 0.65 dl/g. The hopper 12 feeds the chips through a line 14 and a control valve 16 to a fluidized bed pre-crystallizer 18. The pre-crystallizer 18 operates at 170°C (338°F) and 10.3 kPa gauge (1.5 psig) to achieve 35% crystallinity of the polyester chips. The polyester chips are then fed from the pre-crystallizer 18 through a line 20 and a control valve 22 into a first crystallizer 24. If more capacity is necessary, a second crystallizer 28 may be utilized which the first crystallizer 24 feeds through a line 26. In the crystallizers 24, 28, the chips are eventually preheated or cooled in some cases to an SSP reaction temperature while subjected to mechanical agitation to prevent the chips from sticking to each other. The chips leaving the crystallizer will exhibit 45% crystallinity. Crystallizing PET granules prior to polycondensation prevents the granules from sticking during the SSP reaction.

The chips leaving the crystallizer(s) are then fed through a line 30 and a control valve 32 to a moving packed bed SSP reactor 34 operated suitably at 150° to 240°C (302° to 464°F) and preferably at 210° to 220°C (410° to 428°F) for PET. The chips move by gravity through a heated reactive section 70 in which polymerization occurs for 12 to 36 hours to yield crystalline, opaque pellets with an intrinsic viscosity of 0.75 dl/g or greater depending upon the application to which the polyester pellets will be put. The chips are withdrawn from the reactor 34 through a line 36.

An oxygen-free inert gas, typically nitrogen, purges the polymerization reactor, the crystallizers and the pre-crystallizer to remove impurities given off by the chips. The inert gas is delivered through a line 38 into the reactor 34. A gas line 42 removes inert gas with impurities from the reactor 34 and splits into a recycle line 44 and a crystallizer line 46. The crystallizer line 46 delivers the inert gas to the second crystallizer 28 and a line 48 delivers inert gas from the second crystallizer 28 to the first crystallizer 24. A line 50 delivers inert gas with impurities to the pre-crystallizer 18 and a line 52 delivers inert gas with impurities to join the recycle line 44. The inert gas recycled in a combined recycle line 53 is preferably at a temperature between 200° and 220°C (392° and 428°F).

The combined recycle line 53 runs the inert gas with impurities through a filter 54. After the recycled inert gaseous stream is filtered, air is injected by a line 57 into a line 56 exiting the filter 54. The air/inert gaseous mixture is carried by a line 59 through a heater (not shown), if necessary to achieve the desired oxidation reaction temperature, into an oxidation reactor 58 where the organic impurities are combusted

by circulating the stream over a catalyst bed including an oxidation catalyst. Oxygen is injected by the line 57 in substantially stoichiometric quantities to assure the complete combustion of the organic impurities in the oxidation reactor 58. Preferably no greater than 10 ppm of oxygen is present in the effluent of the reactor 58. The oxidation reactor 58 can be operated with these conversions at temperatures ranging from 200° to 350°C (392° to 662°F) depending on the catalyst. A line 60 withdraws the effluent from the oxidation reactor 58 that contains only nitrogen, carbon dioxide, water and traces of oxygen. The carbon dioxide content stabilizes at a certain level due to the losses through the SSP plant and acts like an inert gas due to its chemical inertia. The exiting gaseous stream in the line 60 may be circulated through a heat exchanger (not shown) for heat recovery or to condense and dispose of part of the water by cooling the oxidation reactor effluent. No optional condensation collection equipment is shown in the drawings. The gaseous stream is delivered by the line 60 to a dryer 62 preferably operating at 200°C (392°F). The dryer 62 preferably contains molecular sieves for adsorbing the water. The effluent of the dryer 62 is transported through a line 64 after having been filtered (not shown) of possible particles deriving from the molecular sieves. The line 38 collects the combined contents of lines 64 and 74. The line 38 recycles the gaseous stream to the reactor 34. The regeneration of the molecular sieves bed is performed according to known methods (not shown).

The reactor 34 includes the heated cylindrical active or reactive section 70 that is preferably heated by a circulating oil jacket. The reactor 34 also includes a dispensing or inactive section 72 comprising a cylindrical disengaging portion 88 and an inverted, generally frusto-conical consolidating portion 90. The inert gas, preferably nitrogen, enters an interior volume 91 defined by the dispensing section 72 through the line 38. The inert gas directly cools the polymer solids in the dispensing section down to below 175°C (347°F), suitably below 100°C (212°F), preferably down to below 80°C (176°F) and perhaps to below 50°C (122°F) if desired. The cooled polymer solids can then be transported to storage through the line 36 without the need for any additional cooling equipment. A portion of the inert gas is withdrawn from the reactor 34 proximate to the dispensing section 72 by a line 76 and enters a dust removal device 78. Proximate to the dispensing section 72 means, the withdrawal point of the line 76 is either in the dispensing section 72 or not above the lower quarter of the reactive section 70 and preferably not above the lower tenth of the reactive section 70. The de-dusted gas is transported from the dust removal device 78 through a line 80 and is moved by a fan 82 through a line 84 to a cooler 86 and is combined with the line 64 to be recycled to the dispensing section 72 of the reactor 34 by the line 38. FIG. 2 gives a partial view of the reactor 34. The cylindrical disengaging portion 88 has an inner diameter that is greater than the inner diameter of the reactive section 70. Gas is withdrawn from the reactor 34 into line 76 through at least one outlet nozzle 92. The outlet nozzle is preferably disposed in the disengaging portion 88 of the dispensing section 72. Although only one outlet nozzle 92 is shown in

FIG. 2, a plurality of the radially disposed outlet nozzles 92 is contemplated. The remaining gas will ascend through the reactive section 70 of the reactor 34 and purge impurities stripped from the developing polymer. Because the polymer solids exchange heat with the cooling gas, the gas now withdrawn through the outlet nozzles 92 and that ascends through the reactive section 70 will have a temperature that is not substantially different from polymer solids in the reactive section 70 of the reactor 34. Therefore, the gas that ascends into the reactive section 70 will not impede the polycondensation reaction by cooling.

The dust removal device 78 is either a dust-removing cyclone or a filter, which can operate continuously. The quantity of dust removed by the cooling gas flowing through the moving packed bed of polymer solids is low because it is only taken from the top-most layer of the polymer. Therefore, the cooling of circulating gas can be performed with a simple filter or dust removal cyclone which is more compact and less expensive than the equipment required to remove dust from a conventional fluidized bed. The cooler 86 removes the heat that the gas acquired in the dispensing section 72 by indirect heat exchange with a cooling medium such as water. The flow rate of the gas removed proximate to the dispensing section 72 may be set by a variable capacity characteristic of the fan or by a control valve (not shown). Thus, the excess inert gas, equal to the flow of gas from the dryer 62 in the line 64, ascends into the reactive section 70 from the dispensing section 72. Control valve 40 regulates the flow of gas through the line 64. Preferably regulation of control valve 40 ensures that the mass flow ratio of gas to solids is less than 0.6, taking into account the gas removed from the reactor for cooling and recirculation. The temperature of the ascending and withdrawn gas is set by the temperature of the gas fed to the dispensing section 72 plus the temperature rise caused by the removal of heat from the polymer solids.

The variable capacity fan 82 or a control valve can regulate the temperature of the polymer solids exiting the outlet 100 of the reactor 34. For example, setting the fan 82 or the control valve for a very low flow rate or no flow at all, raises the temperature of the gas in the line 38 since it mixes with less cooled gas from the line 74. Hence, if desired, the polymer solids exiting the outlet 100 can have sufficient temperature for direct conveyance to a molding process such as injection molding which requires a polymer solids temperature above the glass transition temperature for moldability. Moreover, the flow rate of coolant circulated through the cooler 86 can regulate the temperature of solids exiting the reactor without affecting the flow rate of gas circulated through nozzles 92 and nozzle 96.

The inlet nozzle 96 distributes the gas via a ring distributor 98 in the form of annulus of a pipe (not shown) or annulus around the inside diameter of the dispensing section 72. The ring distributor 98 has

openings distributed radially around its circumference for distributing gas into the dispensing section 72. Preferably the distributor not extend into the reactor 34 to avoid obstructing the flow of polymer solids. FIG. 3 shows a different device for injecting the inert gas into the dispensing section 72 and that includes a control valve 94 in a bypass line 68. A distributor 98' in FIG. 3 injects cooling gas around the periphery of the dispensing section 72 of the reactor 34. The distributor 98' injects the cooling gas into the dispensing section 72 through perforations (not shown) in the wall of the dispensing section 72. Slots, bands or profile wire screen may define the perforations of distributor 98'. The distributor 98' does not extend substantially into the reactor 34.

In FIG. 3 control valve 94 regulates the temperature of the polymer solids leaving the outlet 100. Flow from line 84' splits into a line 102 that goes to the cooler 86 and the line 68 that bypasses the cooler 86 via the control valve 94 and joins the effluent of the cooler 86 in a line 74'. A combined line 104 joins the line 64 from the dryer 62 and communicates with the inlet nozzle 96 via line 38. Control valve 94 regulates the bypassing of gas through line 68 to control the temperature of the gas in the line 104 and ultimately line 38. Opening control valve 94 more cools less recirculating gas in the cooler 86 to reduce cooling of the solids and vice versa. A temperature indicator controller (not shown) automatically regulate control valve 94 based on desired temperature of the solids exiting the outlet 100. The flow scheme in FIG. 3 advantageously controls the temperature of polymer solids while keeping a constant gas rate out nozzle 92 and into nozzle 96. Hence, the flow rate of gas that ascends through the reactive section 70 to purge the impurities will not be affected.

Other types of cooling gas injection and collection equipment may be used according to the teaching of the present invention. Moreover, it is contemplated that warm inert gas could be fed to the reactor for heating the solids if desired with the same equipment with the exception of using a heater instead of the cooler 86. For example, this flow scheme could be used to heat the polymer solids to make it suitable for injection molding after polycondensation.

Preferably the local actual velocity of the cooling gas in all sections of the dispensing section not exceed 75% of the minimum fluidization velocity of polymer solids. This preference primarily avoids agitation of the solids which may lead to flow mal-distribution and subsequent loss of cooling efficiency. Secondly, fluidization of the polymer solids may upset the mass flow of solids through disturbances in the bed which could lead to wider residence time distribution and variability in intrinsic viscosity. In order to ensure temperature uniformity of the polymer solids, it is important that a thermal mass ratio "R" be greater than or equal to 1. The thermal mass ratio is as follows:

upward mass flow of gas x heat capacity of gas

R= 		(1)

downward mass flow of solids x heat capacity of solids

With R > 1 and plugging in the heat capacities of the inert gas and the solids, equation (1) can be reworked as follows:

upward mass flow rate for gas	heat capacity of solids

	> 	  (2)

downward mass flow rate for solids	heat capacity of gas

With nitrogen as the inert gas and polyester, polyamide or a polycarbonate as the solids, a suitable ratio of upward mass flow rate for gas to downward mass flow rate for solids is 1.6 and 1.9 is a preferred ratio which accounts for any flow nonuniformity.

Cooling is accomplished efficiently in the dispensing section 72 of the reactor 34 without wasting extra space or using additional equipment. Typically, the cooling equipment is below the reactor 34. Removing the conventional cooling equipment reduces capital cost and the overall height of the SSP. Alternatively, no pickup point is required to convey hot polymer solids to a cooling zone which is not situated below the polycondensation reactor.

Solid flow mechanics indicate that through the cylindrical active section of the reactor 34, the polymer solids are in plug flow. However, when the polymer solids enter the frusto-conical portion 90 of the dispensing section 72, they begin to flow non-uniformly to some extent. By cooling the polymer solids to below the reaction temperature, the dispensing section ceases to be an active section and the solid-to-solid variation in intrinsic viscosity or molecular weight is lower because the effective residence time along the solids has a tighter distribution. Additionally, transitioning the polymer solids from the cylindrical reactive section 70 to the frusto-conical portion 90 of the dispensing section 72 subjects them to a consolidation pressure which can stick the solids together with resulting lumping of the solids and flow interruption. Maintaining the transition between the reactive section 70 and dispensing section 72 of the polycondensation reactor at a lower temperature reduces stickiness resulting in ease of operation. Therefore, materials more prone to sticking can be processed by cooling in the dispensing section. Moreover, the temperature of the reactor 34 can be increased to cause higher reactivity of the polymer with a concomitant higher production rate and increase in intrinsic viscosity or molecular weight. The high thermal conductivity of polymer resins such as PET causes the temperature of the inert gas ascending above the dispensing section to closely approach the temperature of the downwardly flowing polymer solids. If this ascending gas from the dispensing section were too cool, it would need

intermediate heating to prevent the cooler gas from negatively impacting the polycondensation reaction. However, the efficient recuperation of what would otherwise be waste heat from the polymer solids allows the excess cooling gas to flow through the active section of the polycondensation reactor and serve to purge the polymer solids of impurities. Hence, the reactor needs only one inert gas stream which serves both cooling and purging functions. Additionally, the polymer solids in the dispensing section distribute the gas across the cross-section of the reactor and obviate the need for expensive distribution equipment which that can obstruct the flow of solids.

EXAMPLE

The dispensing section of the present invention was tested in a pilot reactor of 618 mm inside diameter. Nitrogen cooling gas was injected radially at a point in the frusto-conical portion of the dispensing section corresponding to a gas velocity of approximately 0.6 m/sec. The cooling gas was withdrawn at the top of the frusto-conical portion of the dispensing section. PET copolymer having an intrinsic viscosity of 0.6 dl/g was raised to 0.8 dl/g in the reactor and the product leaving the frusto-conical portion of the dispensing section had a temperature of approximately 45°C (113°F). The mass flow rate ratio of gas to solids in the dispensing section was 2.0 and the gas was injected at approximately 42°C (108°F). Pellet temperatures were measured by sliding a thermocouple approximately at centerline and the results were that the heat transfer was accomplished at slightly higher than 1 reactor diameter. A plot of the temperature profile is shown in FIG. 4. Because it was believed that the thermocouple was in contact with the PET pellets, the temperature of the gas was estimated by a heat balance.

The dust in the stream leaving the reactor was collected by a filter and amounted to less than 5 ppmw of the gas stream. A cooling gas stream with such a low dust concentration is suitably moved by a normal gas mover.

We Claim:

1.	An apparatus for heating or cooling polymer solids after polymerization, said apparatus

comprising a reactor including:

a heated reactive section in which substantial polymerization of polymer solids therein occurs;

a dispensing section for dispensing polymer solids from said reactor, said dispensing section defining an interior volume;

a gas inlet connective with the interior volume of the dispensing section for delivering gas to the dispensing section to heat or cool polymer solids travelling through the dispensing section; and

a gas outlet connective with the reactor proximate the dispensing section, meaning not above a lower quarter of the reactive section, for withdrawing gas from the dispensing section.

2.	The apparatus as claimed in claim 1, wherein the dispensing section includes a shape that reduces its flow area in the direction of particle flow preferably through a frusto-conical portion with a small diameter opening out of which the polymer solids exit the reactor.

3.	The apparatus as claimed in claim 2, wherein the reactive section is cylindrical and which is connective with a large diameter opening of the dispensing section.

4.	The apparatus as claimed in any one of proceeding claims wherein a gas cooler is in communication with the gas inlet and preferably a gas mover is in communication with the gas inlet and the gas cooler communicates with a purge line that delivers gas that has been withdrawn from the reactive section of the reactor to the gas inlet.

5.	The apparatus as claimed in claim 4, wherein a variable capacity gas mover or a control valve regulates the flow rate of gas withdrawn from the gas outlet.

6.	The apparatus as claimed in claim 4, wherein said purge line includes a control valve upstream of a communication with the gas cooler.

7.	A process for heating or cooling polymer solids after polymerization in an apparatus as claimed in claim 1, comprising a heated reactive section and a dispensing section comprising:

delivering polymer solids to the top of said reactive section;

polymerizing said polymer solids as they flow downwardly in the reactive section so as to increase the molecular weight of the polymer solids;

dispensing said polymer solids from said dispensing section of said reactor preferably at a temperature below 150°C(302°F);

delivering gas to said dispensing section to flow conutercurrently to said polymer solids and contact and heat or cool the polymer solids in said dispensing section; and

withdrawing some of the gas at an outlet proximate to said dispensing section meaning not above a lower quarter of the reactive section.

8.	The process as claimed in claim 7 including cooling said gas withdrawn proximate to said dispensing section, preferably filtering it before it is cooled, and preferably the flow rate or temperature of gas recycled to the dispensing section is regulated to achieve a desired temperature of polymer solids in the dispensing section.

9.	The process as claimed in claim 7, wherein the rest of the gas not withdrawn from said outlet purges impurities from the polymer solids in the reactive section is combined with gas withdrawn proximate to said dispensing section after gas withdrawn proximate to said dispensing section is cooled, and gas withdrawn from the reactive section has impurities therein oxidized and is dried before it is combined with gas withdrawn from said dispensing section.

10.	The process as claimed in any one of preceding claims 7 to 9,wherein the ratio of a mass flow rate of the gas multiplied by the heat capacity of the gas to a mass flow rate of polymer solids multiplied by the heat capacity of the polymer solids over a temperature range in the reactor is at least one.

11.	An apparatus and a process for heating or cooling polymer solids after polymerization,, substantially as herein described with reference to the examples and accompanying drawings.

Documents:

				3938-DELNP-2006-Abstract-(09-02-2009).pdf

				3938-delnp-2006-abstract.pdf

				3938-DELNP-2006-Claims-(09-02-2009).pdf

				3938-DELNP-2006-Claims-(15-04-2009).pdf

				3938-delnp-2006-claims.pdf

				3938-delnp-2006-correspondence-others 1.pdf

				3938-DELNP-2006-Correspondence-Others-(09-02-2009).pdf

				3938-DELNP-2006-Correspondence-Others-(15-04-2009).pdf

				3938-delnp-2006-correspondence-others.pdf

				3938-DELNP-2006-Description (Complete)-(09-02-2009).pdf

				3938-delnp-2006-description (complete).pdf

				3938-DELNP-2006-Drawings-(09-02-2009).pdf

				3938-delnp-2006-drawings.pdf

				3938-DELNP-2006-Form-1-(09-02-2009).pdf

				3938-delnp-2006-form-1.pdf

				3938-delnp-2006-form-13-(09-02-2009).pdf

				3938-delnp-2006-form-13-(15-04-2009).pdf

				3938-delnp-2006-form-18.pdf

				3938-DELNP-2006-Form-2-(09-02-2009).pdf

				3938-delnp-2006-form-2.pdf

				3938-delnp-2006-form-26.pdf

				3938-DELNP-2006-Form-3-(09-02-2009).pdf

				3938-delnp-2006-form-3.pdf

				3938-delnp-2006-form-5.pdf

				3938-delnp-2006-pct-210.pdf

				3938-delnp-2006-pct-401.pdf

« Previous Patent

Next Patent »

Patent Number	233984	

Indian Patent Application Number	3938/DELNP/2006	

PG Journal Number	21/2005	

Publication Date	22-May-2009	

Grant Date	27-Apr-2009	

Date of Filing	07-Jul-2006	

Name of Patentee	UOP LLC	

Applicant Address	25 EAST ALGONQUIN ROAD, DES PLAINES, ILLINOIS 60017-5017, U.S.A.	

Inventors:

#	Inventor's Name	Inventor's Address	

1	JAMES FRANCIS MCGEHEE	UOP LLC, 25 EAST ALGONQUIN ROAD, P.O. BOX 5017, DES PLAINES, ILLINOIS 60017-5017, U.S.A.	

2	PAUL ALVIN SECHRIST	UOP LLC, 25 EAST ALGONQUIN ROAD, P.O. BOX 5017, DES PLAINES, ILLINOIS 60017-5017, U.S.A.	

3	GIUSEPPINA REGINA BOVERI	UOP SINCO S.R.L., LOCALITA RIBROCCA S.N., 15057 TORTONA, ITALY.	

PCT International Classification Number	C08G 63/183	

PCT International Application Number	PCT/US2004/000144	

PCT International Filing date	2004-01-06	

PCT Conventions:

#	PCT Application Number	Date of Convention	Priority Country	

1			NA	

© All Indian Patents, 2013-2021.

  Patent data available in the public domain from Indian Patents Office, Department of Industrial Policy and Promotions, Ministry of Commerce and Industry, Government of India.
