Repository: anandvc/allindianpatents

File: patents/234052-a-static-equipment-and-method-for-uniformly-coating-urea-prills.html
Indian Patents. 234052:A STATIC EQUIPMENT AND METHOD FOR UNIFORMLY COATING UREA PRILLS

Indian Patents

Recently Granted Patents

  Recently Published Patents

Title of Invention	A STATIC EQUIPMENT AND METHOD FOR UNIFORMLY COATING UREA PRILLS

Abstract	A static equipment (1) for uniformly coating urea prills.It comprises a vertically disposed chamber (2) provided with a urea prills inlet (3) at the top thereof and a coated urea prills outlet (4) at the bottom threrof.The chamber is further provided with a manhole (5) fitted with a cover (6).A urea prills distributor (7) is provided in the chamber directly below the urea prills inlet.A coating agent mist forming means (8) is provided directly below the urea prills distributor for creating a mist of the coating agent particles with air into an expanding or diverging cloud or stream thereof.A hopper (11) is provided in the chamber directly below the coating agent mist forming means and a coated urea prills distributing and uniform coating facilitating means (12) is provided in the chamber directly below the hopper (fig 1),Also,a method of uniformly coating urea prills comprising feeding the urea prills into an enclosed atmosphere from the top thereof and allowing the urea prills to fall down over a distributor provided within the enclosed atmosphere in a scattered or spread around manner.The urea prills are allowed to emerge through an expanding or diverging cloud or stream of a mist of the coating agent particles with air formed within the enclosed atmosphere.The coated urea prills are allowed to converge onto a coated urea prills distributing and uniform coating facilitating means provided in the enclosed atmosphere.The uniform coated urea prills are allowed to exit from the bottom of the enclosed atmosphere.	

Full Text	N/A	

Documents:

				827-MUM-2005-ABSTRACT(11-7-2005).pdf

				827-MUM-2005-ABSTRACT(16-02-2009).pdf

				827-mum-2005-abstract(granted)-(1-5-2009).pdf

				827-MUM-2005-CANCELLED PAGES(16-02-2009).pdf

				827-MUM-2005-CANCELLED PAGES(16-2-2009).pdf

				827-MUM-2005-CLAIMS(11-7-2005).pdf

				827-MUM-2005-CLAIMS(16-02-2009).pdf

				827-mum-2005-claims(granted)-(1-5-2009).pdf

				827-MUM-2005-CORRESPONDENCE(16-02-2009).pdf

				827-MUM-2005-CORRESPONDENCE(16-2-2009).pdf

				827-MUM-2005-CORRESPONDENCE(21-4-2009).pdf

				827-MUM-2005-CORRESPONDENCE(IPO)-(25-5-2009).pdf

				827-MUM-2005-DESCRIPTION(COMPLETE)-(11-7-2005).pdf

				827-MUM-2005-DESCRIPTION(COMPLETE)-(16-02-2009).pdf

				827-mum-2005-description(granted)-(1-5-2009).pdf

				827-MUM-2005-DRAWING(11-7-2005).pdf

				827-MUM-2005-DRAWING(16-02-2009).pdf

				827-mum-2005-drawing(granted)-(1-5-2009).pdf

				827-MUM-2005-FORM 1(11-7-2005).pdf

				827-MUM-2005-FORM 1(16-02-2009).pdf

				827-MUM-2005-FORM 1(31-8-2005).pdf

				827-MUM-2005-FORM 18(10-7-2006).pdf

				827-mum-2005-form 2(16-02-2009).pdf

				827-MUM-2005-FORM 2(COMPLETE)-(11-7-2005).pdf

				827-mum-2005-form 2(granted)-(1-5-2009).pdf

				827-MUM-2005-FORM 2(TITLE PAGE)-(16-02-2009).pdf

				827-MUM-2005-FORM 2(TITLE PAGE)-(COMPLETE)-(11-7-2005).pdf

				827-mum-2005-form 2(title page)-(granted)-(1-5-2009).pdf

				827-MUM-2005-FORM 26(31-8-2005).pdf

				827-MUM-2005-FORM 3(11-7-2005).pdf

				827-MUM-2005-FORM 8(29-2-2008).pdf

				827-MUM-2005-SPECIFICATION(AMENDED)-(16-2-2009).pdf

« Previous Patent

Next Patent »

Patent Number	234052	

Indian Patent Application Number	827/MUM/2005	

PG Journal Number	25/2009	

Publication Date	19-Jun-2009	

Grant Date	01-May-2009	

Date of Filing	11-Jul-2005	

Name of Patentee	GODREJ AGROVET LIMITED	

Applicant Address	PIROJSHANAGAR,EASTERN EXPRESS HIGHWAY,VIKHROLI (E),MUMBAI 400079	

Inventors:

#	Inventor's Name	Inventor's Address	

1	1)GODREJ NADIR BURJOR	GODREJ AGROVET LIMITED PIROJSHANAGAR,EASTERN EXPRESS HIGHWAY,VIKHROLI (E),MUMBAI 400079	

2	2)DR. VYAS BRAHMANAND AMBASHANKAR	GODREJ AGROVET LIMITED PIROJSHANAGAR,EASTERN EXPRESS HIGHWAY,VIKHROLI (E),MUMBAI 400079	

3	3)MOOTERI JANARDAN KRISHNAIAH	JAPRO ENGINEERING PVT LTD,T2/1ST FLOOR,FLOWER VALLEY,OFF EASTERN EXPRESS HIGHWAY,THANE WEST 400601	

4	4)MOOTERI MAHESH JANARDAN	JAPRO ENGINEERING PVT LTD,T2/1ST FLOOR,FLOWER VALLEY,OFF EASTERN EXPRESS HIGHWAY,THANE WEST 400601	

PCT International Classification Number	B05D1/04	

PCT International Application Number	N/A	

PCT International Filing date		

PCT Conventions:

#	PCT Application Number	Date of Convention	Priority Country	

1			NA	

© All Indian Patents, 2013-2021.

  Patent data available in the public domain from Indian Patents Office, Department of Industrial Policy and Promotions, Ministry of Commerce and Industry, Government of India.
