Repository: anandvc/allindianpatents

File: patents/234128-a-fuel-composition-for-electrochemical-fuel-cells.html
Indian Patents. 234128:A FUEL COMPOSITION FOR ELECTROCHEMICAL FUEL CELLS

Indian Patents

Recently Granted Patents

  Recently Published Patents

Title of Invention	A FUEL COMPOSITION FOR ELECTROCHEMICAL FUEL CELLS

Abstract	The present invention relates to a fuel composition for fuel cells includes a polar solvent such as water, a first portion of a fuel dissolved in the solvent at a saturated concentration, and a second portion of the fuel suspended in the solvent to serve as a reservoir of fuel as the dissolved portion is consumed. The second portion of the fuel is between 0.1 % and 80% of the fuel composition by weight. Optionally, the fuel composition also includes an alcohol that serves as a second fuel and also controls the solubility of the first fuel in the solvent. Preferably, the fuel composition also includes an additive such as an alkali for stabilizing the first fuel.	

Full Text	FORM 2

THE PATENTS ACT, 1970 (39 of 1970)

COMPLETE SPECIFICATION

(See Section 10)

TITLE

"SUSPENSIONS FOR USE AS FUEL FOR ELECTROCHEMICAL FUEL

CELLS"

APPLICANT

MORE ENERGY LTD.

14 Shabazi St.

Yehud 56101

Israel

Nationality : an Israeli company

The following specification particularly describes the nature of this invention and the manner in which

it is to be performed

SUSPENSIONS FOR USE AS FUEL FOR ELECTROCHEMICAL FUEL CELLS

FIELD AND BACKGROUND OF THE INVENTION

The present invention relates to suspension fuel compositions for use in electrochemical fuel cells, a method of producing electricity with the suspension fuel compositions, and a fuel cell using the suspension fuel compositions to generate electricity.

A fuel cell is a device that converts the energy of a chemical reaction into electricity. Among the advantages that fuel cells have over other sources of electrical energy are high efficiency and environmental friendliness. Although fuel cells are increasingly gaining acceptance as electrical power sources, there are technical difficulties that prevent the widespread use of fuel cells in many applications, especially mobile and portable applications.

A fuel cell produces electricity by bringing a fuel into contact with a catalytic anode while bringing an oxidant into contact with a catalytic cathode. When in contact with the anode, the fuel is oxidized at catalytic centers to produce electrons! The electrons travel from the anode to the cathode through an electrical circuit connecting the electrodes. Simultaneously, the oxidant is catalytically reduced at the cathode, consuming the electrons generated at the anode. Mass balance and charge balance are preserved by the corresponding production of ions at either the cathode or the anode and the diffusion of these ions to the other electrode through an electrolyte with which the electrodes are in contact.

A common type of fuel cell uses hydrogen as a fuel and oxygen as an oxidant. Specifically, hydrogen is oxidized at the anode, releasing protons and electrons as shown in equation 1: 

The protons pass through the electrolyte towards the cathode. The electrons travel from the anode, through an electrical load and to the cathode. At the cathode, the oxygen is reduced, combining with electrons and protons produced from the hydrogen to form water as shown in equation 2: 

Although fuel cells using' hydrogen as a fuel are simple, clean and efficient, the extreme flammability of hydrogen and the bulky high-pressure tanks necessary for storage

and transport of hydrogen mean that hydrogen powered fuel cells are inappropriate for many applications.

In general, storage, handling and transport of liquids are simpler than for gases. Thus, liquid fuels have been proposed for use in fuel cells. Methods have been developed for converting liquid fuels such as methanol into hydrogen, in situ. These methods are not simple, requiring a fuel pre-processing stage and a complex fuel regulation system.

Fuel cells that directly oxidize liquid fuels are the solution to this problem. Because the fuel is directly fed into the fuel cell, direct liquid-feed fuel cells are comparatively simple. Most commonly, methanol has been used as the fuel in these types of cells, as it is cheap, available from diverse sources and has a high specific energy (5020 Ampere hours per liter).

In direct-feed methanol fuel cells, the methanol is catalytically oxidized at the anode, producing electrons, protons and carbon monoxide, as shown in equation 3:

Carbon monoxide tightly binds to the catalytic sites on the anode. The number of available sites for further oxidation is reduced, reducing power output. One solution to this problem is to use anode catalysts, such as platinum/ruthenium alloys, which are less susceptible, to CO adsorption,. Another solution is to introduce the fuel into the cell as an "anolyte", a mixture of methanol with an aqueous liquid electrolyte. The methanol reacts with water at the anode to produce carbon dioxide and hydrogen ions, as shown in equation 4:

In fuel cells that use anolytes, the composition of the anolyte is an important design consideration. The anolyte must have both a high electrical conductivity and high ionic mobility at the optimal fuel concentration. Acidic solutions are most commonly used. Unfortunately, acidic anolytes are most efficient at relatively high temperatures, temperatures at which the acidity can passivate or destroy the anode. Anolytes with a pH close to 7 are anode-friendly, but have an electrical conductivity that is too low for efficient electricity generation. Consequently, most prior art direct methanol fuel cells use solid polymer electrolyte (SPE) membranes.

In a cell using a SPE membrane, the cathode is exposed to oxygen in the air and is separated from the anode by a proton exchange membrane that acts both as an electrolyte and as a physical barrier preventing leakage from the anode compartment wherein the liquid

anolyte is contained. One membrane commonly used as a foe] cell solid electrolyte is a perfluorocarbon material sold by E. I. DuPont de Nemours (Wilmington, DE) under the trademark "Nafion". Fuel cells using SPE membranes have a higher power density and longer operating lifetimes than other anolyte-based fuel cells.

A practical disadvantage of SPE membrane fuel cells arises from the tendency of high concentrations of methanol to dissolve the membrane and to diffuse through it. As a result, a significant proportion of methanol supplied to the cell is not utilized for generation of electricity, but either is lost through evaporation or is oxidized directly at the cathode, generating heat instead of electricity.

The problem of membrane penetration by the fuel is overcome by using anolytes with a low (at most 3%) methanol content The low methanol content limits the efficiency of the fuel cell when measured in terms of electrical output as a function of volume of fuel consumed and raises issues of fuel transportation, dead weight and waste disposal. Further limiting the use of low methanol content anolyte-based liquid feed fuel cells, especially for mobile and portable applications, is the expense and complexity of necessary peripheral equipment for fuel circulation, replenishment, heating and degassing.

Finally, despite having a high specific energy, methanol is rather unreactive at room temperature, which limits the specific power output of a methanol fuel cell to about 15 milliwatts per square centimeter.

Other organic compounds, notably higher alcohols, hydrocarbons and acetates, have been proposed as fuels for fuel cells. See, for example, O. Savadogo and X. Yang, "The electrooxidation of some acetals for direct hydrocarbons fuel cell applications", Illrd International Symposium on Electrocatalysis, Slovenia, 1999, p. 57, and C. Lamy et al., "Direct anodic oxidation of methanol, ethanol and higher alcohols and hydrocarbons in PEM fuel cells", Illrd International Symposium on Electrocatalysis, Slovenia, 1999, p. 95. Most of these candidates have shown very little promise, because of low electrochemical activity, high cost, and, in some cases, toxicity.

Inorganic water-soluble reducing agents, such as metal hydrides, hydrazine and hydrazine derivatives also have been proposed as fuels for fuel cells. See, for example, S. Lei, "The characterization of an alkaline fuel cell that uses hydrogen storage alloys", Journal of the Electrochemical Society vol. 149 no. 5 pp. A603-A606 (2002), J. O'M Bockris and S. Srinivasan, Fuel Cells: Their Electrochemistry, McGraw-Hill, New York, 1969, pp. 589-

593, and N. V. Korvin, Hydrazine, Khimiya, Moscow, 1980 (in Russian), pp. 205-224. Such compounds have high specific energies and are highly reactive.

One such compound is NaBH4. In water, NaBELj dissociates to Na+ and BH4". In a neutral solution, BH4" is oxidized at the anode according to equation 5:

Mass balance and charge balance are preserved by diffusion of hydroxyl ions from the cathode to the anode via the electrolyte.

Although BH4" is stable in basic solutions, it decomposes on contact with a catalyst such as is present on the anode of a fuel cell, in accordance with equation 6, even when there is no electrical load on the fuel cell. Although the hydrogen gas produced by this reaction also can be oxidized at the anode, in accordance with equation 1, the half-reaction represented by equation 7 is much more efficient, energetically, than the half-reaction represented by the combination of equations 1 and 6. In addition, the catalytic decomposition of BH4  at the anode tends to shorten the anode's service life.

This problem was addressed in PCT Application No. WO/02/054506, which is incorporated by reference for all purposes as if fully set forth herein, by adding an alcohol such as methanol to the basic NaBH4 solution. In addition to serving as a fuel in its own right, such an alcohol inhibits decomposition of hydride species such as BH4" at the anode. It is believed that the alcohol inhibits decomposition of hydride species at the anode by at least one of two mechanisms. The first mechanism is that adsorption of alcohol molecules to the anode catalytic sites sterically obstructs access of the hydride species to the catalytic sites. The second mechanism is that alcohol molecules solvate the hydride species.

Intuitively, it would be expected that capacity (measured in Ampere hours) ot a tuei cell that runs on hydride fuel would be a linear function of the hydride concentration. For example, the solubility of NaBH4 in 3M KOH is 1.25 moles per liter, and the solubility of NaBE4 in 3M NaOH is 4 moles per liter, so the capacity of a fuel cell that runs on 3M NaOH saturated with NaBH4 would be expected to be four times that of a fuel cell that runs on 3M KOH saturated with NaBH4. Experimentally, this is not the case.

Figure 1 shows, schematically, a fuel cell 10 that consists of an electrolyte chamber 12 that is bounded on either side by a cathode 14 and an anode 16 and that contains an electrolyte. Cathode 14 and anode 16 are shown connected by an electrical load 20 and by an ammeter 22 for measuring the electrical current drawn by electrical load 20. On the other side of anode 16 from electrolyte chamber 12 is.a fuel chamber 18 that contains a fuel' solution. The oxidant is atmospheric oxygen that reaches cathode 14 on the other side of cathode 14 from electrolyte chamber 12. In the specific fuel cell 10 used in the experiments reported herein, the volume of electrolyte chamber 12 was 2 cm , the volume of fuel chamber 18 was 15 cm , and the area of each electrodes 14 and 16 was 4 cm . Cathode 14 was made by screen-printing 20% platinum on activated carbon on waterproof paper. Anode 16 was made by screen-printing 20% platinum and 10% ruthenium on activated carbon on hydrophilic carbon paper.

The capacity of fuel cell 10 was measured using different concentrations of NaBH4 in a 3.3M aqueous NaOH fuel solution in fuel chamber 18 and using a 6M aqueous KOH electrolyte in electrolyte chamber 12. mF the effective mass of NaBH4 used, was determined as a function of initial NaBH4 concentration using Faraday's law:

where C is the measured capacity in Ampere hours, .F=26.8 Ampere hours per mole is Faraday's constant, M=38 g/mole is the molecular weight of NaBH4, and N=8 is the number of electrons released per BH4' anion in equation 7. The results are plotted in Figure 2. mp increases with increasing initial NaBH4 concentration, but not linearly. The higher the initial NaBH4 concentration, the less efficiently the NaBH4 is used. Furthermore, when the NaBH4 content of the fuel solution exceeded about 50 grams per liter, there was intensive fuel decomposition at anode 16. This, in turn, led to active gas liberation and foam formation, anode process pulsation and gradual destruction of anode 16.  Increased initial

concentration of NaBH4 also promoted crossover of NaBH4 through anode 16 via the electrolyte to cathode 14.

 There is thus a widely recognized need for, and it would be highly advantageous to have, a fuel composition for fuel cells that allows a hydride fuel to be used to its full capacity.

SUMMARY OF THE INVENTION

According to the present invention there is provided a fuel composition including:

(a)	a solvent; (b) a first portion of a first fuel, dissolved in the solvent; and (c) a second

portion of the first fuel, suspended in the solvent.

According to the present invention there is provided a method of generating' electricity including the steps of: (a) providing a fuel cell including a cathode and an anode;

(b)	contacting an oxidizer with the cathode; and (c) contacting a fuel composition with the

anode, the fuel" composition including: (i) a solvent, (ii) a first portion of a fuel, dissolved in

the solvent, and (iii) a second portion of the fuel, suspended in the solvent.

The present invention is a fuel composition for fuel cells in which a first fuel is stored in two forms. A first portion of the first fuel is stored in solution in a solvent. A second portion of the first fuel is stored in suspension in the solvent. The effective concentration of the first fuel is the concentration of the first fuel in solution, and this concentration is kept low enough to preclude undesirable side effects such as decomposition of the first fuel at the anode and destruction of the anode. As the dissolved first fuel is used up, it is replaced by dissolution of the suspended first fuel. The effective mass of the first fuel is close to the total mass of the two portions of the first fuel.

Preferably, the solvent is a polar solvent such as water. Preferably, the concentration of dissolved first fuel is the saturated concentration of the first fuel in the solvent During the course of the operation of a fuel cell, as the dissolved first fuel is consumed, the suspended first fuel replaces the dissolved first fuel in solution and so maintains the dissolved portion of the first fuel at its saturated concentration.

Preferably, the first fuel is a salt whose anion is a product of a reduction half-reaction, in the solvent, that has a standard reduction potential more negative than the standard reduction potential of a hydrogen electrode in the solvent. For example, BH4", the anion of NaBH4 is the anion produced in the reduction half-reaction (in water)

which has a standard reduction potential of-1.24 volts.

Preferably the first fuel is a hydride such as LiAlE4, NaBBL4, LiBH4, (CH3)3NHBH3, NaAlEU, NaCNBH3, CaH2s LiH, NaH or KH. Most preferably, the first fuel is NaBH4. Other preferred first fuels include Na2S203, Na2HP03, Na2HP02, K2S203, K2HP03, K2HP02, NaCOOH and KCOOH, which, like the hydrides, are salts whose anions have standard reduction potentials in water that are more negative than the standard reduction potential of a hydrogen electrode in water. For solvents generally, the preferred fuels for any specific solvent include salts whose anions have standard reduction potentials in that solvent that are more negative than the standard reduction potential of a hydrogen electrode in that solvent. Preferably, the first fuel constitutes between about 0.1% and about 80% of the fuel' composition by weight. Most preferably, the first fuel constitutes between about 5% and about 25% of the fuel composition by weight.

Optionally, the fuel composition of the present invention also includes an alcohol, for example methanol, ethanol, propanol, butanol, pentanol, hexanol, ethylene glycol or glycerol. Preferably, the alcohol constitutes between about 0.1% and about 50% of the fuel composition by weight. Most preferably, the alcohol constitutes between about 1% and about 25% of the fuel composition by weight. The alcohol serves four functions:

1.	The alcohol is a second fuel that is oxidized along with the first fuel at the anode of the fuel cell.

2.	The alcohol controls the solubility of the first fuel in the solvent, to ensure that the saturated concentration of the first fuel is not too high.

3.	As in WO/02/054506 with respect to NaBHH4, the alcohol inhibits the decomposition of the first fuel at the anode of the fuel cell.

4.	The alcohol stabilizes the suspension by being present, in the solution of the first fuel in the solvent, in a proportion that makes the density of the solution substantially equal to the density of the suspended portion of the first fuel, so that the suspended portion of the first fuel neither precipitates nor floats, but remains suspended.

The scope of the present invention also includes the use of any suitable additive for any of these four purposes, but alcohols are the preferred additives.

Preferably, the fuel composition of the present invention includes an additive for stabilizing the dissolved portion of the first fuel in the solvent. Preferably, this additive is an

alkali such as LiOH, NaOH or KOH, or a basic salt Preferably, this additive is present in the solvent in a concentration between about 0.1 mole/liter and about 12 mole/liter. Most preferably, this additive is present in the solvent in a concentration between about 0.2 mole/liter and about 5 mole/liter.

Osborg, in US 4,081,252, teaches a fuel composition, for combustion rather than for use in a fuel cell, that, similar to the present invention, includes a "hydrogen carrier" such as hydrazine, a hydrazine derivative or an inorganic borohydride, that, according to the abstract of the patent, may be dissolved or suspended in a base fuel. All the examples presented by Osborg, however, are of hydrogen carriers that are dissolved in the base fuel. There is no indication in Osborg of any utility to both dissolving and suspending a hydrogen carrier in the base fuel.

The scope of the present invention also includes a fuel cell that is fueled by the fuel composition of the present invention, as well as a method of generating electricity using such a fuel cell.

BRIEF DESCRIPTION OF THE DRAWINGS

The invention is herein described, by way of example only, with reference to the accompanying drawings, wherein:

FIG. 1 is a schematic diagram of a fuel cell;

FIG. 2 is a plot of the effective mass of NaBH4 vs. initial NaBH4 concentration in a series of prior art fuel compositions;

FIG. 3 shows plots of electrical currents and capacities of the fuel cell of FIG. 1, for a fuel composition of the present invention vs. a prior art fuel composition.

DESCRIPTION OF THE PREFERRED EMBODIMENTS

The present invention is of a fuel composition which can be used to generate electricity in a fuel cell. Specifically, the present invention allows a hydride fuel to be used efficiently by a fuel cell.

The principles and operation of a fuel composition for fuel cells according to the present invention may be better understood with reference to the drawings and the accompanying description.

Returning now to the drawings, Figure 1, in addition to illustrating a prior art fuel cell, also serves to illustrate a fuel cell of THe present invention, with a fuel composition of the present invention substituted for the prior art fuel solution in fuel chamber 18.

A fuel composition of the present invention was prepared by preparing a saturated solution of NaBKH4 in 3M aqueous KOH and adding solid powdered NaBHH4 and agitating with a magnetic stirrer to create a suspension of NaBH4 in the NaBBU-saturated KOH solution.  The mean NaBH4 particle size, was about 10 microns, and 90% of the NaBH4 particles were smaller than 100 microns. The suspension was stabilized by the addition of 10% glycerol by volume to act as a dispersant. The 10% glycerol dispersant, by giving the NaBH4-saturated KOH solution a density of 1.12 g/cm2, also keeps the NaBH4 particles uniformly dispersed in suspension.  The glycerol dispersant also keeps the NaB02 reaction' product in suspension, thereby preventing the reaction product from reducing the catalyst activity in anode 16 and also preventing the reaction product from reducing the fuel utilization efficiency.  The initial ratio of suspended NaBH4 to dissolved NaBH4 was 1:1. The electrical current produced by fuel cell 10, as well as the corresponding capacity (integrated current), were measured with fuel cell 10 fueled by this fuel composition vs. a solution of NaBRt in 3M aqueous NaOH. The concentration of dissolved NaBH4 both in the fuel composition of the present invention and in the prior art fuel solution, was 1.25M, which is the saturation concentration of NaBH4 in 3M aqueous KOH. Load 20 was fixed at 0.5 volts.  Figure 3 shows the measured electrical currents, in milliamperes (left ordinate), and capacities, in milliampere hours (right ordinate), as functions of time, in hours.  The curves labeled "a" are for the prior art fuel solution. The curves labeled "b" are for the fuel composition of the present invention.  The fuel composition of the present invention provides steadier electrical current and higher capacity than the prior art fuel solution.

While the invention has been described with respect to a limited number of embodiments, it will be appreciated that many variations, modifications and other applications of the invention may be made.

In the Claims:

1.	A fuel composition comprising:

(a)	a solvent;

(b)	a first portion of a first fuel, dissolved in said solvent, a concentration of said first portion of said first fuel being a saturated concentration thereof, said first fuel being selected from the group consisting of Na2S203, Na2HP03, Na2HP02, K2S203, K2HP03, K2HP02, NaCOOH and KCOOH; and

(c)	a second portion of said first fuel, suspended in said solvent.

2.	The fuel composition of claim 1, wherein said solvent is a polar solvent.

3.	The fuel composition of claim 1, wherein said polar solvent is water.

4.	The fuel composition of claim 1, wherein said second portion of said first fuel is between about 0.1% of the fuel composition and about 80% of the fuel composition by weight.

5.	The fuel composition of claim 4, wherein said second portion of said first fuel is between about 5% of the fuel composition and about 25% of the fuel composition by weight.

6.	The fuel composition of claim 1, further comprising:

(d)	a second fuel, dissolved in said solvent.

7.	The fuel composition of claim 6, wherein said second fuel is an alcohol.

8.	The fuel composition of claim 7, wherein said alcohol is selected from the group consisting of methanol, ethanol, propanol, butanol, pentanol, hexanol, ethylene glycol and glycerol.

9.	The fuel composition of claim 6, wherein said second fuel is between about 0.1% of the fuel composition and about 50% of the fuel composition by weight.

10.	The fuel composition of claim 9, wherein said second fuel is between about 1% of the fuel composition and about 25% of the fuel composition by weight.

11.	The fuel composition of claim 1, further comprising:

(d)  an additive for controlling a solubility of said first fuel in said solvent.

12.	The fuel composition of claim 11, wherein said additive is an alcohol.

13.	The fuel composition of claim 12, wherein said alcohol is selected from the group consisting of methanol, ethanol, propanol, butanol, pentanol, hexanol, ethylene glycol and glycerin.

14.	The fuel composition of claim 11, wherein said additive is between about 0.1% of the fuel composition and about 50% of the fuel composition by weight.

15.	The fuel composition of claim 11, wherein said additive is between about 1% of the fuel composition and about 25% of the fuel composition by weight.

16.	The fuel composition of claim 1, further comprising an additive for inhibiting decomposition of said first fuel at an anode of a fuel cell.

17.	The fuel composition of claim 16, wherein said additive is an alcohol.

18.	The fuel composition of claim 17, wherein said alcohol is selected from the group consisting of methanol, ethanol, propanol, butanol, pentanol, hexanol, ethylene glycol and glycerol.

19.	The fuel composition of claim 16, wherein said additive is between about 0.1% of the fuel composition and about 50% of the fuel composition by weight.

20.	The fuel composition of claim 19, wherein said additive is between about 1% of the fuel composition and about 25% of the fuel composition by weight,

21.	The fuel composition of claim 1, further comprising:

(d)  an additive for stabilizing said first portion of said first fuel in said solvent.

22.	The fuel composition of claim 21, wherein said additive is an alkali.

23.	The fuel composition of claim 22, wherein said alkali is selected from the group consisting of LiOH, NaOH and KOH.

24.	The fuel composition of claim 21, wherein said additive is a basic salt.

25.	The fuel composition of claim 21, wherein a concentration of said additive in said solvent is between about 0.1 mole/liter and about 12 mole/liter.

26.	The fuel composition of claim 25, wherein a concentration of said additive in said solvent is between about 0.2 mole/liter and about 5 mole/liter.

27.	The fuel composition of claim 1, further comprising: (d)  an additive for stabilizing said suspension.

28.	The fuel composition of claim 27, wherein said additive is an alcohol.

29.	The fuel composition of claim 28, wherein said alcohol is selected from the group consisting of methanol, ethanol, propanol, butanol, pentanol, hexanol, ethylene glycol and glycerol.

30.	The fuel composition of claim 27, wherein said additive is present in a proportion sufficient to give said solution of said first portion of said first fuel in said solvent a density substantially equal to a density of said second portion of said first fuel.

31.	A fuel cell comprising the fuel composition of claim 1.

32.	A fuel composition comprising:

(a)	a solvent;

(b)	a first portion of a first fuel, dissolved in said solvent, a concentration of said first portion of said first fuel being a saturated concentration thereof;

(c)	a second portion of said first fuel, suspended in said solvent; and

(d)	an additive for controlling a solubility of said first fuel in said solvent.

33.	The fuel composition of claim 32, wherein said first fuel is a salt, an anion whereof is a product of a reduction half-reaction, in said solvent, that has a standard reduction potential more negative than a standard reduction potential of a hydrogen electrode in said solvent.

34.	The fuel composition of claim 33, wherein said first fuel is selected from the group consisting of LiAlH4, NaBH4, LiBH4, (CH3)3NHBH3, NaAlH4, NaCNBH3, CaH2? LiH, NaH, KH, Na2S203, Na2HP03, Na2HP02, K2S203, K2HP03, K2HP02, NaCOOH and KCOOH.

35.	A fuel composition comprising:

(a)	a solvent;

(b)	a first portion of a first fuel, dissolved in said solvent, a concentration of said first portion of said first fuel being a saturated concentration thereof;

(c)	a second portion of said first fuel, suspended in said solvent; and

(d)	an additive for inhibiting decomposition of said first fuel at an anode of a fuel cell.

36.	The fuel composition of claim 35, wherein said first fuel is a salt, an anion whereof is a product of a reduction half-reaction, in said solvent, that has a standard reduction potential more negative than a standard reduction potential of a hydrogen electrode in said solvent.

37.	The fuel composition of claim 36, wherein said first fuel is selected from the group consisting of LiAIH4, NaBEU, LiBH4, (CH3)3NHBH3, NaAlH4, NaCNBH3, CaH2, LiH, NaH, KH, Na2S203, Na2HP03, Na2HP02, K2S203, K2HP03, K2HP02, NaCOOH and KCOOH.

38: A fuel composition substantially as herein described with reference to the accompanying drawings.

Documents:

				2213-chenp-2004 correspondence others.pdf

				2213-chenp-2004 correspondence po.pdf

				2213-chenp-2004 description (complete) granted.pdf

				2213-chenp-2004 form 18.pdf

				2213-chenp-2004 form 3.pdf

				2213-chenp-2004 pct.pdf

				2213-chenp-2004 petition.pdf

				2213-chenp-2004 power of attorney.pdf

				2213-chenp-2004-claims.pdf

				2213-chenp-2004-correspondnece-others.pdf

				2213-chenp-2004-correspondnece-po.pdf

				2213-chenp-2004-description(complete).pdf

				2213-chenp-2004-drawings.pdf

				2213-chenp-2004-form 1.pdf

				2213-chenp-2004-form 3.pdf

				2213-chenp-2004-form 5.pdf

				2213-chenp-2004-pct.pdf

« Previous Patent

Next Patent »

Patent Number	234128	

Indian Patent Application Number	2213/CHENP/2004	

PG Journal Number	22/2009	

Publication Date	29-May-2009	

Grant Date	06-May-2009	

Date of Filing	04-Oct-2004	

Name of Patentee	MORE ENERGY LTD	

Applicant Address	14, SHABAZI, YEHUD 56101,	

Inventors:

#	Inventor's Name	Inventor's Address	

1	FINKELSHTAIN, GENNADI	7 HERMON STREET, 73142 SHOHAM,	

2	KATSMAN, YURI	7/8 SHEKSTER ST., HADERA 38100,	

3	FISHELSON, NIKOLAI	ZVI HERTZ 36, RAMOT ALEF, 97459 JERUSALEM,	

4	LURIE, ZINA	DOV HOZ 40, 42473 NETANYA,	

PCT International Classification Number	H01M	

PCT International Application Number	PCT/IL2003/000624	

PCT International Filing date	2003-07-29	

PCT Conventions:

#	PCT Application Number	Date of Convention	Priority Country	

1	60/399,167	2002-07-30	U.S.A.	

2	10/230,204	2002-08-29	U.S.A.	

© All Indian Patents, 2013-2021.

  Patent data available in the public domain from Indian Patents Office, Department of Industrial Policy and Promotions, Ministry of Commerce and Industry, Government of India.

File: patents/234130-thermoplastic-material-comprising-nanometric-lamellar-compounds.html
Indian Patents. 234130:THERMOPLASTIC MATERIAL COMPRISING NANOMETRIC LAMELLAR COMPOUNDS

Indian Patents

Recently Granted Patents

  Recently Published Patents

Title of Invention	THERMOPLASTIC MATERIAL COMPRISING NANOMETRIC LAMELLAR COMPOUNDS

Abstract	The present invention relates to a composition comprising at least one thermoplastic matrix and particles based on zirconium, titanium, cerium and/or silicon phosphate, characterized in that at least 50% by number of the particles are in the form of nonexfoliated nanometric lamellar compounds exhibiting an aspect ratio of less than or equal to 100.	

Full Text	Thermoplastic material comprising nanometric

lamellar compounds

The present invention relates to materials comprising a thermoplastic matrix and at least particles based on zirconium, titanium, cerium and/or silicon phosphate in the form of nanometric lamellar compounds exhibiting an aspect ratio of less than 100. These materials can in particular be used for the manufacture of plastic components, such as, for example, films, sheets, pipes, hollow or solid bodies, bottles, conduits or tanks.

PRIOR ART

It is known from the prior art to use fillers to modify certain properties of thermoplastic matrices, such as, in particular, the barrier properties to gases or to liquids or the mechanical properties.

To reduce the permeability, it is possible in particular to add lamellar nanofillers to the thermoplastic matrix. Such a reduction in permeability is attributed to an effect of "tortuousness" brought about by the lamellar nanofillers. This is because the gases or the liquids have to follow a much longer pathway because of these obstacles arranged in successive strata. Theoretical models regard the barrier effects as becoming more pronounced as the aspect ratio, that is to say the length/thickness ratio, increases.

The lamellar nanofillers which are most widely investigated today are clays of smectite type, mainly montmorillonite. The difficulty of use lies first of all in the more or less extensive separation of these individual lamellae, that is to say the exfoliation, and in their distribution, in the polymer. To help in the exfoliation, use is made of an " intercalation" technique, which consists in swelling the crystals with

organic cations, generally quaternary ammonium cations, which will compensate for the negative charge of the lamellae. These crystalline aluminosilicates, when they are exfoliated in a thermoplastic matrix, exist in the form of individual lamellae, the aspect ratio of which reaches values of the order of 500 or more.

Thus, to date, provision has been made in the prior art to use lamellar nanofillers in their exfoliated forms in the final matrix to enhance the barrier properties of the materials. However, the intercalation treatment is expensive and the dispersions obtained are difficult to employ in thermoplastic matrices.

It is thus desirable to develop fillers which make it possible to obtain effective levels of impermeability for thermoplastic matrices while avoiding the abovementioned disadvantages.

Alternatively, to enhance the mechanical properties of thermoplastic matrices, fillers, such as glass fibers or talc, for example, can be added. However, the addition of fillers of this type in significant proportions to obtain required mechanical properties increases the densities of the materials obtained.

There thus exists a need to demonstrate fillers which can be added in a small amount to the matrices while retaining a correct level with regard to the mechanical properties.

THE INVENTION

The Applicant Company has demonstrated, in an entirely surprising way, that materials based on a thermoplastic matrix comprising particles based on zirconium, titanium, cerium and/or silicon phosphate, in the form of nonexfoliated nanometric lamellar compounds, exhibit good barrier properties to liquids and to gases and/or good mechanical properties,  such as,  for example,  a

good modulus/impact compromise, and/or a temperature stability which allows it to be handled and used at

high temperatures.The particles according to the present invention are present in the thermoplastic matrix in the form of nanometric lamellar compounds, that is to say in the form of a stack of several lamellae.

The use of a nanometric lamellar compound in a thermoplastic matrix exhibits the advantage of weakly modifying the rheology of said thermoplastic matrix. The thermoplastic compositions obtained thus have fluidity and mechanical qualities required in the industry for the conversion of these polymers.

The term "composition possessing barrier properties to gases and liquids' is understood to mean a composition which exhibits a reduced permeability with regard to a fluid. According to the present invention, the fluid can be a gas or a liquid. Mention may in particular be made, among the gases to which the composition exhibits a low permeability, of oxygen, carbon dioxide and water vapor. Mention may be made, as liquids to which the composition is impermeable, of nonpolar solvents, in particular the representative solvents of gasolines, such as toluene or isooctane, and/or polar solvents, such as water and alcohols.

DETAILED ACCOUNT OF THE INVENTION

The present invention relates to a composition comprising at least one thermoplastic matrix and particles based on zirconium, titanium, cerium and/or silicon phosphate, in which composition at least 50% by number of the particles are in the form of nanometric lamellar compounds exhibiting an aspect ratio of less than or equal to 100.

The term "nanometric lamellar compound" is understood

to mean a stack of several lamellae exhibiting a thickness of the order of several nanometers.

The nanometric lamellar compound according to the invention can be nonintercalated or else intercalated by an intercalation agent, also referred to as swelling agent.

The term ""aspect ratio" is understood to mean the ratio of the greatest dimension, generally the length, to the thickness of the nanometric lamellar compound. Preferably, the particles of nanometric lamellar compounds exhibit an aspect ratio of less than or equal to 50, more preferably of less than or equal to 10, particularly of less than or equal to 5. Preferably, the particles of nanometric lamellar compounds exhibit an aspect ratio of greater than or equal to 1.

The term ""a nanometric compound", within the meaning of the present invention, is understood to mean a compound having a dimension of less than 1 |im. Generally, the particles of nanometric lamellar compounds of the invention exhibit a length of between 50 and 900 run, preferably between 100 and 600 nm, a width of between 100 and 500 nm and a thickness of between 50 and 200 nm

(the length representing the longest dimension). The various dimensions of the nanometric lamellar compound can be measured by transmission electron microscopy

(TEM) or scanning electron microscopy (SEM).

Generally, the distance between the lamellae of the nanometric lamellar compound is between 5 and 15 A, preferably between 7 and 10 A. This distance between the lamellae can be measured by crystallographic analytical techniques, such as, for example, X-ray diffraction.

According to the present invention, 50% by number of the particles are in the form of nanometric lamellar

compounds exhibiting an aspect ratio of less than or equal to 100. The other particles can be in particular in the form of individual lamellae, for example obtained by exfoliation of a nanometric lamellar compound.

Preferably, at least 80% by number of the particles are in the form of nanometric lamellar compounds exhibiting an aspect ratio of less than or equal to 100. More preferably, approximately 100% by number of the particles are in the form of nanometric lamellar compounds exhibiting an aspect ratio of less than or equal to 100.

The particles according to the invention can optionally be gathered together in the form of aggregates and/or agglomerates in the thermoplastic matrix. These aggregates and/or agglomerates can in particular exhibit a dimension of greater than one micron.

Use may also be made, for the present invention, of particles of hydrated nanometric lamellar compounds based on zirconium, titanium, cerium and/or silicon phosphate, such as, for example, monohydrated or dihydrated compounds.

Use is preferably made, according to the present invention, of zirconium phosphate, such as aZrP of formula Zr(HP04)2 or yZrP of formula Zr (H2P04) 2 (HP04) .

It is also possible, according to the invention, to treat the particles based on zirconium, titanium, cerium and/or silicon phosphate with an organic compound before introduction into the thermoplastic matrix, in particular with an aminosilane compound, such as, for example, 3-aminopropyltriethoxysilane, or an alkylamine compound, such as, for example, pentylamine.

The composition according to the invention can comprise from 0,01 to 30% by weight of particles according to the invention with respect to the total weight of the composition, preferably less than 10% by weight, more preferably from 0.1 to 10% by weight, more preferably still from 0.1 to 5% by weight, particularly from 0.3 to 3% by weight, very particularly from 1 to 3% by weight.

The composition of the invention comprises, as main constituent, a thermoplastic matrix comprising at least one thermoplastic polymer. The thermoplastic polymers are preferably chosen from the group consisting of: polyamides, polyesters, polyolefins and poly(arylene oxide)s, and the blends and copolymers based on these (co)polymers.

Mention may be made, as preferred polymers of the invention, of senderystalline or amorphous polyamides and copolyamides, such as aliphatic polyamides, semiaromatic polyamides and more generally linear polyamides obtained by polycondensation between a saturated aliphatic or aromatic diacid and a saturated aliphatic or aromatic primary diamine, polyamides obtained by condensation of a lactam or of an amino acid, or linear polyamides obtained by condensation of a mixture of these various monomers. More specifically, these copolyamides can, for example, be poly(hexamethylene adipamide) , polyphthalamides obtained from terephthalic and/or isophthalic acid, or copolyamides obtained from adipic acid, from hexamethylene diamine and from caprolactam. According to a preferred embodiment of the invention, the thermoplastic matrix is a polyamide chosen from the group consisting of polyamide 6, polyamide 66, polyamide 11, polyamide 12 and poly(meta-xylylenediamine) (MXD6), and the blends and copolymers based on these polyamides.

Mention may also be made, as other polymeric material, of polyolefins, such as polyethylene, polypropylene, polyisobutylene or polymethylpentene, and their blends and/or copolymers. Preference is given in particular to polypropylene, which can be of atactic, syndiotactic or isotactic type. The polypropylene can be obtained in particular by polymerization of propylene with optionally ethylene, so as to obtain a polypropylene copolymer. Use is preferably made of the isotactic polypropylene homopolymer.

The composition according to the invention can, in addition, optionally comprise particles of nanometric lamellar compound comprising an intercalation agent which is intercalated between the lamellae of the particles and/or an exfoliation agent which is capable of exfoliating the lamellae of the particles, so as to completely separate the lamellae from one another in order to obtain individual lamellae. These particles can be nanometric lamellar compounds based on zirconium, titanium, cerium and/or silicon phosphate or any other type of compound, such as: natural or synthetic clays of the smectite type, such as, for example, montmorillonites, laponites, lucentiles or saponites, lamellar silicas, lamellar hydroxides, acicular phosphates, hydrotalcites, apatites and zeolitic polymers.

The intercalation and/or exfoliation agents can be chosen from the group consisting of: NaOH, KOH, LiOH, NH3, monoamines, such as n-butylamine, diamines, such as hexamethylenediamine or 2-methylpentamethylenediamine, amino acids, such as aminocaproic acid and aminoundecanoic acid, and amino alcohols, such as triethanolamine.

The composition of the invention can also comprise other additives generally used in compositions based on a  thermoplastic  matrix,  such  as,  for  example:

stabilizers, nucleating agents, plasticizers, flame retardants, stabilizers, for example of the HALS type, antioxidants, UV stabilizers, colorants, optical brighteners, lubricants, antiblocking agents, mattifying agents, such as titanium oxide, processing aids, elastomers or elastomeric compositions, for example ethylene-propylene copolymers optionally functionalized by grafting (maleic anhydride, glycidyl), copolymers of olefin and of acrylics or copolymers of methacrylate, of butadiene and of styrene, adhesion promoters, for example polyolefins grafted with maleic anhydride, making possible adhesion to polyamide, dispersing agents, scavengers or absorbers of active oxygen, and/or catalysts.

The composition of the invention can also comprise inorganic reinforcing additives, such as aluminosilicate clays (intercalated or nonintercalated and exfoliated or nonexfoliated), kaolins, talcs, calcium carbonates, fluoromicas, calcium phosphates and derivatives, or fibrous reinforcements, such as glass fibers, aramid fibers and carbon fibers.

Any method known to a person skilled in the art which makes it possible to obtain a dispersion of compounds in a thermoplastic composition can be used to prepare the composition according to the present invention.

A first process consists in mixing at least particles based on zirconium, titanium, cerium and/or silicon phosphate in the form of nanometric lamellar compounds with monomers and/or oligomers of a thermoplastic matrix, before or during the- polymerization stage, and in subsequently polymerizing. The polymerization processes employed in the context of this embodiment are the usual processes* The polymerization can be interrupted at a moderate degree of progression and/or can be continued to the solid state by known post-condensation techniques.

Another process consists in mixing at least particles based on zirconium, titanium, cerium and/or silicon phosphate in the form of nanometric lamellar compounds with a thermoplastic matrix, in particular in the molten form, and in optionally subjecting the mixture to shearing, for example in an extrusion device, in order to produce a good dispersion. To do this, use may be made of a twin-screw extruder of ZSK30 type into which a polymer in the molten state and the nanometric lamellar compound according to the invention, for example in the powder form, are introduced. It is possible for said powder to comprise aggregates and/or agglomerates of particles according to the invention.

Another process consists in mixing a thermoplastic matrix, in particular in the molten form, and at least one composition, such as, for example, a concentrated mixture, comprising at least particles based on zirconium, titanium, cerium and/or silicon phosphate in the form of nanometric lamellar compounds and a thermoplastic matrix, it being possible for said composition to be prepared, for example, according to one of the processes described above.

There is no limitation on the form under which the nanometric lamellar compound can be introduced into the medium for the synthesis of the thermoplastic polymer or into a molten thermoplastic polymer. In the context of polyamide-based barrier materials, an advantageous embodiment consists in introducing, into the polymerization medium, a dispersion of the nanometric lamellar compound in water. In the context of polypropylene-based materials, an advantageous embodiment consists in mixing the polypropylene matrix, preferably in the molten state, with a powder formed of nanometric lamellar compound.

The nanometric lamellar compounds used in the process

according to the invention can be nonintercalated and/or intercalated. In all cases, addition of an intercalation and/or exfoliation agent to the nanometric lamellar compound must not result in complete exfoliation of said nanometric lamellar compound, so as to obtain the composition according to the invention as defined above.

The invention also relates to articles obtained by forming the composition of the invention by any thermoplastic conversion technique, such as, for example, by extrusion, such as, for example, extrusion of sheets and films or extrusion blow-molding; by molding, such as, for example, compression molding, thermoforming molding or rotomolding; or by injection, such as, for example, by injection molding or by injection blow-molding.

The preferred articles of the invention are in particular components, films, sheets, pipes, hollow or solid bodies, bottles, conduits and/or tanks. These articles can be used in numerous fields, such as, for example, the automobile industry, such as conduits or tanks for fuels, injection sets, components coming into contact with gasolines, such as pump components, containers, packaging, such as, for example, packaging for solid or liquid foodstuffs, packaging for cosmetics, bottles and films. These articles can also be used for the packaging of starting materials, for example polyester-based thermosetting composites comprising glass fibers as fillers, for molding, bitumen sheets, or as protective or separating film during conversion operations, for example for vacuum molding.

The composition according to the present invention can be deposited or combined with another substrate, such as thermoplastic materials, for the manufacture of composite articles. This deposition or this combining

can be carried out by the known methods for coextrusion, rolling, coating, overmolding, coinjection molding and multilayer injection blow-molding. Multilayer structures can be formed of one or more layers of materials according to the invention. These layers can be combined via coextrusion tie layers with one or more other layers of one or more thermoplastic polymers, for example polyethylene, polypropylene, poly(vinyl chloride) or poly(ethylene terephthalate).

The films or sheets thus obtained can be uniaxially or biaxially drawn according to the known techniques for the conversion of thermoplastics. The sheets or the panels can be cut up, thermoformed and/or pressed in order to give them the desired shape.

The term N> and/or" includes the meanings "and", "or" and

all the other possible combinations of the elements connected to this term.

Other details or advantages of the invention will become more clearly apparent in the light of the examples given below solely by way of indication.

EXPERIMENTAL PART

Example 1:  Preparation  of  a  compound  based  on crystalline zirconium phosphate The following'reactants are used:

-	hydrochloric acid (36%, d = 1.19),

-	phosphoric acid (85%, d = 1.695),

-	deionized water,

-	zirconium oxychloride (in the powder form) at 32,8% as  Zr02.

Stage a): Precipitation

A  2.1 mol/1  as  Zr02  aqueous  zirconium  oxychloride

solution is prepared beforehand.

The following are added at ambient temperature to a

stirred 1 liter reactor:

-	Hydrochloric acid	50 ml

-	Phosphoric acid	50 ml

-	Deionized water	150 ml

After stirring the mixture, 140 ml of the 2.1 mol/1 aqueous zirconium oxychloride solution are added continuously with a flow rate of 5.7 ml/min.

Stirring is maintained for 1 hour after the end of the addition of the zirconium oxychloride solution.

After removing the aqueous mother liquors, the precipitate is washed by centrifuging at 4500 revolutions/min with 1200 ml of 20 g/1 H3P04 and then with deionized water, until a conductivity of the supernatant of 6.5 mS is achieved. A cake based on zirconium phosphate is obtained.

Stage b): Crystallization

The cake is dispersed in 1 liter of 10M aqueous phosphoric acid solution and the dispersion thus obtained is transferred into a 2 liter reactor and then heated to 115°C. This temperature is maintained for 5 hours. The dispersion obtained is washed by centrifuging with deionized water until a conductivity for the supernatant of less than 1 mS is achieved. A cake based on crystalline zirconium phosphate is obtained. The cake resulting from the final 1 centrifuging is redispersed in water, so as to obtain a solution giving a solids content in the region of 20%. The pH of the dispersion is between 1 and 2.

A dispersion of a crystalline compound based on zirconium phosphate is obtained, the characteristics of which are as follows:

-	Size and morphology of the particles: analysis using

a Transmission Electron Microscope (TEM) demonstrates

the production of a lamellar structure, the lamellae of

which exhibit a size of between 100 and 200 nm. The particles are composed of a stack of substantially parallel lamellae, the thickness of the stacks along the direction perpendicular to the platelets being between 50 and 200 nm.

-	XRD analysis demonstrates the production of the crystalline phase Zr(HP04) 2' 1H20 (aZrP) .

-	Solids content: 18.9% (by weight).

-	pH: 1.8.

-	Conductivity: 8 mS.

Example 2: Process for the manufacture of aZrP intercalated by an organic base (Stage c)) The product resulting from example 1 is neutralized by addition of hexamethylenediamine (HMD) : a 7 0% aqueous HMD solution is added to the dispersion until a pH of 5 is obtained. The dispersion thus obtained is homogenized using an Ultraturrax. The final solids content is adjusted by addition of deionized water (solids content: 15% by weight). The product obtained is referred to as ZrPi (HMD).

Example 3: Polyamide-based material

A polyamide 6 having a viscosity number of 200 ml/g,

measured  in  formic  acid  (Standard  ISO EN 307),	is

synthesized  from  caprolactam  according  to	a

conventional process. This polyamide 6 is referred	to

as material A. The granules obtained are referred to	as

granules A.

A polyamide 6 having a viscosity number of 200 ml/g, measured in formic acid (Standard ISO EN 307), is also synthesized from caprolactam according to a conventional process while introducing, into the polymerization medium, an aqueous dispersion comprising either ZrPi (HMD) of example 2 or ZrP of example 1. Thus, 1% or 2% by weight of ZrP or ZrPi (HMD), with respect to the total weight of the polyamide, is introduced.

After polymerization, the various polymers are formed into granules. The granules B comprise ZrP of example 1. The granules C comprise ZrPi (HMD) of example 2. The granules are washed to remove the residual caprolactam. For this purpose, the granules are immersed in boiling water for two times 8 hours and are then dried under low vacuum (
Analysis by transmission electron microscopy of the granules B shows that the ZrP introduced during the polymerization of the polyamide remains in the form of a nanometric lamellar compound (lamellae) in the polyamide matrix. Exfoliation of the ZrP during the polymerization has therefore not occurred. The aspect ratio, calculated from the measurements of the thickness and of the length of the nanometric lamellar compounds, is 3.

Analysis by transmission electron microscopy of the granules C shows that the ZrPi (HMD) introduced during the polymerization of the polyamide results in the complete exfoliation of the ZrP in the form of individual ZrP lamellae in the polyamide matrix. The aspect ratio, calculated from the measurements of the thickness and of the length of the lamellae, is 250.

Test specimens are manufactured from the granules A, B or C. The test specimens have a width of 10 mm, a length of 80 mm and a thickness of 4 mm. The test specimens are conditioned at 28°C and at 0% relative humidity.

Various tests were carried out on the test specimens

according to the measurement methods indicated below in

order to determine the mechanical properties of the

materials:

- Heat deflection temperature (HDT), measured according

to Standard ISO 75, under a load of 1.81 N/mmz.

- Modulus, measured with the impact pendulum with a

distance between supports of 60 mm, a hammer weight of

824 g  (energy of 2 joules)  and a starting angle of

160°.

The measurements carried out are presented in the table below.

The melt flow index is measured according to Standard ISO 133 after drying the polymer overnight at 110°C under 0.267 mbar. The viscometer used is a Gottfert MPSE with a die of 2 mm. The MFI is expressed in g/10 min. The measurements are carried out at 275°C with a load of 2160 g.

Example 4: Preparation of plastic pipes

The granules A, B or C resulting from example 3 are formed by extrusion on a device of TR 35/24 GM type with the Mac.Gi trademark, the pipes produced having a thickness of 1 mm (external diameter of 8 mm; internal diameter of 6 mm), the diameters and the thicknesses of

the pipes being measured before carrying out the permeability tests.

The  pipes  produced  comprise  3  identical  layers (internal, external and central layer).

The characteristics of the processing are as follows (the values are given respectively for the internal, external and central layers):

-	temperature of the extruder: 230/230/230°C,

-	screw speed: 8/9/3 rpm,

-	motor torque: 4.7/3.8/4.6 amperes,

-	extrusion outlet pressure: 2000/1900/2200 psi (pounds per square inch),

-	vacuum: -0.2 bar.

The pipes are subsequently stored at 23 °C and 0% RH (relative humidity) for 48 h.

The tensile strength is measured on an Instron 4500 (100 kN load cell) , pull rate: 50 mm/min, initial separation of the jaws: 40 mm. The measurements are calculated on the basis of the load divided by the circular area of the pipe over an average of 5 samples.

The mechanical measurements are mentioned in the following table:

Example 5: Permeability to M15 gasoline and to lead-free gasoline

The permeability of the various materials to M15 gasoline was evaluated by measuring the loss in weight as a function of the time. The various pipes of example 4 are dried in an oven under vacuum at 70°C for 12 hours. The various pipes are filled with M15 gasoline or lead-free gasoline and the said pipes are stoppered. The pipes, thus filled, are weighed on a precision balance* The pipes are subsequently placed in an oven at 40°C for 45 days. The pipes are weighed at regular time intervals and the loss in weight is recorded. The permeability is thus measured under static conditions.

The M15 gasoline is composed, by volume, of: 15% methanol, 42.5% toluene and 42.5% isooctane (2,2,4-trimethylpentane).

The curve of loss in weight as a function of the time breaks down into two phases: a first induction phase (corresponding to the diffusion of the fluid through the wall of the pipe) and then a second phase of reduction in the weight of the pipes (corresponding to the passage of one or more fluids through the wall of the pipe) . The permeability, measured in g.mm/mVday, is calculated from the slope of the second phase.

With the Ml5 gasoline, it is observed, over time, that the pipes are first permeable to the methanol (the methanol passes first through the walls of the pipes) ; and subsequently permeable to the toluene + isooctane mixture (which subsequently passes through the walls of the pipes).

Example 6: Barrier film comprising zirconium phosphate The  polymer  granules  resulting  from  example 3  are formed by extrusion on a device with the CMP trademark.

The characteristics of the processing are as follows:

-	temperature of the extruder: between 260 and 290°C,

-	screw speed: 36 rpm,

-	motor torque: 8-10 amperes,

-	variable draw rate (film thicknesses between 50 and

70 fjm) .

Several films were obtained having a thickness of 50 to 70 (iiru

The films are conditioned at 23°C for 48 hours, the RH (relative humidity) ranging from 0% to 90%, before being subjected to the determination of their permeability to oxygen, carbon dioxide and water according to the procedures described below:

Permeability to  oxygen:

The oxygen transmission coefficient is measured according to Standard ASTM D3985 under the following specific conditions.

Measurement conditions:

-	Temperature: 2 3°C,

-	Humidity: 0%, 50% or 90% RH,

-	Measurements with 100% oxygen on 3 test specimens of

0,5 dm2,

-	Stabilization time: 24 h,

-	Measurement device: Oxtran 2/20.

Permeability to carbon dioxide;

Measurement of the carbon dioxide transmission coefficient according to the document ISO DIS 15105-2 Annex B (chromatographic detection method).

Measurement conditions:

-	Temperature: 23°C,

-	Humidity: 0% RH,

-	Measurements on 3 test specimens of 0.5 dmz,

-	Stabilization time: 48 h,

-	Measurement device: Oxtran 2/20.

Chromatographic conditions:

-	Oven: 40°C,

-	Columns: Porapak Q,

-	Flame  ionization  detection,  the  detector  being preceded by a methanization oven.

Calibration of the chromatograph with standard gases with a known concentration of carbon dioxide.

Permeability to  water vapor:

Determination of the water vapor transmission coefficient according to Standard NF H 00044 (Lyssy device).

Measurement conditions:

-	Temperature: 38 °C,

-	Humidity: 90% RH,

-	Measurements on 3 test specimens of 0.5 dm2.

Calibration with reference films having a graded permeability of 26.5, 14 and 2.1 g/m2.24 h.

Example 7: Process for the manufacture of aZrP powder aZrP is prepared as mentioned in example 1, apart from the fact that, during the crystallization stage of stage b) , the cake is dispersed in 1 liter of a 12.6M aqueous phosphoric acid solution, the dispersion thus obtained being transferred into a 2 liter reactor and then heated to 125°C. The other stages of the process are retained.

An aZrP similar to that of example 1 is thus obtained, with, however, a lamellar structure being obtained for which the lamellae exhibit a size of between 30 0 and 500 nm.

The dispersion is subsequently dried in an oven at 90°C for 15 h. The dry product is thus a powder referred to as ZrP.

Example 8: Process  for the manufacture of a powder formed of aZrP treated with an aminosilane The dispersion before drying of example 7 is treated by addition of 3-aminopropyltriethoxysilane (aminosilane): the aminosilane is added to the dispersion until the

protons have been completely neutralized (N/P =1). The dispersion thus obtained is washed, to remove the residual alcohol, and is then dried in an oven at 90°C for 15 h. The product thus obtained is referred to as ZrP/aminosilane.

Example 9: Material based on a polypropylene homopolymer resin

A nanocomposite based on polypropylene (PP) and on ZrP of example 7 or example 8 is prepared under the following conditions: A mixture comprising 96,8% of isotactic polypropylene homopolymer resin as granules with a melt flow index (according to Standard ISO 1133) of 3 g/10 min at 230°C under a load of 2.16 kg, 3% of inorganic filler, dried in an oven at 90°C for 16 h, and 0.2% of Irganox B225 antioxidant is prepared in a Brabender mixer equipped with W50 rotors with a rotational speed of the rotors of 125 rpm, a filling coefficient of 0.7 and a trough temperature of 150°C, for a time of 5 min. The mixtures thus obtained are thermoformed in a press at 200°C for 10 minutes under a pressure of 200 bar and are then cooled at 15°C for 4 minutes at 200 bar to form plaques of 100 mm by 100 mm by 4 mm. Test specimens with dimensions of 80 mm by 10 mm by 4 mm are subsequently cut out.

Analysis by transmission electron microscopy of the test specimens shows that the ZrP and the ZrP/aminosilane introduced into the polypropylene remains in the form of a nanometric lamellar compound (lamellae) with an aspect ratio of less than 100.

These test specimens are characterized by three-point bending according to Standard ISO 178 and by notched Charpy impact according to Standard ISO 179.

The test conditions used are as follows:

- Three-point  bending:  5  test  specimens  with  ISO

dimensions tested at 23°C under the conditions drawn up

by Standard ISO 178.

-	Notched Charpy impact:	5 test specimens with ISO

dimensions notched using a blade cut at 45° and having

a radius of curvature of	0*25 mm are tested at 23°C

under the conditions drawn	up by Standard ISO 179.

-	Density: calculated from	the densities of the various

components.

In this example, the virgin polypropylene resin was processed and evaluated under the same conditions as the filler-comprising resins. The measurements carried out are presented in the table below:

An enhancement in the mechanical properties, in particular the modulus and/or the impact strength, is thus observed with the polypropylene comprising ZrP as filler of the invention exhibiting a similar density to the filler-free polypropylene. Moreover, it is apparent that the polypropylenes comprising ZrP as fillers of the invention exhibit enhanced properties of resistance to scratching and strains at break under tension, with respect to the virgin polypropylene resin processed and evaluated under the same conditions.

WHAT IS CLAIMED IS:

1.	A composition comprising at least one thermoplastic matrix and particles based on zirconium, titanium, cerium and/or silicon phosphate, characterized in that at least 50% by number of the particles are in the form of nanometric lamellar compounds exhibiting an aspect ratio of less than or equal to 100.

2.	The  composition  as  claimed  in  claim  1, characterized  in  that  the  particles  of  nanometric lamellar compounds exhibit an aspect ratio of less than or equal to 50.

3.	The composition as claimed in either one of claims 1 and 2, characterized in that the particles of nanometric lamellar compounds exhibit an aspect ratio of less than or equal to 10.

4.	The composition as claimed in any one of claims 1 to 3, characterized in that at least 80% by number of the particles are in the form of nanometric lamellar compounds exhibiting an aspect ratio of less than or equal to 100.

5.	The composition as claimed in any one of claims 1 to 4, characterized in that 100% by number of the particles are in the form of nanometric lamellar compounds exhibiting an aspect ratio of less than or equal to 100.

6.	The composition as claimed in any one of claims 1 to 5, characterized in that it comprises from 0.01 to 3 0% by weight of particles with respect to the total weight of the composition.

7.	The composition as claimed in any one of claims 1

to 6, characterized in that it comprises from 0.1 to 5% by weight of particles with respect to the total weight of the composition.

8.	The composition as claimed in any one of claims 1 to 7, characterized in that the nanometric lamellar compound is based on zirconium phosphate.

9.	The composition as claimed in any one of claims 1 to 8, characterized in that it additionally comprises particles in the form of nanometric lamellar compounds comprising an intercalation and/or exfoliation agent.

10.	The composition as claimed in any one of claims 1 to 9, characterized in that the thermoplastic matrix is composed of at least one thermoplastic polymer chosen from the group consisting of: polyamides, polyesters, polyolefins and poly(arylene oxide)s, and the blends and copolymers based on these (co)polymers.

11.	The composition as claimed in any one of claims 1 to 10, characterized in that the thermoplastic matrix is a polyamide chosen from the group consisting of: polyamides 6, polyamides 66, polyamides 11, polyamides 12 and poly(meta-xylylenediamine)s, and the blends and copolymers based on these polyamides.

12.	The composition as claimed in any one of claims 1 to 11, characterized in that the thermoplastic matrix is a polyolefin chosen from the group consisting of: polyethylene, polypropylene, polyisobutylene and polymethylpentene, and their blends and/or copolymers.

13.	A process for the manufacture of a composition as claimed in any one of claims 1 to 12, consisting in:

mixing at  least particles based on zirconium, titanium, cerium and/or silicon phosphate in the form of nanometric lamellar compounds with monomers and/or oligomers of a thermoplastic matrix, before or during

the polymerization stage, and

polymerizing the thermoplastic matrix.

14.	A process for the manufacture of a composition as claimed in any one of claims 1 to 12, consisting in mixing at least particles based on zirconium, titanium, cerium and/or silicon phosphate in the form of nanometric lamellar compounds and a thermoplastic matrix.

15.	A process for the manufacture of a composition as claimed in any one of claims 1 to 12, consisting in mixing at least one thermoplastic matrix and one composition comprising at least particles based on zirconium, titanium, cerium and/or silicon phosphate in the form of nanometric lamellar compounds and a thermoplastic matrix.

16.	The process as claimed in any one of claims 13 to

15,	characterized in that the particles based	on

zirconium, titanium, cerium and/or silicon phosphate	in

the form of nanometric lamellar compounds exhibit	an

aspect ratio of less than or equal to 100.

17.	The process as claimed in any one of claims 13 to

16,	characterized in that the particles based on

zirconium, titanium, cerium and/or silicon phosphate in

the form of nanometric lamellar compounds are

intercalated and/or nonintercalated.

18.	A process  for  the manufacture of  an article, consisting in forming a composition obtained as claimed in any one of claims 1 to 12 with an extrusion, molding or injection molding device.

19.	An article, obtained by forming a composition as claimed in any one of claims 1 to 12.

20.	The article as claimed in claim 19, characterized

in that it is chosen from the group consisting of a film, a sheet, a pipe, a hollow or solid body, a bottle, a conduit and a tank.

Documents:

				2798-CHENP-2005  ABSTRACT.pdf

				2798-CHENP-2005  CLAIMS.pdf

				2798-chenp-2005-abstract.pdf

				2798-chenp-2005-claims.pdf

				2798-chenp-2005-correspondnece-others.pdf

				2798-chenp-2005-description(complete).pdf

				2798-chenp-2005-form 1.pdf

				2798-chenp-2005-form 18.pdf

				2798-chenp-2005-form 3.pdf

				2798-chenp-2005-form 5.pdf

				2798-chenp-2005-pct.pdf

« Previous Patent

Next Patent »

Patent Number	234130	

Indian Patent Application Number	2798/CHENP/2005	

PG Journal Number	22/2009	

Publication Date	29-May-2009	

Grant Date	06-May-2009	

Date of Filing	28-Oct-2005	

Name of Patentee	RHODIA ENGINEERING PLASTICS S.R.L	

Applicant Address	VIA 1 MAGGIO 80, I-20020 CERIANO LAGHETTO,	

Inventors:

#	Inventor's Name	Inventor's Address	

1	MATHIEU, OLIVER	8 LA GRANDE TERRE, F-69970 MARENNES,	

2	ECHALIER, BRUNO	13 BOULEVARD DU, MONTPARNASSE, F-75006 PARIS,	

3	LOUSTEAU, BERTRAND	11 RUE COUSTOU, F-75018 PARIS,	

PCT International Classification Number	C08K 3/32	

PCT International Application Number	PCT/FR04/01013	

PCT International Filing date	2004-04-27	

PCT Conventions:

#	PCT Application Number	Date of Convention	Priority Country	

1	03/05165	2003-04-28	France	

© All Indian Patents, 2013-2021.

  Patent data available in the public domain from Indian Patents Office, Department of Industrial Policy and Promotions, Ministry of Commerce and Industry, Government of India.
