Repository: anandvc/allindianpatents

File: patents/234230-a-bi-polar-plate-for-use-in-a-fuel-cell-and-a-fuel-cell-for-producing-electrical-energy.html (part 1 of 4)
Indian Patents. 234230:A BI-POLAR PLATE FOR USE IN A FUEL CELL AND A FUEL CELL FOR PRODUCING ELECTRICAL ENERGY

Indian Patents

Recently Granted Patents

  Recently Published Patents

Title of Invention	A BI-POLAR PLATE FOR USE IN A FUEL CELL AND A FUEL CELL FOR PRODUCING ELECTRICAL ENERGY

Abstract	The present invention relates to fuel cells and components used within a fuel cell. Heat transfer appendages (46) are described that improve fuel cell thermal management. Each heat transfer appendage (46) is arranged on an external portion of a bi-polar plate (44) and permits conductive heat transfer between inner portions of the bi-polar plate (44) and outer portions of the bi-polar plate (44) proximate to the appendage (46). The heat transfer appendage (46) may be used for heating or cooling inner portions of a fuel cell stack (60). Improved thermal management provided by cooling the heat transfer appendages (46) also permits new channel field (72) designs that distribute the reactant gases to a membrane electrode assembly (62). Flow buffers (150) are described that improve delivery of reactant gases and removal' of reaction products. Single plate bi-polar plates may also include staggered channel (76) designs that reduce the thickness of the single plate (44).	

Full Text	A BI-POLAR PLATE FOR USE IN A FUEL CELL AND A

FUEL CELL FOR PRODUCING ELECTRICAL ENERGY

BACKGROUND OF THE INVENTION

The present invention relates to a bi-polar plate for use in a fuel cell and a fuel cell

for producing electrical energy and generally to fuel cell technology. In particular, the

invention relates to fuel cells designed for portable applications.

A fuel cell electrochemically combines hydrogen and oxygen to produce

electricity. Fuel cell evolution so far has concentrated on large-scale applications such as

industrial size generators for electrical power back-up.

Consumer electronics devices and other portable electrical power applications

currently rely on lithium ion and similar battery technologies. Demand for alternatives to

these conventional battery technologies increases. The fuel cell industry is racing to

produce a fuel cell small enough to power a portable consumer electronics device, such as

a laptop computer.

Byproducts of the energy-generating electro-chemical reaction in a fuel cell

include water vapor and carbon dioxide. The electro-chemical reaction also generates

heat. In a stack plate fuel cell where numerous plates are stacked together and sandwich

multiple electro-chemical layers, heat dissipation from internal portions of the stack

remains a challenge. Current heat management techniques rely on thermal cooling layers

disposed adjacent to each electro-chemical layer and between each set of plates. For a fuel

cell having a stack of twenty plates and nineteen electro-chemistry layers, conventional

heat removal techniques thus demand nineteen cooling layers. These intermittent heat

dissipation layers significantly increase the fuel cell package thickness, volume, and size.

In view of the foregoing, alternative techniques to manage heat within a fuel cell

would be desirable. In addition, techniques that reduce package size would be highly

beneficial.

SUMMARY OF THE INVENTION

The present invention relates to fuel cells that generate electrical energy and

components used within a fuel cell. One aspect of the invention improves fuel cell

thermal management. In this case, a bi-polar plate included the fuel cell stack

comprises one or more heat transfer appendages. Arranging an appendage on an

external portion of the bi-polar plate permits conductive thermal communication

between inner portions of the plate and the external appendage. The appendage thus

enables external thermal regulation of internal portions of a fuel cell stack. The heat

transfer appendage may be integrally formed with the bi-polar plate material to

facilitate conductive thermal communication between inner portions of the bi-polar

plate and heat transfer appendage.

A heat transfer appendage may be used for heating or cooling. For cooling

exothermic and central portions of the fuel cell stack during hydrogen consumption

and energy production, the fuel cell assembly employs a cooling medium that passes

over the heat transfer appendage. This allows internally generated heat within a fuel

cell stack to move from a) a heat generating membrane electrode assembly to central

portions of a bi-polar plate in contact with the membrane electrode assembly, b) from

the central portion of the bi-polar plate through the bi-polar plate substrate to a heat

transfer appendage, and c) from the heat transfer appendage to the cooling medium

for heat exhaust from the fuel cell.

For heating central portions of the fuel cell stack during initial fuel cell warm-

up, an exothermic catalyst is disposed in contact or in the vicinity of the heat transfer

appendage. A heating medium passes over the catalyst to react with the catalyst and

generate heat, which is absorbed by the heat transfer appendage. The heat conducts

through the bi-polar plate to internal portions of the fuel cell stack, e.g., to a

membrane electrode assembly. In this manner, a thermal catalyst and heat transfer

appendage reduces the warm-up time needed to start generating electricity in the fuel

cell.

Heat transfer appendages described herein negate the need for conventional

heat removal layers disposed between plates of a bi-polar plate. Eliminating the

conventional heat removal layers reduces the thickness of a fuel cell stack, and

decreases the fuel cell size and volume.

In addition, eliminating the conventional heat removal layers used between

two plates of a bi-polar plate enables a bi-polar plate having channel fields disposed

on opposing faces of a single plate. Changing a bi-polar plate from the conventional

two plates to a single plate significantly reduces the thickness of a fuel cell stack.

Correspondingly, the fuel cell size and volume also decrease.

Single plate bi-polar plates may also include staggered channel designs that

reduce the thickness of the single plate. The staggered channel designs permit a bi-'

polar plate to have a thickness between opposite faces that is less than 2x, where x is

the approximate depth of a channel used in a channel field. This further reduces the

fuel cell package thickness and size.

Improved thermal management provided by cooling the heat transfer

appendages also permits new channel field and gaseous flow designs that distribute

the reactant gases to a membrane electrode assembly. For example, parallel, cross

flow, co-flow, and counter flow channel field designs are provided herein.

Gas distribution channel fields used in a bi-polar plate may also include one or

more flow buffers that improve delivery of reactant gases and removal of reaction

products. The flow buffers provide common storage areas for flow of gases between

individual channels. If a particular channel becomes blocked or otherwise witnesses a

pressure disturbance or fluctuation, the buffer reduces pressure variance in the flow

field and avoids downstream effects caused by the disturbance. By reducing pressure

variance of gases provided to the membrane electrode assembly, the flow buffers

improve fuel cell performance.

Another innovation described herein for use in a fuel cell relates to pre-bent

end plates that more uniformly apply pressure onto a fuel cell stack.

In one aspect, the present invention relates to a bi-polar plate for use in a fuel

cell. The bi-polar plate comprises a substrate having first channel field disposed on

a first face of the substrate and a second channel field disposed on a second face of

the substrate. The first channel field includes a set of channels configured to distribute

a gas used in the fuel cell. The second channel field includes a second set of channels

configured to distribute a gas used in the fuel cell. The bi-polar plate also comprises a

heat transfer appendage in conductive thermal communication with the substrate and

arranged outside the first channel field.

In another aspect, the present invention relates to a fuel cell for producing

electrical energy. The fuel cell comprises a fuel cell stack. The fuel cell stack includes

a set of bi-polar plates. Each bi-polar plate comprises i) a first channel field disposed

on a first face of the bi-polar plate and including a set of channels configured to

distribute hydrogen, ii) a second channel field disposed on a second face of the bi-

polar plate and including a second set of channels configured to distribute oxygen,

and iii) a heat transfer appendage arranged outside the first channel field and in

conductive thermal communication with substrate included in the bi-polar plate. The

fuel cell stack also includes a membrane electrode assembly disposed between two bi-

polar plates. The membrane electrode assembly includes a hydrogen catalyst, an

oxygen catalyst and an ion conductive membrane that electrically isolates the

hydrogen catalyst from the oxygen catalyst.

In yet another aspect, the present invention relates to a fuel cell for producing

electrical energy. The fuel cell comprises a fuel cell stack. The fuel cell stack includes

a set of bi-polar plates. Each bi-polar plate comprises i) a substrate having a first

channel field disposed on a first face of the substrate and a second channel field

disposed on a second face of the substrate. The first channel field includes a set of

channels configured to distribute oxygen and the second channel field includes a

second set of channels configured to distribute hydrogen. Each bi-polar plate also

comprises ii) a heat transfer appendage in conductive thermal communication with

the substrate and arranged outside the first channel field. The fuel cell stack also

includes a membrane electrode assembly disposed between two bi-polar plates, the

membrane electrode assembly including a hydrogen catalyst, an oxygen catalyst and

an ion conductive membrane that electrically isolates the hydrogen catalyst from the

oxygen catalyst.

In still another aspect, the present invention relates to a fuel cell for producing

electrical energy. The fuel cell comprises a fuel cell stack. The fuel cell stack includes

a set of bi-polar plates. Each bi-polar plate comprises a substrate having a first

channel field disposed on a first face of the substrate and a second channel field

disposed on a second face of the substrate. The first channel field includes a set of

channels configured to distribute oxygen. The second channel field includes a second

set of channels configured to distribute hydrogen. Each bi-polar plate also comprises

a heat transfer appendage in conductive thermal communication with the substrate

and arranged outside the first channel field. The fuel cell also comprises a thermal

catalyst disposed in contact with or in proximity to the heat transfer appendage. The

thermal catalyst generates heat with exposure to a heating medium. The fuel cell

further comprises a membrane electrode assembly disposed between two bi-polar

plates. The membrane electrode assembly includes a hydrogen catalyst, an oxygen

catalyst and an ion conductive membrane that electrically isolates the hydrogen

catalyst from the oxygen catalyst.

In another aspect, the present invention relates to a bi-polar plate for use in a

fuel cell. The bi-polar plate comprises a first channel field disposed on a first face of

the bi-polar plate and including a set of channels. The bi-polar plate also comprises a

second channel field disposed on a second face of the bi-polar plate and including a

second set of channels. The bi-polar plate further comprises a flow buffer configured

to receive a gas from a first channel in the first set of channels and output the gas to a

second channel in the first set of channels.

In yet another aspect, the present invention relates to a fuel cell for producing

electrical energy. The fuel cell comprises a fuel cell stack. The fuel cell stack includes

a set of bi-polar plates. Each bi-polar plate comprises a first channel field disposed on

a first face of the bi-polar plate. The first channel field includes a set of channels.

Each bi-polar plate also comprises a second channel field disposed on a second face

of the bi-polar plate. The second channel field includes a second set of channels. Each

bi-polar plate also comprises a flow buffer disposed on the first face and configured

to reduce pressure variance of gaseous flow in the first channel field. The fuel cell

stack also includes a membrane electrode assembly disposed between two bi-polar

plates. The membrane electrode assembly includes a hydrogen catalyst, an oxygen

catalyst and an ion conductive membrane that electrically isolates the hydrogen

catalyst from the oxygen catalyst.

In still another aspect, the present invention relates to a bi-polar plate for use

in a fuel cell. The bi-polar plate comprises a substrate having a first face and a second

face. The bi-polar plate also comprises a first channel field disposed on the first face.

The bi-polar plate further comprises a second channel field disposed on the second

face. A channel included in the first channel field has an overlapping channel depth

that extends past a channel depth for a channel included in the second channel field.

In another aspect, the present invention relates to a fuel cell for producing

electrical energy. The fuel cell comprises a first bi-polar plate including a first

channel field disposed on a first face of the plate. The fuel cell also comprises a

membrane electrode assembly including a hydrogen catalyst, an oxygen catalyst and

an ion conductive membrane that electrically isolates the hydrogen catalyst from the

oxygen catalyst. The fuel cell further comprises a second bi-polar plate including a

second channel field disposed on a face of the second bi-polar plate that opposes the

first face of the first bi-polar plate when the first bi-polar plate and second bi-polar

plate are assembled on opposite sides of the membrane electrode assembly. The fuel

cell additionally comprises a first landing on the first bi-polar plate that includes a

surface area of the first bi-polar plate disposed between two channels in the first

channel field. The fuel cell also comprises a second landing on the second bi-polar

plate that includes a surface area of the second bi-polar plate disposed between two

channels in the second channel field. The first landing at least partially overlaps the

second landing when the first bi-polar plate and second bi-polar plate are assembled

on opposite sides of the membrane electrode assembly.

In yet another aspect, the present invention relates to a fuel cell for producing

electrical energy. The fuel cell comprises a set of bi-polar plates. Each bi-polar plate

comprises a first channel field disposed on a first face of the bi-polar plate and a

second channel field disposed on a second face of the bi-polar plate. The first channel

field includes a first set of channels and the second channel field includes a second set

of channels. The fuel cell also comprises a membrane electrode assembly disposed

between two bi-polar plates. The membrane electrode assembly includes a hydrogen

catalyst, an oxygen catalyst and an ion conductive membrane that electrically isolates

the hydrogen catalyst from the oxygen catalyst. The fuel cell further comprises a top

end plate. The fuel cell additionally comprises a bottom end plate that secures to the

top end plate and applies pressure to the membrane electrode assembly when the top

and bottom end plates are secured together. One of the top and bottom end plates is

configured with a shape before assembly in the fuel cell that increases pressure

applied to a central planar portion of the membrane electrode assembly when the top

end plate and bottom end plate are secured together.

In still another aspect, the present invention relates to a bi-polar plate for use

in a fuel cell. The bi-polar plate comprises a substrate having a first face and a second

face. The bi-polar plate also comprises a first channel field disposed on the first face.

The bi-polar plate further comprises a second channel field disposed on the second

face. The bi-polar plate additionally comprises a manifold configured to deliver a gas

to the first channel field or receive a gas from the first channel field. The bi-polar

plate also comprises a manifold channel that opens to the manifold on the second

face, traverses the substrate from the first face to the second face, and is configured to

communicate gas between the manifold and the first channel field.

In yet another aspect, the present invention relates to a fuel cell for producing

electrical energy. The fuel cell comprises a first bi-polar plate, which includes: i) a

manifold configured to deliver a gas to a first channel field on a first face of the plate

or receive a gas from the first channel field, and ii) a first gasket landing on the first

face that peripherally surrounds the manifold on the first face. The fuel cell also

comprises a second bi-polar plate, which includes: i) a manifold that substantially

aligns with the manifold of the first plate, and ii) a second gasket landing on a face of

the second bi-polar plate that peripherally surrounds the second plate manifold. The

second bi-polar plate face faces the first face of the first bi-polar plate when the first

plate and second plate are disposed adjacent to each other. The fuel cell further

comprises a membrane electrode assembly disposed between the first and second bi-

polar plates, the membrane electrode assembly including a hydrogen catalyst, an

oxygen catalyst and an ion conductive membrane that electrically isolates the

hydrogen catalyst from the oxygen catalyst.

In another aspect, the present invention relates to a fuel cell for producing

electrical energy. The fuel cell comprises a fuel cell stack. The fuel cell stack includes

a set of bi-polar plates. Each bi-polar plate in the fuel cell stack comprises i) a first

channel field disposed on a first face of the bi-polar plate and including a set of

channels configured to distribute fuel, ii) a second channel field disposed on a second

face of the bi-polar plate and including a second set of channels configured to

distribute an oxidant, and iii) a heat transfer appendage arranged outside the first

channel field and in conductive thermal communication with substrate included in the

bi-polar plate. The fuel cell stack includes a membrane electrode assembly disposed

between two bi-polar plates, the membrane electrode assembly including an anode

catalyst, a cathode catalyst and an ion conductive membrane that electrically isolates

the anode catalyst from the cathode catalyst.

These and other features and advantages of the present invention will be

described in the following description of the invention and associated figures.

BRIEF DESCRIPTION OF THE ACOMPANYING DRAWINGS

FIG. 1A illustrates a fuel cell system for producing electrical energy in

accordance with one embodiment of the present invention.

FIG. 1B illustrates schematic operation for the fuel cell system of FIG. 1A

in accordance with a specific embodiment of the present invention.

FIG. 2A illustrates a cross sectional view of a fuel cell stack for use in the

fuel cell of FIG. 1A in accordance with one embodiment of the present invention.

FIG. 2B illustrates an outer top perspective view of a fuel cell stack and

fuel cell in accordance with another embodiment of the present invention.

FIG. 2C illustrates a polymer electrolyte membrane fuel cell (PEMFC)

architecture for the fuel cell of FIG. 1A in accordance with one embodiment of

the present invention.

FIG. 2D illustrates top perspective view of a bi-polar plate in accordance

with one embodiment of the present invention.

FIG. 2E illustrates a top elevated view of the bi-polar plate of FIG. 2D.

FIG. 2F illustrates humidification plates (HP) employed in a fuel stack in

accordance with one embodiment of the present invention.

" FIGs. 2G-2L show several exemplary channel field configurations suitable

for use with the fuel cell of FIG. 1A.

FIG. 2M illustrates a widely used and conventional bi-polar plate that

comprises a plate/cooling layer/plate architecture.

FIG. 3A illustrates a cross sectional view of a fuel cell stack including one

heat transfer appendage on each bi-polar plate in accordance with one

embodiment of the present invention.

FIG. 3B illustrates a cross section of a heat transfer appendage and bi-

polar plate in accordance with one embodiment of the present invention.

FIG. 4A illustrates staggered channels disposed on a bi-polar plate in

accordance with one embodiment of the present invention.

FIG. 4B illustrates bi-polar plates disposed on opposite sides of a

membrane electrode assembly in accordance with one embodiment of the

present invention.

FIG. 5A illustrates a cross sectional view of a fuel cell stack for use in the fuel

cell of FIG. 1A in accordance with another embodiment of the present invention.

FIG. 5B illustrates a side view of gaseous travel through the bulkhead shown

in FIG. 5A.

FIG. 6 illustrates pre-bent end plates suitable for use in the fuel cell of FIG.

1A in accordance with one embodiment of the present invention.

FIG. 7A illustrates a top perspective view of bi-polar plates including gasket

landings in accordance with one embodiment of the present invention.

FIG. 7B shows a close-up of a landing on the top plate of FIG. 7A.

FIG. 7C illustrates a front cross section of bi-polar plates of FIG. 7A and

shows the staggering of manifold channels on each plate.

FIG. 7D illustrates a side cross section of bi-polar plates of FIG. 7A taken

through a manifold channel of the top plate.

FIG. 7E illustrates a side cross section of bi-polar plates of FIG. 7A taken

through a manifold channel of the bottom plate.

DETAILED DESCRIPTION OF THE PREFERRED EMBODIMENTS

The present invention is described in detail with reference to a few preferred

embodiments as illustrated in the accompanying drawings. In the following

description, numerous specific details are set forth in order to provide a thorough

understanding of the present invention. It will be apparent, however, to one skilled in

the art, that the present invention may be practiced without some or all of these

specific details. In other instances, well known process steps and/or structures have

not been described in detail in order to not unnecessarily obscure the present

invention.

1. FUEL CELL SYSTEM

FIG. 1A illustrates a fuel cell system 10 for producing electrical energy in

accordance with one embodiment of the present invention. Fuel cell system 10

comprises a hydrogen fuel supply 12 and a fuel cell 20.

Hydrogen supply 12 provides hydrogen to fuel cell 20. As shown, supply 12

includes a hydrogen storage device 14 and/or a 'reformed' hydrogen supply. Fuel cell

20 typically receives hydrogen from one supply at a time, although fuel cell systems

10 that employ redundant hydrogen provision from multiple supplies are useful in

some applications. Hydrogen storage device 14 outputs hydrogen, which may be a

pure source such as compressed hydrogen held in a pressurized container 14. A solid-

hydrogen storage system such as a metal-based hydrogen storage device known to

those of skill in the art may also be used for hydrogen storage device 14.

A 'reformed' hydrogen supply processes a fuel source to produce hydrogen.

Fuel source 17 acts as a carrier for hydrogen and can be processed to separate

hydrogen. Fuel source 17 may include any hydrogen bearing fuel stream,

hydrocarbon fuel or other hydrogen fuel source such as ammonia. Currently available

hydrocarbon fuel sources 17 suitable for use with the present invention include

methanol, ethanol, gasoline, propane, butane and natural gas, for example. Several

hydrocarbon and ammonia products may also produce a suitable fuel source 17.

Liquid fuel sources 17 offer high energy densities and the ability to be readily stored

and shipped. Storage device 16 may contain a fuel mixture. When the fuel processor

15 comprises a steam reformer, storage device 16 may contain a fuel mixture of a

hydrocarbon fuel source and water. Hydrocarbon fuel source/water fuel mixtures are

frequently represented as a percentage fuel source in water. In one embodiment, fuel

source 17 comprises methanol or ethanol concentrations in water in the range of 1%-

99.9%. Other liquid fuels such as butane, propane, gasoline, military grade "JP8" etc.

may also be contained in storage device 16 with concentrations in water from 5-

100%. In a specific embodiment, fuel source 17 comprises 67% methanol by volume.

As shown, the reformed hydrogen supply comprises a fuel processor 15 and a

fuel source storage device 16. Storage device 16 stores fuel source 17 and may

include a portable and/or disposable fuel cartridge. A disposable cartridge offers

instant recharging to a consumer. In one embodiment, the cartridge includes a

collapsible bladder design within a hard plastic dispenser case. A separate fuel pump

typically controls fuel source 17 flow from storage device 16. If system 10 is load

following, then fuel source 17 is metered by a control system to deliver fuel source 17

to processor 15 at a flow level necessary for the required power level output of fuel

cell 20.

Fuel processor 15 processes the hydrocarbon fuel source 17 and outputs

hydrogen. Conventional hydrocarbon fuel processors 15 heat and process a fuel

source 17 in the presence of a catalyst to produce the hydrogen. Fuel processor 15

comprises a reformer, which is a catalytic device that converts a liquid or gaseous

hydrocarbon fuel source 17 into hydrogen and carbon dioxide. Several types of

reformers suitable for use in fuel cell system 10 include steam reformers, auto thermal

reformers (ATR) or catalytic partial oxidizers (CPOX). Steam reformers only need

steam to produce hydrogen, whereas ATR and CPOX reformers mix air with the fuel

and steam mix. ATR and CPOX systems reform fuels such as methanol, diesel,

regular unleaded gasoline and other hydrocarbons. In a specific embodiment, storage

device 16 provides methanol 17 to fuel processor 15, which reforms the methanol at

about 250°C or less and allows fuel cell system 10 use in applications where

temperature is to be minimized. Further description of a fuel processor suitable for

use with the present invention is included in commonly owned co-pending patent

application entitled "Annular Fuel Processor and Methods" naming Ian Kaye as

inventor and filed on the same day as this patent application. This application is

incorporated by reference for all purposes.

Fuel cell 20 electrochemically converts hydrogen and oxygen to water,

generating electricity and heat in the process. Ambient air commonly supplies oxygen

for fuel cell 20. A pure or direct oxygen source may also be used for oxygen supply.

The water often forms as a vapor, depending on the temperature of fuel cell 20

components. The electrochemical reaction also produces carbon dioxide as a

byproduct for many fuel cells.

In one embodiment, fuel cell 20 is a low volume polymer electrolyte

membrane (PEM) fuel cell suitable for use with portable applications such as

consumer electronics. A polymer electrolyte membrane fuel cell comprises a

membrane electrode assembly 40 that carries out the electrical energy generating

electrochemical reaction. The membrane electrode assembly includes a hydrogen

catalyst, an oxygen catalyst and an ion conductive membrane that a) selectively

conducts protons and b) electrically isolates the hydrogen catalyst from the oxygen

catalyst. A hydrogen gas distribution layer contains the hydrogen catalyst and allows

the diffusion of hydrogen therethrough. An oxygen gas distribution layer contains the

oxygen catalyst and allows the diffusion of oxygen and hydrogen protons

therethrough. The ion conductive membrane separates the hydrogen and oxygen gas

distribution layers. In chemical terms, the anode comprises the hydrogen gas

distribution layer and hydrogen catalyst, while the cathode comprises the oxygen gas

distribution layer and oxygen catalyst.

In one embodiment, the membrane electrode assembly is disposed between

two plates. Hydrogen distribution 43 occurs via a channel field on one plate while

oxygen distribution 45 occurs via a channel field on a second facing plate.

Specifically, a first channel field distributes hydrogen to the hydrogen gas distribution

layer, while a second channel field distributes oxygen to the oxygen gas distribution

layer. A PEM fuel cell often includes a fuel cell stack having a set of bi-polar plates.

The term 'bi-polar' plate refers to a structure incorporating reactant gas flow channels

on two faces (whether comprised of one plate or two plates) that is sandwiched

between two membrane electrode assembly layers. In this case, the bi-polar plate acts

as both a negative terminal for one adjacent membrane electrode assembly and a

positive terminal for the other adjacent membrane electrode assembly.

In electrical terms, the anode includes the hydrogen gas distribution layer,

hydrogen catalyst and bi-polar plate. The anode acts as the negative electrode for fuel

cell 20 and conducts electrons that are freed from hydrogen molecules so that they

can be used externally, e.g., to power an external circuit. In a fuel cell stack, the bi-

polar plates are connected in series to add the potential gained in each layer of the

stack. In electrical terms, the cathode includes the oxygen gas distribution layer,

oxygen catalyst and bi-polar plate. The cathode represents the positive electrode for

fuel cell 20 and conducts the electrons back from the external electrical circuit to the

oxygen catalyst, where they can recombine with hydrogen ions and oxygen to form

water.

The hydrogen catalyst breaks the hydrogen into protons and electrons. The ion

conductive membrane blocks the electrons, and electrically isolates the chemical

anode (hydrogen gas distribution layer and hydrogen catalyst) from the chemical

cathode (see FIG. 2C). The ion conductive membrane also selectively conducts

positively charged ions. Electrically, the anode conducts electrons to a load

(electricity is produced) or battery (energy is stored). Meanwhile, protons move

through the ion conductive membrane, to combine with oxygen. The protons and used

electrons subsequently meet on the cathode side, and combine with oxygen to from

water. The oxygen catalyst in the oxygen gas distribution layer facilitates this

reaction. One common oxygen catalyst comprises platinum powder very thinly coated

onto a carbon paper or cloth. Many designs employ a rough and porous catalyst to

increase surface area of the platinum exposed to the hydrogen and oxygen.

In one embodiment, fuel cell 20 comprises a set of bi-polar plates that each

includes channel fields on opposite faces that distribute the hydrogen and oxygen.

One channel field distributes hydrogen while a channel field on the opposite face

distributes oxygen. Multiple bi-polar plates can be stacked to produce a 'fuel cell

stack' (FIG. 2A) in which a membrane electrode assembly is disposed between each

pair of adjacent, bi-polar plates.

Since the electrical generation process in fuel cell 20 is exothermic, fuel cell

20 implements a thermal management system to dissipate heat from the fuel cell. Fuel

cell 20 may also employ a number of humidification plates (HP) to manage moisture

levels in the fuel cell.

While the present invention will mainly be discussed with respect to PEM fuel

cells, it is understood that the present invention may be practiced with other fuel cell

architectures. The main difference between fuel cell architectures is the type of ion

conductive membrane used. In one embodiment, fuel cell 20 is phosphoric acid fuel

cell that employs liquid phosphoric acid for ion exchange. Solid oxide fuel cells

employ a hard, non-porous ceramic compound for ion exchange and may be suitable

for use with the present invention. Generally, any fuel cell architecture may benefit

from one or more bi-polar plate and thermal management improvements described

herein. Other such fuel cell architectures include direct methanol, alkaline and molten

carbonate fuel cells.

Fuel cell 20 generates dc voltage that may be used in a wide variety of

applications. For example, electricity generated by fuel cell 20 may be used to power

a motor or light. In one embodiment, the present invention provides 'small' fuel cells

that are designed to output less than 200 watts of power (net or total). Fuel cells of

this size are commonly referred to as 'micro fuel cells' and are well suited for use

with portable electronics. In one embodiment, fuel cell 20 is configured to generate

from about 1 milliwatt to about 200 watts. In another embodiment, fuel cell 20

generates from about 3 W to about 20W. Fuel cell 20 may also be a stand-alone fuel

cell, which is a single unit that produces power as long as it has an a) oxygen and b)

hydrogen or a hydrocarbon fuel supply. A fuel cell 20 that outputs from about 40W to

about 100W is well suited to power a laptop computer. Power levels greater than 80

kW can be achieved by significantly increasing the number of cells to 100-300 cells

and increasing the plate area.

FIG. 1B schematically illustrates the operation of fuel cell system 10 in

accordance with a specific embodiment of the present invention. As shown, fuel cell

system 10 comprises fuel container 16, hydrogen fuel source 17, fuel processor 15,

fuel cell 20, multiple pumps 21 and fans 35, fuel lines and gas lines, and one or more

valves 23.

Fuel container 16 stores methanol as a hydrogen fuel source 17. An outlet 26

of fuel container 16 provides methanol 17 into hydrogen fuel source line 25. As

shown, line 25 divides into two lines: a first line 27 that transports methanol 17 to a

burner 30 for fuel processor 15 and a second line 29 that transports methanol 17 to

reformer 32 in fuel processor 15. Lines 25, 27 and 29 may comprise plastic tubing,

for example. Separate pumps 21a and 21b are provided for lines 27 and 29,

respectively, to pressurize the lines and transmit the fuel source at independent rates if

desired. A model P625 pump as provided by Instech of Plymouth Meeting, PA is

suitable to transmit liquid methanol for system 10 is suitable in this embodiment. A

flow sensor or valve 23 situated on line 29 between storage device 16 and fuel

processor 18 detects and communicates the amount of methanol 17 transfer between

storage device 16 and reformer 32. In conjunction with the sensor or valve 23 and

suitable control, such as digital control applied by a processor that implements

instructions from stored software, pump 21b regulates methanol 17 provision from

storage device 16 to reformer 32.

Fan 35a delivers oxygen and air from the ambient room through line 31 to

regenerator 36 of fuel processor 15. Fan 35b delivers oxygen and air from the

ambient room through line 33 to regenerator 36 of fuel processor 15. In this

embodiment, a model AD2005DX-K70 fan as provided by Adda USA of California

is suitable to transmit oxygen and air for fuel cell system 10. A fan 37 blows cooling

air over fuel cell 20 and its heat transfer appendages 46. Cooling of fuel cell 20 via

heat transfer appendages 46 will be described below in more detail with respect to

FlGs. 2D, 2E and 3A.

Fuel processor 15 receives methanol 17 from storage device 16 and outputs

hydrogen. Fuel processor 15 comprises burner 30, reformer 32, boiler 34 and

regenerator 36. Burner 30 includes an inlet that receives methanol 17 from line 27

and a catalyst that generates heat with methanol presence. In one embodiment, burner

30 includes an outlet that exhausts heated gases to a line 41, which transmits the

heated gases to fuel cell 20 for passage over heat transfer appendages 46 to pre-heat

the fuel cell and expedite warm-up time needed when initially turning on fuel cell 20.

An outlet of burner 30 may also exhaust heated gases into the ambient room.

Boiler 34 includes an inlet that receives methanol 17 from line 29. The

structure of boiler 34 permits heat produced in burner 30 to heat methanol 17 in boiler

34 before reformer 32 receives the methanol 17. Boiler 34 includes an outlet that

provides heated methanol 17 to reformer 32.

Reformer 32 includes an inlet that receives heated methanol 17 from boiler

34. A catalyst in reformer 32 reacts with the methanol 17 and produces hydrogen and

carbon dioxide. This reaction is slightly endothermic and draws heat from burner 30.

A hydrogen outlet of reformer 32 outputs hydrogen to line 39. In one embodiment,

fuel processor 15 also includes a preferential oxidizer that intercepts reformer 32

exhaust and decreases the amount of carbon monoxide in the exhaust. The

preferential oxidizer employs oxygen from an air inlet to the preferential oxidizer and

a catalyst, such as ruthenium or platinum, which is preferential to carbon monoxide

over carbon dioxide.

In one embodiment, fuel processor 15 includes a dewar 150 that pre-heats air

before the air enters burner 30. Dewar 150 also reduces heat loss from fuel cell 15 by

heating the incoming air before it escapes fuel processor 15. In one sense, dewar 150

acts as a regenerator that uses waste heat in fuel processor 15 to increase thermal

management and thermal efficiency of the fuel processor. Specifically, waste heat

from burner 30 may be used to pre-heat incoming air provided to burner 30 to reduce

heat transfer to the air in the burner so more heat transfers to reformer 32.

Line 39 transports hydrogen from fuel processor 15 to fuel cell 20. Gaseous

delivery lines 31, 33 and 39 may comprise plastic tubing, for example. A hydrogen

flow sensor (not shown) may also be added on line 39 to detect and communicate the

amount of hydrogen being delivered to fuel cell 20. In conjunction with the hydrogen

input sensor and suitable control, such as digital control applied by a processor that

implements instructions from stored software, fuel processor 15 regulates hydrogen

gas provision to fuel cell 20.

Fuel cell 20 includes an hydrogen inlet port 84 (FIG. 2B) that receives

hydrogen from line 39 and delivers it to a hydrogen intake manifold (FIG. 2E) for

delivery to one or more bi-polar plates and their hydrogen distribution channels. An

oxygen inlet port 88 (FIG. 2B) receives oxygen from line 33 and delivers it to an

oxygen intake manifold (FIG. 2E) for delivery to one or more bi-polar plates and their

oxygen distribution channels. An anode exhaust manifold collects gases from the

hydrogen distribution channels and delivers them to an anode exhaust port, which

outlets the exhaust gases into the ambient room. A cathode exhaust manifold collects

gases from the oxygen distribution channels and delivers them to a cathode exhaust

port. In one embodiment, the cathode exhaust gases are routed to line 41, which

transmits the heated gases over heat transfer appendages 46 of fuel cell 20 to pre-heat

the fuel cell and expedite warm-up time needed when initially turning on fuel cell 20.

The schematic operation for fuel cell system 10 shown in FIG. 1B is

exemplary and other variations on fuel cell system design, such as reactant and

byproduct plumbing, are contemplated. In one embodiment, the present invention

routes anode exhaust from fuel cell 20 back to burner 30. Since hydrogen
