Repository: anandvc/allindianpatents

File: patents/234373-carbon-nanotubes-and-their-synthesis.html
Indian Patents. 234373:CARBON NANOTUBES AND THEIR SYNTHESIS

Indian Patents

Recently Granted Patents

  Recently Published Patents

Title of Invention	CARBON NANOTUBES AND THEIR SYNTHESIS

Abstract	A process for the synthesis of single walled and multiwalled nanotubes comprising the steps of heating a furnace to 500°C in argon flow; allowing hydrogen gas into the furnace for almost 30 min; stopping the hydrogen flow and raising the temperature of the furnace to the deposition temperature in the range825 -860 (for production of alloy eneapsulated MWNTS) or 930-970°C (for production of SWNTS); allowing methane into the furnace for about 30 min; stopping the methane flow and the furmace cooled to room temperature, the argon flow being maintained throughout the process with the generation of hydrogen as a byproduct; removing the quartz reactor and quartz boat with nanotube deposit from the furnace	

Full Text		

Documents:

« Previous Patent

Next Patent »

Patent Number	234373	

Indian Patent Application Number	1129/CHE/2005	

PG Journal Number	29/2009	

Publication Date	17-Jul-2009	

Grant Date	26-May-2009	

Date of Filing	12-Aug-2005	

Name of Patentee	INDIAN INSTITUTE OF TECHNOLOGY	

Applicant Address	IIT P.O., CHENNAI 600 036,	

Inventors:

#	Inventor's Name	Inventor's Address	

1	DR.SUNDARA RAMAPRABHU	DEPARTMENT OF PHYSICS, IIT, CHENNAI 600 036,	

2	MANCHERI MANIKOTH SHAIJUMON	DEPARTMENT OF PHYSICS, IIT, CHENNAI 600 036,	

PCT International Classification Number	H0IL 021/00	

PCT International Application Number	N/A	

PCT International Filing date		

PCT Conventions:

#	PCT Application Number	Date of Convention	Priority Country	

1			NA	

© All Indian Patents, 2013-2021.

  Patent data available in the public domain from Indian Patents Office, Department of Industrial Policy and Promotions, Ministry of Commerce and Industry, Government of India.

File: patents/234439-a-process-for-the-production-of-super-white-vitrified-porcelain-tiles-having-improved-characteristics.html
Indian Patents. 234439:"A PROCESS FOR THE PRODUCTION OF SUPER-WHITE VITRIFIED PORCELAIN TILES HAVING IMPROVED CHARACTERISTICS"

Indian Patents

Recently Granted Patents

  Recently Published Patents

Title of Invention	"A PROCESS FOR THE PRODUCTION OF SUPER-WHITE VITRIFIED PORCELAIN TILES HAVING IMPROVED CHARACTERISTICS"

Abstract	In the present invention, a process has been developed for the production of super white vitrified porcelain tiles having improved characteristics using clay, beneficiated feldspar and quartz, without or with lower quantum of zircon opacifier, at lower temperature of firing. Iron oxide (Fe2O3) and TiO2 content, contaminants in the raw materials, are kept to a minimum level as they lead to a colouration in the fired body. Beneficiated feldspar used in the present invention as flux is purified material, virtually free from Fe2O3and TiO2 and does not contain mica as detected by XRD study. Since, the porcelain body produced in the present invention is free from mica inclusion, the flexural strength and surface finish is improved significantly. The porcelain tile produced by the present invention possess higher flexural strength of 55 to 65 kg/cm2. Due to super white appearance of the presently developed porcelain body without zircon opacifier, amount of stain required to obtain the intended colour becomes less. Hence, it is possible to achieve cost savings on three counts, namely, elimination or reduction of costly zircon opacifier, consumption of less stains for clouration and lower thermal energy for the production of super white vitrified porcelain tiles having improved characteristics.	

Full Text	The present invention relates to a process for the production of super white

vitrified porcelain tiles having improved characteristics. The present invention

particularly relates to an economical process for the production of super white

vitrified porcelain tiles having improved characteristics such as higher flexural

strength and brightness at comparatively lower firing temperature. The process

of the present invention reduces the overall product cost, thereby enabling

enhanced commercial potential for use of high strength super white vitrified

porcelain tiles in the floors and walls of residential and industrial buildings.

Porcelain tiles are the fastest growing segment in the ceramic tile industry today

in the entire world. This sector has emerged from a growing need to develop a

type of tile that combines aesthetic appeal and inherent strength of marble with

the advantage of modern day, eco friendly living. The main features of these tiles

are very low level of open porosity, are often coloured throughout the bulk as per

desired shade and finally polished rather than glazed. The overall effect is to

produce a synthetic version of natural rocks such as granite and marble. The

enhanced commercial potential for use of high strength super white vitrified

porcelain tiles in the floors and walls of residential and industrial buildings has

caused recent expansion announcement by the tile industries. This is a clear

indication that the tile manufacturers are moving towards the vitrified porcelain tile

sector to meet the present growing demand. The super white vitrified porcelain

tiles having improved characteristics produced by the economical process of the

present invention shall be useful to meet the growing demand of building

industries.

In the present day known prior art methods, the common raw materials used are

clay, quartz and fluxing minerals such as feldspar, nepheline syenite to produce

porcelain tiles.

Reference may be drawn to the work of Y.Kobayashi and E. Kato, Journal

American Ceramic Society, 106,9,1998 wherein a typical porcelain body is

produced from a mixture of 50 wt % clay, 25 wt% potash feldspar, 25 wt%

quartz.

In another reference, Y.lqbal and W.E.Lee, Journal American Ceramic

Society,83,12,2001 used 55wt% clay,15wt% nepheline syenite and 30 wt%

quartz to produce porcelain body.

The present day method of production of porcelain tile body generally follows

route of wet milling/grinding of the batch, spray drying, pressing, firing and

polishing. However the strength and whiteness of such type of porcelain tile

(flexural strength 50-55 kg/cm2, brightness: 31-33) are not as per the requirement

of today's new generation porcelain tile as observed by K.Dana and S.K.Das, in

their research findings on "CGCRI-Johnson tiles scholarship programme"

CGCRI,India,January 2002. The poor whiteness of these conventional porcelain

bodies is due to presence of FezOa and TiO2 contaminated with the raw

materials.

The improvement of the poor whiteness of conventional porcelain bodies has

been reported. Reference may be drawn to the paper of K.Hudson, H.Winbow

and J.Cowley, Ceram.Eng.Sci.Proc. 17,1,1996 wherein it has been reported that

Zirconium Silicate (Zircon, ZrSiO4) is a versatile material to add to porcelain body

as opacifier to impart whiteness. High refractive index, chemical inertness,

thermal stability of zircon are the key properties, which increases the whiteness.

In practice most of the porcelain tile manufacturers use zirconium silicate powder

to impart whiteness to porcelain bodies.

In a paper in Asian Ceramics, Dec. 1999, I. Bozdogan reported that if the tile

body contains zircon opacifier and it requires to be coloured, then consumption of

stain will be higher. Hence, drawback encountered is that using zircon, which is

the most costly component of such tile body, the cost increases further as use of

zircon reduces the strength intensity of coloured stains and consumption of stain

increases.

As reported, in the hitherto known prior art, the temperature of firing to obtain

porcelain tile product is in the range of 1180 to 1200°C.

In all the above present day methods, the main drawbacks are:

(a) requirement of more thermal energy due to higher vitrification

temperature.

(b) poor whiteness.

(c) higher product cost due to addition of costly zircon opacifier

(d) consumption of more coloured stains in the presence of zircon , if the

body is required to be coloured.

(e) Tailor made properties are not achievable.

From the above reports of hitherto known prior art, it is clear that there is a

definite need for reduction in the requirement of thermal energy by bringing

about a reduction in the vitrification temperature. Further, as zircon is the most

costly component of such tile body and it reduces the strength intensity of

coloured stains, it is of utmost necessity to reduce or wholly eliminate the use of

zircon, to bring about economy in the manufacturing process.

The main object of the present invention is to provide a process for the

production of super white vitrified porcelain tiles having improved characteristics,

which obviates the drawbacks described above.

Another object of the present invention is to provide a process for the

production of super white vitrified porcelain tiles having improved characteristics

at lower vitrification temperature to bring about economy in the manufacturing

process.

Yet another object of the present invention is to provide a process for the

production of super white vitrified porcelain tiles having improved characteristics

without using or reducing the quantum of zircon opacifier, thus requiring less

amount of stain for making coloured tiles.

Still another object of the present invention is to provide a process for the

production of high strength super white vitrified porcelain tiles at lower cost.

Still yet another object of the present invention is to provide a process for the production of super white vitrified porcelain tiles having tailor-made properties. In the present invention, a process has been developed for the production of super white vitrified porcelain tiles having improved characteristics using clay, beneficiated feldspar and quartz, without or with lower quantum of zircon opacifier, at lower temperature of firing. Iron oxide (Fe2O3) and TiO2 content, contaminants in the raw materials, are kept to a minimum level as they lead to a colouration in the fired body. Beneficiated feldspar used in the present invention as flux is purified material, virtually free from Fe2O3 and TiO2 and does not contain mica as detected by XRD study. Mica inclusion in the porcelain body reduces the fired strength. Mica being weaker than the body, they are fragmented and pulled out during polishing resulting in a collection of dents and potholes across the piece. Since, the porcelain body produced in the present invention is free from mica inclusion, the flexural strength and surface finish is improved significantly. Due to super white appearance of the presently developed porcelain body without zircon opacifier, amount of stain required to obtain the intended colour becomes less. Hence, it is possible to achieve cost savings on three counts, namely, elimination or reduction of costly zircon opacifier, consumption of less stains for colouration and lower thermal energy for the production of super white vitrified porcelain tiles having improved characteristics.

Accordingly, the present invention provides a process for the production of super white vitrified porcelain tiles having improved characteristics, which comprises: characterized in that i) wet milling 52 to 60 wt% clay, 25 to 30 wt% beneficiated feldspar having composition as herein described , 10 to 18 wt% quartz and optionally adding zircon opacifier 0 to 8 wt% to obtain a slip, ii) sieving the slip through 200 mesh BS sieve and drying the resultant slip to reduce the moisture content below 0.5%, iii) powdering the dried slip and mixing the powder obtained with water to prepare a mouldable dough, iv) shaping the dough by hydraulic compaction at a pressure in the range of 350 to 400 kg/cm2, v) oven drying the shaped products so obtained at a temperature of the order of110 ° C for a period of 24 to 30 hours, vi) firing at a temperature in the range of 1160 to 1180°C for a period in the range of 60 to 70 minutes of the shaped and dried product to obtain vitrified porcelain tiles.

In an embodiment of the present invention, the clay used is such as white

burning kaolinite clay, ball clay.

In another embodiment of the present invention, the chemical constituents of the

beneficiated feldspar is in the range of SiO2:70 to 72 wt%, AI2O3:17 to18 wt%,

Na2O : 9.5 to 10.0 wt%, K2O : 0.3 to 0.4 wt %, TiO2: max 0.06 wt%, Fe2O3: max

0.05 wt%.

In yet another embodiment of the present invention, the chemical constituents

of the quartz is in the range of SiO2 98.5 to 99 wt%, AI2O3 : 0.3 to 0.4 wt%,

TiO2 0.01 to 0.02 wt%, Fe2O3 0.06 to 0.07 wt%, (Na2O+K2O): 0.2 to 0.3 wt%.

In still another embodiment of the present invention, wet milling of clay,

beneficiated feldspar, and quartz to obtain a slip is carried out for a time period

in the range of 18 to 20 hours to obtain fineness retaining on 200 mesh BS

sieve below 2.5 wt%.

In still yet another embodiment of the present invention, the mouldable dough is

prepared by mixing the dried and powdered slip with 5 to 6 wt% water to enable

shaping of the product by hydraulic compaction.

In a further embodiment of the present invention, the firing of the shaped and

dried product to obtain vitrified porcelain is effected at a temperature in the

range of 1160 to 1180°C, for a period in the range of 60 to 70 minutes.

In a still further embodiment of the present invention, the flexural strength of the

super white vitrified porcelain tiles is of the order of 55 to 65 kg/cm2

In yet another embodiment of the present invention, the brightness value of the

super white vitrified porcelain tiles obtained without using zircon opacifier is of

the order of 39 to 44.

In still another embodiment of the present invention, to enable higher brightness

value of the order of 44 to 48, zircon opacifier is optionally used in the range of

0 to 8 wt%.

The novelty of the process of the present invention for the production of super

white vitrified porcelain tiles having improved characteristics resides in achieving:

(i) Lower vitrification temperature of the order of 1160 to 1180 ° C, as

compared to 1180 to 1200 °C of presently available similar tiles produced,

(ii) High flexural strength of the order of 55 to 65 kg/cm2 as compared to the

flexural strength of 50 to 55 kg/cm2 of presently available similar tiles,

(iii) Super white brightness value of the order of 39 to 44, without using costly

zircon opacifier, as compared to the brightness value of the order of 31 to

33 of presently available similar tiles,

(iv) Higher brightness value of the order of 44 to 48 may be obtained by

optionally using zircon opacifier in the range of 0 to 8 wt%.

The non-obvious inventive step which brings about the novel features in the

process of the present invention for the production of super white vitrified

porcelain tiles having improved characteristics lies in using beneficiated

feldspar as a flux in the tile composition, which is virtually free from Fe2O3 ,TiO2

and mica and gives high strength, super white appearance even without using

zircon opacifier and allows vitrification at lower temperature.

The detailed process steps of the present invention are:

i) Wet milling of 52 to 60 wt% clay, 25 to 30 wt% beneficiated feldspar

and 10 to 18 wt% quartz for a period of 18 to 20 hours to obtain a slip,

ii) Sieving the slip through 200 mesh BS sieve,

iii) Drying of slip to reduce moisture content below 0.5%.

iv) Powdering of dried batch,

v) Mixing the dried batch with 5 to 6 wt% of water to prepare a

mouldable dough,

vi) Shaping the dough by hydraulic compaction at a pressure in the

range of 350 to 400 kg/cm2.

vii) Oven drying of the shaped products at around 110 °C for a period of

24 to 30 hours,

viii) Firing the shaped and dried products at a temperature in the range

of 1160 to 1180°C, for a period in the range of 60 to 70 minutes to

obtain vitrified porcelain.

The invention is described with the help of the following examples for

understanding the process in actual practice. However, the examples, which

are given here by way of illustration, should not be construed to limit the scope

of the present invention.

Example -1

600 gms clay,300 gms beneficiated feldspar, 100gms of quartz were to wet

milled in a pot mill for a period of 18 hours. The slip thus produced passed

through 200 mesh BS sieve and dried to reduce moisture content less than

0.5%. The dried batch was then powdered and uniformly mixed with 50 cc

water. Samples of 50x50x8 mm size square tiles were prepared from the ready

powder by hydraulic compaction at 350 kg/ cm2. The shaped products were

oven dried at 110 °C for a period of 24 hours and finally fired at 1160 °C for a

period of 60 mins. The fired tile samples had the following properties.

Percent water absorption: 1.40;

Flexural strength:55 kg/ cm2

Brightness: 40.2.

Example -2

600 gms clay,300 gms beneficiated feldspar, 100gms of quartz are wet milled in

a pot mill for a period of 18 hours. The slip thus produced passed through 200

mesh BS sieve and dried to reduce moisture content less than 0.5%. The dried

batch was then powdered and uniformly mixed with 60 cc water. Samples of

50x50x8 mm size square tiles were prepared from the ready powder by

hydraulic compaction at 380 kg/ cm2. The shaped products were oven dried at

110 °C for a period of 24 hours and finally fired at 1180 °C for a period of 70

mins. The fired tile samples had the following properties.

Percent water absorption: 0.16;

Flexural strength: 58 kg/ cm2

Brightness: 39.34.

Example -3

580 gms clay,300 gms beneficiated feldspar, 120gms of quartz wet milled in a

pot mill for a period of 20 hours. The slip thus produced passed through 200

mesh BS sieve and dried to reduce moisture content less than 0.5%. The dried

batch was then powdered and uniformly mixed with 60 cc water. Samples of

50x50x8 mm size square tiles were prepared from the ready powder by

hydraulic compaction at 400 kg/ cm2. The shaped products were oven dried at

110 °C for a period of 30 hours and finally fired at 1160 °C for a period of 60

mins. The fired tile samples had the following properties.

Percent water absorption: 1.09;

Flexural strength: 65kg/ cm2

Brightnesses.88.

Example - 4

520 gms clay,250 gms beneficiated feldspar, 180gms of quartz and 50 gms

zircon powder are wet milled in a pot mill for a period of 20 hours. The slip thus

produced passed through 200 mesh BS sieve and dried to reduce moisture

content less than 0.5%. The dried batch was then powdered and uniformly

mixed with 55 cc water. Samples of 50x50x8 mm size square tiles were

prepared from the ready powder by hydraulic compaction at 400 kg/ cm2. The

shaped products were oven dried at 110 °C for a period of 30 hours and finally

fired at 1180 °C for a period of 60 mins. The fired tile samples had the following

properties.

Percent water absorption: 0.57;

Flexural strength: 57kg/ cm2

Brightness:44.12.

Example -5

520 gms clay,300 gms beneficiated feldspar, 100gms of quartz and 80 gms

zircon powder are wet milled in a pot mill for a period of 20 hours. The slip thus

produced passed through 200 mesh BS sieve and dried to reduce moisture

content less than 0.5%. The dried batch was then powdered and uniformly

mixed with 60 cc water. Samples of 50x50x8 mm size square tiles were

prepared from the ready powder by hydraulic compaction at 400 kg/ cm2. The

shaped products were oven dried at 110 °C for a period of 30 hours and finally

fired at 1180 °C for a period of 70 mins. The fired tile samples had the following

properties.

Percent water absorption: 0.11;

Flexural strength: 61 kg/cm2

Brightness: 48.04.

It may be observed from the properties obtained in the above examples that the

process of the present invention without zircon opacifier, as in examples 1,2 &3,

resulted in tiles with brightness level in the range of 39 to 43.88, which is

superior to the brightness level of 31 to 33 of conventional porcelain tiles. From

the examples 4 and 5, it may be further observed that the brightness of the tiles

as obtained by the process of the present invention is further improved to the

value 44 to 48 with the addition of 5 to 8 wt% zircon opacifier.

The main advantages of the present invention are:

1) The present process requires lower firing temperature for vitrification,

thereby saves energy.

2) The present process produces product of improved whiteness without

zircon opacifier, thereby requires less stain for making coloured tiles.

3) The present process is economical as it reduces the overall product cost.

4) The present process achieves the production of super white vitrified

porcelain tiles having tailor-made properties.

We claim:

1.	A process for the production of super white vitrified porcelain tiles having improved characteristics, which comprises: characterized in that i) wet milling 52 to 60 wt% clay, 25 to 30 wt% beneficiated feldspar having composition as herein described , 10 to 18 wt% quartz and optionally adding zircon opacifier 0 to 8 wt% to obtain a slip, ii) sieving the slip through 200 mesh BS sieve and drying the resultant slip to reduce the moisture content below 0.5%, iii) powdering the dried slip and mixing the powder obtained with water to prepare a mouldable dough, iv) shaping the dough by hydraulic compaction at a pressure in the range of 350 to 400 kg/cm2, v) oven drying the shaped products so obtained at a temperature of the order of 110 ° C for a period of 24 to 30 hours, vi) firing at a temperature in the range of 1160 to 1180°C for a period in the range of 60 to 70 minutes of the shaped and dried product to obtain vitrified porcelain tiles.

2.	A process as claimed in claim 1, wherein the clay used is white burning kaolinite clay, ball clay.

3.	A process as claimed in claims 1 - 2, wherein the chemical constituents of the beneficiated feldspar is in the range of SiO2:70 to 72 wt%, Al2O3:17 to18 wt%, Na20 : 9.5 to 10.0 wt%, K2O : 0.3 to 0.4 wt %, TiO2: max 0.06 wt%, Fe2O3 : max 0.05 wt%.

4.	A process as claimed in claims 1 - 3, wherein the chemical constituents of the quartz is in the range of Si02 98.5 to 99 wt%, Al2O3: 0.3 to 0.4 wt%, Ti02 0.01 to 0.02 wt%, Fe2O3  0.06 to 0.07 wt%, (Na2O+K2O): 0.2 to 0.3 wt%.

5.	A process as claimed in claims 1 - 4, wherein the wet milling of clay, beneficiated feldspar, and quartz to obtain a slip is carried out for a time period in the range of 18 to 20 hours to obtain fineness retaining on 200 mesh BS sieve below 2.5 wt%.

6. A process for the production of super white vitrified porcelain tiles having

improved characteristics substantially as herein described with reference to the

examples.

Documents:

				67-DEL-2003-Abstract-(03-03-2009).pdf

				67-del-2003-abstract.pdf

				67-DEL-2003-Claims-(03-03-2009).pdf

				67-DEL-2003-Claims-(21-04-2009).pdf

				67-del-2003-claims.pdf

				67-DEL-2003-Correspondence-Others-(03-03-2009).pdf

				67-DEL-2003-Correspondence-Others-(21-04-2009).pdf

				67-del-2003-correspondence-others.pdf

				67-del-2003-correspondence-po.pdf

				67-DEL-2003-Description (Complete)-(03-03-2009).pdf

				67-DEL-2003-Description (Complete)-(21-04-2009).pdf

				67-del-2003-description (complete).pdf

				67-DEL-2003-Form-1-(03-03-2009).pdf

				67-del-2003-form-1.pdf

				67-del-2003-form-13-(06-05-2009).pdf

				67-del-2003-form-18.pdf

				67-del-2003-form-2.pdf

				67-DEL-2003-Form-3-(03-03-2009).pdf

« Previous Patent

Next Patent »

Patent Number	234439	

Indian Patent Application Number	67/DEL/2003	

PG Journal Number	25/2009	

Publication Date	19-Jun-2009	

Grant Date	28-May-2009	

Date of Filing	27-Jan-2003	

Name of Patentee	COUNCIL OF SCIENTIFIC AND INDUSTRIAL RESEARCH	

Applicant Address	RAFI MARG, NEW DELHI-110 001,INDIA	

Inventors:

#	Inventor's Name	Inventor's Address	

1	SWAPAN KUMAR DAS	CENTRAL GLASS & CERAMIC RESEARCH INSTITUTE, KOLKATA 700 032,INDIA	

2	KAUSIK DANA	CENTRAL GLASS & CERAMIC RESEARCH INSTITUTE, KOLKATA 700 032,INDIA	

PCT International Classification Number	C04B 41/06	

PCT International Application Number	N/A	

PCT International Filing date		

PCT Conventions:

#	PCT Application Number	Date of Convention	Priority Country	

1			NA	

© All Indian Patents, 2013-2021.

  Patent data available in the public domain from Indian Patents Office, Department of Industrial Policy and Promotions, Ministry of Commerce and Industry, Government of India.

File: patents/234473-compounds-for-coating-surfaces-in-a-haemocompatible-manner.html (part 1 of 3)
Indian Patents. 234473:COMPOUNDS FOR COATING SURFACES IN A HAEMOCOMPATIBLE MANNER

Indian Patents

Recently Granted Patents

  Recently Published Patents

Title of Invention	COMPOUNDS FOR COATING SURFACES IN A HAEMOCOMPATIBLE MANNER

Abstract	Compounds of the general of the formulas la and lb Wherein n is an integer between 4 and 1050, Y and Z, independently of each other, represent the groups-CHO,-COCH&#8323;,-COC&#8322;H5,-COC&#8323;H7,-CCC4H9,-COC5H&#8321;&#8321;,-C0CH(CH&#8323;)&#8322;,-COCH&#8322;CH(CH&#8323;)&#8322;, -COC(CH&#8323;)C&#8322;H5, -COC(CH&#8323;)&#8323;,-CH&#8322;COO, -C&#8322;H4COO, -C&#8323;H6COO, C4H8COO- and salts of said compounds.	

Full Text	FORM  2

THE PATENT ACT 1970 (39 of 1970)

The Patents Rules, 2003 COMPLETE SPECIFICATION (See Section 10, and rule 13)

1.  TITLE OF INVENTION

COMPOUNDS  AND  METHOD  FOR  COATING  SURFACES  IN HAEMOCOMPATIBLE MANNER

2.  APPLICANT(S)

a)	Name

b)	Nationality

c)	Address

HEMOTEQ GMBH GERMAN Company ADENAUERSTRASSE 15, 52146 WURSELEN, GERMANY

3. PREAMBLE TO THE DESCRIPTION

The following specification particularly describes invention and the manner in which it is to be performed :

The  invention relates to the use of oligo- and/or polysaccharides containing the sugar building block N-acylglucosamine and/or N-

acylgalactosamine for the preparation of hemocompatible surfaces, methods for the hemocompatible coating of surfaces with said

oligo- and/or polysaccharides as well as the use of the hemocompatibly coated surfaces.

In the human body the blood gets in contact with surfaces other than the internal face of natural blood vessels only in case of an

injury. Consequently the blood coagulation system is always activated to reduce the bleeding and to prevent a life-threatening loss

of blood if blood gets in contact with foreign surfaces. Due to the fact that an implant also represents a foreign surface all patients

receiving an implant which is permanently in contact with blood are treated for the duration of the blood contact with drugs, with so

called anticoagulants which suppress the blood coagulation. This is also true for patients applicated an extracorporeal circulation

such as hemodialysis patients. However this coagulation suppressive medication is in some extent afflicted with considerable side

effects which range from loss of hair, nausea and vomitus beyond thrombocytopenia, hemorrhagic skin necroses and increased

hemorrhagic diathesis up to side effects with a fatal outcome such as cerebral hemorrhages.

Thus there is a demand for non-thrombogenic, hemocompatible materials such as protheses, organ spareparts, membranes,

cannulae, tubes, blood containers, stents etc. which do not activate the coagulation system in case of blood contact and do not

cause	coagulation	of	the	blood.

EP-B-0 333 730 describes a method for preparation of hemocompatible substrates by incorporation, adhesion and/or modification

and attachment of non-thrombogenic endothelial cell surface polysaccharide (HS-I). The immobilization of this specific endothelial

cell surface proteoheparan sulphate HS I on biological or artificial surfaces causes that suchlike coated surfaces become blood

compatible and suitable for the permanent blood contact. However, it is disadvantageous that said process for the generation of

HS I requires the cultivation of endothelial cells, so that the economical usability of said process is very limited because the

cultivation of endothelial cells is time consuming, and relatively large amounts of cultivated endothelial cells are only available at a

considerably	high	cost.

It is the object of the present invention to provide substances for the hemocompatible coating of surfaces as well as methods for hemocompatible coating of surfaces and their use on surfaces for the prevention or reduction of undesired reactions. Particularly it is the object of the present invention to provide medical products, which allow a continuous controlled ingrowth of the medical product-on the one hand by suppression of the cellular reactions during the first days and weeks after the implantation by means of the chosen active agents and active agent combinations and on the other hand by providing an atrombogeneous resp. inert resp. biocompatible surface, which guarantees, that with decreasing of the active agent influence no reactions on the present alien surface occur anymore, which also can lead to complications on the long-term. This object is solved by the technical teaching of the independent claims of the present invention. Further advantageous embodiments of the invention are evident from the dependent claims, the description, the figures and the examples. The present invention discloses polysaccharides of . the general formula la EMI1.0 as well as structurally very similar polysaccharides of the general formula lb EMI2.0 The polysaccharides according to formula la have molecular weights from 2 kD to 400 kD, preferably from 5 kD to 150 kD, more preferably from 10 kD to 100 kD, and particularly preferably from 30 kD to 80 kD. The polysaccharides according to formula lb have molecular weights from 2 kD to 15 kD, preferably from 4 kD to 13 kD, more preferably from 6 kD to 12 kD, and particularly preferably from 8 kD to 11 kD. The variable n is an integer ranging from 4 to 1050. Preferably, n is an integer from 9 to 400, more preferably from 14 to 260, and particularly preferably an integer between 19 and 210. The general formulas la and lb represent a disaccharide, which is to be seen as a basic unit of the polysaccharide according to invention and forms the polysaccharide by stringing together said basic unit n times. Said basic unit comprising two sugar molecules does not intend to suggest that the general formulas la and lb only relate to polysaccharides having an even number of sugar molecules. Of course, the general formula la and the formula lb also comprise polysaccharides having an odd number of sugar units. Hydroxy groups are present as terminal groups of the oligosaccharides and polysaccharides, respectively. The groups Y and Z, independently of each other, represent the following chemical acyl or carboxyalkyl groups: -CHO, -COCH3, -COC2H5, -COC3H7, -COC4H9, -COC5H11, -COCH(CH3)2, -COCH2CH(CH3)2, -COCH(CH3)C2H5, -COC(CH3)3, -CH2COO

-C2H4COO	,	-C3H6COO	,	-C4H8COO

Preferred are the acyl groups -COCH3, -COC2H5, -COC3H7 and the carboxyalkyl groups -CH2COO , -C2H4COO , -

C3H6COO . More preferred are the acetyl and propanoyl groups and the carboxymethyl and carboxyethyl groups. Particularly

preferred	are	the	acetyl	group	and	the	carboxymethyl	group.

In addition, it is preferred that the group Y represents an acyl group, and the group Z represents a carboxyalkyl group. It is more preferred if Y is a group -COCH3, -COC2H5 or -COC3H7 and in particular -COCH3. Moreover, it is further preferred if Z is a carboxyethyl or carboxymethyl group, the carboxymethyl group being particularly preferred. The disaccharide basic unit shown by formula la comprises each a substituent Y and a further group Z. This is to make clear that the polysaccharide of the invention comprises two different groups, namely Y and Z. It is important to point out here that the general formula la should not only comprise polysaccharides containing the groups Y and Z in a strictly alternating sequence, which would result from stringing together the disaccharide basic units, but also polysaccharides carrying the groups Y and Z in a

2

■Bmpletely random sequence at the amino groups. Further, the general formula !a should also comprise polysaccharides

containing the groups Y and Z in different numbers. The ratios of the number of Y groups to the number of X groups can be

between 70%:30%, preferably between 60%:40%, and particularly preferably between 45%:55%. Especially preferred are

polysaccharides of the general formula la carrying on substantially half of the amino groups the Y residue and on the other half of

the amino groups the Z residue in a merely random distribution. The term "substantially half means exactly 50% in the most

suitable case but should also comprise the range from 45% to 55% and especially from 48% to 52% as well.

Preferred are the compounds of the general formula la, wherein the groups Y and Z have the following meanings:
Y	=	-CHOandZ	=	-C2H4COO
Y	=	-CHOandZ	=	-CH2COO
Y	=	-COCH3andZ	=	-C2H4COO
Y	=	-COCH3andZ	=	-CH2COO
Y	=	-COC2H5andZ	=	-C2H4COO
Y	=	-COC2H5andZ	=	-CH2COO

Especially preferred are the compounds of the general formula la, wherein the groups Y and Z have the following meanings:
Y	=	-CHOandZ	=	-C2H4COO
Y	=	-COCH3andZ	=	-CH2COO

Especially preferred are the compounds of the general formula lb, wherein Y is one of the following groups: -CHO, -COCH3, -

COC2H5 or -COC3H7. Further preferred are the groups -CHO, -COCH3, -COC2H5 and especially preferred is the group -COCH3.

The compounds of the general formula lb contain only a minor amount of free amino groups. As with the ninhydrine test free amino

groups could not be detected anymore, it can be concluded due to the sensitivity of this test, that less than 2%, preferred less than

1 % and especially preferred less than 0.5% of all of the -NH-Y groups are present as free amino groups, i.e. at this low percentage

of	the	groups	-NH-Y	that	Y	represents	hydrogen.

As the polysaccharides of the general formula la and lb contain carboxylate groups and amino groups, the general formulas la and

lb also comprise alkali and alkaline earth metal salts of the respective polysaccharides. Thus, alkali metal salts such as the sodium

salt, potassium salt, lithium salt or alkaline earth metal salts such as the magnesium salt or calcium salt can be mentioned. Further,

with ammonia, primary, secondary, tertiary and quaternary amines, pyridine and pyridine derivatives, ammonium salts, preferably

alkyl ammonium salts and pyridinium salts, can be formed. The bases forming salts with the polysaccharides include inorganic and

organic bases such as NaOH, KOH, UOH, CaC03, Fe(OH)3, NH40H, tetraalkyl ammonium hydroxides and similar compounds.

Heparan sulphates are ubiquitous on cell surfaces of mammals. Depending on the cell type, they are very different with respect to

molecular weight, degree of acetylation and degree of sulfation. Liver heparan sulphate, for example, has a degree of acetylation

of approximately 50%, whereas the heparan sulphate from the glycocalyx of endothelial cells can show a degree of acetylation of

up to 90% and more. Heparin only shows a very small degree of acetylation of up to 5%. The degree of sulfation of liver heparan

sulphate and heparin is 2 per disaccharide unit, of endothelial cell heparan sulphate nearly 0, and of heparan sulphates from other

cell	types	between	0	and	2	per	disaccharide	unit.

The following illustration shows a tetrasaccharide unit of a heparin or heparan sulphate with a random distribution of the sulphate groups and a degree of sulfation of 2 per disaccharide unit as typical for heparin: EMI3.0

All heparan sulphates have the process of biosynthesis in common with heparin. In this case, first, the core protein with the xylose-containing bond region is built up. It consists of the xylose and two galactose residues connected therewith. To the last one of the two galactose residues, glucuronic acid and galactosamine are then alternately bonded to each other until the respective chain length is achieved. Finally, a multistage enzymatic modification of the common precursor polysaccharide of all heparan sulphates and the heparin by sulfotransferases and epimerases is effected, which, by means of their reactions of varying completeness generate the broad spectrum of various heparan sulphates up to heparin. Heparin is built up alternately from D-glucosamine and D-glucuronic acid resp. L-iduronic acid, wherein D-glucosamine and D-glucuronic acid are linked in a [beta]-1,4-glycosidic manner (resp. L-iduronic acid in an [alpha]-1,4-glycosidic manner) to the disaccharide, which forms the heparin subunits. These subunits, in turn, are linked to each other in a [beta]-1,4-glycosidic manner and lead to the heparin. The position of the sulfonyl groups can change. A tetrasaccharide unit contains an average of 4 to 5 sulfuric acid groups. Heparan sulphate, also referred to as heparitin sulphate, contains, with the exception of liver heparan sulphate, less N- and O-bonded sulfonyl groups than heparin, but more N-acetyl groups. As evident from FIG. 3, the compounds of the general formula la (see FIG. 3c as example) and the compounds of the general formula lb (see FIG. 3b as example) are structurally very similar to the natural heparan sulphate of endothelial cells, but prevent the initially described disadvantages in using endothelial cell heparan sulphates. For the antithrombotic activity a special pentasaccharide unit is made responsible which can be found in commercial heparin preparatives in about every 3rd molecule. Heparin preparations of different antithrombotic activity can be produced by special separation techniques. In highly active, for example by antithrombin-lll-affinitychromatography obtained preparations ("High-

3

finity°-heparin) this active sequence is found in every heparin molecule, while in "No-affinityn-preparations no characteristical

pentasaccharide sequences and thus no active inhibition of coagulation can be detected. Via interaction with this pentasaccharide

the activity of antithrombin III, an inhibitor of the coagulation key factor thrombin, is essentially exponentiated (bonding affinity

increase up to the factor 2*10 ) [Stiekema J. C. J.; Clin Nephrology 26, Suppl. No. 1, S3-S8, (1986)].

The amino groups of the heparin are mostly N-sulphated or N-acetylated. The most important O-sulphation positions are the C2 in

the iduronic acid as well as the C6 and the C3 in the glucosamine. For the activity of the pentasaccharide onto the plasmatic

coagulation basically the sulphate group on C6 is made responsible, in smaller proportion also the other functional groups.

Surfaces of medicinal implants coated with heparin or heparansulphates are and remain only conditionally hemxompatible by the

coating. The heparin or heparansulphate which is added onto the artificial surface loses partially in a drastic measure its

antithrombotic activity which is related to a restricted interaction due to steric hindrance of the mentioned pentasaccharide units

with	antithrombin	III.

Because of the immobilisation of these polyanionic substances a strong adsorption of plasma protein on the heparinated surface is

observed in all cases what eliminates on the one hand the coagulation suppressing effect of heparin resp. of heparansulphates

and initialises on the other hand specific coagulation processes by adherent and hereby tertiary structure changing plasma

proteins	(e.g.	albumin,	fibrinogen,	thrombin)	and	thereon	adherent  platelets.

Thus a correlation exists on the one hand between the limited interaction of the pentasaccharide units with antithrombin III by

immobilisation on the other hand depositions of plasma proteins on the heparin-resp. heparansulphate layer on the medicinal

implant take place, which leads to the losses of the antithrombotic properties of the coating and which can even turn into the

opposite, because the plasma protein adsorption that occurs during a couple of seconds leads to the loss of the anticoagulating

surface and the adherent plasma proteins change their tertiary structure, whereby a thrombonegeous surface arises. Surprisingly it

could be detected that the compounds of the general formulas la and lb, despite of the structural differences to the heparin resp,

heparansulphate, still show the hemocompatible properties of heparin and additionally during the immobilisation of the compounds

of the general formulas la and lb no noteworthy depositions of plasma proteins which represent an initial step in the activation of

the coagulation cascade could be observed. The hemocopatible properties of the compounds according to invention still remain

also	after	their	immobilisation	on	artificial	surfaces.

Further on it is supposed that the sulphate groups of the heparin resp. the heparansulphates are necessary for the interaction with

antithrombin III and impart thereby the heparin resp. the heparansulphate the anticoagulatory effect. The inventive compounds

according to formula lb as well as the compounds according to formula la are not actively coagulation suppressive, i.e.

anticoagulative, due to an almost complete desulphation the sulphate groups of the compounds of the general formulas lb are

removed up to a low amount of below 0.2 sulphate groups per disaccharide unit.

The compounds of the invention according to the general formula lb can be made from heparin or heparan sulphates by first

substantially entirely desulfating and then substantially entirely N-acylating the polysaccharide. The term "substantially entirely

desulphated" refers to a degree of desulfation of more than 90%, preferred more than 95%, and particularly preferred more than

98%. The degree of desulfation can be determined according the so-called ninhydrine test, which detects free amino groups.

Desulfation is effected to such an extent that a color reaction is no longer obtained with DMMB (dimethylmethylene blue). This

color test is suitable for detecting sulphated polysaccharides; however, the detection limit thereof is not known in the literature of

the art. The desulfation can, for example, be carried out by heating the pyridinium salt in a solvent mixture. In particular, a mixture

of	DMSO,	1,4-dioxane	and	methanol	proved	to	be	suitable.

Heparansulphates as well as heparin were desulphated via total hydrolysis and subsequently reacylated. Thereafter the number of

sulphate groups per disaccharide unit (S/D) was determined by 13C-NMR. The following table 1 shows these results on the

example	of	heparin	and	desulphated,	reacetylated	heparin	(Ac-heparin).
TABLE	1
 Distribution of functional groups per disaccharide unit on the example of
heparin	and	Ac-heparin	as	determined	by	13C-NMR-measurements.
2-S6-S3-SNSN-AcNH2S/D Heparin0.630.880.050.900.080.022.47 Ac-heparin0.030001.00-0.03 

2-S,	3-S,	6-S:	sulphate	groups	in	position	2,	3,	6	respectively

NS:	sulphate	groups	on	the	amino	groups

N-Ac:	acetyl	groups	on	the	amino	groups

NH2:	free	amino	groups

4

S/D:	sulphate	groups	per	disacchande	unit

A sulphate content of about 0.03 sulphate groups/disaccharide unit (S/D) in case of Ac-heparin in comparison with about 2.5 sulphate groups/disaccharide unit in case of heparin was reproducibly obtained. As described above the difference in the sulphate contents of heparin resp. heparansulphates and the compounds of the general formulas has a considerable influence on the activity adverse to antithrombin III and the coagulatory effects of these compounds. The compounds of the general formulas la and lb have a content of sulphate groups per disaccharide unit of less than 0.2, preferred less than 0.07, more preferred less than 0.05 and especially preferred less than 0.03 sulphate groups per disaccharide unit.

By the removal of the sulphate groups of heparin, to which the active coagulation suppressive working mechanism is accredited to,

one receives for a surface refinement suitable hemocompatible, coagulation inert oligo-resp. polysaccharide which on the one

hand has no active role in the coagulation process and which on the other hand is not detected by the coagulation system as

foreign surface. This coating imitates successfully the nature given highest standard of hemocompatibility and passivity against the

coagulation	active	components	of	the	blood.

The examples 5 and 6 clarify, that surfaces, which are coated with the compounds according to invention according to the general

formulas la and/or lb, especially which are coated covalently, result in a passivative, athrombogeneous, hemocompatible,

antiproliferative and/or antiinflammatory coating. This is clearly proven by the example of the Ac-heparin.

The term "substantially entirely N-acylated" refers to an N-acylating degree of more than 94%, preferably more than 97%, and

particularly preferably more than 98%. The acylation is effected in such a complete manner that the ninhydrine detection of free

amino groups does no longer show any color reaction. As acylation agents, carboxylic acid chlorides, bromides or anhydrides are

used preferably. Acetic acid anhydride, propionic acid anhydride, butyric acid anhydride, acetic acid chloride, propionic acid

chloride or butyric acid chloride, for example, are suitable for preparing the compounds according to the invention. Carboxylic acid

anhydrides	are	particularly	suitable	as	acylation	agents.

As the solvent, in particular for the carboxylic acid anhydrides, deionized water is used, preferably together with a cosolvent, which

is added in an amount of 10 to 30 volume percent. As cosolvents, methanol, ethanol, DMSO, DMF, acetone, dioxane, THF, acetic

acid ethyl ester and other polar solvents are suitable. If carboxylic acid halides are used, polar water-free solvents such as DMSO

or	DMF	are	preferably	used.

As the solvent deionized water is used, preferably together with a cosolvent, which is added in an amount of 10 to 30 volume

percent. As cosolvents, methanol, ethanol, DMSO, DMF, acetone, dioxane, THF, acetic acid ethyl ester and other polar solvents

are	suitable.

The compounds of the invention according to the general formula la have a carboxylate group on half of the sugar molecules, and

a	N-acyl	group	on	the	other	half.

Such compounds can also be made from the polysaccharides hyaluronic acid, dermatan sulphate, chondroitin sulphate.

Differences to heparin and heparansulphate result from the connection of the monosaccharides, which are here not present in a

1,4-glycosidic but 1,3-glycosidic connection. The disaccharides are again connected to each other 1,4-glycosidically. In the case of

the also in the blood coagulation antithrombotically active dermatan sulphates [Biochem. J 289, 313-330 (1993)] and the

chrondoitin sulphates N-acetylglucosamine is substituted by N-acetylgalactosamine, which differ in the steric position of the

hydroxy!	group	at	the	C-atom	4.

Due to their related structure the polysaccharides are assigned according to the present differencies as follows: Type 1) Uronic

Acid-Galactosamine	Type	(HexA-GalN)n:

Hereto accounted are chondroitin sulphate and dermatan sulphate. Typical for this group ist the [beta]-1,3-glycosidic bonding of the uronic acid to the galactosamine. Galactosamine is bound on its part [beta]-1,4-glycosidically to the next uronic acid. Dermatan sulphate differs from chondroitin sulphate by a high amount of another also in heparin and heparan sulphate occurring uronic acid, the L-iduronic acid. The sulphation degree of chondroitin sulphate is at 0.1 to 1.3 sulphate groups per disaccharide. Dermatan sulphate has with 1.0 to 3.0 sulphate groups per disaccharide an averagely higher sulphation degree as chondroitin sulphate and thereby reaches heparin like values. The amino groups are N-acetylated. The desulphation and N-reacetylation leads here as in the case of heparin and heparan sulphate to compounds, which are also suitable for the use as athrombogeneous coating. Type 2) Uronic Acid-Glucosamine Type (HexA-GlcN)n: Hereto accounted are heparin, heparan sulphate and hyaluronan. Heparin and heparan sulphate are solely [beta]-1,4-bound, whilst in hyaluronan, which is also accounted to this type, the monosaccharids D-glucuronic acid and D-glucosamine are [beta]-1,3-bound monosaccharids. This polysaccharide has as only polysaccharide no sulphate groups and is N-acetylated. The molecular weight reaches in comparison to heparin and heparan sulphate maximum values up to 8000 kD. The reduction of the chain length and the maintaining of the acetyl groups resp. the N-reacetylation leads to a structure, which is distinguishable from the formula lb only by the [beta]-1,3-glycosidic connection of the monosaccharids. [0047]  Further  compounds  can  be  prepared  also  from  chitin  or  chitosan.

5

Chitin is a nitrogen-containing polysaccharide, the monomer units of which consist of N-acetyl-D-glucosamine, which are linked in

a [beta]-1,4-glycosidic manner, This results in linear polymers consisting of about 2,000 sugar units and having a molecular weight

of about 400,000 g/mol. Chitin shows a very poor solubility and is almost insoluble in water, organic solvents and dilute acids or

dilute bases. Mixing with strong acids leads to hydrolysis, where D-glucosamine and acetic acid are produced. The treatment with

strong	bases,	however,	leads	to	chitosan	and	acetate.

Chitosan can easily be produced by the saponification of chitin. Chitosan consists of [beta]-1,4-glycosidically linked glucosamine

(2-amino-2-deoxy-D-glucose). Chitosan is known for its film forming properties, and is further used as a basic material for ion

exchangers and as an agent for reducing the cholesterol level in the blood serum and for weight reduction.

The substances according to the invention of the general formula la can be made from chitin by partially deacetylating chitin by

means of strong bases and then monocarboxyalkylating the free amino groups (see FIG. 1). The deacetylation degree, i.e. the

amount of demasked primary amino groups, can be determined volumetrically. The quantitative detection of the free amino groups

is effected by means of the ninhydrine reaction. Depending on the way the experiment is carried out, deacetylation degrees of 20

to 80% can be obtained. Deacetylation degrees of 40 to 60% are preferred, 45 to 55% are particularly preferred.

By this way of synthesis, polysaccharides can be obtained the sugar units of which contain either an N-acetyl group or an N-

carboxyalkyl	group	in	a	merely	random	distribution.

Chitosan, which is easily accessible by the basic hydrolysis of the N-acetyl groups of the chitin (see FIG. 1), equally serves as a starting material for the synthesis of the polysaccharides according to formula la. Chitosan only has very few N-acetyl groups. Thus, the compounds according to the invention can, on the one hand, be obtained by carboxyalkyating substantially the half of the free amino groups in a first step, and then acylating the remaining free amino groups, or by first carrying out the acylation and then reacting the remaining free amino groups with a suitable carboxyalkylation agent. It is preferred if substantially the half of the amino groups is acylated and the remaining half is carboxyalkylated. "Partially N-acylated chitosan" refers to an N-acylation degree of 30-70%, preferably of 40-60%, and particularly preferably of 45-55%. Particularly preferred are chitosan derivates carrying the Y residue on substantially the half of the amino groups, and on the other half of the amino groups the Z residue in a merely random distribution. The term "substantially the half means exactly 50% in the most suitable case, but should also include the range of 45% to 55%. The carboxyalkylation and acylation degrees can be determined by means of 13C-NMR, for example (deviation tolerance +-3%). Due to the fact that in a first reaction step a certain number of the free amino groups are acylated or carboxyalkylated, this inevitably results in a completely random distribution of the acyl groups resp. carboxyalkyl groups in the polysaccharide of the general formula la. The formula la thus is only intended to show a disaccharide unit of the polysaccharides according to the invention, but not determine an alternating sequence of the acyl groups and carboxyalkyl groups. The following illustration shows a typical tetrasaccharide unit of an N-carboxymethylated, N-acetylated chitosan: EMI4.0

The present invention describes the use of the compounds of the general formulas la and/or lb as well as salts of said compounds

for the coating, in particular a hemocompatible coating of natural and/or artificial surfaces. "Hemocompatible" refers to the property

of the compounds according to the invention, which means not to interact with the substances of the blood coagulation system or

the blood platelets and thus not to trigger the blood coagulation cascade.

In addition, the invention discloses oligosaccharides and/or polysaccharides for the hemocompatible coating of surfaces. Preferred

are polysaccharides within the molecular weight limits mentioned above. One of the remarkable features of the oligosaccharides

and/or polysaccharides used is, that they contain large amounts of the sugar unit N-acylglucosamine or N-acylgalactosamine. This

means that 40-60%, preferred 45-55% and especially preferred 48-52% of the sugar units are N-acylglucosamine or N-

acylgalactosamine, and substantially the remaining sugar units each have a carboxyl group. Thus, usually more than 95%,

preferably more than 98%, of the oligosaccharides and/or polysaccharides consist of only two sugar units, one sugar unit carrying

a	carboxyl	group	and	the	other	one	an	N-acyl	group.

One sugar unit of the oligosaccharides and/or polysaccharides is N-acylglucosamine resp. N-acylgalactosamine, preferably N-

acetylglucosamine resp. N-acetylgalactosamine, and the other one is uronic acid, preferably glucuronic acid and iduronic acid.

Preferred are oligosaccharides and/or polysaccharides substantially consisting of the sugar glucosamine resp. galactosamine,

substantially the half of the sugar units carrying an N-acyl group, preferably an N-acetyl group, and the other half of the

glucosamine units carrying a carboxyl group directly bonded via the amino group or bonded via one or more methylenyl groups.

These carboxylic acid groups bonded to the amino group are preferably carboxymethyl or carboxyethyl groups. Further are

preferred oligosaccharides and/or polysaccharides, wherein substantially the half, i.e. 48-52%, preferred 49-51% and especially

preferred 49.5-50.5%, consists of N-acyl glucosamine resp. N-acyl galactosamine, preferably of N-acetyl glucosamine or N-acetyl

galactosamine, and substantially the other half thereof consists of an uronic acid, preferably glucuronic acid and iduronic acid.

Particularly preferred are oligosaccharides and/or polysaccharides showing a substantially alternating sequence (i.e. despite of the

statistic deviation ratio in the case of the alternating connection) of the two sugar units. The ratio of the deviated connections

should	be	under	1%,	preferred	under	0.1%.

6

Surprisingly, it has been shown that, for the uses according to the invention, in particular substantially desulphated and

substantially N-acylated heparin as well as partially N-carboxyalkylated and N-acylated chitosan as well as desulphated and

substantially N-acylated dermatan sulphate, chondroitin sulphate and also chain length reduced hyaluronic acid are especially

suitable. In particular, N-acetylated heparin as well as partially N-carboxymethylated and N-acetylated chitosan are suitable for the

hemocompatible	coating.

The desulphation and acylation degrees defined by "substantially" were already defined more above. The term "substantially" is intended to make clear, that statistic deviations have to be taken into consideration. A substantially alternating sequence of the sugar units means, that as a rule two equal sugar units are not bonded to each other, but does not completely exclude such an erroneous linkage. Correspondingly, "substantially the half means nearly 50%, but permits slight variations, because especially with biosynthetically produced macromolecules, the most suitable case is never achieved, and certain deviations have always to be taken into consideration as enzymes do not work perfectly and catalysis usually involves a certain rate of errors. In the case of natural heparin, however, there is a strictly alternating sequence of N-acetyl glucosamine and uronic acid units (instead of glucuronic).

Furthermore, a process for the hemocompatible coating of surfaces is disclosed, which are intended for direct blood contact. In

said process, a natural and/or artificial surface is provided, and the oligosaccharides and/or polysaccharides described above are

immobilized	on	said	surface.

The immobilisation of the oligosaccharides and/or polysaccharides on these surfaces can be achieved via hydrophobic

interactions, van der Waals forces, electrostatic interactions, hydrogen bonds, ionic interactions, cross-linking of the

oligosaccharides and/or polysaccharides and/or by covalent bonding onto the surface. Preferred is the covalent linkage of the

oligosaccharides and/or polysaccharides (side-on bonding), more preferred the covalent single-point linkage (side-on bonding) and

especially	preferred	the	covalent	end-point	linkage	(end-on	bonding).

Any natural and/or artificial surfaces of medical products can be used here such as surfaces of prostheses, organs, vessels,

aortas, cardiac valves, tubes, organ replacement parts, implants, fibers, hollow fibers, stents, hypodermic needles, syringes,

membranes, conserves, blood containers, titer plates, pacemakers, adsorber media, chromatography media, chromatography

columns, dialyzers, connection parts, sensors, ventiles, centrifuge chambers, heat exchangers, endoscopes, filters, pump

chambers as well as other surfaces, which should have hemocompatible properties. The term "medical products" is to be

understood widely and refers especially to the surfaces of such products, which come into contact with blood shortly (e.g.

endoscopes)	or	permanently	(e.g.	stents).

In the following the coating methods according to invention are described. Biological and/or artificial surfaces of medical devices can  be  provided  with  a  hemocompatible  coating  by  means  of  the  following  method:

a)	providing	a	surface	of	a	medical	device	and

b)	deposition of at least one oligosaccharide and/or polysaccharide according to formula la or lb, and/or

at least one oligosaccharide and/or polysaccharide, which contains between 40% and 60% the sugar unit N-acyl glucosamine or

N-acyl galactosamine and the remaining sugar units substantially contain one carboxyl group per sugar unit.

"Deposition" shall refer to at least partial coating of a surface with the corresponding compounds, wherein the compounds are

deposited and/or introduced and/or immobilized or anyhow anchored on and/or in the subjacent surface.

Under "substantially the remaining sugar building units" is to be understood, that 93% of the remaining sugar building units,

preferred 96% and especially preferred 98% of the remaining 60%-40% of the sugar building units bear a carboxyl group.

An uncoated and/or non hemocompatible surface is preferably provided, "non-hemocompatible" surfaces shall refer to such

surfaces that can activate the blood coagulatory system, thus are more or less thrombogeneous.

An alternative embodiment comprises the steps:

a) providing surface of a medical device and

b')  deposition  of  a  biostable  layer  onto  the  surface  of  the  medical  device  or

a)	providing	surface	of	a	medical	device	and

b)	deposition of at least one oligosaccharide and/or polysaccharide according to formula la or lb, and/or

at least one oligosaccharide and/or polysaccharide, which contains between 40% and 60% the sugar unit N-acyl glucosamine or

N-acyl galactosamine and the remaining sugar units substantially contain one carboxyl group per sugar unit,

b') deposition of a biostable layer onto the surface of the medical device and

d') deposition of a further hemocompatible layer of at least one inventive oligosaccharide and/or polysaccharide according to

formula	la	or	lb,	and/or

at least one oligosaccharide and/or polysaccharide, which contains between 40% and 60% the sugar unit N-acyl glucosamine or

N-acyl galactosamine and the remaining sugar units substantially contain one carboxyl group per sugar unit.

The last-mentioned embodiment makes sure, even in the case of mechanical damage of the polymeric layer and therewith also of

the exterior hemocompatible layer, e.g. due to inappropriate transport or complicated conditions during the implantation, that the

surface  coating  does  not  lose  its  characteristic  of  being  blood  compatible.

7

Wider "biological and artificial" surface is the combination of an artificial medical device with an artificial part to be understood, e.g.

a	pork	heart	with	an	artificial	heart	valve.

The single layers are deposited preferably by dipping or spraying methods, whereas one can deposit at the same time with the

deposition of one layer also another or more active agents onto the medical device surface, which is then implemented in the

respective layer covalently and/or adhesively bound. In this way one or more active agents can be deposited at the same time with

the	deposition	of	a	hemocompatible	layer	onto	the	medical	device.

The active agents as well as the substances, which can be used for a biostable or biodegradable layer, are itemized more below.

Onto this first biostable or hemocompatible layer it is then possible in an additional non compulsory step c) to deposit an active

agent layer of one or more active agents. In a preferred embodiment the active agent or agents are bound covalently on the

subjacent layer. Also the active agent is preferably deposited by dipping or spraying methods.

After the step b) or the step c) an additional step d) can follow, which comprises the deposition of at least one biodegradable layer

and/or at least one biostable layer onto the hemocompatible layer resp. the active agent layer.

According to the aitemative embodiment after step b') or step c) a step d') can follow, which comprises the deposition or

immobilisation of at least one oligosaccharide and/or polysaccharide according to invention according to formula la or lb and/or at

least one oligosaccharide and/or polysaccharide, which contains between 40% and 60% the sugar unit N-acyl glucosamine or N-

acyl galactosamine and the remaining sugar units substantially contain one carboxyl group per sugar unit, as hemocompatible

layer.	Preferably	after	step	b')	the	step	d')	follows.

After step d) resp. d') the deposition of another active agent layer of one or more active agents can take place into or onto the

subjacent  biodegradable  and/or  biostable  layer  or  the	hemocompatible  layer.

Additionally to the deposited active agent layers the biostable, biodegradable and/or hemocompatible layers can contain further

active agents, which were deposited together with the biostable and/or biodegradable substances or the hemocompatible

oligosaccharides and/or polysaccharides on the medical device and are contained in the respective layers.

According to a preferred embodiment the biostable layer is covalently and/or adhesively bound on the surface of the medical

device and completely or incompletely covered with a hemocompatible layer, which (preferably covalently) is bound to the

biostable	layer.

Preferably the hemocompatible layer comprises heparin of native origin of regioselectively synthesized derivatives of different sulphation coefficients (sulphation degrees) and acylation coefficients (acylation degrees) in the molecular weight range of the pentasaccharide which is responsible for the antithrombotic activity, up to the standard molecular weight of the purchasable heparin of 13 kD, heparansulphate and its derivatives, oligo- and polysaccharides of the erythrocytic glycocalix, desulphated and N-reacetylated heparin, N-carboxymethylated and/or partially N-acetylated chitosan as well as mixtures of these substances. Subject of the invention are also medical devices, which are hemocompatibly coated according to one of the herein mentioned methods.
