Repository: anandvc/allindianpatents

File: patents/234482-electromagnetic-susceptors-with-coatings-for-artificial-dielectric-systems-and-devices.html (part 1 of 7)
Indian Patents. 234482:"ELECTROMAGNETIC SUSCEPTORS WITH COATINGS FOR ARTIFICIAL DIELECTRIC SYSTEMS AND DEVICES"

Indian Patents

Recently Granted Patents

  Recently Published Patents

Title of Invention	"ELECTROMAGNETIC SUSCEPTORS WITH COATINGS FOR ARTIFICIAL DIELECTRIC SYSTEMS AND DEVICES"

Abstract	A coated susceptor of electromagnetic energy for chemical processing made of a matrix material that surrounds a non-matrix material that is made from a material that is different from the matrix material, in which the matrix material is constructed of material having lower dielectric losses compared to the non-matrix material, the non-matrix material initially absorbs electromagnetic energy applied to the electromagnetic susceptor to a greater extent than the matrix material, the non-matrix material produces subsequent heat in the matrix material, and the surface of the susceptor is coated with a material that interacts with applied electromagnetic energy of at least one frequency and initially absorbs electromagnetic energy and produces heat.	

Full Text	ELECTROMAGNETIC SUSCEPTORS WITH COATINGS FOR ARTIFICIAL DIELECTRIC SYSTEMS AND DEVICES

CROSS-REFERENCE TO RELATED APPLICATIONS

The present application is the Patent Cooperation Treaty Chapter I filing of and claiming priority on US Patent Application No. 10/351769, filed on 27 January 2003, which is a continuation-in-part of US Patent Application No. 09/897268, filed on 2 July 2001, allowed and which will issue as US Patent No. 6512215 on 28 January 2003, which is a divisional of US patent Application No. 09/402240, filed on 29 September 1999, which issued as US Patent No. 6271509 B1 on 7 August 2001, which is the US National Phase under Chapter II of the PCT of PCT Patent Application No. PCT/US98/06647, which published as International Publication Mo. WO 98/46046 on 15 October 1998, which claims the benefit of US Provisional Patent Application No. 60/041942, filed on 4 April 1997.

BACKGROUND OF THE INVENTION

1.	Field of Invention.

This invention relates to a device and process for thermal treatment of waste gases and reactive gases. The invention is used for the destruction and reduction of pollutants from effluent waste streams, and to produce gaseous products from reactant gases. This invention more specifically relates to a coated susceptor of electromagnetic energy for chemical processing in which a matrix material surrounds a non-matrix material that is made from a material that is different from the matrix material, and the matrix material is constructed of material having lower dielectric losses compared to the non-matrix material

2.	Prior Art.

Devices, which operate on electricity to thermally treat gases from waste streams to reduce pollution and thermally react gases for synthesis of products, do not rely on natural gas for supplying energy. Devices that use natural gas to produce energy for such applications create carbon dioxide, carbon monoxide and nitrogen oxides from the energy source. Electricity is considered to have cleaner operation when used in such devices since the above chemical species are not

produced during operation from the heat source. Electric devices for pollution control applications produce less pollution at the point source when compared to the counter technologies operating on natural gas. The reduced pollution is favorable to reduce greenhouse gases and to the meet the requirements of the Clean Air Act of 1990. There are many types of electric heating methods; this discussion will focus on designs used to produce heat and reaction with applied electromagnetic energy.

The scope of this current invention is a device for thermal treatment of gases and pollutants that employs 1) alternate cavity and susceptor geometries for providing more homogeneous interactions of applied electromagnetic energy in the volume of the susceptor regardless of the flow rate and diameter of the exhaust duct width, 2) heat transfer methods to improve the overall heat efficiency of the device, 3) a susceptor structure that has reflectivity as principle mode of interaction with applied electromagnetic energy, which allows for energy to penetrate a susceptor, 4) composite susceptor materials, 5) a simple method of controlling the temperature versus energy concentration in the susceptor, and 6) field concentrators to concentrate the energy density of the applied electromagnetic energy.

Cavity geometries in these devices affect the optical properties of the electromagnetic energy within the susceptor. Electromagnetic energy, whether ultraviolet, infrared, microwave or radio frequencies, exhibits the same optical properties as the visible spectrum when interacting with geometric shapes and surfaces that are similar to a lens. The electromagnetic energy in a susceptor can either converge or diverge due to the geometric shape of the susceptor following the same principles as optical lenses. Additionally, the modes of propagation of the electromagnetic energy are dependent upon the cavities geometry. These modes effect the distribution of electromagnetic energy in the cavity. These modes are different for cylindrical and rectangular cavities (see, e.g., Handbook of Microwave Engineering).

Electromagnetic energy that is incident perpendicular to the perimeter of the circular cross-section of a cylindrical susceptor will converge initially, concentrating the energy within the cross-section. This concentration will cause

the material inside the susceptor to absorb more energy than the material near the surface, changing the dielectric properties of the material inside the cross-section. This concentration of energy can make the material, which is located in the susceptor's interior, between the center and the perimeter, to absorb more energy, thereby reducing the depth of penetration of the material due to the susceptor's geometry.

The optical properties of rectangular cavities and planar surfaces are different. Rectangular cavities with a susceptor having a rectangular geometry and planar surfaces will follow the optical properties of a flat surface. A flat surface does not concentrate or disperse energy as do curved surfaces, such as convex and concave surfaces. With a flat surface of incidence for applied electromagnetic energy, the absorption of electromagnetic energy in a susceptor is due only to the properties of the materials and is not influenced by energy, which is concentrated by curved geometries. Incident energy on susceptors with flat surfaces will not be concentrated within a structure with homogeneous material, and the depth of penetration will be influenced by the incident energy's power, the electric fields and magnetic fields inside the susceptor. Conversely, incident energy on susceptors with curved geometry can be concentrated within a susceptor with homogeneous materials, and the depth of penetration of the energy will be influenced by the ability of the curved surface to concentrate energy inside the susceptor.

The overall energy efficiency of such devices for thermal treatment of gases can be improved with a better heat transfer process to capture the energy that is lost from cooling the tube that is the source for the applied electromagnetic energy. In industrial microwave drying operations, the heat produced from cooling the magnetrons with air is applied to the articles that are being dried with the microwaves. This synergistic drying, which uses hot air and microwaves, increases the energy efficiency of the drying process.

Alternative composite materials and susceptor structures can be used to facilitate the thermal treatment of gases. These composite materials and susceptor structures are known as artificial dielectrics.

Artificial dielectric structures date back to the 1940s. Artificial dielectrics were used as lenses to focus radio waves for communication (Koch), Artificial dielectrics use conductive metal plates, rods, spheres and discs (second phase material) which are embedded in matrices of low dielectric constants and low dielectric losses to increase the index of refraction, thus reducing size of a lens to achieve the desired optical properties. The second phase material reflects the energy and uses diffuse reflection to transmit electromagnetic energy. These plates, rods, spheres, and discs can be arranged in a lattice structure to produce an isotropic or an anisotropic structure.

When conductive elements are embedded in a low dielectric constant and low dielectric loss matrix, the effect of these on the matrix material's dielectric loss factor is negligible and the dielectric constant of the composite lens is increased. However, these above effects are limited and influenced by the size, shape, conductivity and volume fraction of the material embedded in a matrix of low dielectric loss, low dielectric constant of the material as well as the wavelength of the incident radiation. The dielectric strength and complex dielectric constant of the matrix material plays important additional roles in the design of artificial dielectric lenses. On the other hand, selection of matrix materials with different dielectric properties and incorporation of second phase materials such as semiconductors, ferroelectrics, ferromagnetics, antiferroelectrics, antiferromagnetics, dielectrics with higher dielectric losses, and dielectrics with conductive losses that produce absorption of microwave energy, produce heat in an artificial dielectric.

Lossy artificial dielectrics were demonstrated by the 1950s and subsequently used at the microwave frequencies to sinter ceramic articles, in food packaging for heating foodstuffs, in browning apparatuses for foodstuffs, in consumer products, and to render adhesives flowable for bonding applications.

The structure of the artificial dielectrics determines the electromagnetic properties. When the volume fraction of the second phase materials inside the artificial dielectric reaches a certain level, the artificial dielectric will reflect incident electromagnetic energy, shielding the artificial dielectric from absorbing electromagnetic energy. The volume fraction of the second phase material at

which the artificial dielectric shields electromagnetic energy is dependent on the second phase material's reflectivity, the shape of the second phase material, and the temperature. By controlling the amount of reflection, the susceptor's reflectivity can be used to control the susceptor's temperature.

Reflectivity has been used to produce structures that have a self-limiting temperature. Producing reflectivity in dielectrics is explained in Von Hippie's Dielectrics and Waves. Using such principles, devices have been designed to have self-limiting temperatures. Self-limiting temperatures have also been theorized for materials with Curie temperatures. The reflectivity of electromagnetic energy is related to a material's conductivity. Metals are electrically conductive at room temperatures and reflective of electromagnetic energy. Semiconductors and ionic conductors have low moderate conductivity at room temperature. At elevated temperatures semiconductors and ionic conductors have increased conductivity, and these materials will become reflective to electromagnetic energy at elevated temperatures. The amount of reflectivity of a material at elevated temperature will also be dependent upon the wavelength of incident electromagnetic energy.

The artificial dielectrics structure can be used to produce diffuse reflection, or scattering, inside a susceptor. The second phase materials either can be reflective materials at room temperature, such as a metal, or can become reflective at elevated temperatures due to 1) increasing conductivity, such as semiconductors and ionic conductors and/or 2) exceeding the Curie temperature, such as ferroelectrics and ferromagnetics. This diffuse reflection may also be used to control the temperature of a given susceptor that uses the artificial dielectric structure.

Regardless of the structure of a susceptor and its materials of construction, applied energy must be applied to penetrate the structure and material or materials of construction for volumetric interaction between the susceptor and the applied energy.

Other considerations must be given to the structure of a susceptor in a device for thermal treatment of gases. Honeycombs, foams, packed material and woven structures, which are constructed of a material that either has an increased

dielectric conductivity at elevated temperatures or has a Curie temperature below the operating temperature could become reflective. If the material becomes reflective, then the susceptor's structure either could a) act as waveguides with dimensions that would not allow the applied energy to penetrate because the applied energy would.be below the cut-off frequency for the susceptor's structure or b) shield the electromagnetic energy from penetrating into the susceptor. The Handbook of Microwave Engineering Handbook explains waveguide theory in more detail. For example, granular suscepting structures employed in US Patent No. 4,718,358 for treatment of gases exemplify conditions where the susceptor's structure may not allow for incident electromagnetic energy penetrate the volume of the susceptor.

It seems to appear that the authors of US Patent No. 4,718,358 preferably embody granular absorbing material in the range of about 5 mm to 10 mm with a layer thickness, which is preferably 100 mm to 300 mm. One of the preferred absorbing materials is SiC in granular form. Silicon carbide, a semi-conducting ceramic, has a moderate penetration depth of approximately 10 cm at room temperature. And, depending upon the purity of the SiC, the depth of penetration can be less then 2 cm at room temperature. At elevated temperatures, silicon carbide becomes more conductive, thus having an even lower penetration depth. If one assumes that the granules in US Patent No. 4,718,358 are spherical, then the 10 mm spheres of the SiC would most likely pack inside the cylindrical cavity in what is known as the close-packed cubic structure. The close-packed cubic SiC structure would have a void volume of only 26%. The largest void space in this granular pack of 10 mm SiC spheres in the close-packed cubic structure would be occupied by what is known as an octahedral site. The octahedral site is the void space between six spheres - four spheres touching in one plane, one on the top of and one on the bottom of the void space formed between the four-spheres touching in one plane. The void diameter of the octahedral site at the largest diameter would be about 6 mm. With an open space of the 6 mm in width and the device in US Patent No. 4,718,358 operating at approximately 900°C, where the dielectric conductivity of SiC is greatly increased in comparison to the dielectric conductivity at room temperature, one can question the ability of the

microwave energy at 2.45 GHz and wavelength of approximately 13 cm to propagate through the close-pack cubic structure of the SiC granules and heat a volume of SiC with a depth of the particles being between 100 mm to 300 mm. Does the packed SiC spheres at the operating temperature of 900° C act as a collection of small waveguides that have dimensions below the cut off frequency for the applied electromagnetic radiation? If so, the susceptor's structure will not allow for the applied energy to penetrate into the entire volume of SiC granules. This type of structure would shield electromagnetic energy as exemplified in common practice by windows of household microwave cooking ovens. Or, does the packing of SiC spheres at an operating temperature of 900° C have a finite depth of penetration that neither allows for the volumetric heating of the entire mass of SiC granules nor has electromagnetic energy throughout the volume of the SiC mass to interact with gaseous species for possible enhanced reactions? This latter argument for a finite depth of penetration in this susceptor arrangement would most likely heat a finite volume of SiC granules near the surface of the incident applied radiation, then heat would be thermally conducted through the SiC to the remaining volume of SiC granules since SiC is a very thermally conductive material. One could argue that a greater power level of applied electromagnetic energy could be incident on the SiC granules in an attempt to heat the entire volume, however depth of penetration can become less at increased levels of applied power. The greater power level will cause the depth of penetration to migrate to the surface where the applied electromagnetic energy is initially incident upon, when the SiC material becomes more conductive at elevated temperature. The increased conductivity can cause the material to become reflective to the applied energy.

Other suscepting structures such as honeycombs, foams and woven structures can have similar concerns about the depth of penetrations as mentioned above. These structures, when made of semiconducting, conducting, ferromagnetic, ferrimagnetic, ferroelectric and anitferroelectric materials, can have shallow depths of penetration. Graphite, carbon black, magnetite (FesO^, MnO2 are materials that have depths of penetration less than 1 mm at room temperature. When suscepting structures, such as honeycombs, foams and

weaves are coated with these material, the structures either will have shallow penetration depths or will act as waveguides that have dimensions that are below the cutoff frequency regardless of a) the bulk material or materials that makes up the substrate for the coating and b) the design of the susceptor's structure. Consequently, a susceptor must be properly designs for volumetric interaction with the electromagnetic energy, taking into consideration the materials of construction, the structure and the effects of coatings.

BRIEF SUMMARY OF INVENTION

This present invention, in its broadest sense, is an improved design that will produce a more homogeneous distribution of energy by 1) the design of the cavity geometry, 2) the location of the applied energy sources, and 3) the depth of penetration of the susceptor. The more homogeneous distribution of energy in the susceptor will provide for the invention to have the applied electromagnetic energy distributed volumetrically to a) produce heat, b) be present for interaction with chemical species for destruction of pollutants and to promote chemical reaction throughout the susceptor, c) to produce fluorescent radiation, and d) to produce thermoluminescent radiation.

The cavity geometry can use polygons that have a cross-section that is irregular shaped, having four (4) or more sides, and preferably a rectangle where the cross-sectional area of the rectangle is perpendicular to the direction of flow of the gas stream. The preferred rectangle shape has the location of the applied energy source on opposing faces of the longest parallel sides. The shortest distance of the irregular-shaped rectangular cross-section is referred to as the width. The width is designed to promote a homogenous distribution of energy by design. This design is based upon the depth of penetration of the susceptor by the applied electromagnetic energy. The depth of penetration of the susceptor is used instead of the depth of penetration of a material because the susceptor includes the void fraction, the material, materials or composite materials of construction and the susceptor's structure. The depth of penetration of the susceptor is defined similar to the depth of penetration for a material as mentioned

earlier as a value of 1/e. The value of 1/e is equivalent to 67% of the energy being absorbed or scattered.

The cavity geometry together with the location of the applied energy sources and depth of penetration of the susceptor play an important role in the device. Since the energy sources are located on opposing faces of the irregular-shaped rectangle, the distance of one half the width! being the distance from the center of the cross-sectional area to the side of the cavity where the applied energy source is located, is defined in this invention as the width of interaction. The width of interaction is similar to the depth of penetration. The width of interaction is used to bisect the susceptor in half to define the depth of penetration of the susceptor upon the half width of the cavity and the susceptor's surface closest to the location of the applied energy sources as described above. The width of interaction is used to describe the amount of energy that is available for interaction within the susceptor to produce methods that promote chemical reaction and destruction of pollutants, whereas commonly the depth of penetration of electromagnetic energy describes the about of power attenuated in material. Attenuation can result in a material by a) absorption of energy to produce heat or b) reflection of the applied energy. In this invention, the penetration depth of the susceptor can be use to provide for the destruction of pollutants or reaction of gases by either 1) a method that primarily produces heat for thermal treatment, 2) a method that primarily uses the applied electromagnetic energy for interaction with gaseous/particulate species for chemical reaction or destruction of pollutants, 3) a method that produces fluorescent radiation, 4) a method that produces thermoluminescent radiation, 5) a method that produces scattering of the applied electromagnetic energy for concentrating the applied energy, or 6) a combination of these five methods. The combination of the methods would be best suited for the purpose at hand. The following examples demonstrate these primary methods:

Example One: If thermal treatment is needed as the primary method for chemical reaction or destruction of pollutants, then adsorption of electromagnetic energy by the susceptor is needed to produce heat in the range for thermal incineration (600-1000° C) or for catalytic treatment (300-600° C). To produce

volumetric heating in the susceptor by the applied electromagnetic energy at the operating temperature, then the applied energy must penetrate the entire width of interaction inside the cavity at the operating temperature. Therefore, the electromagnetic energy must be absorbed by the susceptor, and the depth of penetration of the susceptor at the operating temperature must allow for the applied electromagnetic energy to volumetrically heat the width of interaction. For thermal treatment as the primary method, where the shape of the cavity for this device is an irregular-shaped polygon and the location of the source of the applied electromagnetic energy is as mentioned above, the depth of penetration of the susceptor should be approximately equivalent to one-third the entire width of susceptor. The depth of penetration of the susceptor being approximately 1/3 the width of the susceptor allows for approximately 50% of the total energy in the cavity from the sources of applied energy, which is located at opposing faces, to be present in the width of interaction and to be absorbed by the susceptor's material or materials of construction.

Example Two: If interaction of electromagnetic energy with the gaseous species is the primary method for treatment of the gases for chemical reaction or destruction of the pollutants, then to produce volumetric interaction of electromagnetic energy with the gaseous species the applied energy must penetrate the width of interaction inside the cavity at the operating temperature. Therefore, the electromagnetic energy must be able to penetrate the susceptor, and the depth of penetration of the susceptor at the operating temperature must allow for the applied electromagnetic energy to volumetrically interact with the gaseous or participate species for treatment in the width of interaction. In this method a susceptor may be used to produce turbulence so the gases can mix for better conversion of reactant species to product species.

For volumetric interaction of electromagnetic energy with the gaseous species, where the shape of the cavity for this device is an irregular-shaped polygon and the location of the source of the applied electromagnetic energy is as mentioned above, the depth of penetration of the susceptor is not as important for this method unless the susceptor was designed to scatter the applied electromagnetic energy. The depth of the penetration of the susceptor would be

designed from a material or materials that are primarily transparent to the applied electromagnetic energy in order to maximize the amount of applied energy to be present to drive the reaction. Additionally, the susceptors could use field-concentrators to increase the strength of the electromagnetic energy (the use of field-concentrators will be disclosed later in this section). The depth of penetration of the susceptor for this method for either reacting gases or destroying pollutants would be greater than the entire width of the susceptor and allow for approximately 50% of the total energy in the cavity from the sources of applied energy, which is located at opposing faces, to be present in the width of interaction for interaction between the applied energy and gaseous/particulate species. However, if scattering the applied energy is the desired for this method of treatment, then the depth of penetration should be about 1/3 the width of the susceptor.

Example Three: If a combination of treatment methods is needed as the best method for either chemical reaction or destruction of pollutants, then adsorption, transmission, reflection and scattering of electromagnetic energy or energies by the susceptor may be required. Absorption of the applied electromagnetic energy in the susceptor either could produce heat, or could produce fluorescent radiation emissions, thermoluminescent radiation emissions or assist in producing fluorescent radiation. For example, an applied ultraviolet (UV) energy source can be used to produce phosphorescent radiation in a susceptor or at a field concentrator for interaction between the phosphorescent radiation and the gaseous/particulate species to drive the reaction. The applied UV energy can also interact with the gaseous/particulate species. Such a material for the susceptor or field concentrator could be a phosphorescent material.

The depth of penetration of susceptor must allow for applied UV energy to penetrate the susceptor for volumetric interaction a) with the susceptor to produce fluorescent radiation and/or b) directly between the applied UV energy and gaseous/particulate species. Consequently, if UV and microwave energies are applied to the same susceptor, other interactions may occur between the applied energies, material of construction of the susceptor, field concentrators and the gaseous species (or particulate). The UV energy that is applied to the cavity can

interact as previously mentioned, however the microwave energy a) may produce thermoluminescence in the phosphorescent materials b) may produce heat in the susceptor by the applied microwave energy and/or c) may enhance the phosphorescent radiation produce primarily by the applied UV energy. Of other consequence, if the applied energy to the same susceptor is only microwave energy then other interactions may occur. The microwave energy either a) may be completely absorbed for thermal treatment of the gases, b) may be partially absorbed and interact with the gaseous species for interaction, c) may be used to heat the susceptor and produce thermophosphorescence of UV radiation, which interacts with the gaseous species, or d) a combination of the mentioned interactions in a, b, and c.

This example, example three, demonstrates the potential complexity of the interaction of the applied electromagnetic energy, fluorescent radiation and thermoluminescent radiation with the susceptor's material of construction and the susceptor's construction. As previously mentioned in the Background section, the material or materials of construction as well as the structure of the susceptor will influence the ability of the applied electromagnetic energy or energies to penetrate and interact with the susceptor a) to produce heat, b) to be present for interaction with the gaseous/particulate species, c) to produce fluorescence, and d) to produce thermoluminescence. Likewise, the ability of fluorescent and thermoluminescent radiation to penetrate finite distances within the susceptor's structure and interact with the gaseous/particulate species in the air stream for chemical reaction or destruction of pollutants could be of importance to the design of the susceptor. Fluorescent radiation could be phosphorescence, incandescence or fields generated by thermionic emissions or thermoelectricity emissions.

In example three, the transmission of, absorption of, reflectivity of and scattering of each wavelength of energy that is present in the susceptor becomes important. Instead of the susceptor being constructed of a material, the susceptor may better be constructed of more than one material, which will allow for the wavelength or wavelengths of the applied electromagnetic energy or energies to penetrate and volumetrically interact with the susceptor. And the construction and

design of the susceptor and the susceptor's materials of construction will have to be chosen to prevent the design of the susceptor's structure from shielding the wavelength or wavelengths of the applied electromagnetic energy and energies. And also, transmission, absorption, reflectivity and scattering properties of the susceptor will be effected by the bulk density of the materials of construction, as well as the porosity size, pore structure and amount porosity in the materials of construction.

This invention, in its broadest sense, is an improved design which uses cavity geometry that has a cross-section, which is perpendicular to the flow of the gas stream, and is shaped as an irregular shape, having four (4) or more sides, preferably a rectangle. The preferred rectangle shape has the location of the applied energy source on opposing faces of the longest parallel sides of the cross-section area perpendicular to the flow of the gas stream. The location of the applied energy source and the geometry of the cavity and susceptor does not allow for the optical properties of the device to concentrate energy, thus simplifying the design of a susceptor for interaction with the applied electromagnetic energy and producing a more homogeneous distribution of electromagnetic energy in the cavity.

When the susceptor is designed for a specific method a treatment of the gas stream, the design will be only be dictated by the depth of penetration of the susceptor which is dependent upon the chosen width of interaction of the susceptor, since energy is not concentrated. Therefore, once a method for treatment of the gas stream is chosen, once an amount of power of the applied electromagnetic energy or energies is chosen and once a width of interaction is decided upon to reduce the static-pressure in the device, the susceptor's materials of construction and susceptor's structure can remain constant when the device is to be scaled for larger flow rates and larger exhaust duct width in commercial and industrial applications. To accommodate larger flow rates or larger exhaust duct widths, only the length of the cross-sectional area of the irregular-shaped polygon where the energy source or sources are located can simply be elongated. Unlike cylindrical cavities, the absorption properties of the susceptor's material or material of construction do not have be changed to

accommodate greater flow rates and larger duct widths of commercial and industrial process for volumetric heating or interaction of the applied energy with the gases inside the device susceptor.

With the design of the device in this invention, proper thermal treatment of the pollutants can be achieved. Since this design simplifies the susceptor for producing heat at a wide variety of flow rates and duct widths, one can readily design devices for proper thermal treatment of gases by selecting an operating temperature and by sizing a length of a hot zone for the required residence time at the operating temperature and turbulence in the susceptor. Thermal insulation around the susceptor may be needed to prevent heat losses. Material that is transparent to the applied electromagnetic energy or energies and that uses an aerogel structure would be best suited for thermal insulation. An aerogel is a structure that has over 96% porosity and a bulk density of 4%. The hot zone's length would be designed in the coaxial direction of flow of the air stream where the direction is the defined breadth of the device.

In this broadest sense of the invention, the cavity's geometrical cross-sectional area perpendicular to the flow of the air stream and the susceptor's width of interaction is designed to provide in this device a more homogenous distribution of energy with a given amount of applied power. With the more homogeneous distribution of energy, the invention allows for one to design a method for specific treatment of gaseous and particulate species, compared to designing treatment methods with devices that have geometries that concentrate electromagnetic energy such as a cylinder. With this invention, the depth of penetration of the susceptor by the applied electromagnetic energy or energy allows one to design methods of destroying pollution and reacting gases/particulate species. When the depth of the penetration of the susceptor is one third (1/3) the width of the susceptor's total width or greater, the method of treatment of gases/particulate can be either 1) primarily thermal, 2) a combination of thermal, fluorescent, thermoluminescent, and interaction between the applied energy or energies and the gas or particulate in the air stream, or 3) when scattering of the applied energy is used to concentrate the applied energy without producing substantial heating of susceptor, such as with a low loss, low dielectric

constant susceptor constructed with metallic spheres and fused silica, the device can primary treat by interaction between the applied energy or energies and the gas or particulate in the air stream.

The design is improved over the prior art because the prior art used cylindrical geometries. Cylindrical geometries tend to concentrate energy in a susceptor. Concentrated energy can lead to several problems when operating the device. One concern is the concentrated energy promotes conditions that lead to thermal runaway. The runaway can cause the susceptor's material or materials to melt, creating a pool of liquid material in the susceptor. Another concern is that the concentrated energy will not allow the applied energy to volumetric heat a susceptor. Such concentration will require the absorbing properties of the susceptor's material of construction to be graded to counteract the concentration, however this may not help. Also, susceptors in cylindrical cavities are more difficult to scale up to greater flow rates and duct widths because of the absorption properties. Another concern is that the concentrated energy can lead to deleterious reaction between composite materials and coatings on substrates. The deleterious reaction can cause the materials to melt at eutectic temperature, cause an article to become friable and alter the interaction between the applied electromagnetic material and the susceptor, changing the properties for subsequent use.

Another aspect of this invention is a heat transfer process to increase the efficiency of such devices, which treat gases for chemical reaction, or destruction of pollutants. Commercially available magnetrons are generally between 65-70% efficient. Therefore 30-35% of the energy that is initially put into the system is lost. An aspect of this invention is a heat transfer process for using that energy.

In this heat transfer process, heat is transferred between heat energy that is produced by the tube or tubes which supplies the applied electromagnetic energy and an input chemical species flow that can contain gases and particulate species. The process uses the heat from the tubes or tubes to preheat the input chemical species flow, or part of the input chemical species flow, prior to it entering the device. This heat transfer process for preheating the input chemical species flow will decrease the cost of operating such a device. The heat from the

tube, or tubes, can be exchanged with the input chemical species flow by such cooling fins that are found on commercial magnetrons, heat pipes, thermoelectric devices, or cooling systems that circulate a fluid around the tube and release the heat at radiator. After the input chemical species flow is preheated with heat from the tube, the input chemical species flow can be further heated by heat transfer either a) from the cavity walls, b) from a conventional heat exchanger (a recuperator) that is located after the exit end of the device, or c) from both the cavity walls and a conventional recuperator.

Another aspect of this invention is a susceptor design that is described in this invention as a gas-permeable macroscopic artificial dielectric. The gas-permeable macroscopic artificial dielectric susceptor device can be a honeycomb structure, foam, or woven fabric filter with a pattern, or a structure consisting of discrete susceptors. The macroscopic artificial dielectric susceptor can be designed a) for a specific cavity geometry, b) for a specific depth of penetration of applied and subsequent radiation produced from the applied radiation, c) to be temperature self-limiting, or d) to produce, in the macroscopic artificial dielectric susceptor, a desired ratio of a self-limited temperature to power concentration of applied electromagnetic energy at one or more frequencies.

This aspect of the invention distinguishes the term artificial dielectric by using an artificial dielectric material and a macroscopic artificial dielectric susceptor. An artificial dielectric material is used to describe the case where an article is constructed of composite material consisting of two or more materials each with different dielectric properties, where one material is the matrix and the other material is or other materials are embedded in the matrix without substantial chemical reaction between the matrix and the embedded in materials. A macroscopic artificial dielectric susceptor is used to describe a susceptor that is either a) an article constructed of a material where the article has a coating applied in a specific pattern to create an artificial dielectric structure from the coating and the article, b) a woven structure that contains two or more different materials as threads (or yarns) which woven together to form an artificial dielectric structure, or c) a structure that consists of a mixture of discrete suscepting articles

where the mixture contains discrete articles that have different dielectric properties and surround each other to form an artificial dielectric structure.
