Repository: anandvc/allindianpatents

File: patents/234543-hot-dip-galvanized-high-strength-steel-sheet-excellent-in-plating-adhesion-and-hole-expandibility-and-method-of-production-of-same.html (part 1 of 2)
Indian Patents. 234543:"HOT DIP GALVANIZED HIGH STRENGTH STEEL SHEET EXCELLENT IN PLATING ADHESION AND HOLE EXPANDIBILITY AND METHOD OF PRODUCTION OF SAME"

Indian Patents

Recently Granted Patents

  Recently Published Patents

Title of Invention	"HOT DIP GALVANIZED HIGH STRENGTH STEEL SHEET EXCELLENT IN PLATING ADHESION AND HOLE EXPANDIBILITY AND METHOD OF PRODUCTION OF SAME"

Abstract	The present invention provides hot dip galvanized high strength steel sheet excellent in plating adhesion and hole expandability comprising, in mass%, C: 0.08 to 0.35%, Si: 1.0% or less, Mn: 0.8 to 3.5%, P: 0.03% or less, S: 0.03% or less, Al 0.25 to 1.8%, Mo: 0.05 to 0.35%, and N: 0.010% or less, and optionally containing one or more of Ti: 0.01 to 0.3%, Nb: 0.01 to 0.3%, V: 0.01 to 0.3%, Cu: 1% or less, Ni: 1% or less, Cr: 1% or less, and B: 0.0001 to 0.0030%, having a balance of Fe and unavoidable impurities, wherein said hot dip galvanization steel sheet characterized in that said steel sheet has a metal structure having ferrite and bainite, by area ratio, 0.5 to 10% of tempered martensite, and by volume percent, 5% or more of residual austenite and a method of production comprising annealing by a continuous annealing process at 680 to 930°C in temperature, then cooling to the martensite transformation point or less, then hot dip galvanizing the steel during which heating the steel to 250 to 600°C , then hot dip galvanizing it.	

Full Text	DESCRIPTION

HOT DIP GALVANIZED HIGH STRENGTH STEEL SHEET EXCELLENT

•Mi-PLATINC ADHESION AND HOLE EXPANDABILITY ANB-

TECHNICAL FIELD

The present invention relates to a hot dip galvanized high strength steel sheet excellent in plating adhesion and hole expandability and a method of production of the same.

BACKGROUND ART

In recent years, improved fuel economy of automobiles and reduced weight of chasses have been increasingly demanded. To reduce the weight, the need for high strength steel sheet excellent in tensile strength and yield strength has been rising. However, along with the rise in strength, this high strength steel sheet has become difficult to shape. In particular, steel materials have fallen in elongation. As opposed to this, recently, TRIP steel (high residual austenite steel) high in both strength and elongation has come to be used for the frame members of automobiles.

However, conventional TRIP steel contains over 1% of Si, so there are the problems that the plating is difficult to uniformly adhere and the hot dip galvanization ability is poor. For this reason, hot dip galvanized high strength steel sheet reduced in the amount of Si and containing Al as an alternative has been proposed in Japan Patent No. 2962038 and Japanese Patent Publication (A) No. 2003-105486. However, the former continues to have a problem in the plating adhesion since the Si content is a relatively high amount of 0.53% or more. Further, the latter reduces the Si content to less than 0.2% to improve the plating adhesion, but residual austenite is built into it due to the relatively high cooling rate, so there was the problem that the cooling

rate could not be stably controlled and therefore the quality of the material became unstable.

Further, there are also quite a few members which are worked by burring to expand the worked hole part and form a flange. Steel sheet also having a hole expandability as an important characteristic is therefore being demanded. Conventional TRIP steel meeting this demand changes from residual austenite to martensite after induced plastic transformation and has a large hardness difference from ferrite, so there is the problem of an inferior hole expandability. Further, due to the demands from auto manufacturers and home electrical appliance manufacturers for making steel sheet rust­proof, hot dip galvanized steel sheet has been spreading. In this way, various manufacturers have been changing over from conventional cold rolled steel sheet to surface treated steel sheet. Production setups have become necessary which shorten the production processes to enable large emergency and short delivery orders for surface treated steel sheet, in particular hot dip galvanized steel sheet, to be handled. However, in the case of high temperature annealed material or high strength steel sheet for producing the above-mentioned hot dip galvanization steel sheet, productivity is low due to the high temperature annealing. Therefore, in the case of large emergency orders/production of hot dip galvanized high strength steel sheet, there is the problem that production concentrates at the hot dip galvanization line having an annealing furnace before it and cannot be handled.

On the other hand, an ordinary continuous annealing line for annealing the sheet material of cold rolled steel sheet or electrogalvanized steel sheet generally has a high speed and high productivity. Regardless of this, there are problems that a change in production reduces the production load as explained above, sometimes there is no material being run, and the production line

is idled. There was therefore the serious problem of an excess in production capacity.

DISCLOSURE OF THE INVENTION

The present invention has as its object to resolve the above-mentioned conventional problems and realize a hot dip galvanized high strength steel sheet excellent in plating adhesion and hole expandability and a method of production of the same on an industrial scale.

The inventors engaged in intensive studies on hot dip galvanized high strength steel sheet excellent in plating adhesion and hole expandability and a method of production of the same and as a result discovered that by optimizing the steel ingredients, that is, reducing the amount of Si and using Al as an alternative element, it is possible to improve the adhesion of hot dip galvanization, that by adding Mo to give the material superior properties of both strength and elongation, and that by cooling to the martensite transformation point or less before the hot dip galvanization process, then heating to the temperature required for plating, it is possible to industrially produce steel stable in quality and including residual austenite and tempered martensite and further to improve the hole expandability. That is, they discovered that by subjecting steel sheet of the ingredients designed based on the above discovery to recrystallization annealing in the continuous annealing process in the two ferrite/austenite phase range, then suitably overaging it in accordance with need, cooling to the martensite transformation point or less, then heating to the temperature required for plating for hot dip galvanization, a composite metal structure having ferrite as a main phase, having tempered martensite in an area percent of 0.5% to 10%, having a low temperature generated phase of residual austenite of a volume percent of 7% or more, and having a bainite phase is obtained and, in addition, the hole expandability is improved. Further, if performing the recrystallization annealing on

the continuous annealing line and performing the hot dip galvanization on the continuous hot dip galvanization line, large emergency orders/production can also be handled. The present invention was made to solve the above problem and has as its gist the following.

A hot dip galvanized high strength steel sheet

excellent in plating adhesion and hole expandability

containing C: 0.08 to 0.35%, Si: 1.0% or less, Mn: 0.8 to

3.5%, P: 0.03% or less, 3:0.03% or less, Al:0.25 to 1.8%,

Mo:0.05 to 0.35%, and N:0.010% or less and having a

balance of Fe and unavoidable impurities, said hot dip

galvanization steel sheet characterized in that said

steel sheet has a metal structure having ferrite,

bainite, by area ratio, 0.5% to 10% of tempered

martensite, and, by volume percent, 5% or more of

residual austenite.

A method of production of a hot dip galvanized

high strength steel sheet excellent in plating adhesion

and hole expandability characterized by hot rolling a

slab having the steel ingredients as set forth in (1),

coiling the sheet at a temperature of 400 to 750°C,

cooling, annealing by a continuous annealing process at a

temperature of 680 to 930°C, cooling to the martensite

transformation point or less, then hot dip galvanizing

the sheet, during which heating to 250 to 600°C, then hot

dip galvanizing it.

A method of production of a hot dip galvanized

high strength steel sheet excellent in plating adhesion

and hole expandability as set forth in (2), characterized

by cooling the steel sheet to the martensite

transformation point or less of said continuous annealing

process, then pickling it, or not pickling it, then pre-

plating the steel sheet with one or more of

Ni,Fe,Co,Sn,and Cu to 0.01 to 2.0 g/m2 per side.

(4)	A method of production of a hot dip galvanized

high strength steel sheet excellent in plating adhesion

and hole expandability as set forth in (2), characterized by alloying the galvanized layer after said hot dip galvanization process.

A method of production of a hot dip galvanized

high strength steel sheet excellent in plating adhesion

and hole expandability as set forth in (2) or (4),

characterized by post-treating said galvanized layer or

galvannealed layer with one or more of chromate

treatment, inorganic film coating, chemical conversion,

and resin film coating.

A hot dip galvanized high strength steel sheet

excellent in plating adhesion and hole expandability

characterized by comprising the hot dip galvanized high

strength steel sheet of (1) further containing, by mass%,

Ti: 0.01 to 0.3%, Nb: 0.01 to 0.3%, V: 0.01 to 0.3%, Cu:

1% or less, Ni: 1% or less, Cr: 1% or less, and B: 0.0001

to 0.0030%.

A method of production of a hot dip galvanized

high strength steel sheet excellent in plating adhesion

and hole expandability as set forth in (2), characterized

in that the hot dip galvanized high strength steel sheet

of (1) further contains, by mass%, Ti: 0.01 to 0.3%, Nb:

0.01 to 0.3%, V: 0.01 to 0.3%, Cu: 1% or less, Ni: 1% or

less, Cr: 1% or less, and B: 0.0001 to 0.0030%.

BEST MODE FOR WORKING THE INVENTION

First, the reasons for limitation of the ingredients and metal structure of the hot dip galvanized high strength steel sheet prescribed in the present invention will be explained.

C is an essential ingredient from the viewpoint of securing strength or as a basic element for stabilizing the austenite, but the amount added has to be adjusted in relation to the amount of Si depending on the application. When the tensile strength required is a relatively low one of about 400 to 800 MPa and ductility or hot dip galvanizability is stressed, together with a low amount of Si (for example, 0.2% or less), the amount

of C is made 0.08% to 0.3%, preferably 0.1 to 0.22%. On the other hand, when the tensile strength required is 600 MPa or more or further a high 900 MPa and simultaneously workability is to be given and hot dip galvanizability not obstructing working is to be provided, together with a high amount of Si (for example, 0.2 to 1.0%), the amount of C is made 0.12 to 0.35%, preferably 0.15 to 0.25%.

Si is an effective element for securing strength, ductility, stabilizing austenite, and forming residual austenite. If the amount of addition is large, the hot dip galvanizability deteriorates, so less than 1.0% is added, but the amount of addition has to be adjusted depending on the application. When the tensile strength required is a relatively low 400 to 800 MPa or so and the ductility or hot dip galvanizability is stressed, Si is preferably added to less than 0.2%. When hot dip galvanizability is stressed, less than 0.1% is more preferable. When the tensile strength required is 600 MPa or more or further a high 900 MPa and simultaneously workability is to be given and hot dip galvanizability not obstructing work is to be provided, the amount of Si is made 0.2% to less than 1.0%. To secure hot dip galvanizability, the amount of Si is preferably 0.2% to less than 0.5%.

Mn is an element which has to be added from the viewpoint of securing the strength and in addition delays the formation of carbides and is an element required for the formation of residual austenite. If Mn is less than 0.8%, the strength is not satisfactory. Further, the formation of residual austenite becomes insufficient and the ductility deteriorates. Further, if Mn is over 3.5%, the martensite increases instead of residual austenite and invites a rise in strength. Due to this, the variation in the final product becomes greater. In addition, the ductility is insufficient. Therefore, the steel cannot be used as an industrial material. For this

reason, the range of Mn was made 0.8 to 3.5%.

P is added in accordance with the level of strength required as an element raising the strength of the steel sheet, but if the amount of addition is large, it segregates at the grain boundary, so degrades the local ductility and simultaneously degrades the weldability, so the upper limit value of P was made 0.03%. Further, S is an element which forms MnS and degrades the local ductility and weldability. It is an element preferably not present in the steel, so the upper limit was made 0.03%.

Mo forms pearlite and reduces the residual austenite rate if less than 0.05%. Excessive Mo addition sometimes causes a drop in the ductility and deterioration of the chemical convertability, so 0.35% was made the upper limit. Preferably, the amount of addition of Mo is made 0.15% or less to obtain a high strength-ductility balance.

Al is an element required for causing residual austenite in the same way as Si. It is added to improve the plating adhesion in place of Si, promotes the formation of ferrite, and suppresses the formation of carbides so as to stabilize the austenite and simultaneously acts as a deoxidizing element. Stabilization of austenite requires addition of 0.25% or more of Al. On the other hand, even if Al is overly added, its effect becomes saturated and conversely the steel becomes embrittled. Simultaneously, the hot dip galvanizability is reduced. Therefore, the upper limit was made 1.8%.

N is an unavoidably included element, but when included in a large amount, not only is the aging effect deteriorated, but also the amount of deposition of A1N becomes greater and the effect of addition of Al is reduced, so 0.01% or less is preferably contained. Further, unnecessarily reducing the N increases the cost in the steelmaking process, so normally the amount of N

is controlled to 0.0020% or more.

Further, in the present invention, in addition to the above ingredients, it is further possible to add one or more of Ti: 0.01 to 0.3%, Nb: 0.01 to 0.3%, V: 0.01 to 0.3%, Cu: 1% or less, Ni: 1% or less, Cr: 1% or less, and B: 0.0001 to 0.0030%. Ti,Nb,and V can be added for precipitation strengthening and for improvement of strength, but if 0.3% or more, the workability deteriorates. Further, the Cr,Ni,and Cu may also be added as strengthening elements, but if 1% or more, the ductility and chemical convertability deteriorate. Further, B may be added as an element for improving the local ductility and hole expandability, but if 0.0001% or less, the effect cannot be exhibited, while if 0.0030% or more, the elongation and plating adhesion deteriorate.

In the present invention, next, the metal structure explained with reference to the method of production is an extremely important requirement.

That is, the biggest feature in the metal structure of the hot dip galvanized high strength steel sheet according to the present invention is that the steel contains, by area percent, 0.5% to 10% of tempered martensite. This tempered martensite is obtained by taking the martensite formed in the cooling process after continuous annealing at 680 to 930°C and heating it to 250 to 600°C, preferably 460 to 530°C, for continuous hot dip galvanization and tempering. If the amount of the tempered martensite is less than 0.5%, no improvement of the hole expansion rate is seen, while if over 10%, the difference in hardness between structures becomes too large and the workability falls. Further, by securing, by volume percent, 5% or more, preferably 7% or more, of residual austenite, the tensile strength x ductility is strikingly improved. Further, when the tensile strength required is 600 MPa or more or further a high 900 MPa and simultaneously workability is to be given, the residual austenite is preferably 7% or more. Further, this

tempered martensite, ferrite, bainite, and, by volume percent, 5% or more of residual austenite form the main phase. By including these in steel sheet in a good balance, it s believed the workability and hole expandability are improved.

Next, the method of production of hot dip galvanized high strength steel sheet according to the present invention will be explained. A slab having the above-mentioned steel ingredients is hot rolled under ordinary conditions, then the sheet is coiled at a temperature of 400 to 750°C. The reason the coiling temperature was made the above range of temperature was to change the structure after hot rolling to pearlite with a small lamellae distance or a mixed structure of pearlite and bainite, to facilitate melting of the cementite in the annealing process, to suppress scale formation, to improve the descaling ability, to increase the hard phase, and to keep the cold rolling from becoming difficult. Therefore, low temperature coiling in the temperature range of 400 to 750°C is preferable.

The thus coiled up hot rolled steel sheet is cold rolled under ordinary conditions to obtain cold rolled steel sheet. Next, this cold rolled steel sheet is recrystallization annealed in a coexistent two-phase temperature range of austenite and ferrite, that is, a temperature range of 680 to 930°C. If the annealing temperature is over 930°C, the structure in the steel sheet becomes a single austenite phase and the C in the austenite becomes sparse, so it is no longer possible to cause stable residual austenite to form in the later cooling. Therefore, the upper limit temperature was made 930°C. On the other hand, if less than 680°C, due to the insufficient solute C, the C of the austenite becomes insufficiently concentrated and the ratio of the residual austenite falls, so the lower limit temperature was made 680°C. The above annealed steel sheet is cooled to the

martensite transformation point or less. The cooling means is not particularly limited and may be any of cooling by spraying water, cooling by evaporation, cooling by immersion in water, or cooling by gas jets. From the annealing to the cooling to the martensite transformation point or lower, overaging at a temperature of 300 to 500°C is preferable. This overaging is meant to efficiently transform the austenite to bainite to secure a bainite phase, further transform the martensite formed by the annealing to tempered martensite, and concentrate the C in the residual austenite for stabilization, so holding at a temperature range of 300 to 500°C for 60 seconds to 20 minutes is preferable.

Further, in the present invention, the steel is overaged, then cooled to the martensite transformation point or below to secure martensite. Note that the martensite transformation point Ms is found by Ms(°C}=561-471xC(%)-33xMn(%)-17xNi(%)-17xCr(%)-21xMo(%).

The reason why the hole expandability is improved is not clear, but it is believed by annealing and cooling to the martensite transformation point or less, then heating the steel at a low temperature for hot dip galvanization, the balance of hardness between the soft structure and hard structure is improved, the local elongation is improved, and thereby the hole expandability is improved.

Further, in the present invention, the steel sheet cooled to the martensite transformation point or less is pickled as required before pre-plating. By performing this pickling before pre-plating, the steel sheet surface can be activated and the plating adhesion of the pre-plating can be improved. Further, the oxides of Si, Mn, etc. formed on the steel sheet surface in the continuous annealing process can be removed to improve the adhesion in the later hot dip galvanization. This pickling is preferably performed  in a pickling solution containing 2 to 20% of hydrochloric acid for 1 to 20 seconds. Note

that this pickling may be followed by Ni flash plating. Further, when the cooling after recrystallization in the continuous annealing process is cooling by any of the means of cooling by spraying water, cooling by evaporation, or cooling by immersion in water, a pickling process is required at the outlet side of the continuous annealing process for removing the oxide film on the steel sheet surface formed during the continuous annealing or during the cooling, so a pickling facility is provided at the outlet side of the continuous annealing facility. Therefore, the oxides of Si, Mn, etc. formed on the steel sheet surface can be removed simultaneously with the removal of the oxide film on the steel sheet surface for greater efficiency. In this way, the pickling process may be efficiently performed by a facility attached to the continuous annealing process, but it may also be performed by a separately provided pickling line.

Further, in the present invention, to improve plating adhesion to the steel sheet cooled to the martensite transformation point or less, it is preferable to pre-plate it by one or more of Ni,Fe,Co,Sn,and Cu to 0.01 to 2.0 g/m2 per side of the steel sheet, preferably 0.1 to 1.0 g/m2. For the method of pre-plating, any of the methods of electroplating, dipping, and spray plating may be employed. If the amount of plating deposition is less than 0.01 g/m2, the effect of improvement of adhesion by the pre-plating is not obtained, while if over 2.0 g/m2, the cost rises, so the amount of plating was made 0.01 to 2.0 g/m2 per side of the steel sheet.

The thus treated steel sheet is next hot dip galvanized, but the sheet is preferably pretreated before this hot dip galvanization process. This pretreatment means treatment to clean the surface of the steel sheet by a grinding brush etc. Note that this grinding brush preferably is a brush containing abrasive particles. A cleaning solution used is preferably warm water, a

caustic soda solution, or both.

Further, to enable even large emergency orders/production to be handled, it is preferable that the existing continuous annealing process and hot dip galvanization process be separate lines, but the invention is not limited to this. In the case of separate lines, it is also possible to perform temper rolling or other shape correction to correct any loss of shape of the steel sheet in the continuous annealing furnace or divert the steel sheet to an electrolytic cleaning line to remove dirt etc. Further, it also becomes possible to predict the quality in advance since samples of the material can be obtained between the continuous annealing and hot dip galvanization.

The thus treated steel sheet is then galvanized by a hot dip galvanization process. In this hot dip galvanization process, the steel sheet is heated to a temperature at which the surface is activated or more, that is, a temperature range of 250 to 600°C. Note that if considering the difference in temperature between the galvanization bath and steel sheet, a temperature range of 460 to 530°C is preferred. The heating means is not limited, but radiant tubes or induction heating is preferred. To enable even large emergency orders/production to be handled, the heating furnace of an existing continuous hot dip galvanization line can be utilized. Further, steel sheet is already recrystallization annealed by the above-mentioned continuous annealing process, so there are the advantages that the sheet can be run at a higher speed than when directly transferred from the cold rolling process to the hot dip galvanization process and therefore the productivity is also improved. This is preferable when handling large emergency orders/production.

Further, the galvanized steel sheet obtained by galvanization at said hot dip galvanization process may further be alloyed at the plating layer to make the

plating structure dense and obtain a hard, tough plating layer by heat treating it in a temperature range of 470 to 600°C to obtain hot dip galvannealed steel sheet.  In particular, in the present invention, by alloying, it is possible to control the Fe concentration in the plating layer to for example 7 to 15 mass%.

Further, in the present invention, to improve the corrosion resistance and workability, the hot dip galvanized steel sheet or hot dip galvannealed steel sheet produced by the above process may be treated on its surface by one or more of chromate treatment, inorganic film coating, chemical conversion, or resin film coating.

Example 1

Steel slabs obtained by melting and casting steel having the compositions of ingredients shown in Table 1 in a vacuum melting furnace were reheated at 1200°C, then hot rolled at a temperature of 880°C and finally rolled to produce hot rolled steel sheets. These were then cooled, coiled at a coiling temperature of 600°C, and held at that temperature for 1 hour for coiling heat treatment. The obtained hot rolled steel sheets were ground to remove the scale, cold rolled by a 70% reduction rate, then heated to a temperature of 770°C using a continuous annealing simulator, then held at that temperature for 74 seconds for continuous annealing. Next, the sheets were cooled by 10°C/s to 450°C and were processed by two methods of production, that is, the conventional method and the invention method, to produce galvanized steel sheets.

(1)  Conventional method

After cooling to 450°C, the sheets were hot dip galvanized and further were hot dip galvannealed at a temperature of 500°C without pickling or pre-plating, were cooled to ordinary temperature, then were 1% temper rolled to obtain the final products. The mechanical properties, metal structures, hole expandabilities,

plating adhesions, and other various characteristics of the products are shown in Table 2 (method of production

D) -

(2)  Method of present invention

After cooling to 450°C, the sheets were held at a temperature of 400°C for 180 seconds for overaging, then cooled to the martensite transformation point or less, pickled by 5% hydrochloric acid, pre-plated with Ni to 0.5 g/m2 per side of the sheet, heated to a temperature of 500°C, hot dip galvanized and further hot dip galvannealed, cooled to ordinary temperature, then 1% temper rolled to obtain the final products. The mechanical properties, metal structures, hole expandabilities, plating adhesions, and other various characteristics of the products are shown in Table 3 (method of production ii)).

Note that the test and analysis methods of the tensile strength (TS), hole expansion rate, metal structure, residual austenite, tempered martensite, plating adhesion, and plating appearance shown in Table 2 and Table 3 were as follows:

Tensile strength: Evaluated by L-direction tension of JIS No. 5 tensile test piece.

A TS of 540 MPa or more and a product of TSxEl (%) of 18,000 MPa or more was deemed passing.

Hole expansion rate: Japan Iron and Steel Federation standard, JFS T1001-1996

The hole expansion test method was employed. A 10 mm punched hole (die inside diameter of 10.3 mm, clearance of 12.5%) was expanded by a 60° vertex conical punch in the direction with the burr of the punched hole at the outside at a rate of 20 mm/min.

Hole expansion rate: X (%) = {D-Do} x 100

D: Hole diameter when crack passes through sheet thickness (mm)

Do: Initial hole diameter (mm)

A hole expansion rate of 50% or more was deemed passing.

Metal structure: Observed under optical microscope, residual austenite rate measured by X-ray diffraction. Ferrite observed by Nital etching and martensite by repeller etching.

Tempered martensite rate: Tempered martensite was quantized by polishing a sample by repeller etching (alumina finish) , immersing it in a corrosive solution (mixed solution of pure water, sodium pyrophosphite, ethyl alcohol, and picric acid) for 10 seconds, then again polishing it, rinsing it, then drying the sample by cold air. The structure of the dried sample was observed under a magnification of 1000X and a 100 jam x 100 |im area was measured by a Luzex apparatus to determine the area% of the tempered martensite. Table 2 and Table 3 show the area percent of this tempered martensite as the "tempered martensite area%".

Residual austenite rate: A test sheet was chemically polished to 1/4 thickness from its surface. The residual austenite was quantified from the integrated strength of the (200) and (210) planes of the ferrite by the MoKct-rays and the integrated strength of the (200) , (220) , and (311) planes of the austenite. A residual austenite rate of 5% or more was deemed "good". Table 2 and Table 3 show this residual austenite volume percent as the "residual y

Plating adhesion: Evaluated from state of plating peeling of bent part in 60°V bending test.

Very good: Small plating peeling (peeling width less than 3 mm)

Good: Light peeling of extent not posing practical problem (peeling width of 3 mm to less than 7 mm)

Fair: Considerable amount of peeling observed (peeling width of 7 mm to less than 10 mm)

Poor: Extreme peeling (peeling width of 10 mm or

more)

A plating adhesion of "very good" or "good" was deemed passing.

Plating appearance: Visual observation

Very good: No nonplating or unevenness, even appearance

Good: No nonplating, uneven appearance of extent not posing practical problem

Fair: Remarkable uneven appearance

Poor: Nonplating and remarkable uneven appearance

A plating appearance of "very good" or "good" was deemed passing.

(Table Removed)Steel slabs obtained by melting and casting the steels of A, I, and P of the range of ingredients of the present invention described in Table 1 were reheated to 1200°C, then hot rolled at a temperature of 880°C for final rolling to obtain hot rolled steel sheets. The steel sheets were coiled at a coiling temperature of 600°C and held at that temperature for 1 hour for coiling heat treatment. The obtained hot rolled steel sheets were descaled by grinding and cold rolled by a reduction rate of 70%, then heated to a temperature of 770°C using a continuous annealing simulator and held at that temperature for 74 seconds for continuous annealing, cooled by 10°C/s to 450°C, then overaged by being held at a temperature of 400°C for 180 seconds, then cooled to the martensite transformation point or less. These steel sheets were subjected to the following five types of experiments:

Experiment 1 (invention example): pickling by 5% hydrochloric acid, Ni pre-plating to 0.5 g/m2

Experiment 2 (invention example): no pickling, Ni pre-plating to 0.5 g/m2

Experiment 3 (comparative example): pickling by 5% hydrochloric acid, Ni pre-plating to 0.005 g/m2

Experiment 4 (comparative example): pickling by 5% hydrochloric acid, no Ni pre-plating

Experiment 5 (invention example): no pickling, no Ni pre-plating

After this, the sheets were brush ground corresponding to surface cleaning at the inlet side of the continuous hot dip galvanization line, then heated to a temperature of 500°C for hot dip galvanization and further hot dip galvannealing, cooled to ordinary temperature, then 1% temper rolled to obtain the final products. The characteristics of the plating adhesions and plating appearances of the products are shown in

(Table Removed) In Example 1, the invention examples of Table 3 are improved in hole expandability due to the increase in tempered martensite compared with the comparative examples of the same experiment numbers of Table 2. In addition, the pickling and pre-plating improve the plating adhesion and plating appearance. The comparative examples of Table 3 are improved in plating adhesion and plating appearance by the pickling and pre-plating, but the ingredients are outside the scope of the present invention, so the TS, TSxEl, and hole expansion rate do not reach the passing values.

In the differences of pickling and pre-plating conditions of Example 2, from Experiment 1, Experiment 2, and Experiment 5, pre-plating greatly improves the plating adhesion and plating appearance and, further, pickling is preferably performed before pre-plating. From Experiment 3, if the amount of pre-plating is small, there is no effect. From Experiment 4, with just pickling, the properties conversely deteriorate. The reason why with just pickling, conversely the plating adhesion and plating appearance deteriorate is that the surface is overly activated and is heated by the heating process of the continuous hot dip galvanization in that state, so oxides of Si, Mn, etc. of the steel sheet are

formed at the steel sheet surface and degrade the platability.

Example 3

Steel slabs obtained by melting and casting steel having the compositions of ingredients shown in Table 5 in a vacuum melting furnace were reheated at 1200°C, then hot rolled at a temperature of 880°C and finally rolled to produce hot rolled steel sheets. These were then cooled, coiled at a coiling temperature of 600°C, and held at that temperature for 1 hour for coiling heat treatment. The obtained hot rolled steel sheets were ground to remove the scale, cold rolled by a 70% reduction rate, then

heated to a temperature of 770°C using a continuous annealing simulator, then held at that temperature for 74 seconds for continuous annealing. Next, the sheets were cooled by 10°C/s to 450°C and were processed by two methods of production, that is, the conventional method and the invention method, to produce galvanized steel sheets.

(1)	Conventional method

After cooling to 450°C, the sheets were hot dip galvanized and further were hot dip galvannealed at a temperature of 500°C without pickling or pre-plating, were cooled to ordinary temperature, then were 1% temper rolled to obtain the final products. The mechanical properties, metal structures, hole expandabilities, plating adhesions, and other various characteristics of the products are shown in Table 6 (method of production

i)) .

(2)	Method of present invention

After cooling to 450°C, the sheets were held at a temperature of 400°C for 180 seconds for overaging, then cooled to the martensite transformation point or less, pickled by 5% hydrochloric acid, pre-plated with Ni to 0.5 g/m2 per side of the sheet, heated to a temperature of

500°C, hot dip galvanized and further hot dip galvannealed, cooled to ordinary temperature, then 1% temper rolled to obtain the final products. The mechanical properties, metal structures, hole expandabilities, plating adhesions, and other various characteristics of the products are shown in Table 7 (method of production ii)).

Note that the test and analysis methods of the tensile strength (TS), hole expansion rate, metal structure, residual austenite, tempered martensite, plating adhesion, and plating appearance shown in Table 6 and Table 7 were as follows:

Tensile strength: Evaluated by L-direction tension of JIS No. 5 tensile test piece.

A TS of 540 MPa or more and a product of TSxEl (%) of 18,000 MPa or more was deemed passing.

Hole expansion rate: Japan Iron and Steel Federation standard, JFS T1001-1996

The hole expansion test method was employed. A 10 mm punched hole (die inside diameter of 10.3 mm, clearance of 12.5%) was expanded by a 60° vertex conical punch in the direction with the burr of the punched hole at the outside at a rate of 20 mm/min.

Hole expansion rate: X (%) = {D-Do} x 100

D: Hole diameter when crack passes through sheet thickness (mm)

Do: Initial hole diameter (mm)

A hole expansion rate of 50% or more was deemed passing.

Metal structure: Observed under optical microscope, residual austenite rate measured by X-ray diffraction. Ferrite observed by Nital etching and martensite by repeller etching.

Tempered martensite rate: Tempered martensite was quantized by polishing a sample by repeller etching (alumina finish), immersing it in a corrosive solution

 (mixed solution of pure water, sodium pyrophosphite, ethyl alcohol, and picric acid) for 10 seconds, then again polishing it, rinsing it, then drying the sample by cold air. The structure of the dried sample was observed under a magnification of 1000X and a 100 ^m x 100 pm area was measured by a Luzex apparatus to determine the area% of the tempered martensite. Table 6 and Table 7 show the area percent of this tempered martensite as the "tempered martensite area%".

Residual austenite rate: A test sheet was chemically polished to 1/4 thickness from its surface. The residual austenite was quantified from the integrated strength of the (200) and (210) planes of the ferrite by the MoKct-rays and the integrated strength of the (200), (220), and (311) planes of the austenite. A residual austenite rate of 5% or more was deemed "good". Table 6 and Table 7 show this residual austenite volume percent as the "residual y

Plating adhesion: Evaluated from state of plating peeling of bent part in 60°V bending test.

Very good: Small plating peeling (peeling width less than 3 mm)

Good: Light peeling of extent not posing practical problem (peeling width of 3 mm to less than 7 mm)

Fair: Considerable amount of peeling observed (peeling width of 7 mm to less than 10 mm)

Poor: Extreme peeling (peeling width of 10 mm or more)

A plating adhesion of very good or good was deemed passing .

Plating appearance: Visual observation

Very good: Even appearance with no nonplating or unevenness

Good: No nonplating and uneven appearance of an extent not posing practical problem

Fair: Remarkable uneven appearance

Poor: Nonplating and remarkable uneven appearance A plating appearance of "very good" or "good" was deemed passing.

(Table Removed) Example 4

Steel slabs obtained by melting and casting the steels of E, H, and P of the range of ingredients of the present invention described in Table 5 were reheated to 1200°C, then hot rolled at a temperature of 880°C for final rolling to obtain hot rolled steel sheets. The steel sheets were coiled at a coiling temperature of 600°C and held at that temperature for 1 hour for coiling heat treatment. The obtained hot rolled steel sheets were descaled by grinding and cold rolled by a reduction rate of 70%, then heated to a temperature of 770°C using a continuous annealing simulator and held at that temperature for 74 seconds for continuous annealing,

cooled by 10°C/s to 450°C, then overaged by being held at

a temperature of 400°C for 180 seconds, then cooled to the martensite transformation point or less. These steel sheets were subjected to the following five types of experiments:

Experiment 1 (invention example): Pickling by 5% hydrochloric acid, Ni pre-plating to 0.5 g/m2

Experiment 2 (invention example): No pickling, Ni pre-plating to 0.5 g/m2

Experiment 3 (comparative example): Pickling by 5% hydrochloric acid, Ni pre-plating to 0.005 g/m2

Experiment 4 (comparative example): Pickling by 5% hydrochloric acid, no Ni pre-plating

Experiment 5 (invention example): No pickling, no Ni pre-plating

After this, the sheets were brush ground corresponding to surface cleaning at the inlet side of the continuous hot dip galvanization line, then heated to a temperature of 500°C for hot dip galvanization and further hot dip galvannealing, cooled to ordinary temperature, then 1% temper rolled to obtain the final products. The characteristics of the plating adhesions and plating appearances of the products are shown in
