Repository: anandvc/allindianpatents

File: patents/234596-an-anode-material-and-method-of-preparation-thereof.html
Indian Patents. 234596:AN ANODE MATERIAL AND METHOD OF PREPARATION THEREOF.

Indian Patents

Recently Granted Patents

  Recently Published Patents

Title of Invention	AN ANODE MATERIAL AND METHOD OF PREPARATION THEREOF.

Abstract	Disclosed is an anode material comprising a metal core layer capable of repetitive lithium intercalation/deintercalation; an amorphous carbon layer coated on the surface of the metal core layer; and a crystalline carbon layer coated on the amorphous carbon layer. The anode material not only maintains a high charge/discharge capacity, which is an advantage of a metal-based anode material, but also inhibits changes in the volume of a metal core layer caused by repetitive lithium intercalation/deintercalation in virtue of an amorphous carbon layer and a crystalline carbon layer, thereby improving the cycle life characteristics of cells.	

Full Text	An Anode Material And Method Of Preparation Thereof

Technical Field

The present invention relates to an anode material for

a lithium secondary cell and a lithium secondary cell using

the same.

Background Art

Currently, carbonaceous materials are used as anode

materials for lithium secondary cells. However, it is

necessary to use an anode material with a higher capacity in

order to further improve the capacity of a lithium secondary

cell.

For the purpose of satisfying such demands, metals

capable of forming alloys electrochemically with lithium, for

example Si, Al, etc., which have a higher charge/discharge

capacity, may be considered for use as anode materials.

However, . such metal-based anode materials undergo extreme

changes in volume, as lithium intercalation/deintercalation

progresses, and thus the active materials are finely divided

and the lithium cells have poor cycle life characteristics.

Japanese Patent Application Laid-Open No. 2001-297757

discloses an anode material essentially comprising an a-phase

(e.g. Si) consisting of at least' one element capable of

lithium intercalation/ deintercalation and a ß-phase that is

an intermetallic compound or solid solution of the element

with another element (b).

However, the anode material according to the prior art

cannot provide sufficient and acceptable cycle life

characteristics, and thus it may not be used as a practical

anode material for a lithium secondary cell.

Brief Description of the Accompanying Drawings

FIG. 1 is a sectional view of an anode material

according to a preferred embodiment of the present invention.

FIG. 2 is a graph showing the cycle life

characteristics of the cells obtained from Example 1 and

Comparative Example 1.

FIG. 3 is a graph showing the cycle life

characteristics of the cells obtained from Example 2 and

Comparative Example 2.

FIG. 4 is an SEM (scanning electron microscope) photo

showing the particle surface of the anode material obtained

from Example 2, before charge/discharge (A) and after three

cycles of charge/discharge (B).

FIG. 5 is an SEM photo showing the particle surface of

the anode material obtained from Comparative Example 2,

before charge/discharge (A) and after three cycles of

charge/discharge (B).

FIG. 6 is a TEM (transmission electron microscope)

photo of the anode material obtained from Example 1.

FIG. 7 is a graph showing the cycle life

characteristics of the cells obtained from Example 1 and

Comparative Examples 3 and 4.

Disclosure of the Invention

Therefore, the present invention has been made in view

of the above-mentioned problems, and it is an object of the

present invention to provide an anode material for a lithium

secondary cell having a high charge/discharge capacity and

excellent cycle life characteristics.

It is another object of the present invention to

provide an anode material for a lithium secondary cell, the

anode material comprising a metal layer (core layer) capable

of repetitive lithium intercalation/ deintercalation, the

surface of which is partially or totally coated with

amorphous carbonaceous materials and crystalline carbonaceous

materials, successively. By using the aforesaid anode

material, it is possible to inhibit changes in the volume of

a metal caused by the progress of lithium

intercalation/deintercalation and to maintain a high electron

conductivity among anode material particles, thereby

providing a high charge/discharge capacity and excellent

cycle life characteristics.

It is still another object of the present invention to

provide a lithium secondary cell using the aforementioned

anode material.

According to an aspect of the present invention, there

is provided an anode material comprising: a metal core layer

capable of repetitive lithium, intercalation/deintercalation;

an amorphous carbon layer coated on the surface of the metal

core layer; and a crystalline carbon layer coated on the

amorphous carbon layer. According to another aspect of the

present invention, there is provided a lithium secondary cell

using the above-described anode material.

According to the present invention, the metal core

layer can provide a high charge/discharge capacity.

Additionally, the amorphous carbon layer and the

crystalline carbon layer can inhibit changes in the volume of

a metal caused by the progress of lithium

intercalation/deintercalation, thereby improving the cycle

life characteristics.

Even if a metal layer, for example a metal layer formed

of Si, has electron conductivity and lithium ion conductivity

to permit lithium intercalation/ deintercalation, the

electron conductivity, in this case, is too low to allow

smooth progress of lithium intercalation/ deintercalation.

Therefore, the lithium intercalation/deintercalation property

can be improved by forming a crystalline carbon layer so as

to reduce contact resistance between an active material layer

and a current collector, and contact resistance among active

material particles.

The coating layers including the amorphous carbon layer

and the crystalline carbon layer may partially or totally

cover the surface of the metal core layer.

Meanwhile, the anode material preferably comprises the

metal core layer, the amorphous carbon layer and the

crystalline carbon layer, from core to surface, successively.

Hereinafter, the present invention will be explained in

detail.

FIG. 1 is a sectional view of an anode material

according to a preferred embodiment of the present invention.

As can be seen from FIG. 1, the surface of a metal capable of

electromechanical charge/discharge is coated with a surface

layer consisting of an amorphous carbon layer and a

crystalline carbon layer.

Metals for forming the metal core layer may include at

least one metal selected from the group consisting of Si, Al,

Sn, Sb, Bi, As, Ge and Pb or alloys thereof. However, there

is no particular limitation in the metals, as long as they

are capable of electrochemical and reversible lithium

intercalation/ deintercalation.

The amorphous carbon may include carbonaceous materials

obtained by the heat-treatment of coal tar pitch, petroleum,

pitch and various organic materials.

The crystalline carbon may include natural graphite,

artificial graphite, etc. having a high degree of

graphitization, and such graphite-based materials may include

MCMB (MesoCarbon MicroBead), carbon fiber and natural

graphite.

Preferably, the ratio of the metal core layer to the

amorphous carbon layer to, the crystalline carbon layer is 90-

10 wt% : 0.1-50 wt% : 9-90 wt%. If the core layer is present

in an amount less than 10 wt%, reversible capacity is low,

and thus it is not pcasible to provide an anode material

having a high capacity. If the crystalline carbon layer is

present in an amount less than 9 wt%, it is not possible to

ensure sufficient conductivity. Further, the amorphous carbon

layer is present in an amount less than 0.1 wt%, it is not

possible to inhibit the expansion of a metal sufficiently,

while it is present in an amount greater than 50 wt%, there

is a possibility for the reduction of capacity and

conductivity.

The anode material according to the present invention

may be prepared as follows. The amorphous carbon layer may be

directly coated on the metal forming the core layer by a thin

film deposition process such as CVD (chemical vapor

deposition), PVD (physical vapor deposition), etc. Otherwise,

the metal core layer is coated with various organic material

precursors such as petroleum pitch, coal tar pitch, phenolic

resins, PVC (polyvinyl chloride), PVA (polyvinyl alcohol),

etc., and then the precursors are heat treated under inert

atmosphere, at 500-1300°C for 30 minutes to 3 hours so as to

be carbonized, thereby coating the amorphous carbon layer on

the metal core layer. Next, to a mixture containing 90-98 wt%

of crystalline carbonaceous materials and 2-10 wt% of a

binder optionally with 5 wt% or less of a conducting agent,

an adequate amount of a solvent is added, and the resultant

mixture is homogeneously mixed to form slurry. The slurry is

coated on the amorphous carbon layer and then dried to form

the crystalline carbonaceous layer.

In a variant, a metal forming the core layer is mixed

with crystalline carbon in a predetermined ratio, for

example, in the ratio of 10-90 wt%:90-10wt% of the metal to

the crystalline carbon. Then, the amorphous carbon layer and

the crystalline carbon layer may be simultaneously formed by

using a technique such as a ball mill method, a mechano-

fusion method and other mechanical alloying methods.

Mechanical alloying methods provide alloys having

uniform composition by applying mechanical forces.

Preferably, in the amorphous carbon layer, the

interlayer distance (d002) of carbon is 0.34 nm or more and

the thickness is 5 nm or more. If the thickness is less than

5 nm, it is not possible to inhibit changes in the volume of

the metal core layer sufficiently. If the interlayer distance

is less than 0.34 nm, t13 coating layer itself may undergo an

extreme change in volume as the result of repetitive

charge/discharge cycles, and thus it is not possible to

inhibit changes in the volume of the metal core layer

sufficiently, thereby detracting from cycle life

characteristics.

Preferably, in the crystalline carbon layer, the

interlayer distance (d002) of carbon ranges from 0.3354 run to

0.35 nm. The lower limit value is the theoretically smallest

interlayer distance of graphite and a value less than the

lower limit value does not exist. Additionally, carbon having

an interlayer distance greater than the upper limit value is

poor in conductivity, so that the coating layer has low

conductivity, and thus it is not possible to obtain excellent

lithium intercalation/deintercalation property.

Further, although there is no particular limitation in

the thickness of the crystalline carbon layer, the thickness

preferably ranges from 1 micron to 10 microns. If the

thickness is less than 1 micron, it is difficult to ensure

sufficient conductivity among particles. On the other hand,

the thickness is greater than 15 microns, carbonaceous

materials occupy a major proportion of the anode material,

and thus it is not possible to obtain a high charge/discharge

capacity.

The lithium secondary cell according to the present

invention utilizes the above-described anode material

according to the present invention.

In one embodiment, to prepare an anode by using the

anode material according to the present invention, the anode

material powder according to the present invention is mixed

with a binder and a solvent, and optionally with a conducting

agent and a dispersant, and the resultant mixture is agitated

to form paste (slurry). Then, the paste is coated on a

collector made of a metal, and the coated collector is

compressed and dried to provide an anode having a laminated

structure.

The binder and the conducting agent are suitably used

in an amount of 1-10 wt% and 1-30 wt%, respectively, based on

the total weight of the anode material according to the

present invention.

Typical examples of the binder include

polytetrafluoroethylene (PTFE), polyvinylidene fluoride

(PVdF) or copopymers thereof, cellulose, SBR (styrene-

butadiene rubber), etc. Further, the solvent may be an

organic solvent such as NMP (N-methylpyrrolidone), CMF

(dimethylformamide), etc., or water depending on the

selection of the binder.

Generally, carbon black may be used as a conducting

agent, and commercially available products of carbon black

include Acetylene Black series from Chevron Chemical Company

or Gulf Oil Company; Ketjen Black EC series from Armak

Company; Vulcan XC-72 from Cabot Company; and Super P from

MMM Company, or the like.

The collector made of a metal comprises a high-

conductivity metal to which the anode material paste is

easily adhered. Any metal having no reactivity in the range

of drive voltage of the cell may be used. Typical examples

for the current collector include copper, gold, nickel,

copper alloys, or the combination of them, in the shape of

mesh, foil, etc.

In order to coat the paste of anode material to the

metal collector, conventional methods or other suitable

methods may be used depending on the properties of the used

materials. For example, the paste is distributed on the

collector and dispersed uniformly with a doctor blade, etc.

If desired, the distribution step and the dispersion steps

may be performed in one step. In addition to these methods, a

die casting method, a comma coating methods and a screen

printing method may be selected. Otherwise, the paste is

formed on a separate substrate and then pressed or laminated

together with the collector.

The coated paste may be dried in a vacuum oven at 50-

200°C for 0.5-3 days, but the drying method is merely

illustrative.

Meanwhile, the lithium secondary cell according to the

present invention may be prepared with an anode obtained

according to the present invention by using a method

generally known to one skilled in the art. There is no

particular limitation in the preparation method. For example,

a separator is inserted between a cathode and an anode, and a

non-aqueous electrolyte is introduced. Further, as the

cathode, separator, non-aqueous electrolyte, or other

additives, if desired, materials known to one skilled in the

art may be used, respectively.

Cathode active materials that may be used in the

cathode of the lithium secondary cell according to the

present invention include lithium-containing transition metal

oxides. For example, at least one oxide selected from the

group consisting of LiCoO2, LiNiO2, LiMnO2, LiMnO4,

Li(NiaCobMnc)O2 (wherein 0
yCoyO2, LiCo1-yMnyO2, LiNi1-yMnYO2 (wherein ObMnc) O4

(wherein 0
zCOzO4 (wherein 0
In order to prepare the cell according to the present

invention, a porous separator may be used. Particularly, the

porous separator may be polyproplene-based, polyethylene-

based and polyolef in-based porous separators, but is not

limited thereto.

Non-aqueous electrolyte that may be used in the lithium

secondary cell according to the present invention may include

cyclic carbonates and linear carbonates. Typical examples of

cyclic carbonates include ethylene carbonate (EC), propylene

carbonate (PC), Y-butyrolactone (GBL) or the like. Typical

examples of linear carbonates include diethyl carbonate

(DEC), dimethyl carbonate (DMC), ethylmethyl carbonate (EMC),

and methylpropyl carbonate (MPC). If desired, electrolyte

additives, such as VC(Vinylene Carbonate), PS (1,3-Propane

Sultone), ES(Ethylene Sulfite), CHB(Cyclohexyl Benzene),

etc., can be used. Further, the non-aqueous electrolyte of

the lithium secondary cell according to the present invention

further comprises lithium salts in addition to the carbonate

compounds. Particular examples of the lithium salts include

LiClO4, LiCF3SO3, LiPF6, LiBF4, LiAsF6, LiN(CF3SO2)2, or the

like.

A lithium ion secondary cell is a typical example of

non-aqueous electrolyte-based secondary cells. Therefore, as

long as the anode material according to the present invention

is used, the spirit and concept of the present invention may

be applied to a non-aqueous electrolyte-based secondary cell

that permits reversible intercalation/deintercalation of an

alkali metal such as Li, besides a lithium secondary cell.

This is also included in the scope of the present invention.

Best Mode for Carrying Out the Invention

Reference will now be made in detail to the preferred

embodiments of the present invention. The following examples

are illustrative only, and the scope of the present invention

is not limited thereto.

Example 1

Natural graphite was mixed with Si in a ratio of 50

wt%:50 wt%. Then, mechanical alloying of the mixture was

performed by using a Mechano Fusion device available from

Hosokawa Micron Company 'aider a rotation speed of 600 rpm for

30 minutes to obtain an anode material. As shown in FIG. 6r

the resultant anode material was composed of a Si metal

layer, an amorphous carbon layer and a crystalline carbon

layer.

In order to evaluate the anode material, the anode

material powder was mixed with 10 wt% of PVDF as a binder, 10

wt% of acetylene black as a conducting agent and NMP as a

solvent to form homogeneous slurry. The slurry was coated on

a copper foil, dried, rolled and then punched into a desired

size to obtain an anode. A coin type cell was formed by using

the anode, a lithium metal electrode as a counter electrode

and an electrolyte containing 1 mole of LiPF6 dissolved in EC

and EMC.

Example 2

Example 1 was repeated to obtain an anode material and

a coin type cell, except that Si was substituted with an

alloy having the composition of Si 62 wt% + Co 38% and

obtained by a gas atomization method.

Comparative Example 1

Example 1 was repeated to obtain a coin type cell,

except using an anode material obtained by carrying out

mechanical alloying of Si for 30 minutes by using a mechano

fusion device.

Comparative Example 2

Example 1 was repeated to obtain a coin type cell,

except that an alloy having the composition of Si 62 wt% + Co

38% and obtained by a gas atomization method was used as an

anode material.

Comparative Example 3

Example 1 was repeated to obtain an anode material and

a coin type cell, except that Si and graphite were

substituted with Si and inherently amorphous hard carbon. The

resultant anode material in this case was composed of a Si

metal layer and an amorphous carbon layer.

Comparative Example 4

A Si-Co alloy was mixed with graphite micropowder

having an average particle diameter of 5 microns or less, and

the mixture was treated with a hybridization system for 3

minutes to form an anode material, which was composed of a

metal layer and an crystalline carbon layer. Example 1 was

repeated to obtain a coin, type cell, except that the anode

material obtained as described above was used.

Experimental Results

As shown in FIG. 2, the cell obtained by using an anode

material according to Example 1 maintained its initial

capacity until 50 cycles. On the other hand, the capacity of

the cell obtained by using an anode material according to

Comparative Example 1 reduced rapidly in several cycles from

the initial point. Such a trend can be seen also from FIG. 3

illustrating the cycle life characteristics of the cells

obtained from Example 2 and Comparative Example 2.

It seems that the anode materials according to Examples

1 and 2 substantially have no changes in their particles,

before and after charge/discharge, and thus can provide

excellent cycle life characteristics (See, (A) and (B) in

FIG. 4). On the other hand, it seems that the anode materials

according to Comparative Examples 1 and 2 undergo changes in

volume as a result of repetitive charge/discharge, and thus

their particles were transformed into porous particles so

that their availability was reduced, thereby rapidly

detracting from cycle life characteristics (See, (A) and (B)

in FIG. 5).

Meanwhile, after completion of 3 cycles of

charge/discharge, coin cells were decomposed and thickness of

each electrode was measured. In case of using the anode

material according to Comparative Example 2, the electrode

thickness increased by about 300%, i.e., from 28 µm to 83µm.

On the other hand, in the case of using the anode material

according to Example 2, the electrode thickness increased by

about 50%, i.e., from 33µm to 50pm.. Therefore, it can be seen

that the anode material according to Example 2 inhibits the

volume expansion.

FIG. 6 is a TEM photo of the anode material according

to Example 1. By observing the section of the anode material

having excellent properties as described above, it can be

seen that an amorphous carbon layer is present on the surface

of a metal core layer. In Fig. 6, the left side is a part

corresponding to Si and the right side is a part

corresponding to carbon. As can be seen from FIG. 6, Si

retains an excellent crystalline property by the interface

between Si and carbon, while carbon loses its inherent

crystalline property and provides an amorphous layer in a

thickness of about 30 nm.

Further, as can be seen from FIG. 7, excellent cycle

life characteristics can be obtained in the case of

coexistence of amorphous and crystalline carbon layers. This

can be demonstrated by comparing Comparative Example 3 (black

line) including a metal layer coated only with an amorphous

carbon layer, Comparative Exanple 4 (green line) including a

metal layer coated only with a crystalline carbon layer,, and

Example 1 (red line) including a metal layer coated with an

amorphous carbon layer and a crystalline carbon layer,

successively.

Industrial Applicability

As can be seen from the foregoing, the anode material

according to the present invention not only maintains a high

charge/discharge capacity, which is an advantage of a metal-

based anode material, but also inhibits changes in the volume

of a metal core layer caused by repetitive lithium

intercalation/ deintercalation in virtue of an amorphous

carbon layer and a crystalline carbon layer, thereby

improving the cycle life characteristics of cells.

While this invention, has been described in connection

with what is presently considered to be the most practical

and preferred embodiment, it is to be understood that the

invention is not limited to the disclosed embodiment and the

drawings, but, on the contrary, it is intended to cover

various modifications and variations within the spirit and

scope of the appended claims.

WE CLAIM :

1. An anode material comprising:

a metal core layer capable of repetitive lithium intercalation/

deintercalation;

an amorphous carbon layer coated on the surface of the metal core layer;

and

a crystalline carbon layer coated on the amorphous carbon layer.

2. The anode material as claimed in claim 1, wherein the metal core layer is

composed of a metal or an alloy comprising at least one metal selected from the

group consisting of Si, Al, Sn, Sb, Bi, As, Ge and Pb.

3. The anode material as claimed in claim 1, wherein the surface of the

metal core layer is partially or totally coated with a coating layer comprising the

amorphous carbon layer and the crystalline carbon layer.

4. The anode material as claimed in claim 1, wherein the ratio of the metal

core layer to the amorphous carbon layer to the crystalline carbon layer is 90-10

wt% : 0.1-50 wt% : 9-90 wt%.

5. The anode material as claimed in claim 1, wherein the amorphous carbon

layer has an interlayer distance (d002) of carbon atom of 0.34 nm or more, and a

thickness of 5 nm or more.

6. The anode material as claimed in claim 1, wherein the crystalline carbon

layer has an interlayer distance (d002) of carbon atom ranged from 0.3354 nm to

0.35 nm, and a thickness ranged from 1 micron to 10 microns.

7. A secondary cell using the anode material as claimed in any one of claims

1 to 6.

8. A method for preparing the anode material as claimed in any one of

claims 1 to 6, comprising the steps of:

coating an amorphous carbon layer on a metal core layer by a thin film

deposition process, or coating pitch or organic material precursors on a metal

core layer and heat treating to perform carbonization, thereby coating an

amorphous carbon layer on the metal core layer; and

coating slurry containing crystalline carbonaceous materials on the

surface of the amorphous carbon layer and drying to form a crystalline carbon

layer.

9. A method for preparing the anode material as claimed in any one of

claims 1 to 6, comprising the steps of:

mixing a metal forming a core layer with crystalline carbon; and

carrying out a mechanical alloying process to form an amorphous carbon

layer and a crystalline carbon layer simultaneously on the metal core layer.

10. The method as claimed in claim 9, wherein the mixing ratio of the metal to

the crystalline carbon is 10-90:90-10.

Disclosed is an anode material comprising a metal core layer capable of repetitive

lithium intercalation/deintercalation; an amorphous carbon layer coated on the

surface of the metal core layer; and a crystalline carbon layer coated on the

amorphous carbon layer. The anode material not only maintains a high

charge/discharge capacity, which is an advantage of a metal-based anode material,

but also inhibits changes in the volume of a metal core layer caused by repetitive

lithium intercalation/deintercalation in virtue of an amorphous carbon layer and a

crystalline carbon layer, thereby improving the cycle life characteristics of cells.

Documents:

				2169-KOLNP-2005-FORM 27.pdf

				2169-KOLNP-2005-FORM-27.pdf

				2169-kolnp-2005-granted-abstract.pdf

				2169-kolnp-2005-granted-claims.pdf

				2169-kolnp-2005-granted-correspondence.pdf

				2169-kolnp-2005-granted-description (complete).pdf

				2169-kolnp-2005-granted-drawings.pdf

				2169-kolnp-2005-granted-examination report.pdf

				2169-kolnp-2005-granted-form 1.pdf

				2169-kolnp-2005-granted-form 18.pdf

				2169-kolnp-2005-granted-form 3.pdf

				2169-kolnp-2005-granted-form 5.pdf

				2169-kolnp-2005-granted-gpa.pdf

				2169-kolnp-2005-granted-reply to examination report.pdf

				2169-kolnp-2005-granted-specification.pdf

				2169-kolnp-2005-granted-translated copy of priority document.pdf

« Previous Patent

Next Patent »

Patent Number	234596	

Indian Patent Application Number	2169/KOLNP/2005	

PG Journal Number	24/2009	

Publication Date	12-Jun-2009	

Grant Date	10-Jun-2009	

Date of Filing	02-Nov-2005	

Name of Patentee	LG CHEM, LTD.	

Applicant Address	LG TWIN TOWER 20, YOIDO-DONG, YOUNGDUNGPO-GU, SEOUL, 150-721	

Inventors:

#	Inventor's Name	Inventor's Address	

1	LEE, KI-YOUNG	12-205, KIT PROFESSOR APARTMENT, GAJEONG-DONG, YUSEONG-GU, DAEJEON, 305-350	

2	LEE, SEO-JAE	8-309, LG CHEMICAL APARTMENT, 381-42, DORYONG-DONG, YUSEONG-GU, DAEJEON 305-340	

3	KIM, YOU-MIN	544, UROK-DONG GACHANG-MYEON, DALSEONG-GUN, DAEGU 711-860	

4	ROH, SUK-MYUNG	1307-103, GUNYOUG VILLA, SEONGJEOMAEUL DAEHWA-DONG, ILSAN-GU, GOYANG-SI, GYEONGGI-DO 411-410	

5	KWON, OU-JUNG	202-1403, HYUNDAI APARTMENT, SSANGMUN4-DONG, DOBONG-GU SEOUL 132-779	

6	KIM, YOU-MIN	544, UROK-DONG GACHANG-MYEON, DALSEONG-GUN, DAEGU 711-860	

7	ROH, SUK-MYUNG	1307-103, GUNYOUG VILLA, SEONGJEOMAEUL DAEHWA-DONG, ILSAN-GU, GOYANG-SI, GYEONGGI-DO 411-410	

8	KWON, OU-JUNG	202-1403, HYUNDAI APARTMENT, SSANGMUN4-DONG, DOBONG-GU SEOUL 132-779	

9	LEE, SEO-JAE	8-309, LG CHEMICAL APARTMENT, 381-42, DORYONG-DONG, YUSEONG-GU, DAEJEON 305-340	

10	LEE, KI-YOUNG	12-205, KIT PROFESSOR APARTMENT, GAJEONG-DONG, YUSEONG-GU, DAEJEON, 305-350	

PCT International Classification Number	H01M 4/02	

PCT International Application Number	PCT/KR2004/001541	

PCT International Filing date	2004-06-25	

PCT Conventions:

#	PCT Application Number	Date of Convention	Priority Country	

1	10-2003-0041498	2003-06-25	Republic of Korea	

© All Indian Patents, 2013-2021.

  Patent data available in the public domain from Indian Patents Office, Department of Industrial Policy and Promotions, Ministry of Commerce and Industry, Government of India.

File: patents/234605-method-for-manufacturing-a-steel-strip-or-sheet-consisting-mainly-of-mn-austenite.html
Indian Patents. 234605:METHOD FOR MANUFACTURING A STEEL STRIP OR SHEET CONSISTING MAINLY OF MN-AUSTENITE

Indian Patents

Recently Granted Patents

  Recently Published Patents

Title of Invention	METHOD FOR MANUFACTURING A STEEL STRIP OR SHEET CONSISTING MAINLY OF MN-AUSTENITE

Abstract	Method for manufacturing a steel strip (W) or sheet consisting predominantly of Mn austenite, -in which a steel is smelted which contains the following alloy constituents (in % by weight): 15,00- 24,00 %Cr, 5,00- 12,00 %Mn, 0,10- 0,60 %N, 0,01- 0,2 %C, max. 0,07 % P, max. 0,05 % S, max. 0,5 % Nb, max. 0,5 % V, max. 3,0 % Ni, max. 5,0 % Mo, max, 2,0 % Cu and 0.30-3.0 % Al and/or 0.50-3.00 % Si, wherein the total content of Al and Si does not exceed 3.00 %, and as a remainder iron and unavoidable impurities, and -in which the steel is cast to form a thin strip (D) with thickness of max. 10 mm in a casting gap formed between two rotating rollers (2,3) or rolls, wherein the rollers (2,3) or rolls are cooled intensively in such a way that the thin strip (D) in the casting gap (4) cools at a cooling rate of at least 200 K/s.	

Full Text	METHOD FOR MANUFACTURING A STEEL STRIP OR SHEET

CONSISTING MAINLY OF TO BE 

The invention relates to a method of manufacturing a

steel strip or sheet consisting mainly of Mn-austenite.

Steels suitable for manufacturing these products are

assigned to AISI 200 and bear the designation S20100 to

S24000. Steel materials of this type are distinguished

by a high strength which is conserved after welding even

in the region of the weld seam.

These good strength properties are achieved by

interstitial and substitutional mixed crystal hardening.

Carbon and nitrogen are particularly effective in this

respect. Higher carbon contents are avoided however

because of the undesirable carbide formation. Thus,

nitrogen is preferentially used for interstitial mixed

crystal hardening in steels of the type in question.

However, the production of steels having an elevated

nitrogen content is expensive in relation to the

alloying constituents or the apparatus required for the

production.

In a known method for producing steels having higher

nitrogen contents the melt is molten under the

application of a compressive load. The pressure acting

on the melt in this case is so far abov,e the nitrogen

partial pressure that the nitrogen in the appropriate

steel goes into solution. The advantage of this

procedure is that steels having higher nitrogen contents

can be produced without adding particular quantities of

other alloying elements. A disadvantage however is the

high expenditure on apparatus required for this.

An alternative method for dissolving the nitrogen by

applying a compressive load during melting involves

increasing the solubility of the melt itself. This can

be achieved by high contents of chromium and manganese.

A description of the properties of steels having

corresponding compositions compiled by M. du Toit can

currently be found on the internet at

"www.tecnet.co.za/mags/steel/featurel.htm". The known

steels can be melted and cast conventionally without

applying any compressive load, but not in continuous

casting. Casting of known steels thus incurs high costs.

A further increase in the strength of conventionally

castable steels of the type described previously can be

achieved by alloying with aluminium and/or silicon.

These two elements support the mixed crystal hardening

and thus lead to a further increase in strength.

Furthermore, the addition of aluminium and silicon can

influence the stacking fault energy which again

influences the deformation processes.

Thus, the addition of aluminium leads to an increase in

the stacking fault energy and favours deformation by

twinning. Silicon however, reduces the stacking fault

energy but favours deformation by martensite formation.

As a result of the combined addition of silicon and

aluminium the strengthening of the material during

deformation can thereby be specifically influenced. The

formation of martensite leads to high strengthening

whereas the strengthening is reduced by twinning.

The advantages of adding amounts of aluminium and

silicon to steels of the type in question are offset by

the disadvantage that they are ferrite formers and

favour primary ferritic solidification. The resulting

ferrite only has a low solubility for nitrogen.

Consequently the nitrogen is eliminated in the form of

gas bubbles during the solidification. In order to

achieve a high-strength austenitic steel whilst

retaining the increased nitrogen content however, the

austenite must thus be stabilised. In addition to

increasing the raw material costs, the further increased

manganese contents required for this give rise to

appreciable problems in the production of such high-

manganese steels in steelworks.

The problem for the invention is thus to provide a

method of manufacturing a steel consisting mainly of Mn-

austenite which can be manufactured economically and at

the same time exhibits increased strength compared with

the prior art.

The problem is solved by a method for manufacturing a

steel strip or sheet consisting mainly of Mn-austenite

in which a steel is melted which contains the following

alloying constituents (in wt. %):

max. 2.0 % Cu,

and iron and unavoidable impurities as the

remainder,

and in which the steel is cast into a thin strip having

a maximum thickness of 10 mm in a casting gap formed

between two rotating rollers or rolls, whereby the

rollers or rolls are cooled so intensively that the thin

strip in the casting gap is cooled at a cooling rate of

at least 200 K/s. The thickness of the thin strip is

preferably between 1 and 5 mm. Naturally, the details of

the steel composition used according to the invention

also include such alloys for which the content of these

alloying elements is zero for which only a maximum

permissible upper limit of the content is given.

According to further refinements of the invention, the

chromium content of the steel can be limited to 17.00 -

21.00 wt.% Cr, the manganese content can be limited to

8.00 - 12.00 wt.% Mn and/or the nitrogen content can be

limited to 0.40 - 0.60 wt.% N. In addition, contents of

Ni, Mo and/or Cu can be present in the steel.

The contents of the alloying elements contained in the

steel composition used according to the invention are

optimised in each case in terms of the action of these

elements. Thus, Cr, Mn, Mo, V, Nb and Al increase the

nitrogen solubility in the melt whereas Ni and Cu, being

austenite formers, and Si reduce the nitrogen

solubility. As mentioned, Si also acts as a mixed

crystal hardener. In addition, it is also used for grain

refinement and lowers the stacking fault energy.

Aluminium on the other hand increases the stacking fault

energy. Molybdenum also acts as a mixed crystal hardener

and improves the corrosion behaviour. Vanadium also has

a grain-refining action and enhances the strength. The

addition of Nb leads to an increase in strength by

precipitation hardening.

The invention makes use of the fundamentally known

technique of a strip casting plant where the steel is

cast in the casting gap formed between the rollers or

rolls of, for example, a double-roller casting

apparatus, and is cooled so intensively that there is a

shift from primary ferritic towards primary austenitic

solidification. This makes it possible to transfer the

nitrogen dissolved in the melt into the steel since the

austenite possesses a high solubility for nitrogen. Such

intensive cooling is only made possible by casting a

thin strip in a casting gap whose walls formed by the

casting rolls or rollers move essentially at the same

speed as the cast strip so that a continuous intensive

heat exchange is ensured between the walls (casting

roll/roller) and the cast steel in the casting gap.

The intensive cooling taking place at a high cooling

rate ensures that nitrogen gas bubbles possibly forming

in the solidifying melt remain small and the pressure

directed towards them is high. This prevents any

nitrogen outgassing in the course of the solidification.

In addition, such an escape of nitrogen is also

suppressed by the high ferrostatic pressure which occurs

as a result of the large height of the melt pool in the

casting gap. In this way it is ensured that the pressure

PN in any forming nitrogen gas bubbles is always lower

than the sum of the ambient pressure PA, the ferrostatic

pressure PF and twice the surface tension a of the gas

bubbles relative to the bubble radius r (i.e. PN
+ 2σ/r).

The rapid solidification of the cast strip during strip

casting thus offers great freedom in terms of the choice

of steel composition especially in connection with

steels of the type used according to the invention. As

explained, as a result of the rapid solidification

larger quantities of nitrogen can be dissolved. Alloying

elements which improve the material properties can thus

be added in larger quantities than in the conventional

method of manufacture without regard to their possible

negative influence on the nitrogen solubility. For

example, if the steel contains higher quantities of Si,

the risk of nitrogen outgassing present in conventional

manufacture as a result of the slow solidification and

the associated increased ferrite formation is eliminated

in the method according to the invention. Also in the

case of increased Al contents the formation of A1N which

occurs during slower cooling is avoided by the rapid

cooling provided according to the invention. Thus,

without regard to the harmful influences caused by slow

cooling, the invention allows the deformation mechanism

of each alloy used to be specifically adjusted by a

suitable choice of Al and Si content so that an end

product having optimised properties is obtained.

The cost advantage achieved by the invention in the

processing of steels of the type used according to the

invention which are inherently difficult to deform is

quite considerable. This applies both to those steels

containing up to 7.5 wt.% Mn which can be cast by

conventional continuous casting and also to those

containing more than 7.5 wt.% Mn which conventionally

can only be cast by block casting and then rolled to the

desired end thickness by several passes with reheating

if necessary.

At the present time hot strip made of continuously

castable alloy can only be manufactured with minimum

thicknesses of 3.5 mm in a conventional hot wide-strip

mill. The production of cold strip having target

thicknesses of 0.8 - 1.2 mm is only feasible by

intermediate annealing. In the method involving strip

casting according to the invention intermediate

annealing is no longer necessary however because of the

smaller thickness of the hot strip obtained. Since a

thin strip having final thicknesses between 1 and 3 mm

can be produced by the strip casting provided by the

invention, in many cases it is also possible to adjust

the final thickness of the strip produced so that cold

rolling can be dispensed with completely. In this way

the problems caused by the low deformability of Mn-

austenites in the conventional method of manufacture can

be avoided.

The method according to the invention can be used to

produce steel strip and sheet having particularly high

nitrogen contents of 0.4 to 0.6 wt.% and alloyed with up

to 3 % aluminium and/or silicon without the steel

production needing to take place under excess pressure

or particularly high manganese contents being required.

The steel products thus produced possess a fine-grained

isotropic structure with slight macro-segregation or a

small number of coarse inclusions. As a result of their

Al and/or Si content, these products also exhibit an

enhanced strength and ductility compared with the prior

art. For a steel strip or sheet produced according to

the invention the strengthening and thus the energy

absorption during deformation can be specifically

adjusted by the choice of alloy.

Casting of the thin strip preferably takes place in a

protective gas atmosphere. As a result of casting in a

protective gas atmosphere it is easy to produce a thin

strip having a modified surface whose degree of

oxidation can be specifically influenced. In this way

scale formation can be avoided.

The strip thus produced can then be hot-rolled "in-line"

in a roll stand without the risk of the rollers

sticking. It is particularly advantageous in this

respect if the thin strip is heated to an initial

rolling temperature before hot rolling. As a result of

this increase in temperature, higher degrees of

deformation can be achieved during hot rolling.

By subjecting the hot strip to heat treatment after the

hot rolling its structure can be specifically optimised.

The heat treatment can comprise annealing followed by

controlled cooling.

As a result of its spectrum of properties, steel sheet

produced according to the invention is especially

suitable for the manufacture of automobile-body sheet

metal parts, stiffening structural components used

particularly in general vehicle building and especially

in automobile building, landing-gear or chassis parts,

vehicle wheels and fuel tanks. In all these applications

the especially good strength properties of the steel

sheet produced by the method according to the invention

have an advantageous effect. In addition, the good

corrosion resistance of the steel sheet and strip

according to the invention is advantageous in such

applications where they come in contact with aggressive

media, such as fuels for example.

The invention is subsequently explained in greater

detail with reference to accompanying drawing showing an example of

embodiment.

The figure shows a schematic diagram of a strip casting

plant 1. In this plant for example, a steel is processed

which in addition to the usual unavoidable impurities

contains (in wt.%) 0.08 % C, 0.5 % Si, 10 % Mn, 19 % Cr,

0.5 % N, 0.3 % Al and the remainder is iron.

The strip casting plant 1 comprises a double-roller

casting apparatus called a "double roller" of which the

rollers 2, 3 each rotating in opposite directions about

an axis of rotation are shown in the figure. Between the

rollers 2, 3 there is formed a casting gap 4 which is

continuously filled with melt so that a melt pool S

forms above the casting gap 4.

The rollers 2, 3 are intensively cooled during the

casting process by cooling devices not shown so that the

melt entering the casting gap 4 solidifies primarily

austenitically at cooling rates higher than 200 K/s and

leaves the casting gap 4 as a thin strip D having a

thickness of 1 to 5 mm. The thin strip D thus produced

then passes through a furnace 5 in which it is heated to

an initial rolling temperature.

Both the double-roller casting device with the rollers

2, 3 and the furnace 5 are accommodated in a housing 6

which contains a protective gas atmosphere. As a result

of casting the thin strip D and re-heating it in the

furnace 5 in a protective gas atmosphere the formation

of scale on the surface of the thin strip D is largely

avoided.

The thin strip D heated to the initial rolling

temperature enter a roll mill 7 in which it is hot-

rolled to a final size. As a result of the high initial

rolling temperature high degrees of deformation are

possible. The hot strip W rolled from the thin strip D

entering the roll mill essentially scale-free exhibits a

particularly high-quality surface after the hot rolling.

After the hot rolling in the roll mill 7 the hot strip W

is annealed in a continuous annealing furnace 8 and then

cooled in a controlled fashion under a cooling device 9

in order to specifically improve its structure. The hot

strip W thus heat-treated is then coiled to form a coil

10.

Steel strip produced in the manner described previously

exhibits particularly high strength accompanied by good

deformability and equally good energy absorption

capacity compared with steel strips having the

convention composition and produced by conventional

methods as a result of the high nitrogen content

achieved by the rapid cooling between the rollers 2, 3

of the double-roller casting apparatus.

The following table compares the superior strength

values of the hot strip W produced in the casting roller

plant 1 according to the invention with the strength

values of Mn austenite steels produced conventionally by

continuous casting.

SYMBOLS

1	Casting roller plant

2, 3 Rollers

4	Casting gap

5	Furnace

6	Housing

7	Roll mill

8	Continuous annealing furnace

9	Cooling device

10	Reel

D	Thin strip

W	Hot strip

S	Melt pool

-12-

WE CLAIM:

1. Method for manufacturing a steel strip (W) or sheet consisting

predominantly of Mn austenite, -in which a steel is smelted which contains

the following alloy constituents (in % by weight):

15,00-	24,00 % Cr,

5,00-	12,00 %Mn,

0,10-	0,60 %N,

0,01-	0,2 %C,

max.	0,07 % P,

max.	0,05 % S,

max.	0,5 % Nb,

max.	0,5 % V,

max.	3,0 % Ni,

max.	5,0 % Mo,

max,	2,0 % Cu

and

0.30-3.0 % Al and/or 0.50-3.00 % Si, wherein the total content of Al and Si does

not exceed 3.00 %, and as a remainder iron and unavoidable impurities,

and

-in which the steel is cast to form a thin strip (D) with thickness of max. 10 mm

in a casting gap formed between two rotating rollers (2,3) or rolls, wherein the

rollers (2,3) or rolls are cooled intensively in such a way that the thin strip (D) in

the casting gap (4) cools at a cooling rate of at least 200 K/s.

2	Method as claimed in claim 1, wherein the thickness of the thin strip (D) is

1 to 5 mm.

3	Method as claimed in claim one of the preceding claims, wherein the steel

contains 17.00 -21.00 % by weight Cr.

4	Method as claimed in claim one of the preceding claims, wherein the steel

contains 8.00 -12.00 % by weight Mn.

5	Method as claimed in claim one of the preceding claims, wherein the steel

contains 0.40 -0.60 % by weight N.

6	Method as claimed in claim one of the preceding claims, wherein the steel

additionally contains Ni, Mo and / or Cu.

7	Method as claimed in claim one of the preceding claims, wherein the

casting of the thin strip (D) takes place in a protective gas atmosphere.

8	Method as claimed in claim one of the preceding claims, wherein following

the casting, the thin strip (D) is continuously hot-rolled to give a hot-rolled

strip (W).

9	Method as claimed in claim 8, wherein before hot rolling the thin strip (D)

is heated to an initial rolling temperature.

10	Method as claimed in claim 9, wherein the heating takes place under

protective gas.

11	Method as claimed in claim to one of Claims 8 to 10, wherein after hot

rolling the hot-rolled strip (W) is subjected to a heat treatment.

Method for manufacturing a steel strip (W) or sheet consisting predominantly

of Mn austenite, -in which a steel is smelted which contains the following

alloy constituents (in % by weight):

15,00- 24,00 %Cr,

5,00- 12,00 %Mn,

0,10- 0,60 %N,

0,01- 0,2 %C,

max. 0,07 % P,

max. 0,05 % S,

max. 0,5 % Nb,

max. 0,5 % V,

max. 3,0 % Ni,

max. 5,0 % Mo,

max, 2,0 % Cu

and

0.30-3.0 % Al and/or 0.50-3.00 % Si, wherein the total content of Al and Si does

not exceed 3.00 %, and as a remainder iron and unavoidable impurities, and -in

which the steel is cast to form a thin strip (D) with thickness of max. 10 mm in a

casting gap formed between two rotating rollers (2,3) or rolls, wherein the rollers

(2,3) or rolls are cooled intensively in such a way that the thin strip (D) in the

casting gap (4) cools at a cooling rate of at least 200 K/s.	

Documents:

				313-kolnp-2003-granted-abstract.pdf

				313-kolnp-2003-granted-claims.pdf

				313-kolnp-2003-granted-correspondence.pdf

				313-kolnp-2003-granted-description (complete).pdf

				313-kolnp-2003-granted-drawings.pdf

				313-kolnp-2003-granted-examination report.pdf

				313-kolnp-2003-granted-form 1.pdf

				313-kolnp-2003-granted-form 18.pdf

				313-kolnp-2003-granted-form 2.pdf

				313-kolnp-2003-granted-form 26.pdf

				313-kolnp-2003-granted-form 3.pdf

				313-kolnp-2003-granted-form 5.pdf

				313-kolnp-2003-granted-reply to examination report.pdf

				313-kolnp-2003-granted-specification.pdf

« Previous Patent

Next Patent »

Patent Number	234605	

Indian Patent Application Number	313/KOLNP/2003	

PG Journal Number	24/2009	

Publication Date	12-Jun-2009	

Grant Date	09-Jun-2009	

Date of Filing	13-Mar-2003	

Name of Patentee	THYSSENKRUPP NIROSTA GMBH	

Applicant Address	OBERSCHLESLESLENSTRASSE 16, 47807 KREFELD	

Inventors:

#	Inventor's Name	Inventor's Address	

1	BRUCKNER GABRIELE	WILHELMSTRASSE 2A, D-45219 ESSON	

2	KRAUTSCHICK HANS-JOACHIM	UNTENPILGHAUSEN 35 D-42657 SOLINGEN	

3	SCHLUMP WOLFGANG	UNTERE FUHR-24, D-45136 ESSEN	

4	SCHLUMP WOLFGANG	UNTERE FUHR-24, D-45136 ESSEN	

5	BRUCKNER GABRIELE	WILHELMSTRASSE 2A, D-45219 ESSON	

6	KRAUTSCHICK HANS-JOACHIM	UNTENPILGHAUSEN 35 D-42657 SOLINGEN	

PCT International Classification Number	C22C 38/38, 58	

PCT International Application Number	PCT/2001/10645	

PCT International Filing date	2001-09-14	

PCT Conventions:

#	PCT Application Number	Date of Convention	Priority Country	

1	1046181	2001-09-14	Germany	

© All Indian Patents, 2013-2021.

  Patent data available in the public domain from Indian Patents Office, Department of Industrial Policy and Promotions, Ministry of Commerce and Industry, Government of India.
