Repository: anandvc/allindianpatents

File: patents/234643-a-process-for-polymerizing-at-least-one-olefinic-monomer-in-a-loop-reactor.html
Indian Patents. 234643:A PROCESS FOR POLYMERIZING AT LEAST ONE OLEFINIC MONOMER IN A LOOP REACTOR

Indian Patents

Recently Granted Patents

  Recently Published Patents

Title of Invention	A PROCESS FOR POLYMERIZING AT LEAST ONE OLEFINIC MONOMER IN A LOOP REACTOR

Abstract	Process for polymerizing at least one olefinic monomer in a loop reactor at from 20 to 150 DEG C, but below the melting point of the polymer to be formed, and a pressure of from 5 to 100 bar, where the polymer formed is present in a suspension in a liquid or supercritical suspension medium and this suspension is circulated by means of an axial pump, wherein the loop reactor comprises a cyclic reactor tube whose diameter varies by at least 10%, based on the predominant reactor tube diameter, and in which there is at least one widening and narrowing in a region other than that of the axial pump.	

Full Text	 

LOOP  REACTOR  WITH VARYING DIAMETER  FOR  OLEFIN  POLYMERIZATION

The present invention relates to a process for polymerizing at least one olefinic monomer in a loop reactor at from 20 to 150°C, but below the melting point of the polymer to be formed, and a pressure of from 5 to 100 bar, where the polymer formed is present in a suspension in a liquid or supercritical suspension medium and this suspension is circulated by means of an axial pump.

The present invention further provides a loop reactor for the polymerisation of olefinic monomers which comprises a cyclic reactor tube and an axial pump, particularly an impeller pump for conveying the polymerization mixture.

Suspension polymerization - processes for polymerizing olefins have been known for a long time. A suspension polymerization in which the polymerization is carried out in a loop reactor has been found to be particularly useful for the polymerization of ethylene in particular, usually together with further comonomers. In such loop reactors, the polymerization mixture is pumped continuously through a cyclic reactor tube. The pumped circulation firstly achieves continual mixing of the reaction mixture, and also distributes the catalyst metered in and the feed monomers in the reaction mixture. Secondly, the pumped circulation prevents sedimentation of the suspended polymer. The removal of the heat of reaction via the reactor wall is also promoted by the pumped circulation.

The polymer is generally discharged from the loop reactor in a discontinuous fashion in sedimentation

legs. These sedimentation legs are proj ecticr.s which branch off  vertically from  the  lower part  of  the

reactor tube and in which the polymer particles can settle. After sedimentation of the polymer has reached a particular point, a valve at the lower end of the sedimentation legs is opened briefly and the polymer which has settled is discharged discontinuously.

Since loop reactors have been used for production purposes for many years, numerous efforts have been made to improve the economics of these reactors and the polymerization processes carried out therein. An increase in the space-time yield of the process is particularly desirable. The space-time yield is, in particular, limited by removal of the heat of reaction via the reactor wall and" by the polymer content of the reaction suspension. An increase in the proportion of solids in the reactor will, in particular, make discharge of the polymer more effective and increase the mean residence time of the polymer in the reactor.

US-A-6,239,235 describes a polymerization process in a loop reactor, in which an increase in the average proportion of solids in the reactor is achieved by means of a continuous discharge system. This continuous discharge system was able to achieve an average proportion of solids in the reactor of 53% by weight, whereas the conventional discontinuous discharge achieved an average solids concentration of only 45% by weight. In accordance with conventional teachings, the document makes no reference to a varying reactor diameter; in contrast, disturbance-free flow is said to be achieved by means of gentle curves. Only in the region of the impeller pump does there seem to be," apparently for reasons of impeller construction, a short widening of the reaction tube diameter. The process described in this document, too, leaves something to be desired in respect of the solids concentration in the reactor. The document also confirms the prevailing view that it is generally not

possible to achieve polymer solids concentrations of more than 37-40 percent by weight in suspension polymerization processes.

It is an object of the present invention to find a process for polymerizing olefinic monomers in a loop reactor, which process makes higher solids concentration in the reactor and higher space-time yields possible.

We have found that this object is achieved by the process described at the outset when • the loop reactor used comprises a cyclic reactor tube whose diameter varies by at least 10%, based on the predominant reactor tube diameter, and in whi-ch there is at least one widening and narrowing in a region other than that* of the axial pump.

In addition, we have found a process for polymerizing at least one olefinic monomer in a loop reactor at from 2 0 to 150°C, but below the melting point of the polymer to be formed, and a pressure of from 5 to 100 bar, wherein the polymerization is carried out at an average solids concentration in the reactor of more than 53% by weight, based on the total mass of the contents of the reactor.

The achievable solids concentration can depend on whether product discharge is continuous or discontinuous. We have accordingly found a process for polymerizing at least one olefinic monomer in a loop reactor at from 20 to 150°C, but below the melting point of the polymer to be formed, and a pressure of from 5 to 100 bar, wherein the polymerization is carried out at an average solids concentration in the reactor of more than 53% by weight, based on the total mass of the contents of the reactor, in the case of continuous product discharge and at an average solids

concentration in the reactor of more than 45% by weight, based on the total mass of the contents of the reactor, in the case of discontinuous product discharge.

Furthermore, we have found a novel loop reactor for the polymerization of olefinic monomers which comprises a cyclic reactor tube and an axial pump, preferably an impeller pump for conveying the polymerization mixture, wherein the diameter of the cyclic reactor tube varies by at least 10%, based on the predominant reactor tube diameter, and there is at least one widening and narrowing in a region other than that of the axial pump.

The process of the present invention is suitable for polymerizing various olefinic monomers, in particular for polymerizing ethylene, propylene and 1-butene or mixtures of these monomers. It is also possible to use additional monomers as comonomers, e.g. further a-olefins such B.S 1-pentene, 1-hexene, 1-octene or 1-decene.

Particular preference is given to a process in which ethylene is used as monomer and at least one α-olefin having from 3 to 8 carbon atoms, preferably 1-butene, 1 -hexene or 1 -octene, is used as comonomer. The amount of comonomer depends on the incorporation behavior of the particular catalyst in respect of the■comonomer and on the desired density of the copolymer. The more comonomer incorporated into the polymer, the lower the density of the copolymer will be. ' A person skilled in the art can readily set the monomer: comonomer ratio on the basis of these considerations.

If the catalyst permits, vinylaromatic comonomers such as styrene or polar comonomers such as vinyl acetate, vinyl alcohols, acrylic acid or acrylic esters can also

be polymerized. Cyclic monomers such as norbornene and dienes such as butadiene, 1,5-hexadiene or 1,7-octadiene are also possible as comonomers.

The polymerization process of the present invention can advantageously be carried out at from 20 to 150DC, preferably from 50 to 1IO°C, with an upper limit being imposed on the reaction temperature by the melting point of the polymer to be formed.

The reaction pressure is usually in the range from 5 to 100 bar, preferably from 10 to SO bar. Low pressures are generally associated with low space-time yields, while higher pressures require an increased  capital investment and lead to higher energy costs for compression. In general, a reaction pressure in the range from 2 0 to 50 bar represents a good compromise between apparatus cost and reaction yield. When supercritical suspension media such as supercritical propane are employed, a higher pressure above the critical pressure can be appropriate from a technical point of view.

Suitable suspension media for the process of the present invention are all • media which, are generally known for use in loop reactors. The suspension medium should be inert and be liquid or supercritical under the reaction conditions and should have a boiling point which differs significantly from those of the monomers and comonomers used in order to make it possible to recover the starting materials from the product mixture by distillation. Examples of customary suspension media a.re isobutane, butane, propane, isopentane, pentane and hexane.

An important feature of the process of the present

invention is that it allows polymerization at high ethylene concentrations. High proportions of solids in

the reactor, in the present context also referred to simply as "reactor density", result in the proportion of the suspension medium in the reactor being correspondingly lower. In general, the smaller volume of the suspension medium results in the amount of ethylene in the reactor also being lower, which leads to reduced polymer formation. In contrast, the process of the present invention makes it possible to increase the ethylene concentration in the suspension medium and thus achieve higher polymer formation and a higher polymerization rate even at high reactor densities.

In a preferred -embodiment of the process of	the present

invention, the polymerization is therefore	carried out

at an ethylene concentration of at least 10	mol%, based

on the suspension medium.

Thus, ethylene concentrations of 15 mol% and even 17 mol%, based on the suspension medium, were achieved in the process of the present invention.

In this - context, the term ^suspension medium" refers not simply to the suspension "medium used, e.g. isobutane, but to the mixture of this suspension medium with the monomers dissolved therein. The ethylene concentration can be determined easily 'by gas-chromatographic analysis of the suspension medium.

As mentioned at the outset, the technology of loop reactors has been known for a long time. In general, these reactors consist essentially of a cyclic reactor tube having one or more ascending and one or more descending segments which are surrounded by cooling jackets for removing the heat of reaction and also horizontal tube sections which connect the vertical segments. The lower tube section usually accommodates the axial pump, particularly the impeller pump, the feed  facilities  for  catalyst  and  monomer  and  the

discharge device, i.e. generally the sedimentation legs. However, the reactor can also have more than two vertical tube sections, so that a meandering arrangement is obtained.

The present invention makes it possible to carry out a suspension polymerization process in a loop reactor at solids concentrations of more than 53% by weight, based on the total mass of the contents of the reactor, and thus increase the production capacity of the loop reactor. These high solids concentrations can be achieved by various means.

In one embodiment of the present invention, the high solids concentration is achieved by the diameter of the cyclic reactor tube being varied by more than 10%, based on the predominant reactor tube diameter. A widening of the reactor tube in the region of the axial pump necessitated by the construction should not be taken into consideration here, since such a widening serves primarily to accommodate the pump in the reaction tube and highly turbulent flow prevails in this region in any case. Rather, the invention is based on the observation that, contrary to prevailing opinion, deliberate nonuniform flow of the polymerisation mixture in the region of the reaction tube even outside the region of the . axial pump, particularly if an impeller pump is used, makes it possible to increase the solids concentration in the reactor. This effect appears, without wishing to be tied to this hypothesis, to be based on more effective mixing of the heterogeneous reaction mixture. In particular, the monomer fed in, e.g. ethylene, is apparently dispersed more quickly in the reaction mixture, is dissolved more quickly in the suspension medium and is available to a greater degree for the polymerization. The removal of the heat of reaction also appears to -be aided, since the disturbance of the

flow increases motion perpendicular to the flow direction, i.e. in the direction of the cooled reactor wall, which occurs to only a very limited extent in the case of uniform plug flow.

To be able to influence the flow conditions in this desired way, the reaction tube diameter should be varied to a particular degree. The diameter of the tube should vary by at least 10%, based' on the predominant diameter of the reactor tube. For the present purposes, the predominant diameter of the reactor tube is the tube diameter which is constant over the longest stretch of the reactor tube. The tube diameter should preferably vary by at least 2 0%, even better by at least 3 0% and very particularly preferably by at least 50%.

The conical widening of the reactor tube diameter in the flow direction should have a cone angle of about 0.5-10°, preferably 0.5-1.5°, and the cone angle at the narrowing of the tube diameter down Lo the predominant tube diameter should be about 0.5-10°, preferably 1-3°.

The length of the sections having a widened tube diameter is preferably from 2 to 3 0 times the predominant tube diameter, particularly preferably from 5 to 15 times this tube diameter.

In a preferred embodiment of the process of the present invent i on, there is also an addi t i onal widening and narrowing of the reaction tube in the region of the axial pump. As mentioned above, such widenings necessitated by the construction are already known. The effect of these ' widenings in accordance with the present invention can, however, be increased by making the widening greater and possibly also extending it over a longer section of the tube than is required by the construction.

The effect of the present invention in .terms of enabling the solids concentration in the reactor to be increased appears to be based, inter alia, on better mixing of the monomer in the reaction mixture. It has been found that this inventive effect can be increased by feeding the monomer, i-. e. for example ethylene, in at various points along the reaction tube. An advantageous embodiment of the process of the present invention therefore comprises feeding at least one olefinic monomer in at at least 2 points along the reactor tube. It has- been found to be advantageous for the monomer to be fed in at, for example, 3 or 4 points along the reactor tube. These feed points can be provided uniformly along the reactor tube, and it is advantageous, for the feed points to be located in each case upstream of the widenings of the tube, but not in the region of the last vertical segment before the product discharge region. -

To further increase the solids concentration in the reactor in a preferred embodyment of the present invention the reactor may have one or more by-pass lines connecting two points of the main loop by an alternate route having a different transit time than that of the main route and/or a modifies axial pump with internal recirculation and/or a mixing element that improves the homogeneity of the circulation slurry, as described in WO 04/26463.

It is known from US -A- 6,239,-235 that a continuous discharge system can also be useful for increasing the solids concentration in the reactor. This measure .can be combined with the process of the present invention. Accordingly, the present invention also provides a process as described above in which the polymer formed is discharged continuouslv from the reactor.

The high solids concentration in the reactor which is sought according to the present invention can, as indicated above, .be achieved by the abovementioned means. Particular preference is given to a process in which the polymerization is carried out at an average solids concentration in the reactor of more than 53% by weight, based on the total mass of the contents of the reactor. This solids concentration is preferably above 55% by weight, more preferably above 58% by weight and particularly preferably above 60% by weight. As shown in the examples, solids concentrations of more than 62% by weight can be achieved. . For the present purposes, the average solids concentration is then the solids concentration in the reaction tube. Even higher solids concentrations can be observed in the discharge system, whether continuous or discontinuous, due to sedimentation.

The high solids concentrations can be achieved by the measures provided by the present invention even without continuous discharge of the polymer product. One variant of the process of the present invention therefore comprises discharging the polymer formed from the reactor in a'discontinuous fashion and carrying out the polymerisation at an average solids concentration in the reactor of more than 45% by weight, based on the total mass of the contents of the reactor. Under these conditions, the solids concentration in the reactor is preferably above 5 0% by weight, particularly preferably above 55% by weight.

The process of the present invention can be operated as a single-stage process, but can also be carried out as a multistage cascade process by combining it with further polymerisation reactors. One embodiment of the process of the present invention is therefore a process for polymerising at least one olefinic monomer in a loop reactor, wherein the polymerization in this loop

reactor is preceded or followed by at least one further polymerization step in a loop reactor or a gas-phase reactor. Such cascade processes, albeit without the specific features of the present invention, are described, for example, in EP-A-517 8 68 and US-A-6 355 741.

Apart from the above-described disturbance of the suspension flow in the reaction tube, the reactor density can also be influenced by other measures, for example by selection  of a particularly suitable catalyst.

Catalysts suitable for use in the process of the present invention are in principle all catalysts which are also used otherwise in ' loop reactors, i.e. , for example, chromium catalysts of the Phillips type, Ziegler catalysts, Ziegler-Natta catalysts or single-site catalysts such as metallocene catalysts. Phillips catalysts have become particularly widespread in loop reactors, and can also be used particularly advantageously in the process of the present invention.-Among these catalysts, particular preference is given to those described in the patent applications WO-01/18069, WO-01/17675, WO-01/17676 and WO-Ol/90204.

The invention also provides a loop reactor for the polymerization of olefinic monomers which comprises a cyclic reactor tube and an axial pump, particullarly an impeller pump for conveying the polymerization mixture, wherein the diameter of the cyclic reactor tube varies by at least 10%, based on the predominant reactor tube diameter, and there is at least one widening ' and narrowing in a region other than that of the axial pump. Particular preference is in turn given to a loop reactor in which facilities for feeding monomers into the reactor tube are located at at least 2 ooints.

Figure 1 illustrates the elements of the reactor of the present invention. The figure shows a reactor according to the present invention having two ascending (1) and two descending . segments (2) which are joined to one another by bends. Ethylene is fed via the lines (3) to the suspension medium inlets (4) and thus enters the reactor, in the present case at two points. The polymeric product settles in the sedimentation legs (5) and is from there discharged discontinuously from the reactor. The reaction suspension is circulated and mixed by the impeller (6) . The regions (7) indicate regions having a widened tube diameter, and region (8) indicates a region having the predominant tube diameter.

Example

The preparation of the catalyst .up to the activation step was  carried  out  by the  method  described  in WO 01/90204. Activation was then carried out at 650°C in the .presence of air in a fluidized activator Fluoride doping was carried out by use of a mixture of the catalyst precursor with 2.5% by weight of ammonium hexafluorosilicate (resulted in a fluoride content of about 1% . by weight, "based on the total mass of "the catalyst)  in  the  activation.  For  activation,  this mixture was heated to 350 °C over a period of 1 hour, maintained at this temperature for 1 hour, subsequently heated to the desired activation temperature of 650°C, maintained  at  this  temperature  for  2  hours  and subsequently cooled,  with cooling below 350°C being carried out under N2.

Polymerization:

Ethylene was copolymerized with 1-hexene at .104°C and a

pressure of 3 9 bar using the above-described catalyst in a loop reactor having a reactor volume of 0.18 m3

and the geometry shown in Figure 1. Ethyl ene was fed into the reactor at two points, one shortly before the impeller. Isobutane was used as suspension medium. The isobutane was fed into the reactor at 6 points, including in the region o.f the impeller pump shaft and the place where the catalyst was introduced. The impeller pump was operated at 1700-1900 revolutions per minute. The product was discharged discontinuously via customary sedimentation legs. Polymerizations were carried, out at slightly different ethylene/isobutane ratios, but the resulting product always had a density of about 0.949 g/ccm and a high-load melt index (21.6/190) of about 6.0. A reactor density of above 62% by weight, based on the total mass of the contents of the reactor, was achieved.

We claim:

1.	A process for polymerizing at least one olefinic monomer selected from the group

comprising ethylene, propylene, 1-butene in a loop reactor in the presence of a

polymerization catalyst at from 20 to 150°C, but below the melting point of the polymer to

be formed, and a pressure of from 5 to 100 bar, where the polymer formed is present in a

suspension in a liquid or supercritical suspension medium and this suspension is circulated

by means of an axial pump, wherein the loop reactor comprises a cyclic reactor tube whose

diameter varies by at least 10%t based on the predominant reactor tube diameter, and in

which there is at least one widening and narrowing in a region other than that of the axial

pump.

2.	A polymerization process as claimed in claim 1, wherein the polymerization is carried out at

an average solids concentration in the reactor of more than 53% by weight, based on the

total mass of the contents of the reactor, in the case of continuous product discharge and at

an average solids concentration in the reactor of more than 45% by weight, based on the

total mass of the contents of the reactor, in the case of discontinuous product discharge.

3.	A process as claimed in claim 1 or 2, wherein there is an additional widening and narrowing

of the reactor tube in the region of the axial pump.

4.	A process as claimed in any of the preceding claims, wherein ethylene is used as monomer

and at least one D-olefin having from 3 to 8 carbon atoms is used as comonomer.

5.	A process as claimed in any of the preceding claims, wherein at least one olefinic monomer

is fed in at at least 2 points along the reactor tube.

6.	A process as claimed in any of the preceding claims, wherein the polymer formed is

discharged continuously from the reactor.

7.	A process as claimed in any of the preceding claims, wherein the polymerization is carried

out at an ethylene concentration of at least 10 mol%t based on the suspension medium.

8.	A process for polymerizing at least one olefinic monomer in a loop reactor as claimed in

any of the preceding claims, wherein the polymerization in this loop reactor is preceded or

followed by at least one further polymerization step in a loop reactor or a gas-phase

reactor.

9.	A loop reactor for the polymerization of olefinic monomers which comprises a cyclic reactor

tube and an axial pump for conveying the polymerization mixture, wherein the diameter of

the cyclic reactor tube varies by at least 10%, based on the predominant reactor tube

diameter, and there is at least one widening and narrowing in a region other than that of the

axial pump.

10.	A loop reactor as claimed in claim 9r wherein facilities for feeding monomers into the

reactor tube are located at at least 2 points.

Documents:

				1005-chenp-2006 complete specification as granted.pdf

				1005-chenp-2006 drawings.pdf

				1005-chenp-2006- pct.pdf

				1005-chenp-2006-abstract.pdf

				1005-chenp-2006-claims.pdf

				1005-chenp-2006-correspondnece-others.pdf

				1005-chenp-2006-description(complete).pdf

				1005-chenp-2006-drawings.pdf

				1005-chenp-2006-form 1.pdf

				1005-chenp-2006-form 26.pdf

				1005-chenp-2006-form 3.pdf

				1005-chenp-2006-form 5.pdf

« Previous Patent

Next Patent »

Patent Number	234643	

Indian Patent Application Number	1005/CHENP/2006	

PG Journal Number	29/2009	

Publication Date	17-Jul-2009	

Grant Date	10-Jun-2009	

Date of Filing	24-Mar-2006	

Name of Patentee	BASELL POLYOLEFINE GmbH	

Applicant Address	50389 WESSELING,	

Inventors:

#	Inventor's Name	Inventor's Address	

1	GSELLA, Wolfgang	BERGSTRASSE 34, 50999 Koln,	

2	WULFF-DORING, Joachim	Hanns-Fey-Str. 4, D-67227 Frankenthal,	

3	MIHAN, Shahram	Am Eichwald 18, D-65812 Bad Soden,	

4	KOLLE, Peter	Kirschblutenweg 7, D-50996 Koln-Rodenkirchen,	

PCT International Classification Number	B01J19/18,C08F2/01	

PCT International Application Number	PCT/EP2004/010375	

PCT International Filing date	2004-09-16	

PCT Conventions:

#	PCT Application Number	Date of Convention	Priority Country	

1	60/529,037	2003-12-12	U.S.A.	

2	103 44 500.5	2003-09-24	U.S.A.	

© All Indian Patents, 2013-2021.

  Patent data available in the public domain from Indian Patents Office, Department of Industrial Policy and Promotions, Ministry of Commerce and Industry, Government of India.

File: patents/234650-an-odsorbent-comprising-activated-alumina.html
Indian Patents. 234650:AN ODSORBENT COMPRISING ACTIVATED ALUMINA

Indian Patents

Recently Granted Patents

  Recently Published Patents

Title of Invention	AN ODSORBENT COMPRISING ACTIVATED ALUMINA

Abstract	This invention relates to an adsorbent comprising activated alumina and a salt of a member selected from the group consisting of an alkali metals, an alkaline earch metals and an ammonium ion, said adsorbent provided by a process comprising the steps of : activating aluminum hydrate to provide activated alumina powder; mixing the activated alumina powder with the salt to produce a mixture for pelletizing; pelletizing the mixture to produce pellets; aging the pellets to produce aged pellets; and reactivating the aged pellets to produce the adsorbent, wherein the process is conducted without an aqueous impregnation of promoter solids. This invention also relates to a process or preparing the said adsorbent.	

Full Text	 

TITLE OF THE INVENTION: CO-FORMED BASE-TREATED ALUMINAS FOR WATER AND CO2 REMOVAL

BACKGROUND OF THE INVENTION

[0001] The present invention pertains to alumina adsorbents for removing at least water and carbon dioxide from a fluid.

[0002] In the pre-purification of air, it is desirable to remove ambient water and CO2 prior to cryogenic distillation. Since water and CO2 form solids at liquid air temperatures, these trace air impurities must be removed to avoid plugging in the distillation system. [0003] Alumina is typically used as a desiccant in air pre-purification systems. Alumina has several advantages in this application including (1) low cost, (2) high volumetric water capacity, (3) simultaneous water and CO2 adsorption and (4) easy desorption of water.

[0004] It has been found that if alumina is treated with basic salts, its CO2 capacity can be increased. U.S. Pat. Nos. 5,656,064 (Golden et al.) and 6,125,655 (Millet et al.), for example, teach applying the basic salt to the alumina by an aqueous impregnation technique. Although this technique improves the CO2 capacity of the alumina, the present inventors are aware of the following drawbacks associated with the technique. Firstly, the impregnation technique deposits salts in the pore structure of the alumina. This lowers the alumina surface area, which in turn lowers its water capacity. Secondly, the impregnation technique requires additional processing steps (e.g., impregnation followed by activation), which add to the complexity of manufacturing the material and increases its cost.

[0005] The formation of alumina/salt composite adsorbents by adding basic salts during the pelletizing process has been previously described. For example, U.S. Pat. No. 5,935,894 (Kanazirev) describes a method for preparing an alumina-based catalyst

06601 USA

or adsorbent by contacting activated alumina powder with an aqueous solution of at least

two different alkali metals, wherein at least one of the alkali metals is derived from a

carboxylic acid alkali metal salt.  During the activation process, the organic anion is

decomposed, leaving a metal oxide.  These materials are said to show improved CO2

capacity over materials produced with just one alkali metal.

[0006]  In addition to their use in air pre-purification processes, composite aluminas are

known to be useful as adsorbents in other separation processes.

[0007]  For example, U.S. Patent No. 5,427,995 to Ziebarth et al. discloses an alumina

adsorbent for adsorbing NOx and SOx from waste gases. The adsorbent is prepared by

adding an alumina stabilizing agent (e.g., silica, rare earths, titania, zirconia and alkaline

earths) to precipitated alumina, forming a slurry, milling and spray drying the slurry to

form stabilized spheroidal alumina particles, and impregnating the particles with an alkali

metal or alkaline earth metal to form the stabilized adsorbent.

[0008]  U.S. Patent No. 5,316,998 to Lee et al. discloses an HCI adsorbent, methods of

making and using the adsorbent, wherein the adsorbent comprises an activated alumina

and about 5 wt% of an alkali metal oxide promoter.  The alkali metal oxide is derived

from a water soluble, alkali metal salt of an organic compound which decomposes at

temperatures below about 500°C.

[0009]  U.S. Patent No. 5,096,871 to Lever et al. discloses alumina-containing acid

adsorbents for removing acidic materials from fluids. The adsorbents comprise activated

alumina and an amorphous alkali aluminum silicate. The adsorbents are prepared by a

process comprising treating activated alumina with a (preferably aqueous) solution of an

alkali metal silicate followed by an alkali metal aluminate, forming agglomerates of the

treated alumina at a temperature below about 90°C, aging the agglomerates at a

temperature in the range of 20-90°C,  and calcining the aged  agglomerates at a

temperature in the range of 200-500°C.

06601 USA

[0010] U.S. Patent No. 4,855,276 to Osborne et al. discloses adsorbent compositions for removing compounds from gases, wherein the adsorbent compositions comprise alumina, carbon and in certain embodiments, sodium bicarbonate and impregnates such as Group 1A metal hydroxides and Group 7A salts of Group 1A metals. The compositions are prepared by a process comprising the steps of forming a mixture of activated alumina, carbon and water into a cohesive unit, and curing the cohesive unit at an elevated temperature.

[0011] U.S. Patent No. 4,755,499 to Neal et al. discloses adsorbents comprising (a) an alumina substrate having a pore volume between 0.4 and 0.8 cc/g, and (b) an alkali or alkaline earth component, for example, sodium carbonate, wherein the amount of the alkali or alkaline earth component is between 50 and 400µ g/rn2 of the substrate. The adsorbents are said to be outstandingly effective for the removal of nitrogen oxides, sulfur oxides and hydrogen sulfide from waste gas streams. The patent teaches loading the alkali or alkaline earth component onto the alumina substrate by spraying the substrate with a solution of a salt of the alkali or alkaline earth component. [0012] Despite the foregoing developments, it is desired to provide an improved process for removing water and/or CO2 from a gas stream. It is further desired to provide an improved adsorbent and an improved apparatus for use in such a process. [0013] All references cited herein are incorporated herein by reference in their entireties.

BRIEF SUMMARY OF THE INVENTION

[0014] Accordingly, the invention provides an adsorbent comprising activated alumina and a salt of a member selected from the group consisting of alkali metals, alkaline earth metals and ammonium ion, said adsorbent provided by a process comprising the steps of: (a) activating aluminum hydrate to provide activated alumina powder; (b) pelletizing the activated alumina powder with the salt to provide activated alumina pellets; (c) aging

06601 USA

the activated alumina pellets to provide aged pellets; and (d) reactivating the aged

pellets to provide the adsorbent, wherein the process is conducted without adding an

aqueous mixture of promoter solids to the activated alumina.

[0015]  A process for preparing the adsorbent of the invention is also provided.  The

process comprises the steps of: (a) activating aluminum hydrate to provide activated

alumina powder; (b) pelletizing the activated alumina powder with the salt to provide

activated alumina pellets; (c) aging the activated alumina pellets to provide aged pellets;

and (d) reactivating the aged pellets to provide the adsorbent, wherein the process is

conducted without adding an aqueous mixture of promoter solids to the activated

alumina.

[0016]  Further provided is a method for removing at least CO2 and water from a gas

stream, said method comprising contacting the gas stream with the inventive adsorbent

for a duration effective to remove at least CO2 and water from the gas stream.

[0017]  Still further provided is an apparatus for performing the method of removing at

least CO2 and water from a gas stream, said apparatus comprising: (a) a gas stream

source containing a  gaseous  mixture comprising CO2 and water;  (b) a chamber

containing the adsorbent; (c) a feed conduit for conveying the gas stream from the gas

stream source to the chamber; and (d) a product conduit adapted to convey a purified

gas stream out of the chamber after CO2 and water have been adsorbed from the gas

stream by the composite adsorbent.

DETAILED DESCRIPTION OF THE INVENTION

[0018] The invention is based on our discovery that the method of formation of an alumina/metal salt composite adsorbent has a significant effect on its performance for the removal of CO2 and water from gas streams.

[0019] Conventional methods for forming activated alumina adsorbents have generally consisted of the four following steps.

06601 USA

[0020]  Step 1.  Activation:  Aluminum hydrate is converted into aluminum oxide by

activation at temperatures up to 1000°C.  This process produces fine particle, porous

aluminum oxide powder (typically 1 to 100 microns), which must be formed into larger

particle sizes to make useful, activated alumina particles for fixed bed applications.

[0021]  Step 2.  Pelletizing:  The activated alumina powder formed in step 1 is added

with water in a pelletizing machine to produced formed activated alumina particles (or

pellets), typically spheres, of 0.5 to 5 mm in diameter.

[0022]  Step 3.  Aging:  The formed pellets are aged at up to 100°C and 100% RH for

up to 12 hours to impart strength to the finished product.

[0023]  Step 4.  Reactivation: The formed pellets are then heated at temperatures from

100 to 500°C to produce a final product with a low residual water content and high

adsorption capacity.

[0024]  In conventional processes for adding CO2/H2O promoters (or additives) to the

activated alumina, the promoters have been added by spray impregnation of the final

formed activated alumina product with aqueous solutions of the desired promoter. Such

aqueous  impregnation  techniques  require  the  extra  production  steps  of  spray

impregnation and a final reactivation.

[0025]  The  preferred  adsorbent  preparation  process  of  the  present  invention

(sometimes described herein as "co-formation") comprises the addition of solid salts of

alkali metals, alkaline earth metals and/or ammonium ion to the activated alumina

powder during the pelletization step.  The solid salts and activated alumina powder are

physically mixed in the pelletizing step to form composite pellets. Production via physical

mixture (which as defined herein means combining and mixing at least two different

solids, optionally in the presence of a liquid) has several advantages over the aqueous

impregnation approach.  Firstly, production of the adsorbent involves fewer synthesis

steps, which results in a lower cost adsorbent.  Secondly, the adsorbent has a higher

06601 USA

surface area and water capacity than a material produced by spray impregnation of

formed alumina beads.

[0026]  In addition, we unexpectedly found the following surprising benefits associated

with the adsorbent of the invention: 1) the CO2 capacity of the adsorbent of the invention

was higher than that of the impregnated material at the same salt loading; and 2) the

adsorbent  of  the  invention  had  higher  hydrothermal  stability  compared  to  the

impregnated material.

[0027]  Thus, a first aspect of the invention comprises a process for providing the

adsorbent of the  invention.  The adsorbent providing process  preferably includes

modified versions of the four steps, discussed above, which are employed to produce

conventional activated alumina adsorbents.

[0028]  The first step is the activation step. Conventional means for providing activated

alumina particles are suitable for use in the inventive process, but the invention is not

limited thereto.  Thus, for example, aluminum hydrate can be converted into aluminum

oxide by activation at temperatures up to 1000°C.  Preferably, the activated alumina

particles (or solids) range in diameter from 0.5 to 100 microns.

[0029]  The second step is the pellitizing step. This step is modified from conventional

pellitizing in that it includes the addition of promoter solids to the activated alumina from

the first step.  The promoter solids are preferably alkali metal salts, alkaline earth metal

salts or an ammonium ion salt, with alkali metal salts being most preferred. The salts are

preferably  carbonates,  bicarbonates  or  phosphates,  more  preferably  carbonates,

bicarbonates or phosphates of lithium, sodium or potassium, and even more preferably

comprise at least one member selected from the group consisting of alkali metal

carbonates, alkali metal bicarbonates and alkali metal phosphates.  Most preferably, the

salt is potassium carbonate.  The promoter solids are preferably loaded onto the

06601 USA

activated alumina in an amount from 0.5 to 10 wt% based on the weight of the composite

metal salt/alumina material.

[0030]  Contrary to the teachings of U.S. Patent No. 6,125,655, it is not preferred to

post-treat the final activated product with compounds and conditions that promote the

formation of alkali metal oxides.  Accordingly, preferred embodiments of the invention

exclude alkali metal oxides, alkaline earth metal oxides and/or oxides of ammonium ion

from the adsorbent.  In certain of these embodiments, alumina is the only metal oxide in

the adsorbent.

[0031]  One or more promoters can be added to the activated alumina to form the

adsorbent  of  the  invention;  however,  in  certain  embodiments,  it  is  considered

advantageous to mix only one salt (e.g., alkali metal salt, alkaline earth metal salt or

ammonium ion salt) with the activated alumina solid.  In certain of these embodiments,

only one alkali metal salt solid is added to the activated alumina solid, such that the

adsorbent comprises only one alkali metal salt.

[0032]  The combined solids are physically mixed during the pelletizing step. Pelletizing

is preferably conducted in a pelletizing machine to produce composite pellets, typically

spheres, of 0.5 to 5 mm in diameter.

[0033]  It is within the scope of the invention to add water to the mixture of solids for the

purpose of binding small alumina particles together to form larger alumina particles, so

long as aqueous impregnation of the activated alumina solids is not achieved. However,

the water is substantially free of any promoter solids.  The water is deemed to be

substantially free of promoter solids provided that the water as applied to the alumina

particles contains less than 0.1 wt.% promoter solids. Thus, in preferred embodiments of

the invention, the entire process is conducted without adding an aqueous mixture (i.e.,

solution, dispersion, etc.) of promoter solids to the activated alumina.

06601 USA

[0034] The amount of water added in the pelletizing step is also a distinguishing feature of certain embodiments of the invention. While U.S. Patent No. 5,935,894 teaches at Example 1 the use of an aqueous solution of promoter solids at a ratio of 0.27 liters/kg of solids, preferred embodiments of the present invention include the use of more than 0.27 liters of water per kg of solids, and more preferably at least 0.4 liters/kg. [0035] The third step is the aging step. The aging step is not particularly limited and can be conducted, for example, under conventional conditions. Thus, the composite pellets from second step are preferably aged at up to 100°C and 100% RH for up to 12 hours to impart strength to the finished product.

[0036] The fourth step is the reactivation step. The reactivation step is not particularly limited and can be conducted, for example, under conventional conditions. Thus, the aged pellets from the third step are preferably heated at temperatures from 100 to 500°C to produce the adsorbent of the invention. The adsorbent preferably comprises beads ranging in diameter from 0.3 to 5 mm. However, it is also within the scope of the invention to provide the composite adsorbent in the form of an extrudate or sphere. [0037] In addition to the adsorbent preparation and gas stream treatment aspects of the present invention described above, the invention comprises adsorbents prepared by the process of the invention and used in the treatment of the invention. The adsorbent has a preferred surface area of at least 250 m2/g, more preferably at least 280 m2/g. [0038] In preferred embodiments, the water capacity of the adsorbent is substantially undiminished relative to a reference water capacity of the activated alumina solids. As shown in Example 2, below, the water capacity of the (co-formed) adsorbent was only 0.1 wt% less than that of the reference activated alumina. The expression "substantially undiminished" as used herein means that the water capacity is reduced by not more than 0.5 wt% relative to the reference alumina. In absolute terms, it is preferred that the adsorbent have a water capacity of at least 14 wt% at 25°C and 60% RH.

06601 USA

[0039]  It is further preferred that the adsorbent have a CO2 capacity higher than a

reference CO2 capacity of a corresponding impregnated adsorbent.  See, e.g., Example

1, below.

[0040]  It is still further preferred that the adsorbent have a hydrothermal stability higher

than a reference hydrothermal stability of a corresponding impregnated adsorbent. See,

e.g., Example 3, below.

[0041]  In another aspect of the invention, the adsorbent is used in a process for

removing at least CO2 and water from a gas stream.  Other components of the gas

stream, such as, e.g., nitrogen oxides, sulfur oxides, hydrogen sulfide, ammonia and

other acid gases, can also be removed in certain embodiments.  Suitable gas streams

for use in the inventive process should contain CO2 and water, and include, e.g., air,

synthesis gas and natural gas.

[0042]  Preferred process conditions included an adsorption temperature from 0 to

50°C, and an adsorption pressure from 1.5 to 50 bar absolute. The process is preferably

conducted under temperature swing adsorption conditions or pressure swing adsorption

conditions.

[0043]  In another aspect of the invention, an apparatus for performing the inventive

process is provided.  The apparatus preferably includes:  (a) a gas stream source

containing a gaseous mixture comprising CO2 and water; (b) a chamber containing the

adsorbent; (c) a feed conduit for conveying the gas stream from the gas stream source

to the chamber; and (d) a product conduit adapted to convey a purified gas stream out of

the chamber after CO2 and water have been adsorbed from the gas stream by the

adsorbent.

[0044]  The adsorbent can be used as the sole adsorbent in the adsorption chamber.

The key advantage of using a single adsorbent is that there are no adsorbent layers to

intermix in the event of a bed disturbance (fluidization).  The use of the adsorbent as a

06601 USA

sole material in the adsorption chamber is for applications including water and carbon dioxide removal from synthesis gas (mixtures of carbon monoxide and hydrogen) and natural gas. The adsorbent can also be used in conjunction with other adsorbents. For example, in the case of air pre-purification, the adsorbent can be placed on the feed end of the adsorption chamber to remove water and carbon dioxide. Downstream of the adsorbents typically are zeolites, which further remove other air impurities like nitrous oxide, hydrocarbons and carbon dioxide that breaks through the adsorbent.

EXAMPLES

[0045]  The invention will be illustrated in more detail with reference to the following Examples, but it should be understood that the present invention is not deemed to be limited thereto. [0046]  Example 1

[0047] The CO2 capacity of various alumina-based adsorbents was tested by measuring CO2 breakthrough curves at 25°C with 100 psig feed air containing 400 ppm CO2. The samples were regenerated in 150°C N2 prior to adsorption measurements. The results in Table 1 represent the CO2 capacity after 3 adsorption/regeneration cycles. The base alumina was AA-300 from Alcan. Samples produced by aqueous impregnation were prepared by adding sufficient solution to just fill the pore volume of the formed alumina (8x14 mesh), the concentration of the solution being such as to produce various weight per cent (solute/total weight of solids) loading of the solute on the alumina after drying at 120°C. In the case of the co-formed products, the solid basic salt was added to powdered activated alumina (about 10 microns) in the right proportions to give the desired metal salt loading. The mixture of salt and alumina powder was prepared in a laboratory pelletizer and water was added as needed to form 8x14 mesh beads. The pellets were aged for 8 hours at 90°C and calcined at 400°C for 2 hours. The results of

06601 USA

the CO2 capacity measurements are shown in Table 1. In all cases, the solute employed

was K2CO3.

[0048]

[0049] The results in Table 1 clearly show that addition of K2CO3 to alumina improves its CO2 capacity. The unobvious result is that the CO2 capacity is a strong function of the method of manufacture of the adsorbent. Addition of 8 wt% K2CO3 to a formed alumina by aqueous impregnation produced a material with 2.1 times the CO2 capacity of the base alumina. However, when the K2CO3 was added prior to the forming step, the CO2 capacity increase was about 2.7 times. The co-formation production method improved the CO2 capacity 25% over the conventional aqueous impregnation technique. [0050]  Example 2

[0051]  Some of the samples from Example 1 were tested for N2 BET surface area and water capacity at 25°C and 60% RH. The results of these measurements are shown in Table 2. [0052]

[0053]  The results in Table 2 show that incorporation of K2CO3 at an 8-weight % level reduces the surface area of the base alumina.  However, adding the K2CO3 by aqueous

)6601 USA

impregnation reduces the alumina surface area more than if the K2CO3 is introduced by the co-formation technique. Impregnation results in a 22% drop in surface area, while the co-formation process results in an 8% loss in surface area. Another key aspect of the co-formation technique is its effect on the water capacity of the alumina. Aqueous impregnation to 8 wt% K2CO3 results in a loss in water capacity of the alumina at 60% RH of 8%. Adding 8 wt% K2CO3 using the co-formation technique results in no change in the water capacity of the material. This is particularly important since a key utility of the alumina in this process is water removal. U.S. Patent No. 6,125,655 shows that adding alkali metal oxides to alumina improves its CO2 capacity. However, the results in the '655 patent also show that addition of the metal oxides reduces the water capacity of the material from 5 to 16% (Figures 3, 4 and 5). This example shows that the co-formation process does not substantially affect the water capacity of the formed alumina product. [0054]  Example 3

[0055] It is well known in the prior art that alumina desiccants lose water adsorption performance over time due to hydrothermal aging (see, e.g., U.S. Patent No. 5,968,234 to Midgett et al.). During thermal regeneration of the wet alumina, steam is generated which slowly converts the aluminum oxide to aluminum hydroxide. This chemical conversion results in a loss of surface area of the alumina with a concomitant loss in water capacity.

[0056] We have found that formation of base modified alumina by the co-formation process improves the hydrothermal stability of the alumina relative to the as-formed alumina and the base-modified alumina produced by aqueous impregnation on the formed alumina piece. The results in Table 3 show the surface area (SA) of as-received alumina, 8 wt% K2CO3 alumina formed by aqueous impregnation and 8 wt% K2CO3 formed via co-formation after treating in steam at 250°C for various lengths of time. The

'  06601 USA

values in parentheses represent the loss in surface area relative to fresh material prior to

steaming.

[0057]

[0058] The results in Table 3 clearly show that incorporation of K2CO3 onto the alumina helps retard the aging process. The results also show that the method of formation of the base-modified material also impacts its ability to withstand hydrothermal aging. The K2CO3 loaded material produced by aqueous impregnation on the formed alumina lost 18 and 34% of its surface area following 4 and 8 hours of steaming, respectively. The adsorbent produced by co-formation was the most resistant to hydrothermal aging, showing surface area losses of 8 and 27% following steaming times of 4 and 8 hours, respectively. The results in Table 3 show that: (1) base incorporation into alumina retards hydrothermal aging; and (2) production of base-modified alumina by a co-formation process improves the hydrothermal stability over the aqueous impregnation production technique. [0059]  Example 4

[0060] Bound alumina bodies were formed by adding 55 liters of water to 100 kg of activated alumina powder (92 kg) and potassium carbonate (8 kg). The mixture was then formed into beads ranging in size from 4 to 12 mesh. The beads were aged for 8 hours at 90°C and calcined at 400°C for 2 hours. Following calcinations, some formed beads of 6 mesh size were tested for crush strenath in a chatillon compression test unit.

06601 USA

The average crush strength measured for 50 beads was 22 lbs.  This is significantly

higher than the crush strength of a composition in accordance with U.S. Patent No.

5,935,894, which employed a water/solid ratio of 0.27 liters of water/kg of solid in

Example 1 to obtain a composition having a crush strength of only 14 lbs.  The current

example used a water to solid ratio of 0.55 liters/kg.

[0061]  While the invention has been described in detail and with reference to specific

examples thereof, it will be apparent to one skilled in the art that various changes and

modifications can be made therein without departing from the spirit and scope thereof.

06601 USA

CLAIMS

1.	An adsorbent comprising activated alumina and a salt of a member

selected from the group consisting of alkali metals, alkaline earth metals and ammonium

ion, said adsorbent provided by a process comprising the steps of:

activating aluminum hydrate to provide activated alumina powder;

pelletizing the activated alumina powder with the salt to provide activated alumina pellets;

aging the activated alumina pellets to provide aged pellets; and

reactivating the aged pellets to provide the adsorbent,

wherein the process is conducted without adding an aqueous mixture of promoter solids to the activated alumina.

2.	The adsorbent of claim 1, wherein the salt is a carbonate, a bicarbonate

or a phosphate.

3.	The adsorbent of claim 1, wherein the salt is a carbonate, a bicarbonate

or a phosphate of lithium, sodium or potassium.

4.	The adsorbent of claim 1, wherein the salt is potassium carbonate.

5.	The adsorbent of claim 1, wherein the adsorbent comprises only one salt.

6.	The adsorbent of claim 1, wherein the adsorbent is free of oxides of alkali

metals, alkaline earth metals and ammonium ion.

7.	The adsorbent of claim 1, wherein the salt constitutes from 0.5 to 10 wt.%

of the adsorbent.

8.	The adsorbent of claim 1, in a form of beads ranging in diameter from

0.3 mm to 5 mm.

9.	The adsorbent of claim 1, in a form of an extrudate or a sphere.

10.	The adsorbent of claim 1, having a surface area of at least 250 m2/g.

06601 USA

11.	The  adsorbent  of  claim  1,  having  a  water  capacity  substantially

undiminished relative to a reference water capacity of the activated alumina powder.

12.	The adsorbent of claim 1, having a water capacity of at least 14 wt% at

25°C and 60% RH.

13.	The adsorbent of claim 1, having a CO2 capacity higher than a reference

CO2 capacity of a corresponding impregnated adsorbent.

14.	The adsorbent of claim 1, having a hydrothermal stability higher than a

reference hydrothermal stability of a corresponding impregnated adsorbent.

15.	The  adsorbent  of claim  1,  wherein  the  pelletizing  step  comprises

physically mixing the activated alumina powder and the salt with at least 0.4 liter of water

per kg of solids.

16.	The adsorbent of claim 1, wherein the process is conducted without

aqueous impregnation of the activated alumina.

17.	A process for preparing the adsorbent of claim 1, said process comprising

the steps of:

activating aluminum hydrate to provide activated alumina powder;

pelletizing the activated alumina powder with the salt to provide activated alumina pellets;

aging the activated alumina pellets to provide aged pellets; and

reactivating the aged pellets to provide the adsorbent,

wherein the process is conducted without adding an aqueous mixture of promoter solids to the activated alumina.

18.	The process of claim 17, wherein the activating step comprises heating

aluminum hydrate to a temperature as high as 1000°C.

19.	The process of claim 17, wherein particles of the activated alumina

powder range in diameter from 0.5 to 100 microns.

06601 USA

20.	The process of claim 17, wherein the pelletizing step comprises physically

mixing the activated alumina powder and the salt with at least 0.4 liter of water per kg of

solids.

21.	The process of claim 20, wherein all water used in the process is

substantially free of promoter solids prior to mixing with the activated alumina powder

and the salt in the pelletizing step.

22.	The process of claim 17, wherein the aging step comprises heating the

activated alumina pellets at a temperature of up to 100°C and a relative humidity of up to

100% for up to 12 hours

23.	The process of claim 17, wherein the reactivating step comprises heating

the aged pellets to a temperature from 100 to 500°C.

24.	The process of claim 17, wherein the process is conducted without

aqueous impregnation of the activated alumina.

25.	A method for removing at least CO2 and water from a gas stream, said

method comprising contacting the gas stream with the adsorbent of claim 1 for a duration

effective to remove at least CO2 and water from the gas stream.

26.	The method of claim 25, wherein the gas stream comprises at least one

member selected from the group consisting of air, synthesis gas and natural gas.

27.	The method of claim 25, wherein the method is a temperature swing

adsorption method.

28.	The method of claim 25, wherein the method is a pressure swing

adsorption method.

29.	The method of claim 25, wherein the gas stream is contacted with the

adsorbent at an adsorption temperature from 0 to 50°C.

30.	The method of claim 25, wherein the gas stream is contacted with the

adsorbent at an adsorbent pressure from 1.5 to 50 bar absolute.

06601 USA

31. An apparatus for performing the method of claim 25, said apparatus comprising:

a gas stream source containing a gaseous mixture comprising CO2 and water;

a chamber containing the adsorbent;

a feed conduit for conveying the gas stream from the gas stream source to the chamber; and

a product conduit adapted to convey a purified gas stream out of the chamber after CO2 and water have been adsorbed from the gas stream by the composite adsorbent.

Documents:

				1321-che-2006 correspondance others.pdf

				1321-CHE-2006 CORRESPONDENCE OTHERS.pdf

				1321-CHE-2006 CORRESPONDENCE PO.pdf

				1321-che-2006 form-13.pdf

				1321-che-2006-abstract.pdf

				1321-che-2006-claims.pdf

				1321-che-2006-correspondnece-others.pdf

				1321-che-2006-description(complete).pdf

				1321-che-2006-form 1.pdf

				1321-che-2006-form 18.pdf

				1321-che-2006-form 3.pdf

				1321-che-2006-form 5.pdf

« Previous Patent

Next Patent »

Patent Number	234650	

Indian Patent Application Number	1321/CHE/2006	

PG Journal Number	29/2009	

Publication Date	17-Jul-2009	

Grant Date	10-Jun-2009	

Date of Filing	27-Jul-2006	

Name of Patentee	ALCAN SPECIALTY ALUMINAS	

Applicant Address	6060 PARKLAND BOULEVARD, CLEVELAND, OH 44124.	

Inventors:

#	Inventor's Name	Inventor's Address	

1	MEIKLE, ROY, ADOLPH	41 OLD OAK ROAD, KINGSTON, ONTARIO K7M 7C3.	

2	TAYLOR, FRED, WILLIAM	2713 CLEARVIEW ROAD, COPLAY, PA 18037.	

3	PRICHETT, DEREK, ALAN	2872 SHARON COURT, TWINSBURG, OH 44087. USA	

4	GOLDEN, TIMOTHY, CHRISTOPHER	4104 HAMPSHIRE COURT, ALLENTOWN, PA 18104.	

5	KALBASSI, MOHAMMAD, ALI	3 BRUMANA CLOSE, WEYBRIDGE, SURREY KT13 8SP.	

6	RAISWELL, CHRISTOPHER, JAMES	6 MARLBOROUGH CLOSE, WISTASTON, CREWE, CHESHIRE CW2 8JQ.	

7	MOGAN, JON, LOUIS	5 BLACK WALNUT ROAD, RR #3, KEMPTVILLE, ONTARIO K0G 1J0.	

PCT International Classification Number	C01F07/02	

PCT International Application Number	N/A	

PCT International Filing date		

PCT Conventions:

#	PCT Application Number	Date of Convention	Priority Country	

1	11/190,547	2005-07-27	U.S.A.	

© All Indian Patents, 2013-2021.

  Patent data available in the public domain from Indian Patents Office, Department of Industrial Policy and Promotions, Ministry of Commerce and Industry, Government of India.
