Repository: anandvc/allindianpatents

File: patents/234694-a-process-for-imaging-a-printing-plate-having-a-coating-comprising-diazo-compounds.html
Indian Patents. 234694:"A PROCESS FOR IMAGING A PRINTING PLATE HAVING A COATING COMPRISING DIAZO COMPOUNDS"

Indian Patents

Recently Granted Patents

  Recently Published Patents

Title of Invention	"A PROCESS FOR IMAGING A PRINTING PLATE HAVING A COATING COMPRISING DIAZO COMPOUNDS"

Abstract	A process for imaging a printing plate having a coating comprising diazo compounds, wherein the steps of applying imagewise an insolubilizing chemical to the coating, and applying a developer solution to the plate.	

Full Text	The present invention relates to a process for imaging a printing plate having a coating comprising diazo compounds

In the art of lithographic printing it is generally required that one or more lithographic printing plates be mounted on a printing press. The lithographic printing plate is characterized by having on its printing surface oleophilic ink receiving areas in the form of the image to be printed, and hydrophilic water receiving areas corresponding to the other, non-printing areas of the surface. Because of the immiscibility of oil-based lithographic inks and water, on a well-prepared printing plate, ink will fully coat the oleophilic areas of the plate printing surface and not contaminate the hydrophilic areas. The operating press brings the inked plate surface into intimate contact with an impression cylinder or elastic transfer blanket that transfers the ink image to the media to be printed.

Traditionally, a lithographic plate is photographically imaged. The plate substrate is most commonly aluminum, treated so that the printing surface is hydrophilic, although treated or untreated plastic or paper substrates can also be used. The hydrophilic substrate is then coated with one or more layers of polymer or resin solutions. The deposited coating is generally oleophilic, although the coating solution may be aqueous-based or solvent-based. A coating deposited from an aqueous-based coating solution is known as aqueous-borne; from a solvent-based solution, solvent-borne. Coating layer thickness are commonly about 1 to 3 microns thick.

At least one of the layers of the plate coating is photosensitive. Light sensitive coating compositions for lithographic printing plates are well known in the art as taught in U.S. Pat. Nos. 4,511,640; 4,917,988; 3,785,825; 4,186,069; 4,224,398; 4,273,851; 4,288,520; 4,299,907 and 5,688,627, and are incorporated herein by reference. The photosensitive layer most commonly comprises diazo resins. Diazo resin coatings can be prepared such that the

diazo functional groups undergo photochemically initiated cross-linking reactions on exposure to light typically having wavelengths from 325 to 400nm. The photochemical reaction products are generally acidic, effectively reducing the pH in the imaged area of the coating. Alternative photosensitive layers comprise diazo compounds mixed with non-photosensitive polymers or resins, or other photosensitive polymers without diazo compounds. The plate thus prepared is considered photographically presensitized (PS).

Even when other photochemically-active polymers are used to impart photosensitivity to the coating, some amount of diazo resin may be added to the coating solution to promote adhesion between the coating and the aluminum surface or to act as a binder for the coating. Such a plate would be considered presensitized based on the photosensitizing polymers contained even if the diazo compounds contained were not in themselves sufficient to impart imaging capability.

To prepare a PS plate for printing, the plate is first exposed to light in the pattern to be printed using a film negative. The exposed plate is then washed in a developing solution. The exposed areas of the plate coating are insoluble; the unexposed areas are dissolved and quantitatively removed from the hydrophilic aluminum surface of the plate substrate. Such a preparation process is referred to as a negative working process because the unexposed coating is removed. In a positive working process, the pattern to be printed is masked and the photosensitive exposed coating is rendered soluble in a developer. Until after the development step, the printing artisan or press operator generally endeavors to not allow incidental exposure of the plate to typical white light or sunlight. Undeveloped plates are typically only handled in low light or "yellow light" rooms or conditions.

The insolubility of the exposed coating is typically caused by photochemically induced cross-linking of the diazo resins. Plates relying on photopolymers comprising photosensitive functional groups other than diazo functional group may be oxygen sensitive. In such a case, the rate of cross-linking may be enhanced by an oxygen inhibition barrier layer over the photosensitive layer.

Lithographic printing plates generally have images that are planographic, i.e., substantially flat. But other printing plates with similar photosensitive coatings may have raised images for relief printing or intaglio images for gravure printing. Lithographic printing processes may use water as described above, or they may use a waterless printing technique. If a waterless technique is used, then the discrimination between the inked and non-inked areas of the plate surface is based on having different surface energies in the coated and non-coated areas.

Traditionally, lithographic plates are imaged by photographic transfer from original artwork. This process is labor-intensive and costly. Hence with the advent of the computer engendering a revolution in the graphics design process preparatory to printing, there have been extensive efforts to pattern printing plates, in particular lithographic printing plates, directly using a computer-controlled apparatus such as a platesetter which is supplied with digital data corresponding to the image to be printed. A platesetter has the capability to supply an image forming agent, typically light energy or one or more chemicals, to a plate according to various images as defined by digital data, i.e., to imagewise apply an image forming agent. Specially manufactured lithographic plates may be required for certain types of platesetters. Such a combination of a computer-controlled platesetter and the proprietary plates used with them along with developer solutions and any other materials or apparatuses necessary to prepare the plates for printing is known as a computer-to-plate (CTP) system.

Heretofore, many of the new CTP systems have been large, complex, and expensive. They are designed for use by large printing companies as a means to streamline the prepress process of their printing operations and to take advantage of the rapid exchange and response to the digital information of graphic designs provided by their customers. There remains a strong need for an economical and efficient CTP system for the many smaller printers who utilize lithographic printing.

Many of the new CTP systems use light sources, typically lasers, to directly image PS plates. But using lasers to image plates is very expensive, because the per-unit cost of the lasers is high and because they require sophisticated focusing optics and electronic controls. If

because of the cost only a single laser is used, then time becomes a constraint because of the necessity of raster scanning.

In recent years, ink jet printers have replaced laser printers as the most popular hard copy output printers for computers. Ink jet printers have several competitive advantages over laser printers. One advantage is that it is possible to manufacture an array of 10's or even 100's of ink jet nozzles spaced very closely together in a single inexpensive printhead. This nozzle array manufacturing capability enables fast printing ink jet devices to be manufactured at a much lower cost than laser printers requiring arrays of lasers. And the precision with which such a nozzle array can be manufactured and the jetting reliability of the incorporated nozzles means that these arrays can be used to print high quality images comparable to photo or laser imaging techniques. Inkjet printers are increasingly being used for prepress proofing and other graphic arts applications requiring very high quality hard copy output. In spite of the large and rapidly growing installed base of ink jet printers for hard copy output, ink jet printing technology is not commonly used in CTP systems. There are many challenging technical requirements facing the practitioner who would design such an ink jet based CTP system as can be seen in the prior art.

A first requirement is that the ink jet ink used to image the printing plate be jettable, able to form ink drops of repeatable volume and in an unvarying direction. Further, for practical commercial application, the ink must have a long shelf life, in excess of one year or more. US Pat. No. 5,970,873 (DeBoer et al) describes the jetting of a mixture of a sol precursor in a liquid to a suitably prepared printing substrate. But any ink constituents of limited solubility will render unlikely the practical formulation of a jettable, shelf-stable ink. Similar problems exist in US Pat No. 5,820,932 (Hallman et al) in which complex organic resins are jetted, and US Pat. No. 5,738,013 (Kellet) in which marginally stable transition metal complexes are jetted.

Another requirement is that to be of wide utility, the ink jet based CTP system be able to prepare printing plates with small printing dots, approximately 75 microns in diameter or smaller, so that high resolution images can be printed. Inkjet printers can produce such small

dots, but of those having substantial commercial acceptance, only ink jet printers employing aqueous-based inks are practically capable of printing such small dots. Thus the systems described in US Pat. Nos. 4,003,312 (Gunther), 5,495,803 (Gerber), 6,104,931 (Fromsonet al), and 6,019,045 (Kato) which use solvent-based hot melt inks will not allow the preparation of the high resolution printing plates necessary for printed images of high quality. It is also required that the prepared printing plates be rugged, capable of sustaining press runs of many thousands of impressions. The waxes used in the hot melt inks described in US Pat. No. 6,019,045 (Kato) and 4833486 (Zerillo) would wear out in such a long press run.

Another requirement of a successful ink jet based CTP system is that a mature plate technology is to be preferred. There are many tradeoffs in the manufacture of commercially practical lithographic plates. They must be highly sensitive to the imaging process and yet thermally stable, stable in high humidity storage environments and yellow light, resistant to fingerprints, of minimal toxicity and environmentally benign, easily developed in that small dots are quantitatively resolved without dot blooming using developers that are of minimal toxicity and environmentally benign, able to sustain long press runs, manufacturable at a low cost per square foot, and many other practical requirements. US Pat. No. 5,695,908 (Furukawa) describes a process for preparing a printing plate comprising a new plate coating containing a water-soluble polymer that becomes water-insoluble in contact with a metal ion in a solution jetted imagewise. But such a new plate coating is unlikely to meet the wide array of constraints on a successful plate technology. US Pat. No. 6,025,022 (Matzinger) describes a new plate coating on a glass substrate that would be unlikely to find wide acceptance.

The present invention provides a process for preparing lithographic plates by ink jet imaging of presensitized plates comprising diazo compounds. According to this inventive process, an alkaline or chemically basic ink comprising one or more suitable pH elevating chemicals is imagewise jetted onto a lithographic plate having a coating comprising diazo compounds. The latent image on the plate is cured by heating, and next developed by washing with a conventional chemical development solution. The plate is then ready to mounted and used in a conventional lithograpriic press. Accordingly, there are several objects and advantages of the present invention.

The present invention is easily embodied in a practical ink-jet-based CTP system in that there are minimal constraints on the formulation of the imaging ink, and in that widely-available commercially-accepted lithographic plates with desirable aluminum substrates and their corresponding development solutions can be used without modification. A plate prepared by the present invention is functionally similar to a plate prepared by photographic imaging, with a potential long run life but without the complexity, cost, or waste of a film negative. The plate can be prepared quickly, in that fewer steps are required and in that a speedy ink jet printer can be employed, and yet the plate image is of high resolution, enabling high quahty 4-color printing. Further, the plate thus prepared is storage stable, little subject to contamination in its hydrophilic areas and can be used on a wide variety of commercially available and accepted printing presses. The formulation of the insolubilizing ink is flexible and can be simple, inexpensive to manufacture, environmentally safe, and non-toxic. That such a simply and flexibly formulated ink can be jetted in very small diameter drops to produce high resolution images on conventional and widely accepted presensitized plates containing diazo resins is a unique and surprising result.

Still other objects and advantages will become apparent from the claims, and from a consideration of the ensuing detailed description of the invention.

FIG. 1 is a plan view of a printing plate before development, containing a latent image according to the invention, and after development, with only the imaged coating remaining;

FIG. 2 depicts the process flow of a computer-to-plate system according to the invention; and

FIG. 3 is a cross-sectional view of a printing plate with single coating layer.

FIG 1 depicts a presensitized plate 6 with a latent image 8 according to the invention. The latent image 8 in the coating of plate 6 is created by imagewise apphcation of a chemical that causes the affected area of the coating to become insoluble in the developing solution. It

is simplest and preferred to formulate an "ink" solution comprising the insolubilizing chemical, and to use an ink jet printer for the imagewise application of the insolubilizing solution.

After application of the insolubilizing chemical, the plate 6 is preferably heated to between 90 to 130C for from 15 seconds to 3 minutes, or most preferably to about 120C for about 2 minutes for the purposes of curing the latent image and to drive the insolubilization reaction to completion. After heating, the plate 6 is developed either by hand or preferably with a conventional developing processor using a conventional developing solution to produce the image 10.

FIG 2 depicts a computer-to-plate system comprising an ink jet printer DP and a conventional developing processor DEVELOPER according to a preferred embodiment of the invention. In the most preferred embodiment, the ink jet printer used is a commercially available drop-on-demand printer capable of printing small ink drops having volumes no larger than 8 picoliters (8 pi) such as the EPSON Stylus Color 3000 ink jet printer available from Epson America, Inc., Long Beach, CA. However, the great flexibility available to the practitioner in formulating an insolubilizing ink according to the invention means that a well-perfoxming jettable solution can be formulated such that the printhead of almost any ink jet printer will be able to form regular drops with good reliability.

The insolubilizing ink applied to the PS plate reacts directly with the diazo resins or diazo-containing compounds in the affected areas of the coating to form an insoluble product. The printed areas preferably exhibit a slight color change, which maybe as a result of a chemical reaction between the insolubilizing solution and the diazo resins of the plate, or which may be the result of an indicator dye added to the insolubilizing solution for the purpose of enabling inspection of the imaged plate before development. When the plate is processed or washed with the developing solution, the unprinted areas of the coating are quantitatively dissolved, leaving-the hydrophilic-treated aluminum bare, and the prmted areas coating are apparently undisturbed.

The imaging ink comprises a liquid vehicle, typically water, and one or more pH-elevating agents typically of low molecular weight such as sodium carbonate, sodium bicarbonate, lithium carbonate, sodium hydroxide, potassium hydroxide, sodium tetraboratedecahydrate, sodium pyrophosphatedecahydrate, sodium phosphate, sodium metasilicate, triethanol amine, or mixtures of such chemicals. In one embodiment, a mixture of sodium carbonate and sodium bicarbonate is used, with the proportions adjusted so that the pH is between 7.5 and 13.5, and more preferably from about 8.0 to 12.0. A dye compatible with the pH of the vehicle may also be added at a level of a few percent to enhance the visibility of the latent image. Although water is typically used, it is also possible to use for the ink vehicle other solvents such as methyl ethyl ketone, ethyl acetate, dimethyl formamide, acetone, simple alcohols, and other like chemicals or mixtures of such chemicals. In such a case, a lewis base would be added to elevate the basicity of the ink. Typically, the vehicle would comprise 30 to 100 percent of the imaging ink. A most preferred ink comprises water with 1 percent by weight dissolved sodium bicarbonate having a pH of about 8.3. That such a simply formulated alkaline ink can produce high quality imaging on conventional diazo containing plates is a unique and surprising result since it is common to use alkaline solutions as dissolving developer solutions for diazo-containing coated plates as seen in for example US Pat No. 4,511,640 incorporated herein by reference.

For reliable jetting, and so that during idle periods the ink does not dry out in the ink jet nozzle causing it to clog, a humidifying co-solvent may be added to the insolubilizing ink. The co-solvent can be polyhydric alcohols such as glycerin, ethoxylated glycerin, ethylene glycol, diethylene glycol, triethylene glycol, propylene glycol, dipropylene glycol, or trimethylol propane, other high boiling point liquids such as pyrrolidone, methylpyrrolidone, or triethanol amine, other simple alcohols such as isopropyl alcohol or tertiary butyl alcohol, or mixtures of such solvents. When used, the co-solvent would typically comprise 5 to 70 percent of the ink.

The insolubilizing ink may contain one or more surfactants or wetting agents to control the surface tension of the ink, enhancing jettability, and to control the spread and penetration of the drop on the coated plate. The surfactants and wetting agents may include

Iconol DA, Iconol NP, Iconol OP, Iconol TDA, Surfonyl TDA, Surfonyl TG-E, Strodex, Cal-Fax, Tergitol TMN, Tergitol X, Tergitol 15-S. IP A, Iso-butanol, and similar chemicals or mixtures of similar chemicals. When used, surfactants and wetting agents typically comprise 0.001 to 10 percent of the ink.

The insolubilizing ink may also contain one or more biocides to prolong the shelf life of the ink. Suitable biocides include for example GXL, Phenonip, DXN, Sodium Omadine, Kathon PFM, CanGuard 409, Sumquat 6020, and similar chemicals or mixtures of such chemicals. When used, the biocide would typically comprise 0.1 to 3 percent of the ink.

A typical formulation for an insolubilizing ink might comprise:

Water with sufficient pH elevating agent to obtain desired pH	70%

Co-solvent	24%

Dye		3%

Surfactant	2%

Biocide	1%

To facilitate accurate imaging of the plate, the paper-handling or substrate-handling subsystem of ink jet printer should have a short, straight paper path. A printing plate is generally stiffer and heavier than the paper or media typically used in commercially available ink jet printers. If the plate fed into the printer mechanism must bend before or after being presented to the imaging printhead, then the movement of the plate through the printer may not be as accurate as the media for which the printer was designed. The most preferred EPSON Stylus Color 3000 has such a short, straight paper path. A platen is preferably placed at the entrance to the paper feed mechanism. The platen supports the plate as it is pulled into the printer by the mechanism, facilitating the accurate transport of the plate under the imaging printhead.

FIG. 3 is a cross-sectional view of a lithographic plate comprising an aluminum substrate 2 presensitized with a single layer coating 4. In a most preferred embodiment, the lithographic plate to be prepared for printing has a coating formed from an aqueous-borne diazo resin. Such plates are available from Precision Lithograining of South Hadley, MA.

Diazonium compounds are widely used in the preparation of photosensitive coatings for lithographic printing plates. The diazonium compounds typically used are of the structure A-N2X with a covalent bond or A-N2-K" with an ionic bond tending to enliance water solubility where A is an aromatic or heterocyclic residue and X is the anion of an acid. Specific examples of the synthesis of such compounds by the acid condensation of diazonium salts with active carbonyl compounds such as formaldehyde are given in US Pat. Nos. 2,063,631 and 2,667,415, incorporated herein by reference. The preparation of higher molecular weight resins comprising many diazo functional groups is further described in US Pat. Nos. 2,679,498; 3,050,502; 3,311,605; 3,163,633; 3,406,159; 3,277,074; 3,849,392; 4,299,907; 4,436,804; and 5,688,627 incorporated herein by reference.

Diazo resins in aqueous or solvent solution alone without other polymeric materials can be coated onto a suitably prepared aluminum plate. After imaging, such a plate would be washed with a lacquering developer, which in addition to dissolving the unexposed areas of the coating, deposits a protective organic coating on top of the insoluble diazo resins to • increase the number of printing impressions possible before wearing the coating off the plate. Such a system of diazo-only coated plate and lacquering developer is known as an additive plate system.

Other aqueous or solvent coating solutions comprise, in addition to diazo resins, non-light-sensitive polymeric materials which act as binders and add wear resistance to the coating. To an aqueous coating solution, a latex dispersion may be added, although there are many other possible polymeric material additives for this purpose. In this case a non-lacquering developer is used on the imaged plate. Such a system is known as subtractive.

The resulting coating weight of diazo resins on a subtractive-coated plate is commonly in the range of 5 to 60% of the total dry coating weight. Subtractive coatings may optionally include other chemicals such as colorants, indicator dyes, surfactants, wetting agents, and plasticizers. Suitable colorants may include methylene blue, triphenylmethane dyes, copper phthalocyanines, halogenated copper phthalcyanines, Rhodamine, Calcozine, Victoria Blue, methyl violet, dioxazine, pigments such as those based on anthraquinone, and mixtures of any

of these or like chemicals. When used, colorants are commonly present in the amount of from 1 to 35% of the coating weight.  ,

Colorants are generally added to the coating for the purpose of enhancing the visibility of the latent and developed image on the plate. Such colorants do not substantially interfere with or absorb the light used to expose the plate when imaging as this would reduce the plate sensitivity and require that the exposure time be longer or that the light source be more powerful to maintain the same time of exposure. But according to the invention, it may be advantageous to deliberately include one or more dyes or pigments to reduce the light sensitivity of the plate. Because the invention does not depend on or require a light exposure imaging step, it may be advantageous to reduce or even eliminate the light sensitivity of the plate. Without being bound by theory, carefully selected colorants included in one or more layers of the coating may partially or wholly block the absorption of the imaging light by the diazo functional groups. This would be advantageous in that the press operator or printing artisan could handle the undeveloped plate in any ambient lighting condition without concern of unintended imaging or exposure. Colorants that may be useful for this purpose include but are not limited to Basic Yellow 1 - CI 490, Basic Yellow 2 - CI 41000, Acid Yellow 9 - CI 13015, Acid Yellow 11 - CI 13820, and Bonjet CW-1, an aqueous dispersion of carbon black available from Orient Chemical Co.

Indicator dyes may be used to indicate the imaged areas of the coating after light exposure or chemical imaging according to the invention. Chemicals which may be useful for this purpose include 4-phenylazodiphenylamine, easin, azobenzene, Calcozine, Fuchsine dyes, Crystal Violet dyes, Methylene Blue dyes, and mixtures of these and similar chemicals. When used, indicator dyes are commonly present in amounts of from 0.01 to 0.35%.

Plates coated with solvent-bome photosensitive polymer solutions not containing photosensitizing diazo resins can also be prepared according to the invention if the jetted insolubilizing solution forms a well-defined dot on the coating without spreading excessively.

The following non-limiting examples serve to illustrate the invention.

EXAMPLE 1

Alkaline test solutions were prepared using 1% by weight of the following pH adjusting agent chemicals in water:

Solution	pH Adj. Agent	Measured pH

A	Sodium Bicarbonate  8.3

B	Sodium Tetraborate-  9.0

decahydrate

C	Sodium  9.9

Pyrophosphatedecahydrate

D	Sodium Carbonate	10.7

E	Sodium Phosphate	11.4

F	S odium Metasilieatepentahydrate	11.5

G	Sodium Hydroxide	11.6

Using a micropipet, microdrops of each solution were placed on a sample of a commercially available lithographic plate that is presensitized with a subtractive, negative-working, diazoresin-based coating (NSSB from Precision Lithograining, South Hadley, Massachusetts). The plate samples were then placed in an oven at 120C for 1 minute. Following, each sample was washed and sponged with the commercially available developer generally intended for use with this plate (Subtractive Developer SD-100 from Precision Lithograining). The portions of the plate coating to which drops of the test solutions had been applied were insoluble in the developer, whereas the coated areas not receiving drops were quantitatively dissolved away. All test solutions, A through G, appeared equally effective in insolubilizing the coating, and all produced good images with little apparent blooming when developed.

EXAMPLE 2

In a second experiment, drops of each of the seven test solutions A through G described in EXAMPLE 1 were applied separately to each of three test strips cut from a

NSSB plate. The first test strip was developed using SD-100 without the prior application of heat. The second strip was heated in an oven for 1 minute at 100C and then developed using SD-100. The third strip was heated in an oven for 2 minutes at 120C and then developed using SD-100. The images developed were qualitatively evaluated by eye. The evaluations are listed in the following table.

(Table Removed)

EXAMPLE 3

In a third experiment, a test solution of 75% water and 25% isopropyl alcohol was prepared. To this solution was added 1% by weight sodium carbonate. Drops of this solution were applied to a commercially available plate presensitized with a solvent-borne diazo resin coating (Lastra Presensitized Plate from Lastra of Sulmona, Italy). Drops of test solutions D, F, and G from EXAMPLE 1 were also applied to the solvent-borne coated plate. On visual examination of the plate after application of the drops, it appeared that while the isopropyl-containing test solution drops were absorbed by the plate, the drops of test solutions D, F, and G sat on top of the plate coating unabsorbed. The plate was placed in an oven at 120C for 1 minute and developed using DEV (Lastra). An image was produced corresponding to the drops of the isopropyl-containing test solution, but no images were produced corresponding to the drops of the other test solutions. Without being bound by theory, it is believed that the lack of any co-solvent in the test solutions D, F, and G prevented these solutions from penetrating the solvent-borne coating and thus prevented the chemicals in solution from reacting with the diazo functional groups and insolubilizing the coating at the locations of the

corresponding drops.

EXAMPLE 4

In a fourth experiment, five aqueous diazo coating solutions were made. The first diazo resin used, Diazo Resin A, is commercially available under the name Diazon 7 from Molecular Rearrangement Inc. of Newton, NJ (MRI). By the condensation of 4-diazodiphenylaminebisulfate (commercially available under the name Diazo S from MRI) with p-formaldehyde according to the procedures in US Pat No. 5,688,627 (Deutsch), the high (EXAMPLE 8 therein) and low (EXAMPLE 4 therein) molecular weight resins were made respectively named Diazo Resins B and C. Similarly, by the condensation of 3-methoxy-4-diazodiphenylamine bisulfate from MRI with p-formaldehyde Diazo D was made, Diazo E was made by the reaction of 3-methoxy-4-diazodiphenylamine with 4,4'-bismethoxymethyldiphenylether both from MRI.

A master batch of coating solution was prepared by mixing the following ingredients:

Vinyl acetate-ethylene copolymer aqueous resin dispersion (55% solids) 12.5g

(Commercially available as Airflex 400 from

Air Products, Allentown, PA)

water	77. 0g

propylene glycol	2.5g

copper phthalocyanine aqueous dispersion	2 .9g

(Commercially available as Liquiflex BR-2025 from Drew Graphics)

nonionic surfactant, 5% solution	0.02g

(Commercially available as Tegowet 260 from Goldschmidt Chemicals) This master batch of coating solution was divided into five equal parts. To each part was added 0.2g of an above described diazo resin, A through E successively. Each dispersion was stirred and, using a #4 wire wound rod, coated onto a grained anodized silicated aluminum plate. The coatings were dried with hot air.

A strip was cut from each plate coated with a diazo coating solution, A through E, and to each strip was applied drops of test solutions A, D, F, and G from EXAMPLE 1 above.

The strips were heated in an oven for 1 minute at 120C and then developed with SD-100. The

images developed were qualitatively evaluated by eye. The results are reported in the

following table:

(Table Removed)

EXAMPLE 5

In a fifth experiment, a double layer coated plate was prepared from aqueous coating solutions. The first layer is an aqueous-borne diazo-sensitized coating enabling the plate to be imaged. The coating solution is prepared by mixing the following ingredients:

Diazo Resin C (from Example 4)	0.34g

Water	34.00g

Tegowet 260	0.8g

This solution was coated onto a grained anodized silicated aluminum plate using a #4 wire wound rod and dried with hot air.

The coating solution for the protective second layer was prepared by mixing the following ingredients: Vinyl acetate-acrylic copolymer aqueous resin dispersion, 55% solids  5g

(Available commercially as Gelva TS-100 from Solutia,

Springfield, MA)

water	27g

Liquafiex BR-2025	1.15g

Tegowet 260	0.04g

The solution was then coated onto the above-described plate having the aqueous-borne diazo coating and dried. Drops of test solutions A, D, F, and G from EXAMPLE 1

above were applied, and then the plate was heated and developed with SD-100. On visual observation, test solutions D and F produced excellent images; solution A produced a fair image; and G produced no image.

EXAMPLE 6

A second double layer coated plate was prepared. The first layer was a solvent-borne photosensitizing coating comprising diazo resins. A 1% by weight solution of Diazo Resin BBP (available from MPI) in methyl cellosolve was prepared. The solution was coated onto to a grained anodized silicated aluminum plate and dried.

The second layer was formed using same second-layer solution as described in EXAMPLE 5, an aqueous-borne resin with pigment dispersion. After coating and drying, the plate was treated with drops of test solutions A, D, F, and G from EXAMPLE 1, heated, and developed. Judging by eye, solutions A, D, F, produced excellent images; G failed to produce any image.

EXAMPLE 7

A third double layer coated plate was tested. A plate was prepared with the same first layer coating as described in EXAMPLE 5, an aqueous-borne sensitizing diazo resin. The second layer coating solution was prepared from:

ButvarB-76	2.5g

(polyvinyl butyral resin from

Solutia, Springfield, MA)

Benzopurpurin 4B	.050g

(from Aldrich, Milwaukee, WI)

ethanol	30ml

After coating and drying, the plate was treated with drops of test solutions D and F from EXAMPLE 1, heated, and developed with SD-100. Excellent images were produced by both test solutions.

EXAMPLE 8

Two plates with single layer solvent-borne coatings were prepared and tested. A solvent soluble diazo resin (Diazo F) was prepared by reacting Diazo B (from EXAMPLE 4) with 2-hydroxy-4-methoxybenzophenone-5-sulfonic acid. The first plate was coated with the following mixture:

propylene carbonate	15g

ethanol	llg

Eponl031	2g

(a multifunctional epichlorohydrin/tetraphenol

ethane epoxy resin from Shell Chemicals, Atlanta, GA)

Diazo F	0.9g

Benzopurpurin 4B	0.115g

The second plate was coated with the following mixture:

Ethanol	12g

Propylene carbonate	6g

Diazo F	0.5g

Eponl031	1.13g

Vinac B-15	0.5g

(a polyvinyl acetate resin from McGean,

Cleveland, OH)

Benzopurpurin 4B	0.133g

Each plate was treated with drops of test solutions A, D, and F, then heated and developed. All three solutions produced excellent images on each plate.

The foregoing is exemplary and not intended to limit the scope of the claims that follow.

We claim:

1.	A process for imaging a printing plate having a coating comprising diazo compounds, characterized by the steps of applying imagewise an insolubilizing chemical to the coating, and applying a developer solution to the plate.

2.	The process as claimed in claim 1, wherein the insolubililzing chemical is in the form of an aqueous solution having a pH greater than 7.5.

3.	The process as claimed in claim 1 wherein the coating is aqueous borne.

4.	The process as claimed in claim 1 wherein the imagewise application of the insolubilizing chemical is performed using an ink jet printhead.

5.	The process as claimed in claim 1 wherein the insolubilizing chemical causes diazo functional groups in the coating to chemically react.

6.	The  process  as  claimed  in  claim  5  wherein  the  insolubilizing

chemical is in an aqueous solution having a pH between 7.5 and 13.5.

7.	The process as claimed in claim 4 wherein individual drops of the

solution applied by the ink jet printhead have a volume in the range of 1

to 100 picoliters.

8.	The process as claimed in claim 4 wherein individual drops applied to the plate by the ink jet printhead create image dots having approximate diameter in the range of 10 to 100 microns.

9.	The process as claimed in claim 4 wherein individual drops applied to the plate by the ink jet printhead result in individual image dots in the coating having areas in the range of 80 to 8000 microns squared.

10.	The process as claimed in claim 1 wherein heating the plate.

11.	The process as claimed in claim 1 wherein the insolubilizing chemical changes pH of the coating.

12.	The process as claimed in claim 1 wherein the developer solution changes water content of the coating.

13.	The process as claimed in claim 1 wherein the plate has an aluminum substrate.

14.	The process as claimed in claim 1 wherein the diazo compounds are insoluble in the developer solution.

15.	The process as claimed in claim 1 wherein the insolubilizing chemical comprises a basic solution.

16.	The process as claimed in claim 15, wherein the insolubilizing chemical is jetted using a piezoelectric drop on demand printhead.

17.	The process as claimed in claim 15, wherein the insolubilizing chemical is jetted in drop sizes having diameters in the range from 10 to 50 microns.

18.	The process as claimed in claim 10 wherein the plate is heated with a UV lamp.

19.	The process as claimed in claim 1 wherein the developing solution comprises:

a.	from 5 to 70 percent by weight of humidifying co-solvent,

b.	from 0.001 to 10 percent by weight of a surfactant,

c.	a pH elevating agent in an amount sufficient to impart a pH

to the composition of from 7.5 to 13.5; and

d.	a balance of water.

20.	The process as claimed in claim 1 wherein the coating contains a latex.

21.	The process of claim 19, wherein:

the pH elevating agent is selected from the group consisting of sodium carbonate, sodium bicarbonate, lithium carbonate, soldium hydroxide, potassium hydroxide, sodium tetraboratedecahydrate, sodium pyrophosphatedecahydrate, sodium phosphate, sodium metasilicate, Methanol amine, and combinations thereof.

Documents:

				in-pct-2002-01100-del-abstract.pdf

				in-pct-2002-01100-del-claims.pdf

				in-pct-2002-01100-del-complete specification granted.pdf

				in-pct-2002-01100-del-correspondence-others.pdf

				in-pct-2002-01100-del-correspondence-po.pdf

				in-pct-2002-01100-del-description (complete).pdf

				in-pct-2002-01100-del-drawings.pdf

				in-pct-2002-01100-del-form-1.pdf

				in-pct-2002-01100-del-form-18.pdf

				in-pct-2002-01100-del-form-2.pdf

				in-pct-2002-01100-del-form-3.pdf

				in-pct-2002-01100-del-form-5.pdf

				in-pct-2002-01100-del-gpa.pdf

				in-pct-2002-01100-del-pct-101.pdf

				in-pct-2002-01100-del-pct-210.pdf

				in-pct-2002-01100-del-pct-331.pdf

				in-pct-2002-01100-del-pct-332.pdf

				in-pct-2002-01100-del-pct-401.pdf

				in-pct-2002-01100-del-pct-409.pdf

				in-pct-2002-01100-del-petition-137.pdf

				in-pct-2002-01100-del-petition-138.pdf

« Previous Patent

Next Patent »

Patent Number	234694	

Indian Patent Application Number	IN/PCT/2002/01100/DEL	

PG Journal Number	26/2009	

Publication Date	26-Jun-2009	

Grant Date	11-Jun-2009	

Date of Filing	07-Nov-2002	

Name of Patentee	PISCES-PRINT IMAGING SCIENCES, INC.	

Applicant Address	34 FRANKLIN STREET, NASHUA, NEW HAMSPHIRE 03064, USA.	

Inventors:

#	Inventor's Name	Inventor's Address	

1	BRUCE R. HARRISON	23 CESTWOOD DRIVE, HOLLIS, NEW HAMSPHIRE 03049, USA.	

2	ALBERT S. DEUTSCH	825B HERITAGE HILLS, SOMERS, NEW YORK 10589, USA.	

PCT International Classification Number	B41C 1/10	

PCT International Application Number	PCT/US01/14736	

PCT International Filing date	2001-05-08	

PCT Conventions:

#	PCT Application Number	Date of Convention	Priority Country	

1	09/566,455	2000-05-08	U.S.A.	

© All Indian Patents, 2013-2021.

  Patent data available in the public domain from Indian Patents Office, Department of Industrial Policy and Promotions, Ministry of Commerce and Industry, Government of India.
