Repository: anandvc/allindianpatents

File: patents/234786-a-polymer-blend.html
Indian Patents. 234786:A POLYMER BLEND

Indian Patents

Recently Granted Patents

  Recently Published Patents

Title of Invention	A POLYMER BLEND

Abstract	The present invention relates to a polymer blend containing: at least 85% by weight, based on the total weight of the polymer blend, of ethylene/C<sub>3</sub>-C<sub>20</sub>-&#945;-olefm-copolymers (A) prepared by metallocene catalysis and having a density of from 0.91 to 0.925 g/cm<sup>3</sup> and a HLMI (High Melt Flow Index) from 10 to 40 g/10 min, said copolymers (A) containing from 91 to 75% by weight of ethylene units and from 3 to 25% by weight of C<sub>3</sub>-C<sub>20</sub>-&#945;-olefin units, based in each case on the total weight of the copolymer (A); and from 1 to 15% by weight, based on the total weight of the polymer blend, of essentially linear ethylene/C<sub>3</sub>-C<sub>20</sub>-&#945;-olefm-copolymers (B) having a density of from 0,930 to 0,940 g/cm<sup>3</sup> and prepared by a chromium catalyst, or having a density of from 0,915 to 0,929 g/cm<sup>3</sup> and prepared by a Ziegler catalyst.	

Full Text	 

The present invention relates to a polymer blend containing at least 85% by weight of ethylene/a-olefin copolymers (A) prepared by metallocene catalysis and from 1 to 15% by weight of essentially linear ethylene/a-olefm copolymers (B) prepared using another catalyst, the percentages in each case being based on the total weight of the polymer blend.

The present invention furthermore relates to the use of these polymer blends for the production of films and to films which contain these polymer blends.

Ethylene/a-olefin copolymers which are prepared by metallocene catalysis have some advantageous properties compared with copolymers prepared by means of conventional catalyst systems. Thus, the metallocene copolymers are often superior in their mechanical properties, such as toughness, compared with copolymers of similar composition prepared by a different method. The excellent mechanical properties make metallocene copolymers appear particularly suitable for the production of films. Especially for the production of films, high requirements are also set with regard to the optical properties of the polymers used. In the case of pure metallocene copolymers, as well as in conventionally prepared LLDPE, a slight haze and insufficient gloss are often evident.

In order to improve the optical properties of LLDPE copolymers, these copolymers are mixed with other polymers. US-A-4 587 303 describes a polymer blend comprising LLDPE and LDPE or ethylene copolymers obtained by high-pressure free radical polymerization processes. These high-pressure polymers are distinguished by long-chain branches, giving rise to, inter alia, their low density. WO 95/27005 describes a polymer blend of LLDPE, which was prepared by metallocene catalysis, and low density polyethylene. It is true that the stated polymer blends have improved optical properties compared with pure metallocene copolymers. However, this improvement is accompanied by a dramatic deterioration in the mechanical properties.

It is an object of the present invention to provide polymer blends which are based on ethylene/a-olefin copolymers prepared by metallocene catalysis and which, on the one hand, have  better  optical  properties  than  pure  metallocene  copolymers  and,  on  the

other hand, exhibit good mechanical properties.

We have found that this object is achieved by the polymer blends stated at the outset, their use for the production of films, and films which contain these polymer blends.

Suitable copolymers (A) are in principle all ethylene/a-olefin copolymers prepared by metallocene catalysis.

The polymerization can be carried out, for example, in the gas phase, in suspension, in solution or in the high-pressure process, the catalyst system used in the suspension or gas-phase process preferably being one which contains

a)	an inorganic or organic carrier,

b)	a metallocene complex and

c)	a compound forming metallocenium ions.

Preferably used carrier materials a) are finely divided carriers which preferably have a particle diameter of from 1 to 300 µm,  in particular from 30 to 70 µm.  Suitable inorganic carriers are, for example, magnesium chloride or silica gels, preferably those of the formula Si02 • a AI2O3, where a is from 0 to 2, preferably from 0 to 0.5; these are therefore aluminosilicates or silica. Such products are commercially available, for example Silica Gel 332 from Grace. Suitable organic carriers are, for example, finely divided polyolefins, for example finely divided polypropylene.

The amount of carrier is preferably from 50 to 99.9% by weight, based on the total weight of carrier and metallocene complex (component b).

Particularly suitable metallocene complexes b) are those of the general formula I

M	is titanium, zirconium, hafnium, vanadium,

niobium or tantalum,

X	is fluorine, chlorine, bromine, iodine, hydrogen,

C1-C10-alkyl, C6-C15-aryl, alkylaryl having 1 to 10 carbon atoms in the alkyl radical and 6 to 20 carbon atoms in the aryl radical, -OR"' or -NR7R8,

R7 and R8  are each C1-C10-alkyl, C6-C15-aryl, alkylaryl,

arylalkyl, fluoroalkyl or fluoroaryl, each having 1 to 10 carbon atoms in the alkyl radical and 6 to 20 carbon atoms in the aryl radical,

R2 to R2  are each hydrogen, C1-C10-alkyl, 5- to 7-membered

cycloalkyl which in turn may carry C1-C10-alkyl as substituent, C6-C15-aryl or arylalkyl, where, if desired, two neighboring radicals together may furthermore be a saturated or unsaturated cyclic group of 4 to 15 carbon atoms, or Si(R2)3,

R9	is C1-C10-alkyl, C3-C10-cycloalkyl or C6-C15-aryl,

R10 to R1  are each hydrogen, C1-C10-alkyl, 5- to 7-membered

cycloalkyl which in turn may carry C1-C10-alkyl as a substituent, C6-C15-aryl or arylalkyl, where, if desired, two neighboring radicals together may furthermore be a saturated or unsaturated cyclic group of 4 to 15 carbon atoms, or Si{Ri5)3,

R17, R18 and R2 are identical or different and are each hydrogen,

halogen, C1-C10-alkyl, C1-C10-fluoroalkyl, C6-Cxo-fluoroaryl, C6-C10-aryl, C1-C10-alkoxy, C2-C10- alkenyl, C7 - C40 - arylalkyl, C8-C10-arylalkenyl or C7-C40-alkylaryl, or two neighboring radicals in each case, together with the atoms linking them, form a ring, and

R20	is C1-C10-alkyl, C6-C15-aryl, C3-C10-cycloalkyl,

alkylaryl or Si(R2i)3,

R21	is hydrogen, C1-C10-alkyl, C6-C15-aryl, which in

turn may be substituted by C1-C4-alkyl, or C3-C10-Cycloalkyl

or R5 and R2 together form a group -R16-.

Particularly preferred transition metal complexes are those which contain, as ligands, two aromatic ring systems linked to one another by a bridge, ie. the transition metal complexes of the general formula Ic.

The radicals X may be identical or different but are preferably identical.

Among the compounds of the formula la, those in which

M	is titanium, zirconium or hafnium,

X	is chlorine, C1-C4-alkyl or phenyl and

R2 to R2  are each hydrogen or C1-C-alkyl

are preferred.

Examples of preferred compounds of the formula lb are those in which

M	is titanium, zirconium or hafnium,

X	is chlorine, C1-C4-alkyl or phenyl,

R2 to R2	are each hydrogen, C1-C4-alkyl or Si(R2)3,

R10 to R14	are each hydrogen, C1-C4-alkyl or Si(Ri5)3.

The compounds of the formula lb in which the cyclopentadienyl radicals are identical are particularly suitable.

Examples of particularly suitable compounds include: bis(cyclopentadienyl)zirconium dichloride, bis(pentamethylcyclopentadienyl)zirconium dichloride, bis(methylcyclopentadienyl)zirconium dichloride, bis(ethylcyclopentadienyl)zirconium dichloride, bis(n-butylcyclopentadienyl)zirconium dichloride and bis(trimethylsilylcyclopentadienyl)zirconium dichloride and the corresponding dimethylzirconium compounds.

Particularly suitable compounds of the formula Ic are those in which

R2 and R1°  are identical and are each hydrogen or

C1-C10-alkyl,

R6 and Ri4  are identical and are each hydrogen, methyl,

ethyl, isopropyl or tert-butyl,

R4 and Ri2 are each C1-C4-alkyl

R3 and R2i are each hydrogen

or two neighboring radicals B?  and R2 on the one hand and R2 and

R12 on the other hand together are a cyclic group of 4 to 12

carbon atoms.

Examples of particularly suitable complex compounds include dimethylsilanediylbis(cyclopentadienyl)zirconium dichloride, dimethylsilanediylbis(indenyl)zirconium dichloride, ; dimethylsilanediylbis(tetrahydroindenyl)zirconium dichloride, ethylenebis(cyclopentadienyl)zirconium dichloride, ethylenebis(indenyl)zirconium dichloride,

ethylenebis(tetrahydroindenyl)zirconium dichloride,

tetramethylethylene-9-fluorenylcyclopentadienylzirconium

dichloride,

dimethylsilanediylbis(3-tert-butyl-5-methylcyclopentadienyl)-

zirconium dichloride,

dimethylsilanediylbis(3-tert-butyl-5-ethylcyclopentadienyl)-

zirconium dichloride,

dimethylsilanediylbis(2-methylindenyl)zirconium dichloride,

dimethylsilanediylbis(2-isopropylindenyl)zirconium dichloride,

dimethylsilanediylbis{2-tert-butylindenyl)zirconium dichloride,

diethylsilanediylbis(2-methylindenyl)zirconium dibromide,

dimethylsilanediylbis(3-methyl-5-methylcyclopentadienyl)-

zirconium dichloride,

dimethylsilanediylbis(3-ethyl-5-isopropylcyclopentadienyl)-

zirconium dichloride,

dimethylsilanediylbis(2-methylindenyl)zirconium dichloride,

dimethylsilanediylbis(2-methylbenzindenyl)zirconium dichloride,

dimethylsilanediylbis(2-ethylbenzindenyl)zirconium dichloride,

methylphenylsilanediylbis(2-ethylbenzindenyl)zirconium

dichloride,

methylphenylsilanediylbis(2-methylbenzindenyl)zirconium

dichloride,

diphenylsilanediylbis(2-methylbenzindenyl)zirconium dichloride,

diphenylsilanediylbis(2-ethylbenzindenyl)zirconium dichloride,

and dimethylsilanediylbis(2-methylindenyl)hafnium dichloride

and the corresponding dimethylzirconium compounds.

R2 to R2 and R2 are each hydrogen, C1-C10-alkyl, C3-C10-cycloalkyl,

C6-C15-aryl or Si(R3)3 , or two neighboring radicals are a cyclic group of 4 to 12 carbon atoms.

The synthesis of such complex compounds can be carried out by methods knovm per se, the reaction of the appropriately substituted, cyclic hydrocarbon anions with halides of titanium, zirconium, hafnium, vanadium, niobium or tantalum being preferred.

Examples of appropriate preparation processes are described, inter alia, in Journal of Organometallic Chemistry, 369 (1989), 359-370.

Mixtures of different metallocene complexes may also be used.

Suitable compounds c) forming metallocenium ions are strong, neutral Lewis acids, ionic compounds having Lewis acid cations and ionic compounds having Bronsted acids as cations.

Preferred strong, neutral Lewis acids are compounds of the general formula II

where

m2  is an element of main group III of the Periodic Table, in particular B, Al or Ga, preferably B,

Xi, X2 and X3

are each hydrogen, C1-C10-alkyl, C6-C15-aryl, alkylaryl, arylalkyl, haloalkyl or haloaryl, each having 1 to 10 carbon atoms in the alkyl radical and 6 to 20 carbon atoms in the aryl radical, or fluorine, chlorine, bromine or iodine, in particular haloaryl, preferably pentafluorophenyl.

Particularly preferred compounds of the general formula II are those in which X2, X2 and X3 are identical, tris(pentafluorophenyl)borane being preferred.

Suitable ionic compounds having Lewis acid cations are compounds of the general formula III

Y	is an element of main group I to VI or of

subgroup 1 to VIII of the Periodic Table,

Q1 to Qz  are each radicals having a single negative

charge, such as C1-C28-alkyl, C6-C15-aryl, alkylaryl, arylalkyl, haloalkyl or haloaryl, each having 6 to 20 carbon atoms in the aryl radical and 1 to 28 carbon atoms in the alkyl radical, C1-C10-cycloalkyl which is unsubstituted or substituted by C1-C10-alkyl, or halogen, C1-C28-alkoxy, C6-C15-aryloxy, silyl or mercaptyl,

a	is an integer from 1 to 6,

z	is an integer from 0 to 5 and

d	corresponds to the difference a-z, but d is

greater than or equal to 1.

Carbonium cations, oxonium cations and sulfonium cations and cationic transition metal complexes are particularly suitable. Particular examples are the triphenylmethyl cation, the silver cation and the 1,1'-dimethylferrocenyl cation. They preferably have noncoordinating opposite ions, in particular boron compounds as also stated in WO 91/09882, preferably tetrakis(pentafluorophenyl)borate.

Ionic compounds having Bronsted acids as cations and preferably also noncoordinating opposite ions are stated in WO 91/09882, a preferred cation being N,N-dimethylanilinium.

Particularly preferred compounds forming metallocenium ions are open-chain or cyclic aluminoxane compounds of the general formula IV or V

The preparation of these oligomeric aluminoxane compounds is usually carried out by reacting a solution of a trialkylaluminum with water and is described, inter alia, in EP-A 284 708 and US-A 4,794,096.

As a rule, the oligomeric aluminoxane compounds obtained are in the form of mixtures of both linear and cyclic chain molecules of different lengths, so that m is to be regarded as an average value. The aluminoxane compounds may also be present as a mixture with other metal alkyls, preferably with alkylaluminums.

Furthermore, aryloxyaluminoxanes, as described in US-A 5,391,793, aminoaluminoxanes, as described in US-A 5,371,260, aminoaluminoxane hydrochlorides, as described in EP-A 633 264, silyloxyaluminoxanes, as described in EP-A 621 279, or mixtures thereof may be used as compounds forming metallocenium ions.

The copolymers A) which can preferably be prepared by means of the stated catalyst systems preferably contain from 97 to 75% by weight of ethylene units and from 3 to 25% by weight of C3-C20-0-Olefin units, based in each case on the total weight of the component A). Particularly preferably, these copolymers contain from 97 to 85% by weight of ethylene units and from 3 to 15% by weight of C3-C20-a-olefin units.

Suitable C3-C20"Ci"Olef ins which serve as comonomers of these copolymers are all linear or branched a-isomers of propene,  butene, pentene, hexene, heptene, octene, nonene, decene, undecene, dodecene, tridecene, tetradecene, pentadecene, hexadecene, heptadecene, octadecene, nonadecene and eicosene. Preferred Cs-Cao'Cfolefin comonomers are those selected from the

group consisting of butene, pentene, hexene, 4-methylpentene and octene, particularly preferably butene, pentene and hexene.

Particularly preferred copolymers (A) are ethylene/butene copolymers having a butene content of 4 - 8% by weight and ethylene/hexene copolymers having a hexene content of 4 - 8% by weight, based in each case on the total weight of thee copolymers.

Other preferred copolymers (A) are those which have a molecular weight distribution M„/Mn 
Furthermore, copolymers (A) having a density of 0.91 - 0.925 and an HLMI (High Load Meltflow Index) of 10 - 40 g/10 min are particularly advantageous for use in films.

Suitable copolymers (B) are all essentially linear ethylene/a-olefin copolymers as prepared using other catalysts, ie. non-metallocene catalysts.

Particular examples are medium density ethylene copolymers (MDPE) having a density of from 0.930 to 0.940, in particular those MDPE copolymers prepared by means of chromium catalysts. Such chromium catalysts, also referred to as Phillips catalysts, are generally known (cf. for example M.P. McDaniel, Adv. Cat il, (1985) 47 - 98 and US-A- 5 363 915). These copolymers may contain the abovementioned C3-C2o-a-olefins as comonomers, here too hexene and butene being preferred, in particular hexene.

The MDPE copolymers preferably have an HLMI of 2 - 100, particularly preferably 10 - 30 g/10 min.

Other examples of copolymers (B) are LLDPE copolymers having a density of from 0.915 to 0.929, in particular those prepared using a Ziegler catalyst. Conventional catalysts of this type are described, for example, in Ullmann's Encyclopedia of Industrial Chemistry, Vol. A 21, 4th edition 1992, page 502 et seq. Catalysts as described in, for example, US-A-4857613 and DE-A-19 529 240 should be mentioned in particular here.

The LLDPE copolymers obtainable by means of Ziegler catalysis can be prepared by all conventional polymerization processes, solution processes and gas-phase processes being particularly preferred, in particular gas-phase fluidized-bed processes. These copolymers in turn may contain the abovementioned a-olefins.

preferably butene, hexene or octene, as comonomers.

In addition to the copolymers (A) and (B), the novel polymer blends may contain further additives, such as light stabilizers and stabilizers against the effects of weathering, processing assistants and, if desired, dyes. The type and amount of these additives are familiar to a person skilled in the art.

The novel polymer blends contain the copolymer component (B) in a concentration of 1 - 15, preferably 2-10, % by weight, based on the total weight of the polymer blend.

The copolymer components (A) and (B) can be mixed by any known mixing method. Usually, the polymer components in the form of coarse powder, if desired together with further additives, are mixed in a twin-screw extruder (ZSK) in the desired ratios and processed to give granules. These granules can then be processed to films, for example in blown film units.

The novel polymer blends are very suitable for the production of films, in particular for the packaging sector and especially for the packaging of foods. The films obtained are distinguished by transparency, gloss and good mechanical properties, in particular by high tensile strength. They have little tendency to block and are therefore convenient to process. The Examples which follow illustrate the invention.

Examples

The following ethylene copolymers were prepared in a loop reactor by suspension polymerization using a supported metallocene catalyst:

Copolymer Al Ethylene/hexene copolymer

Butene content  6.3% by weight  Mw/Mn 2.58

The following linear ethylene copolymers prepared using conventional catalysts were provided as component (B) of the mixture:

Copolymer Bl

MDPE, prepared by Phillips catalysis with hexene as comonomer (Lupolen® 3821 D, manufacturer: Rheinische Olefinwerke, Wesse1ing, Germany)

HLMI  20 g/10' Density  0.938 g/cm2

Copolymer B2

LLDPE, prepared using a Ziegler catalyst in a solution process with octene as comonomer (Dowlex® 2045, manufacturer: Dow Chemicals)

HLMI  31 g/10' Density  0.921 g/cm2

Copolymer B3

LLDPE, prepared using a Ziegler catalyst in a gas-phase

fluidized-bed process with hexene as comonomer (Escorene® 3108,

manufacturer: Exxon)

HLMI  22 g/10' Density  0.923 g/cm2

Copolymer B4

LLDPE, prepared using a Ziegler catalyst in a gas-phase

fluidized-bed process with hexene as comonomer (Lupolex® 2820 G,

manufacturer: Rheinische Olefinwerke)

HLMI  23 g/10' Density  0.928 g/cm2

Copolymer B5

LLDPE, prepared using a Ziegler catalyst in a gas-phase fluidized-bed process with butene as comonomer (Escorene® LL 1001, manufacturer: Exxon)

HLMI  26 g/10' Density  0.919 g/cm2

The blends stated in the Table were prepared in a ZSK from the polymer components in the form of coarse powders. 50 (im thick films were produced from the resulting granules in a 30 mm Troester blown film unit (die 50 mm, die gap 2 mm, temperature profile 180, 190, 200, 3 x 210°C, output 5 kg/h, blow-up ratio 2:1) .

The Table provides information about the tests performed and the properties of the films produced. (All percentages are by weight, based on the total amount of the polymer blend.)

WE CLAIM:

1.	A polymer blend containing:

-	at least 85% by weight, based on the total weight of the polymer blend, of

ethylene/C3-C2o-α-olefm-copolymers (A) prepared by metallocene catalysis and

having a density of from 0.91 to 0.925 g/cm2 and a HLMI (High Melt Flow

Index) from 10 to 40 g/10 min, said copolymers (A) containing from 97 to 75%

by weight of ethylene units and from 3 to 25% by weight of C3-C20-α-olefin

units, based in each case on the total weight of the copolymer (A); and

-	from 1 to 15%) by weight, based on the total weight of the polymer blend, of

essentially linear ethylene/C3-C2o-α-olefm-copolymers (B) having a density of

from 0,930 to 0,940 g/cm and prepared by a chromium catalyst, or having a

density of from 0,915 to 0,929 g/cm3 and prepared by a Ziegler catalyst.

2.	The polymer blend according to claim 1, wherein ethylene/hexene copolymers

having a hexene content of 4-8% by weight, based on the total weight of these

copolymers, are present as copolymers (A).

3.	The polymer blend according to claim 1, wherein ethylene/butene copolymers

having a butene content of 4-8% by weight, based on the total weight of these

copolymers, are present as copolymers (A).

Documents:

				1172-mas-1998 abstract.pdf

				1172-mas-1998 claims.pdf

				1172-mas-1998 correspondence others.pdf

				1172-mas-1998 correspondence po.pdf

				1172-mas-1998 description (complete).pdf

				1172-mas-1998 form-19.pdf

				1172-mas-1998 form-2.pdf

				1172-mas-1998 form-26.pdf

				1172-mas-1998 form-4.pdf

				1172-mas-1998 form-6.pdf

				1172-mas-1998 others.pdf

				1172-mas-1998 petition.pdf

« Previous Patent

Next Patent »

Patent Number	234786	

Indian Patent Application Number	1172/MAS/1998	

PG Journal Number	29/2009	

Publication Date	17-Jul-2009	

Grant Date	15-Jun-2009	

Date of Filing	29-May-1998	

Name of Patentee	BASELL POLYOLEFINE GmbH	

Applicant Address	BRUHLER STR. 60, 50389 WESSELING	

Inventors:

#	Inventor's Name	Inventor's Address	

1	PETER BAUER	ERICH-KASTNER-STRASSE 13, 67071 LUDWIGSHAFEN	

2	MARTIN LUX	MAINSTRASSE 4, 67125 DANNSTADT-SCHAUERNHEIM,	

3	DIETER LILGE	MAX-PLANCK-STRASSE 7, 67117 LIMBURGERHOF,	

PCT International Classification Number	C08L23/08	

PCT International Application Number	N/A	

PCT International Filing date		

PCT Conventions:

#	PCT Application Number	Date of Convention	Priority Country	

1	197 23 003.2	1997-06-02	Germany	

© All Indian Patents, 2013-2021.

  Patent data available in the public domain from Indian Patents Office, Department of Industrial Policy and Promotions, Ministry of Commerce and Industry, Government of India.
