Repository: anandvc/allindianpatents

File: patents/234804-bleaching-composition.html
Indian Patents. 234804:BLEACHING COMPOSITION

Indian Patents

Recently Granted Patents

  Recently Published Patents

Title of Invention	BLEACHING COMPOSITION

Abstract	YES	

Full Text	C4313/C

FORM - 2

THE PATENTS ACT,  1970

(39 of 1970)

&

The Patents Rules, 2003

COMPLETE SPECIFICATION

(See Section 10 and Rule 13)

BLEACHING COMPOSITION

HINDUSTAN  LEVER  LIMITED, a company incorporated under the Indian Companies Act, 1913 and having its registered office at  Hindustan  Lever  House,  165/166,  Backbay  Reclamation, Mumbai -400 020, Maharashtra, India

The following specification particularly describes the invention and the manner in which it is to be performed.

WO 2004/111171

PCT/EP2004/004799

- 1 -BLEACHING COMPOSITION

FIELD OF INVENTION

This invention relates to the enhancement of bleaching compositions that are substantially devoid of peroxyl species.

BACKGROUND OF INVENTION

The use of bleaching catalysts for stain removal has been developed over recent years.  The recent discovery that some catalysts are capable of bleaching effectively in the absence of an added peroxyl source has recently become the focus of some interest, for example: WO9965905; WO0012667; WO0012808; WO0029537, and, WO0060045.

The shelf life of a product may be regarded as the period of time over which the product may be stored whilst retaining its required quality.  A satisfactory shelf life is in many instances a crucial factor for the success of a commercial product.  A 'product with a short shelf life generally dictates that the product is made in small batches and is rapidly sold to the consumer.  It is also a concern to the owners of a brand, with a short shelf life that the consumer uses the product within the shelf life otherwise the consumer may be inclined to change to a similar product of another brand.  In contrast a similar product with a long shelf life may be made in larger batches, held as stock for a longer period of time and the period of time that a consumer stores the

WO 2004/111171

PCT/EP2004/004799

product is not of a great concern to the owners of a particular brand.

It is an object of the present invention to provide an air bleaching composition that has improved storage properties.

SUMMARY OF INVENTION

We have found that some components degrade per se and/or reduce the activity of bleaching catalysts over a period of time. We have found that by carefully selecting certain components the stability of a bleaching composition, which is substantially devoid of a peroxygen bleach or a peroxy-based or peroxyl-generating bleach system, is improved. The present invention has particular utility in commercial liquid bleaching compositions.

The present invention provides a bleaching composition comprising:

(a)	an organic substance which forms a complex with a

transition metal for bleaching a substrate with

atmospheric oxygen, the bleaching composition upon

addition to an aqueous medium providing an aqueous

bleaching medium substantially devoid of a peroxygen

bleach or a peroxy-based or peroxyl-generating bleach

system,		_

(b)	between 0.001 to 3 wt/wt % of a perfume composition

said perfume composition comprising at least 0.01 wt % of

an ketonic perfume, and

WO 2004/111171

PCT/EP2004/00479")

-  3  -

(c)	an antioxidant in the range from 0.0001 to 20 wt/wt

O t

(d)	the balance carriers and adjunct ingredients to 100

wt/wt % of the total bleaching composition.

The term "substantially devoid of a peroxygen bleach or a peroxy-based or peroxyl-generating bleach system" should be construed within spirit of the invention.  It is preferred that the composition has as low a content of peroxyl species present as possible. It is preferred that the bleaching formulation contains less that 1 % wt/wt total concentration of peracid or hydrogen peroxide or source thereof, preferably the bleaching formulation contains less that 0.3 % wt/wt total concentration of peracid or hydrogen peroxide or source thereof, most preferably the bleaching composition is devoid of peracid or hydrogen peroxide or source thereof.  In addition, it is preferred that the presence of alkyl hydroperoxides is kept to a minimum in a bleaching composition comprising the ligand or complex of the present invention.

The present invention extends to a method of bleaching a substrate/textile with a composition of the present invention.  The method comprising the steps of treating a substrate with the bleaching composition in an aqueous environment, rinsing the substrate and drying the substrate.

The present invention also extends to a commercial package together with instructions for its use.

WO 2004/111171

PCT/EP2004/00479y

-  4  -

DETAILED DESCRIPTION OF THE INVENTION

ANTIOXIDANT

The bleaching compositions of the present invention will comprise an effective amount of the antioxidant.  An effective amount of an antioxidant is in the range 0.001 to 20 wt/wt % depending upon the nature of the antioxidant and subsidiary purpose of the antioxidant, for example as a carrier or solvent.  Preferably the antioxidant is present in the range from 0.001 to 2 wt/wt %.  When a phenolic antioxidant is present it is preferred that the phenolic antioxidant present in the range from 0.0001 to 3 % wt % of the composition. When an amine antioxidant it is present it is preferred that the phenolic antioxidant present in the range from 0.0001 to 20 % wt % of the composition.

Anti-oxidants are substances as described in Kirk-Othmers (Vol 3, pg 424) and in Uhlmans Encyclopedia (Vol 3, pg 91).

One class of anti-oxidants suitable for use in the present invention is alkylated phenols having the general formula:

OH

-f-[Rx]x

T

R wherein R is C1-C22 linear or branched alkyl, preferably methyl or branched C3-C6 alkyl; C3-CS alkoxy, preferably

WO 2004/111171

PCT/EP2004/004799

-  5  -

methoxy; Rl is a C3-C6 branched alkyl, preferably tert-butyl; x is 1 or 2.  Hindered phenolic compounds are preferred as antioxidant.

Another class of anti-oxidants suitable for use in the present invention is a benzofuran or benzopyran derivative having the formula:

wherein Rl and R2 are each independently alkyl or Rl and R2 can be taken together to form a C5-C6 cyclic hydrocarbyl moiety; B is absent or CH2; R4 is C1-C6 alkyl; R5 is hydrogen or -C(0)R3 wherein R3 is hydrogen or C1-C19 alkyl; R6 is C1-C6 alkyl; R7 is hydrogen or Cl-C6 alkyl; X is -CH20H, or - CH2A wherein A is a nitrogen comprising unit, phenyl, or substituted phenyl. Preferred nitrogen comprising A units include amino, pyrrolidino, piperidino, morpholino, piperazino, and mixtures thereof.

Other suitable antioxidants are found as follows. A derivative of a-tocopherol, beta-tocopherol, gamma-tocopherol, delta-tocopherol, 6-hydroxy-2,5,7,8-tetra-methylchroman-2-carboxylic acid (Trolox™). Anti-oxidants/radical scavengers such as ascorbic acid (vitamin C) and its salts, tocopherol (vitamin E) , tocopherol sorbate, other esters of tocopherol, butylated hydroxy benzoic acids and their salts, gallic acid and its alkyl esters, especially propyl gallate, uric acid

WO 2004/111171

PCT/EP2004/004799

-  6  -

and its salts and alkyl esters, sorbic acid and its salts, the ascorbyl esters of fatty acids, amines (e.g., N,N-diethylhydroxylamine, aminb-guanidine, amine alcohols), sulfhydryl compounds (e.g., glutathione), and dihydroxy fumaric acid and its salts may be used.

Non-limiting examples of anti-oxidants suitable for use in the present invention include phenols inter alia  2,6-di-tert-butylphenol, 2,6-di-tert-butyl-4-methylphenol, mixtures of 2 and 3- tert-butyl-4-methoxyphenol, and other ingredients including include propyl gallate, tert-butylhydroquinone, benzoic acid derivatives such as methoxy benzoic acid, methylbenzoic acid, dichloro benzoic acid, dimethyl benzoic acid, 5-hydroxy-2,2,4,6,7-pentamethyl-2,3-dihydro-l-benzofuran-3-one, 5-hydroxy-3-methylene-2,2,4,6,7-pentamethyl-2,3-dihydro-benzofuran, 5-benzyloxy-3-hydroxymethyl-2,2,4,6,7-pentamethyl-2, 3-dihydro-1-benzofuran, 3-hydroxymethyl-5-methoxy-2,2,4,6,7-pentamethyl-2,3-dihydro-l-benzofuran, vitamin C(ascorbic acid), and Ethoxyquine (1,2-dihydro-6-ethoxy-2,2,4-trimethylchinolin)marketed under the name Raluquin™ by the company Raschig™.

Preferred antioxidants for use herein include 2,6-di-tert-butyl hydroxy toluene (BHT), a-tocopherol, hydroquinone, 2,2,4-trimethyl-l, 2-dihydroquinoline, 2,6-di-tert-butyl hydroquinone, 2-tert-butyl hydroquinone, tert-butyl-hydroxy anisole, lignosulphonic acid and salt thereof, benzoic acid and derivatives thereof, like alkoxylated benzoic acids, as for example, trimethoxy benzoic acid (TMBA), toluic acid, catechol, t-butyl

WO 2004/111171

PCT/EP2004/004799

-  7  -

catechol, benzylamine, amine alcohols, 1,1,3-tris (2-methyl-4-hydroxy-5-t-butylphenyl) butane, N-propyl-gallate or mixtures thereof and highly preferred is di-tert-butyl hydroxy toluene.  Of the amine alcohols 2-amino-2-methyl-l-propanol, tri-ethanol amine, tri-methanol amine, mono-ethanol amine, diethanol amine, are preferred.

Mixtures of antioxidants may be use and in particular mixtures that have synergic antioxidant effects as found in, for example, WO02/072746.

KETONIC PURFUMES

The bleaching composition of the present invention comprises between 0.001 to 3 wt/wt % of a perfume composition, preferably between 0.1 to 2 wt/wt % of a perfume composition.  The perfume composition may be 100% ketonic perfume but generally the perfume composition is a complex mixture of perfumes of other differing perfume classifications, for example terpenes and aldehydes; in this regard, the perfume composition comprises at least 0.01 wt % of a ketonic perfume.  At higher levels of ketonic perfume the greater the importance of the antioxidant, for example at least 0.1, 1.0 wt % and 5 wt % of a ketonic perfume component of the perfume composition. The present invention has particular utility with, but not limited to, the 'following ketonic perfume components.

WO 2004/111171

PCT/EP2004/004799

- 8 -

pulegone

vertofix coeur

veloutone

Alpha-methylionone

damascenone

THE BLEACH CATALYST

Recently we have found that oily stains are bleached in the presence of selected transition metal catalysts in the absence of an added peroxyl source.  The bleaching of an oily stain in the absence of an added peroxyl source has been attributed to oxygen derived from the air. Whilst it is true that bleaching is effected by oxygen sourced from the air the route in which oxygen plays a

WO 2004/111171

PCT/EP2004/004799

-  9  -

part is becoming understood.  In this regard, the term "air bleaching" is used.

We have concluded from our research that bleaching of a chromophore in an oily stain is effected by products formed by adventitious oxidation of components in the oily stain.  These products, alkyl hydroperoxides, are generated naturally by autoxidation of the oily stain and the alkyl hydroperoxides together with a transition metal catalyst serve to bleach chromophores in the oily stain. Alkyl hydroperoxides (ROOH) are generally less reactive that other peroxy species, for example, peracids (RC(O)OOH), hydrogen peroxide (H202), percarbonates and perborates.  In this regard, the phrase "for bleaching a substrate with atmospheric oxygen" is synonymous with "for bleaching a substrate via atmospheric oxygen" because it is the oxygen in the air that provides the bleaching species used by catalyst to bleach the substrate stain.

The bleach catalyst per se may be selected from a wide range of transition metal complexes of organic molecules (ligands). In typical washing compositions the level of the organic substance is such that the in-use level is from 0.05 uM to 50 mM, with preferred in-use levels for domestic laundry operations falling in the range 1 to 100 uM.  Higher levels may be desired and applied in industrial textile bleaching processes. Suitable organic molecules (ligands) for forming complexes and complexes thereof are found, for example in:

WO 2004/111171

PCT/EP2004/004799

10

GB 9906474.3; GB 9907714.1; GB 98309168.7, GB  98309169.5; GB 9027415.0 and GB 9907713.3; DE 19755493; EP 999050; WO-A-9534628; EP-A-458379; EP 0909809; United States Patent 4,728,455; WO-A-98/39098; WO-A-98/39406, WO 9748787, WO 0029537; WO 0052124, and WO0060045 the complexes and organic molecule (ligand) precursors of which are herein incorporated by reference. An example of a preferred catalyst is a transition metal complex of MeN4Py ligand (N,N-bis(pyridin- 2-yl-methyl)-1,1-bis(pyridin-2-yl)-1-aminoethane).

The ligand forms a complex with one or more transition metals, in the latter case for example as a dinuclear complex.  Suitable transition metals include for example: manganese in oxidation states II-V, iron II-V, copper I-III, cobalt I-III, titanium II-IV, tungsten IV-VI, vanadium II-V and molybdenum II-VI.

An example of a preferred catalyst is a monomer ligand or transition metal catalyst thereof of a ligand having the formula (I):

Rl I

R3,

,R4

(I)

^^

N

"V"

R2

N

^

-R

WO 2004/111171

PCT/EP2004/004799

-  11  -

wherein each R is independently selected from: hydrogen,

F, CI, Br, hydroxyl, Cl-C4-alkyl0-, -NH-CO-H, -NH-CO-Cl-

C4-alkyl, -NH2, -NH-Cl-C4-alkyl, and Cl-C4-alkyl;

Rl and R2 are independently selected from:

Cl-C4-alkyl,

C6-C10-aryl, and,

a group containing a heteroatom capable of coordinating

to a transition metal, wherein at least one of Rl and R2

is'the group containing the heteroatom;

R3 and R4 are independently selected from hydrogen, C1-C8

alkyl, Cl-C8-alkyl-0-Cl-C8-alkyl, Cl-C8-alkyl-O-C6-C10-

aryl, C6-C10-aryl, Cl-C8-hydroxyalkyl, and - (CH2) nC(O)OR5

wherein R5 is independently selected from: hydrogen, Cl-

C4-alkyl, n is from 0 to 4, and mixtures thereof; and,

X is selected from C=0, -[C(R6)2]y- wherein Y is from 0 to

3 each R6 is independently selected from hydrogen,

hydroxyl, Cl-C4-alkoxy and Cl-C4-alkyl.

The transition metal complex preferably is of the general formula (AI):

[MaLkXn]Ym

in which:

M represents a metal selected from Mn(II)-(III)-

(IV)-(V), Cu(I)-(II)-(III), Fe (II)-(III)-(IV)-(V), Co(I)-(II)-(III) , Ti(II)-(III)-(IV) , V(II)-(III)-(IV)-

(V), Mo(II)-(III)-(IV)-(V)-(VI) and W (IV) - (V) - (VI) , preferably from Fe(II)-(III)-(IV)-(V);

WO 2004/111171

PCT/EP2004/004799

-  12  -

L represents the ligand, preferably N,N-bis(pyridin-2-yl-methyl)-1,1-bis(pyridin-2-yl)-1-aminoethane, or its protonated or deprotonated analogue;

X represents a coordinating species selected from any mono, bi or tri charged anions and any neutral molecules able to coordinate the metal in a mono, bi or tridentate manner;

Y represents any non-coordinated counter ion;

a represents an integer from 1 to 10;

k represents an integer from 1 to 10;

n represents zero or an integer from 1 to 10;

m represents zero or an integer from 1 to 20.

BALANCE CARRIERS AND ADJUNCT INGREDIENTS

These are generally surfactants, builders, foam agents, anti-foam agents, solvents, and enzymes.  The use and amounts of these components are such that the bleaching composition performs depending upon economics, environmental factors and use of the bleaching composition.

The air bleach catalyst may be used in a detergent composition specifically suited for stain bleaching purposes, and this constitutes a second aspect of the invention. To that extent, the composition comprises a surfactant and optionally other conventional detergent ingredients. The invention in its second aspect provides an enzymatic detergent composition which comprises from 0.1 - 50 % by weight, based on the total detergent composition, of one or more surfactants. This surfactant

WO 2004/111171

PC77EP2004/00479!)

-  13  -

system may in turn comprise 0 - 95 % by weight of one or more anionic surfactants and 5 to 100 % by weight of one or more nonionic surfactants. The surfactant system may additionally contain amphoteric or zwitterionic detergent compounds, but this in not normally desired owing to their relatively high cost. The enzymatic detergent composition according to the invention will generally be used as a dilution in water of about 0.05 to 2%.

In general, the nonionic and anionic surfactants of the surfactant system may be chosen from the surfactants described "Surface Active Agents" Vol. 1, by Schwartz & Perry, Interscience 1949, Vol. 2 by Schwartz, Perry & Berch, Interscience 1958, in the current edition of "McCutcheon1s Emulsifiers and Detergents" published by Manufacturing Confectioners Company or in "Tenside-Taschenbuch", H. Stache, 2nd Edn., Carl Hauser Verlag, 1981.

Suitable nonionic detergent compounds which may be used include, in particular, the reaction products of compounds having a hydrophobic group and a reactive hydrogen atom, for example, aliphatic alcohols, acids, amides or alkyl phenols with alkylene oxides, especially ethylene oxide either alone or with propylene oxide. Specific nonionic detergent compounds are C6-C22 alkyl phenol-ethylene oxide condensates, generally 5 to 25 EO, i.e. 5 to 25 units of ethylene oxide per molecule, and the condensation products of aliphatic Ca-CiB primary or secondary linear or branched alcohols with ethylene oxide, generally 5 to 40 EO.

WO 2004/111171

PCT/EP2004/004790

-  14  -

Suitable anionic detergent compounds which may be used are usually water-soluble alkali metal salts of organic sulphates and sulphonates having alkyl radicals containing from about 8 to about 22 carbon atoms, the term alkyl being used to include the alkyl portion of higher acyl radicals. Examples of suitable synthetic anionic detergent compounds are sodium and potassium alkyl sulphates, especially those obtained by sulphating higher Ce-Cis alcohols, produced for example from tallow or coconut oil, sodium and potassium alkyl C9-C20 benzene sulphonates, particularly sodium linear secondary alkyl C10-C15 benzene sulphonates; and sodium alkyl glyceryl ether sulphates, especially those ethers of the higher alcohols derived from tallow or coconut oil and synthetic alcohols derived from petroleum. The preferred anionic detergent compounds are sodium C11-C15 alkyl benzene sulphonates and sodium C12-C18 alkyl sulphates. Also applicable are surfactants such as those described in EP-A-328 177 (Unilever), which show resistance to salting-out, the alkyl polyglycoside surfactants described in EP-A-070 074, and alkyl monoglycosides.

Preferred surfactant systems are mixtures of anionic with nonionic detergent active materials, in particular the groups and examples of anionic and nonionic surfactants pointed out in EP-A-34 6 995 (Unilever). Especially preferred is surfactant system that is a mixture of an alkali metal salt of a Ci6-Ci8 primary alcohol sulphate together with a C12-C15 primary alcohol 3-7 EO ethoxylate.

WO 2004/111171

PCT/EP2004/004799

-  15  -

The nonionic detergent is preferably present in amounts greater than 10%, e.g. 25-90% by weight of the surfactant system. Anionic surfactants can be present for example in amounts in the range from about 5% to about 40% by weight of the surfactant system.

One skilled in the art will appreciate that some adventitious peroxyl species may be in the composition nevertheless it is most preferred that the bleaching composition of the present invention has less that 1%, preferably less than 0.1%, most preferably less than 0.01%, of a peroxyl species present.  These adventitious peroxyl are predominantly alkyl hydroperoxides formed by autoxidation of the surfactants.

The detergent composition may take any suitable physical form, such as a powder, granular composition, tumble dryer sheet, tablets, a paste or an anhydrous gel.

The composition may contain additional enzymes as found in WO 01/00768 Al page 15, line 25 to page 19, line 29, the contents of which are herein incorporated by reference.

Builders, polymers and other enzymes as optional ingredients may also be present as found in WO0060045.

Suitable detergency builders as optional ingredients may also be present as found in WO0034427.

WO 2004/111171

PCT/EP2004/004799

-  16  -

The composition of the present invention may be used for laundry cleaning, hard surface cleaning (including cleaning of lavatories, kitchen work surfaces, floors, mechanical ware washing etc.). As is generally known in the art, bleaching compositions are also employed in waste-water treatment, pulp bleaching during the manufacture of paper, leather manufacture, dye transfer inhibition, food processing, starch bleaching, sterilisation, whitening in oral hygiene preparations and/or contact lens disinfection.

In the context of the present invention, bleaching should be understood as relating generally to the decolourisation of stains or of other materials attached to or associated with a substrate.  However, it is envisaged that the present invention can be applied where a requirement is the removal and/or neutralisation by an oxidative bleaching reaction of malodours or other undesirable components attached to or otherwise associated with a substrate.  Furthermore, in the context of the present invention bleaching is to be understood as being restricted to any bleaching mechanism or process that does not require the presence of light or activation by light.

LIQUID FORMULATION

The present invention has particular utility for liquid formulations because in contrast to a solid heterogeneous mixture in a liquid formulation the contact between individual components are more intimate and hence more

WO 2(104/111171

PCT/EP2O04/O04799

-  17  -

susceptible to degradation due to interaction of components.

There are many commercial liquid formulations for detergents and rinse conditioners or other liquid products that may be enhanced by conferring a bleaching ability to the liquid formulation.  As will be evident to one skilled in the art the present invention is applicable to known liquid formulations and liquid formulations to be developed.

The level of the catalyst in a commercial bleaching composition is from 0.0001 to 0.6 wt/wt %, preferably 0.001 to 0.15 wt/wt %, most preferably 0.01 to 0.1 wt/wt %.  We have found that the level of catalyst is optimum between 0.03 to 0.09 wt/wt % in the commercial bleaching composition.

The present invention extends to both isotropic and complex liquid compositions and formulations a brief discussion of which follows.  Some isotropic formulations are termed 'micro-emulsion' liquids that are clear and thermodynamically stable over a specified temperature range. The 'micro-emulsion' formulation may be water in oil, or oil in water emulsions. Some liquid formulations are macro-emulsions that are not clear and isotropic. Emulsions are considered meta-stable. Concentrated, clear compositions containing fabric softening actives have been disclosed in WO 98/08924 and WO 98/4799, both Procter & Gamble.  Such compositions comprise biodegradable fabric conditioners.  However, both disclose

WO 2004/111171

PCT/EP2004/004799

-  18  -

compositions comprising water miscible solvents that do not form water-in-oil micro-emulsions.  Clear fabric conditioning compositions have also been disclosed in EP 730023 (Colgate Palmolive), WO 96/19552 (Colgate Palmolive), WO 96/33800 (Witco Co.), WO 97/03170 (Procter & Gamble), WO 97/03172 (Procter & Gamble), WO 97/03169 (Procter & Gamble), US 5492636 (Quest Int.) and US 5427697 (Procter & Gamble). Liquid formulations of the present invention may contain for example; monoethoxy quats; AQAs and bis-AQAs; cationic amides; cationic esters; amino/diamino quats; glucamide; amine oxides; ethoxylated polyethyleneimines; enhancement polymers of the form linear amine based polymers, e.g. bis-hexamethylenetriamine; polyamines e.g. TETA, TEPA or PEI polymers.

The liquid may be cotained within a sachet as found in WO02/068577.

The following is an example of a liquid bleaching composition to which an organic substance which forms a complex with a transition metal for bleaching a substrate with atmospheric oxygen may be added together further antioxidant if required.  The perfume composition as found in the following example comprising at least 0.01 wt % of an ketonic perfume.

WO 2004/111171

PCT/EP2004/004799

-  19  -

Ingredient	Wt%

Nonionic surfactant	26.6

Monopropylene glycol	5.5

Pigment premix	0.017

Glycerol	21.36

Monoethanolamine	7.56

Oleic fatty acid	13.10

Water	Up to 100

Linear alkyl benzene sulfonate	20.1

Perfume	1.6

Protease Enzyme	1.0

The following are further examples of commercial liquid formulations that the present invention may be incorporated into: Wisk™ liquid USA, 1999, OMO™ liquid NL, 1999, OMO-liquido™ Brazil, 1999, and Rinse conditioner (Robijn™ - NL) .  In this regard, that catalyst is added and the level of antioxidant adjusted together with the perfume composition.

The following is a further example of a commercial liquid formulation that the present invention may be incorporated into by adding the catalyst and the appropriate level of antioxidant and perfume composition. The commercial liquid formulation has a pH of 7.

WO 2004/111171

PCT/EP2004/004799

-  20  -

Sodium citrate:	3.2 %

Polypropylene glycol:	4.75 %

LAS-acid:	5.6 %

NI 25 9 EO:	6.6 %

LES (anionic sufactant):	10.5 %

Borax:	2.30 %

Sorbitol:	J. JJ  "6

Alcosperce 725:	0.30 %

Coconut fatty acid:	0. 73 %

monoethanolamine:	0.20 %

fluorescer:	0.125 %

savinase/lipex	

perfume/dye	

It is most preferred that when the catalyst is in a liquid composition, the liquid composition has a pH of 7 or below irrespective of whether perfumes and/or antioxidants are present or not.

Experimental

The following catalyst (bleach component) was used in the experiments 9,9-dihydroxy-2,4-di-(2-pyridyl)-3-methyl-7-(pyridin-2-ylmethyl)-3,7-diaza-bicyclo[3.3.1]nonane-1,5-dicarboxylate Iron (II) dichloride was prepared as described by Heidi Borzel, Peter Comba, Karl S. Hagen,Yaroslaw D. Lampeka, Achim Lienke, Gerald Linti, Michael Merz, Hans Pritzkow, Lyudmyla V. Tsymbal in Inorganica Chimica Acta 337 (2002) 407 - 419. WO0248301 provides synthetic details of similar compounds.

WO 2004/111171

PCT/EP2004/004799

-  21  -

Liquid compositions containing 0.06 % wt/wt of a bleach component and 0.03 to 0.06 % wt/wt of individual perfume components are stored in glass vials for 14 days at 37 "C in a cabinet.

The activities of the bleach component were determined at 40 °C in a H202 containing NaH2P04.H20 pH7 buffer and Acid Blue 45 (CAS No. 2861-02-1) as substrate using the following protocol.

Samples of 70 mg liquid were diluted in 10.00 ml MilliQ water. We added 45 pi of this solution to an assay of 230 pL containing 20 mM H202, 75 pM Acid blue 45 and 54 mM NaH2P04.H2O pH7 buffer.

The solutions were mixed and pre-incubated for 1 min at 4 0 °C. The changes in absorbance at 600 nm were measured for 8 min at 40 °C using a spectrophotometer. The absolute changes in absorbance were correlated to activities obtained with freshly prepared calibration samples.

The following liquids compositions A and B were use for the perfume compatibility experiments in which made up to 100 % with water.

WO 2004/111171

PCT/EP2004/004799

-  22  -

Liquid composition A:

6 % LAS

6 % sLES 3 EO

6 % Nonionic 7 EO

0.016 % Antibacterial Agent

3.35 % sorbitol

2.30 % Borax.10 H20

4.75 % Mono propylene glycol

0.75 % NaOH

0.4 % Enzyme

pH 7

Liquid composition B:

6 % LAS

6 % sLES 3 EO

6 % Nonionic 7 EO

0.016 % Antibacterial Agent

3.35 % sorbitol

2.30 % Borax.10 H20

4.75 % Mono propylene glycol

0.75 % NaOH

0.4 % Enzymes

pH 7

Table 1: Influence of 0.06 % perfume component and 0.05 % BHT on the stability of 0.03 % bleach component in liquid A after 3 weeks storage at 37 °C.

WO 200-1/111171

PCT/EP2004/004799

-  23  -

Perfume component (0.06 %)	Liquid A and no

BHT

Activity (%)	Liquid A + 0.05 %

BHT

Activity (%)

No perfume component	42	

Pulegone	4	63

Vertofix coeur	13	64

Table 2: Influence of 0.06 % perfume component and 0.05 % BHT on the stability of 0.03 % bleach component in liquid B after 3 weeks storage at 37 °C.

Perfume component (0.06 %)	Liquid B and no

BHT

Activity (%)	Liquid B + 0.05 %

BHT

Activity (%)

No Perfume component	45	

Pulegone	3	72

alpha methylionone	28	66

Table 3: influence of 0.05 % BHT on the stability of 0.0 6 % perfume component in liquid B after 2 weeks storage at 37 °C.

WO 2004/111171

PCT/EP2004/004799

Perfume component (0.06 %)	Liquid B Activity (%)	Liquid B + 0.03 % bleach catalyst A and no BHT.

Activity (%)	Liquid B + 0.03 % bleach catalyst A and 0.05 % BHT. Activity (%)

Pulegone	82	50	88

alpha methylionone	-	64	74

WO 2004/111171

PCT/EP2O04/O04799

-  25  -We  claim:

1.  A bleaching composition comprising:

(a)	an organic substance which forms a complex with a

transition metal for bleaching a substrate with

atmospheric oxygen, the bleaching composition upon

addition to an aqueous medium providing an aqueous

bleaching medium substantially devoid of a peroxygen

bleach or a peroxy-based or peroxyl-generating bleach

system,

(b)	between 0.001 to 3 wt/wt % of a perfume composition said perfume composition comprising at least 0.01 wt % of an ketonic perfume, and

(c)	an antioxidant in the range from 0.0001 to 20 wt/wt

o

° I

(d)	the balance carriers and adjunct ingredients to 100

wt/wt % of the total bleaching composition.

2.  A bleaching composition according claim 1, wherein the antioxidant is selected from:

(i)  an phenolic antioxidant, the phenolic antioxidant present in the range 0.0001 to 3 % wt %; and,

(ii) an amine antioxidant, the amine antioxidant in the range from 0.0001 to 20%.

WO 2004/111171

PCT/EP2004/0(>47«)«>

-  26  -

3.	A bleaching composition according claim 2, wherein the amine antioxidant is an amine alcohol.

4.	A bleaching composition according to claim 3, wherein the amine alcohol is selected from the group consisting of: 2-amino-2-methyl-l-propanol, tri-ethanol amine, tri-methanol amine, mono-ethanol amine, diethanol amine, and methylanthranilate.

5.	A bleaching composition according to claim 2, wherein the antioxidant is a hindered phenol.

6.	A bleaching composition according to claim 5, wherein the antioxidant is selected from the group consisting of: 2, 6-di-tert-butyl hydroxy toluene, a-tocopherol, Ethoxyquine and 6-hydroxy-2,5,7,8-tetra-methylchroman-2-carboxylic acid, and lignosulphonic acid.

7.	A bleaching composition according to claim 6, wherein the antioxidant is 2, 6-di-tert-butyl hydroxy toluene.

8.	A bleaching composition according to claim 1, wherein the antioxidant is ascorbic acid.

9.	A bleaching composition according to claim 5 to 8, wherein the antioxidant is present in the bleaching composition in the range from 0.001 to 2 wt %.

10.	A bleaching composition according to any preceding claim, wherein the bleaching composition is a liquid.

WO 2004/111171

PCT/EP2004/004799

-  27  -

11.	A bleaching composition according to any preceding claim, comprising between 0.1 to 2 wt/wt % of a perfume composition.

12.	A bleaching composition according to any preceding claim, wherein said perfume composition comprises at least 0.1 wt % of a ketonic perfume.

13.	A bleaching composition according to claim 12, wherein said perfume composition comprises at least 1.0 wt % of a ketonic perfume.

14.	A bleaching composition according to claim 13, wherein the perfume composition comprises at least 5 wt % of a ketonic perfume.

15.	A bleaching composition according to any one of claims 1 to 9 and 11 to 14, wherein the bleaching composition is a solid bleaching composition.

16.	A bleaching composition according to any preceding claim, wherein the ketonic perfume is selected from the group consisting of: pulegone, vertofix coeur, veloutone, alpha-methylionone, and damascenone.

17.	A method of bleaching a textile stain, comprising

the steps of treating a substrate with the bleaching

composition as defined in any preceding claim in an

aqueous environment, rinsing the substrate and drying the

substrate.

^ ,  ^ i	x. ^  v  onnC  HINDUSTAN LEVER LIMITED

Dated this 7th day of December 2005

(S. Venkatramani) Sr. Patents Manager

Documents:

				1371-MUMNP-2005-CANCELLED PAGES(18-12-2008).pdf

				1371-MUMNP-2005-CLAIMS(18-12-2008).pdf

				1371-MUMNP-2005-CLAIMS(7-12-2005).pdf

				1371-MUMNP-2005-CLAIMS(GRANTED)-(15-6-2009).pdf

				1371-mumnp-2005-claims.doc

				1371-mumnp-2005-claims.pdf

				1371-MUMNP-2005-COPY OF EP(18-12-2008).pdf

				1371-MUMNP-2005-CORRESPONDENCE(18-12-2008).pdf

				1371-MUMNP-2005-CORRESPONDENCE(24-9-2007).pdf

				1371-MUMNP-2005-CORRESPONDENCE(IPO)-(1-7-2009).pdf

				1371-mumnp-2005-correspondence-others.pdf

				1371-mumnp-2005-correspondence-received-071205.pdf

				1371-mumnp-2005-correspondence-received.pdf

				1371-mumnp-2005-descripiton (complete).pdf

				1371-MUMNP-2005-DESCRIPTION(COMPLETE)-(18-12-2008).pdf

				1371-MUMNP-2005-DESCRIPTION(COMPLETE)-(7-12-2005).pdf

				1371-MUMNP-2005-DESCRIPTION(GRANTED)-(15-6-2009).pdf

				1371-MUMNP-2005-FORM 1(18-12-2008).pdf

				1371-MUMNP-2005-FORM 13(3-10-2007).pdf

				1371-MUMNP-2005-FORM 2(COMPLETE)-(7-12-2005).pdf

				1371-MUMNP-2005-FORM 2(GRANTED)-(15-6-2009).pdf

				1371-MUMNP-2005-FORM 2(TITLE PAGE)-(18-12-2008).pdf

				1371-MUMNP-2005-FORM 2(TITLE PAGE)-(7-12-2005).pdf

				1371-MUMNP-2005-FORM 2(TITLE PAGE)-(GRANTED)-(15-6-2009).pdf

				1371-MUMNP-2005-FORM 3(18-12-2008).pdf

				1371-MUMNP-2005-FORM 5(7-12-2005).pdf

				1371-mumnp-2005-form-1.pdf

				1371-mumnp-2005-form-18.pdf

				1371-mumnp-2005-form-2.doc

				1371-mumnp-2005-form-2.pdf

				1371-mumnp-2005-form-3.pdf

				1371-mumnp-2005-form-pct-ib-311.pdf

				1371-mumnp-2005-form-pct-ipea-409.pdf

				1371-mumnp-2005-form-pct-ipea-416.pdf

				1371-mumnp-2005-form-pct-separate sheet-409.pdf

				1371-MUMNP-2005-GENERAL POWER OF ATTORNEY(18-12-2008).pdf

				1371-mumnp-2005-pct-search report.pdf

				1371-MUMNP-2005-WO INTERNATIONAL PUBLICATION REPORT(7-12-2005).pdf

« Previous Patent

Next Patent »

Patent Number	234804	

Indian Patent Application Number	1371/MUMNP/2005	

PG Journal Number	28/2009	

Publication Date	10-Jul-2009	

Grant Date	15-Jun-2009	

Date of Filing	07-Dec-2005	

Name of Patentee	HINDUSTAN UNILEVER LIMITED	

Applicant Address	HINDUSTAN LEVER HOUSE, 165-166 BACKBAY RECLAMATION, MUMBAI 400020	

Inventors:

#	Inventor's Name	Inventor's Address	

1	VAN ASTEN ADRIANUS CORNELIS	UNILEVER R&D VLAARDINGEN, OLIVIER VAN NOORTLAAN 120, 3133 AT, VLAARDINGEN,	

2	OUWENDIJK-VRIJENHOEK MARINUS	UNILEVER R&D VLAARDINGEN, OLIVIER VAN NOORTLAAN 120, 3133 AT, VLAARDINGEN,	

3	VEERMAN SIMON MARINUS	UNILEVER R&D VLAARDINGEN, OLIVIER VAN NOORTLAAN 120, 3133 AT, VLAARDINGEN,	

PCT International Classification Number	C11D3/39	

PCT International Application Number	PCT/EP2004/004799	

PCT International Filing date	2004-04-28	

PCT Conventions:

#	PCT Application Number	Date of Convention	Priority Country	

1	0313249.5	2003-06-09	U.K.	

© All Indian Patents, 2013-2021.

  Patent data available in the public domain from Indian Patents Office, Department of Industrial Policy and Promotions, Ministry of Commerce and Industry, Government of India.

File: patents/234813-a-process-for-removing-carbonates-in-the-production-of-alumina.html
Indian Patents. 234813:A PROCESS FOR REMOVING CARBONATES IN THE PRODUCTION OF ALUMINA

Indian Patents

Recently Granted Patents

  Recently Published Patents

Title of Invention	A PROCESS FOR REMOVING CARBONATES IN THE PRODUCTION OF ALUMINA

Abstract	The present invention relates to a process for removing carbonates in the production of alumina, characterized in that 0.3 to 1.0 part by weight of carbonate seed crystals is added into a forced circulation evaporator or a flash tank so that the majority of the salt precipitated out by crystallization is anhydrous sodium carbonate and that a caustic alkali liquor with a concentration of 450-650g/l is added during the forced circulation or flash vaporization so that the caustic alkali (Na2Ok) concentration of the desalting solution reaches about 320 g/l and the ratio of the carbon alkali (Na2Oc) to the toal alkali (Na2OT) of the desalted solution is decreased to about 6%.	

Full Text	A Process for Removing Carbonates in the Production of Alumina

Technical field

The present invention pertains to the technical field of salt removal in the production of alumina, The invention relates to a process for removing salts in the production of alumina according to the Bayer process. In particular, the invention relates to a process for removing carbonates in the production of alumina according to the Bayer process from bauxites, in particular from diasporite or boehmite.

State of the art

In the production process of alumina according to the Bayer process from bauxites, especially diasporite or boehmite, carbonates accumulate continuously in the cyclic solution of sodium aluminate, decreasing the circulation efficiency and the productivity of the production of alumina. When the accumulation reaches a certain extent, carbonates may precipitate out on the heat exchange surface of the apparatus such as dissolves, refined-liquor heat exchanger, evaporator and the like, causing the efficiency of the heat exchange to decrease (or the energy consumption to increase). A more grievous problem is that carbonates precipitate in conduits, valves and the like and clog the same, forcing the production process to be broken down.  Therefore, there is a need to develop more effective processes for salt evacuation.

There are five kinds of the existent techniques for removing carbonates in the art, i.e., aging desalination, side-stream causticization, causticization with barium salts, desalination by flash evaporation and desalination by forced circulation,

1

(1)	Aging desalination  In the production of alumina according to the Bayer process, the equilibrium concentration (the ratio of the carbon alkali (carbonated Na2O Na2OC) to the total alkali (total Na2O Na2OT)) of carbonates in the cyclic liquor (sodium aluminate solution) decreases as the concentration of the caustic alkali (caustic Na2O, Na2Ok) in the liquor increases and the temperature of the liquor decreases.  In this process, after the decomposition mother liquor having a caustic alkali concentration of 14O~18O g/l is concentrated by evaporation, the resultant solution has a temperature of about 140˚C and a caustic alkali concentration of 230~280 g/l.  Then, the solution is subjected to a flash evaporation by self-evaporating and a settlement for about 2 hours in a salt-settling tank to increase the caustic alkali (Na2OK) concentration to 240~-290 g/l and decrease the temperature to 8O~90˚C, thereby the aging desalination is carried out.

After the underflow obtained from the salt-settling is then separated by filtering, the overflow from the salt-settling and the filtrate are delivered to the compounding system in the alumina production line, and the filter cake after being regenerated by causticization is circulated to the alumina production line. This process is poor in the desalting effect, and about 70% of the precipitated salts are fine particles of aqueous sodium carbonate (Na2CO3.nH2O) which has poor performance in settling and filtering. Therefore the process is no longer suitable in the practice.

(2)	Side-stream causticization  The secondary washing liquor (A12O3 = 20~40 g/l, Na2Oc = 3 ~5 g/l) from the red mud settlement and the lime slurry (about 200 g/l of CaO) are introduced simultaneously into a side-stream causticization tank for causticization.

Na2CO3 + Ca(OH)2 - 2 NaOH + CaCO31

The products of the causticization reaction are NaOH and solid CaCO3.  The

causticized slurry is separated by settling. The resultant underflow is introduced into a secondary washing tank for the red mud settlement, while the resultant overflow is introduced into a first washing tank for the red rnud settlement

This process has disadvantages to that:  (I) It requires a separate side-stream causticization procedure for desalination, which is relatively complicated and expensive in the construction investment and operation cost; The concentration of the secondary washing liquor is relatively low (3~5 g/1 of Na2OC)) so that the desalting effect

is poor; and (3) The addition of lime into the secondary washing liquor causes formation of solid tricalcium aluminate (3CaO • A12O3) from alumina in the washing liquor and thereby results in losing the useful component - alumina. Due to aforementioned reasons, utilization of this process should not be promoted.

(3)	Causticization with barium salts A barium salt (BaO or Ba(OH)2) is introduced to the decomposition mother liquor or circulation mother liquor so that the causticization reaction of the carbon alkali in the solution with the barium salt occurs,

Na2CO3 + Ba(OH)2 → 2 NaOH + BaCO3 ↓

The reaction products are caustic alkali (NaOH) and solid barium carbonate (BaCO3) which are then separated by settling and filtering. The separated caustic alkali liquor is fed into the alumina production line and reused, The solid barium salt is regenerated by calcining so that the barium salt (BaO) is recovered and reused.

This process suffers not only from the high price of the barium salt, but also from the environmental pollution caused by the calcination and recovery procedures of the barium salt.  It is been out of use after industrial trials for many years abroad.

(4)	Desalination by flash evaporation  After the decomposition mother liquor

having a caustic alkali concentration of 140-180 g/1 is concentrated by evaporating, it is introduced into a flash tank for further to a concentration to 240~90 g/l with a flash cooling concentration process.  Desalination is effected thereby.

This process has the disadvantages in that:  (1)  The solution after the flash

evaporation has a caustic alkali (Na2Ok) concentration of only 240~290 g/1 and a ratio of the carbon alkali to the total alkali in the solution of 9.0~11.0%, which is below the optimal desalting concentration (Na2Ok = 320 g/1) with the ratio of the carbon alkali to the  total alkali in the solution being about 6%. That is to say, the desalting effect is poor; (2) About 60% of the precipitated crystalline salts are fine particles of aqueous sodium carbonate (Na2CO3 . n H2O) having poor performance in salt settling and filtering, and about 40% of the crystalline salts are circulated directly back to the production line during the separation procedure; and (3) The moisture level of the filter cake from the salt filtering is about 45%.

(5) Desalination by forced circulation After the decomposition mother liquor having a caustic alkali concentration of 140 ~ 180 g/1 is concentrated by evaporating and flash evaporating, the caustic alkali concentration reaches 240~290 g/1 which is below the desired desalting concentration (Na2OK = 320 g/1). In this process, a portion of the solution is split out from the flash tank and introduced into a forced circulation evaporator for ultra-concentration, so that the caustic alkali concentration of the solution reaches about 320 g/l and the ratio of the carbon alkali to the total alkali reaches about 6%.

Though this process has a good precipitation effect for the crystalline salts and overcomes the major disadvantages of the four desalting processes mentioned above, it

still has the disadvantages in that about 40% of the precipitated salts are fine particles of aqueous sodium carbonate, about 25% of the crystalline salts are circulated directly back to the production line during the settling and filtering, and the salt filter cake also has a liquor content of about 40%.

The essential contents disclosed in the prior art (for example CN 03802511.6 and etc.) lie in that condensation water is introduced into the feedstock inlet (outlet) pipe of the flash tank of the high pressure solubilizing system to increase the solubility of carbonates in the sodium aluminate solution and prevent carbonates from precipitating during the flash concentration, and thus prevent the conduits and valves from scaling and clogging during the flash evaporation.

The essential features of the present invention lie in that a high concentration of caustic alkali liquor (Na2OK)= 450~650 g/1) is introduced into the forced circulation evaporator or flash tank of the vaporization system so that the caustic alkali (Na2OK)) concentration of the desalting solution reaches about 320 g/1 and the equilibrium concentration of the carbon alkali (a weight ratio of the carbon alkali Na2OC: to the total alkali Na2OT) of the desalting solution reaches about 6%. Thereby carbonates can be precipitated out from the solution and the object of removing carbonates from the production line can be achieved.

In the process according to the present invention, the carbon alkali that is not reacted in the solubilizing process is evacuated. Thereby, the solubilizing effect is improved and the productivity and the circulation efficiency are increased. Moreover, it effectively prevents carbonates from further accumulating in the production line and prevent carbonates from precipitating on the heating surface of heat-exchange equipment

used for the procedures such as the refined liquor heat exchange and evaporation, thereby the heat exchange efficiency is increased.

On the contrary, the disclosed patents prevent carbonates from precipitating by adding condensation water rather than removing the salts from the production line. This brings about negative effects as compared with the present invention. Moreover, the solution is further diluted by the condensation water is added, causing the decomposition productivity and the circulation efficiency to further decrease and the quantity of the evaporating water to increase (which means that the energy consumption and the production cost are increased). Furthermore, addition of dilution water is not able to prevent carbonates from accumulating further in the production line; namely the problem on removal of carbonates is not basically solved. When the carbon alkali is accumulated to a given extent, carbonates may precipitate out during solubilization and flash evaporation, or more condensation water needs to be added.

Content of the invention

The present invention aims at overcoming the deficiencies of the five existent desalting techniques in the alumina production process and proposes that carbonate (Na2CO3)) seed crystals and a high concentration of caustic alkali liquor are introduced during the desalination by forced circulation and flash evaporation to achieve the following objects; (1) The desalting effect is improved by decreasing the ratio of the carbon alkali to the total alkali in the desalting solution to about 6%; (2) About 60% of the salts are precipitated out as coarser particles of anhydrous sodium carbonate (Na2CO3) so that the settling and filtering performance of the salts are improved; and (3) The

moisture level of the salt filter cake is decreased (to about 35%).

The process of the present invention is achieved by adding solid carbonate seed crystals (Na2CO3) and about 450 ~ 650 g/1 of caustic alkali liquor into the existent forced circulation evaporator or flash tank.

The amount of the seed crystals added varies with the carbonate content in the desalting solution and the impurity content of the solution, and the seed crystal coefficient (i.e., the ratio of the added carbonate seed crystals to the carbonates in the solution) is typically 0.3~1.0.  This is the major measure to ensure that the salts precipitate out by crystallization as anhydrous sodium carbonate.

The amount of the high concentration of caustic alkali liquor added varies with the caustic alkali concentration of the solution in the forced circulation evaporator or flash tank. It is added in such an amount that the concentration of the caustic alkali (Na2OK) of the desalting solution reaches the optimal concentration (Na2Ok = 320 g/1) for desalting.

Embodiment of the two measures mentioned above can decrease the ratio of the carbon alkali (Na2Oc) to the total alkali (Na2OT) in the desalting solution to about 6%, and enable about 60% of the salts to precipitate out by crystallization as coarser particles of anhydrous sodium carbonate which has good settling and filtering performance and only about 5% thereof are circulated directly back to the production line during the separation procedure by settling and filtering. The liquor content of the salt filter cake is about 35%.

In comparison with the desalting techniques in the art, the process according to the present invention has the advantages in that; (1) the desalting effect is good as the ratio of

the carbon alkali (Na2OC) to the total alkali in the desalting solution is decreased to about 6%; (2) about 60% of the salts precipitate out by crystallization as anhydrous sodium carbonate which has good settling and filtering performance and only about 5% thereof are circulated directly back to the production line during the separation procedure by settling and filtering, and the liquor content of the salt filter cake is about 35% or less; (3) the circulation efficiency for the alumina production is increased; and (4) the precipitation of carbonates during the concentrating procedures such as high pressure solubilization and evaporation is avoided, which is advantageous to a continuous and stable operation of the alumina production line.

Brief description of the drawings

Figure 1 is a schematic diagram showing the desalting process with a flash tank according to the present invention, and

Figure 2 is a schematic diagram showing the desalting process by forced circulation according to the present invention,

wherein: 1: flash tank; 2: salt-settling tank; 3; tank for the high concentration of caustic alkali liquor; 4; pump for the salt seed crystals; 5: pump for the high concentration of caustic alkali liquor; 6; crystallizing compartment; 7: heating chamber; 8: salt slurry pump; 9: pump for the salt settling underflow; 10: salt filter.

Specific embodiment modes

A pump (4) for the salt seed crystals is additionally disposed at one side of the existent salt-settling tank (2) in the production line, and a tank (3) for the high concentration of caustic alkali liquor and a pump (5) for the high concentration of caustic alkali liquor are additionally disposed close to one side of the desalting system.  The

seed crystals and the high concentration of caustic alkali liquor are introduced into the flash tank (1), or introduced into the crystallizing compartment (6) or the heating chamber (7) of the forced circulation evaporator, by using the aforementioned two pumps via the conduits so that the caustic alkali concentration of the desalting solution reaches 320 g/1 and about 60% of the salts precipitated out by crystallization are the coarser particles of anhydrous sodium carbonate which has good settling and filtering performance. The salt slurry is pumped via the conduits to the existent salt settling tank (2) in the production line by using the existent salt slurry pump (8) in the production line to subject to settling and separating. The separated underflow is pumped via the conduits to salt filter (10) by using the existent pump (9) for the salt settling underflow in the production line to subject to separation by filtering. The salt settling overflow with a ratio of the carbon alkali to the total alkali of about 6% and the filtrate from the salt filtration are pumped to the alumina production line for compounding. The filter cake from the salt filtration is regenerated by causticizing and the resultant solution is pumped to the mother liquor evaporating tank or the compounding tank for the circulating mother liquor in the alumina production line. When the caustic alkali concentration reaches 320 g/1 (which is difficult to be achieved by flash evaporation) after the desalting solution is ultra-concentrated by the forced circulation, it is only necessary to add seed crystals and the addition of the high concentration of caustic alkali liquor can be dispensed with.

Example 1

After the decomposition mother liquor is concentrated by evaporating, the solution introduced into the forced circulation evaporator or flash tank has a caustic alkali (Na2OK) concentration of 220 g/1, a total alkali concentration of 250 g/1 and a ratio of the carbon

alkali (Na2OC) to the total alkali (Na2OT) of 12%. After further concentration by forced circulation or flash evaporation, the solution has a caustic alkali concentration of 250 g/1, a total alkali concentration of 279.3 g/1, and a ratio of the carbon alkali (Na2OC) to the total alkali (Na2OT) of 10,6%. During the concentration, 8.0 g/1 of carbonate crystals is precipitated out, and about 60% of the crystalline salts are aqueous sodium carbonate (Na2COC • nH2O). During the separation by settling and filtering, about 40% of the crystalline salts are circulated directly back to the production line, so that the salt (Na2CO3) was practically removed by only about 4.8 g/1.

According to the present invention, about 15.4 g of the carbonate (Na2CO3) seed crystals (the seed crystal coefficient of 0.3) and about 0,263 1 of a caustic alkali liquor having a concentration of 550 g/1 are added to a liter of the desalting solution, so that the caustic alkali concentration of the desalting solution is controlled to be 320 g/1, the total alkali concentration is 340.4 g/1 and the ratio of the carbon alkali (Na^) to the total alkali in the solution is about 6%, About 12.1 g of the salt  (Na2CO3) is precipitated out by crystallization. About 60% of the crystalline salt is anhydrous sodium carbonate  (Na2CO3) and about 5% thereof is circulated directly back to the production line during settling and filtering. Therefor, the practical salt removal is about 11.5 g/1 and liquor content of the salt filter cake is about 35%.

Example 2

After the decomposition mother liquor is concentrated by evaporation, the solution introduced into the forced circulation evaporator or flash tank has a caustic alkali  (Na2OT)concentration of 230 g/1, a total alkali concentration of 258.4 g/l and a ratio of the carbon alkali  (Na2OC) to the total alkali (Na^) of 11%,  After further concentration by forced

circulation or flash evaporation, the solution has a caustic alkali concentration of 260 g/1, a total alkali concentration of 288,9 g/1, and a ratio of the carbon alkali  (Na2O3) to the total alkali (Na2OT) of about 10%. During the concentration, 5.6 g/1 of carbonate crystals is precipitated out, and about 60% of the crystalline salts are fine particles of aqueous sodium carbonate. During the settling and filtering, about 40% of the crystalline salts are circulated directly back to the production line, so that the direct salt removal is about 3.4 g/1 and the liquor content of the salt filter cake is about 45%.

According to requirements of the present invention, about 14.5 g of the carbonate seed crystals (the seed crystal coefficient of 0.3) and about 0.241 of a caustic alkali liquor having a concentration of 550 g/1 are added to a liter of the desalting solution, so that the caustic alkali concentration of the desalting solution reaches 320 g/1, the total alkali concentration is controlled at 340,4 g/1 and the ratio of the carbon alkali to the total alkali in the solution is about 6%. 9.9 g/l of the salt is precipitated during the procedure and about 5% thereof is circulated directly back to the production line during settling and filtering. Therefore, the practical salt removal is about 9.4 g/1 and liquor content of the salt filter cake is about 35%.

Example 3

After the decomposition mother liquor is concentrated, the caustic alkali (Na2OK) concentration is 245 g/1, the total alkali concentration is 272.2 g/1, and the ratio of the carbon alkali (Na2OC) to the total alkali is 10%. After said solution is further concentrated in the forced circulation evaporator or the flash tank, the caustic alkali concentration reaches 280 g/1, the total alkali concentration reaches 307.7 g/l and the ratio of the carbon alkali (Na2OC) to the total alkali (Na2OT) is 9.0%.  During the

procedure, 5.78 g/1 of carbonate is precipitated out by crystallization, and about 60% thereof is aqueous sodium carbonate (Na2CO3. n H2O). During the settling and filtering, about 40% of the precipitated salt are circulated directly back to the production line, so that the practical salt removal is about 3.5 g/I and the liquor content of the salt filter cake is about 45%.

According to the present invention, about 46.5 g of the carbonate  (Na2CO3)  seed crystals (the seed crystal coefficient of 1.0) and 0,15 1 of a caustic alkali liquor having a concentration of 550 g/1 are added to a liter of the desalting solution, so that the caustic alkali concentration of the desalting solution reaches 320 g/1, the total alkali concentration is 340.4 g/1 and the ratio of the carbon alkali to the total alkali in the solution is about 6%. 11.0 g/1 of carbonate  (Na2CO3)  is precipitated out during the procedure and about 5% thereof is circulated directly back to the production line during settling and filtering. Therefore, the practical salt removal is about 10.5 g/I and liquor content of the salt filter cake is about 35%.

Example 4

After the decomposition mother liquor is concentrated by evaporation, the caustic alkali concentration (Na2Ofc) is 250g/l, the total alkali concentration  (Na2OK) is 277.8g/l, and the ratio of the carbon alkali  (Na2OT) to the total alkali is 10%. After further concentration by the forced circulation and evaporation, the solution has a caustic alkali concentration of 320 g/1 which is difficult to be achieved by flash evaporation) and a total alkali concentration of 340,4 g/1. 22.4 g/1 of carbonate  (Na2CO3)  is precipitated out in the procedure, and the ratio of the carbon alkali to the total alkali in the solution is decreased to 6%. Although the amount of the precipitated salt has met the requirement

for desalting in this case, about 50% of the precipitated salt crystals are still aqueous sodium carbonate ((Na2CO3) • nH2O). During the settling and filtering, about 25% of the salt are circulated directly back to the production line. Therefore, the practical salt removal is about 16,8 g/l, and the liquor content of the salt filter cake is about 40%, Using the inventive desalting process, it is not necessary to add caustic alkali liquor to the desalting solution, while addition of about 46.5 g carbonate (Na2CO3) seed crystals (the seed crystal coefficient of 1,0) to a liter of the desalting solution is required. The salt precipitated out during the procedure is 22.4 g/1, and the ratio of the carbon alkali to the total alkali in the solution is about 6%. About 50% of the precipitated salt is anhydrous sodium carbonate. Only about 5% of the salt is circulated directly back to the production line during the separation by settling and filtering, so that the practical salt (Na2CO3) removal is 21.3 g/1, and the liquor content of the salt filter cake is decreased to about 35%.

Documents:

				876-CHE-2006 CORRESPONDENCE OTHERS.pdf

				876-CHE-2006 CORRESPONDENCE PO.pdf

				876-che-2006-abstract.pdf

				876-che-2006-claims.pdf

				876-che-2006-complete descriptino.pdf

				876-che-2006-corresspandance others.pdf

				876-che-2006-drawing.pdf

				876-che-2006-form-1.pdf

				876-che-2006-form-3.pdf

				876-che-2006-form-5.pdf

				876-che-2006-priority document.pdf

« Previous Patent

Next Patent »

Patent Number	234813	

Indian Patent Application Number	876/CHE/2006	

PG Journal Number	29/2009	

Publication Date	17-Jul-2009	

Grant Date	16-Jun-2009	

Date of Filing	18-May-2006	

Name of Patentee	CHINA ALUMINUM INTERNATIONAL ENGINEERING CORPORATION LIMITED	

Applicant Address	B15/F., TONGTAI MANSION, 33 JINRONG STREET, EXCHENG DISTRICT, BEIJING 100032, CHINA	

Inventors:

#	Inventor's Name	Inventor's Address	

1	GAO, ZHENWEN,	208 BEIJING ROAD, GUIYANG CITY, GUIZHOU PROVINCE 550004, CHINA	

2	BAI, YINGWEI	208 BEIJING ROAD, GUIYANG CITY, GUIZHOU PROVINCE 550004, CHINA	

3	FANG, ZHONGYU	208 BEIJING ROAD, GUIYANG CITY, GUIZHOU PROVINCE 550004, CHINA	

PCT International Classification Number	C07C68/00	

PCT International Application Number	N/A	

PCT International Filing date		

PCT Conventions:

#	PCT Application Number	Date of Convention	Priority Country	

1	200510200285.4	2005-05-18	China	

© All Indian Patents, 2013-2021.

  Patent data available in the public domain from Indian Patents Office, Department of Industrial Policy and Promotions, Ministry of Commerce and Industry, Government of India.
