Repository: anandvc/allindianpatents

File: patents/234820-a-microelectronic-assembly-having-thermoelectric-elements-to-cool-a-die-and-a-method-of-making-the-same.html
Indian Patents. 234820:"A MICROELECTRONIC ASSEMBLY HAVING THERMOELECTRIC ELEMENTS TO COOL A DIE AND A METHOD OF MAKING THE SAME"

Indian Patents

Recently Granted Patents

  Recently Published Patents

Title of Invention	"A MICROELECTRONIC ASSEMBLY HAVING THERMOELECTRIC ELEMENTS TO COOL A DIE AND A METHOD OF MAKING THE SAME"

Abstract	The present invention relates to a microelectronic assembly, comprising: a die substrate; an integrated circuit formed on the die substrate, the die substrate and integrated circuit jointly forming a die; and a plurality of thermoelectric elements formed on a side of the die, with the integrated circuit between the die substrate and the thermoelectric elements so as to pump heat away from the die when current flows through the thermoelectric elements.	

Full Text	A MICROELECTRONIC ASSEMBLY HAVING THERMOELECTRIC

ELEMENTS TO COOL A DIE AND A METHOD OF MAKING THE SAME

BACKGROUND OF THE INVENTION 1).  Field of the Invention

[0001]  This invention relates generally to a microelectronic assembly having a microelectronic die, and more specifically to systems that are used to cool a microelectronic die of such an assembly.

2).  Discussion of Related Art

[0002]  As semiconductor devices, such as processors and processing elements, operate at continually higher data rates and higher frequencies, they generally consume greater current and produce more heat. It is desirable to maintain operation of these devices within certain temperature ranges for reliability reasons, among others. Conventional heat transfer mechanisms have restricted the operation of such devices to lower power levels, lower data rates, and/or lower operating frequencies. Conventional heat transfer mechanisms have limited heat transfer capability due to size and location restrictions, as well as thermal limitations.

BRIEF DESCRIPTION OF THE

[0003]  The invention is described by way of example(s) with reference to the

accompanying drawings, wherein:

[0004]  Figure 1 is a cross-sectional side view of a portion of a wafer substrate

which is partially processed to manufacture a microelectronic assembly,

according to an embodiment of the invention;

[0005]  Figure 2 is a view similar to Figure 1, after an opening is etched in a

dielectric layer of the partially processed wafer substrate and one thermoelectric

element is formed in the opening;

[0006]  Figure 3 is a view similar to Figure 1, after another thermoelectric

element, having an opposite doping conductivity type and the thermoelectric

element that is formed in Figure 2, is formed, as well as other components above

an integrated circuit of the partially processed wafer;

[0007]  Figure 4 is a view similar to Figure 3, after the wafer is finally processed,

singulated into individual dies, and one die is flipped onto a carrier substrate and

mounted to the carrier substrate to finalize the manufacture of a microelectronic

assembly according to an embodiment of the invention;

[0008]  Figure 5 is a side view representing a microelectronic assembly according

to another embodiment of the invention having thermoelectric components on a

side opposing an active side of a singulated die, and wirebonded to a package

substrate on an active side of the die;

[0009]  Figure 6 is a side view representing a microelectronic assembly according

to a further embodiment of the invention, which defers from the embodiment of Figure 5 in that short plugs electrically connect thermoelectric elements on one side of the die with conductive interconnection elements formed on an opposing, active side of the die;

[0010]  Figure 7 is a side view of two wafer substrates, one carrying active integrated circuits, and the other one carrying thermoelectric elements, used to manufacture a microelectronic assembly according to a further embodiment of the invention;

[0011]  Figure 8 is a view similar to Figure 7, after the thermoelectric elements are located against and attached to contact pads on the integrated circuit; and [0012]  Figure 9 is a view similar to Figure 8, after the assembly of Figure 8 is singulated into individual pieces, and an integrated circuit and a heat sink are mounted to one of the pieces.

DETAILED DESCRIPTION OF THE INVENTION

[0013]  A microelectronic assembly is provided, having thermoelectric elements formed on a die so as to pump heat away from the die when current flows through the mermoelectric elements. In one embodiment, the thermoelectric elements are integrated between conductive interconnection elements on an active side of the die. In another embodiment, the thermoelectric elements are on a backside of the die and electrically connected to a carrier substrate on a front side of the die. In a further embodiment, the thermoelectric elements are formed on a

secondary substrate and transferred to the die.

[0014]  Figure 1 of the accompanying drawings illustrates a portion of wafer 10 which is partially processed to manufacture a microelectronic assembly, according to an embodiment of the invention. The wafer 10 includes a wafer substrate 12, an integrated circuit 14, and a dielectric material 16. [0015]  The wafer substrate 10 is typically made of silicon or another semiconductor material. The integrated circuit 14 includes integrated circuit elements 18 that are formed in and on the wafer substrate 12. The integrated circuit elements 18 include transistors, capacitors, diodes, etc. The integrated circuit 14 further includes a plurality of alternating dielectric layers and metal layers. The metal layers include a power plane 20 and a ground plane 22. The integrated circuit 14 further includes contact pads 24, including a power contact 24P, a ground contact 24G, and a signal contact 241. [0016]  Further, plugs, vias, and metal lines in the dielectric layers of the integrated circuit 14 form electric links 26, only a few of the electric links 26 being shown.

[0017]  The electric links 26 include a power electric link 26P1 interconnecting the power contact pad 24P with the power plane 20, and a power electric link 26P2 interconnecting the power plane 20 with the integrated circuit elements 18. As such, power can be provided through the power contact pad 24P, the power electric link 26P1, the power plane 20, and the power electric link 26P2 to one or more of the integrated circuit elements 18.

[0018]  The electric links 26 include a ground electric link 26G1 interconnecting

the ground contact pad 24G with the ground plane 22, and a ground electric link

26G2 interconnecting the ground plane 22 with the integrated circuit elements 18.

As such, ground can be provided through the ground contact pad 24G, the

ground electric link 26G1, the ground plane 22, and the ground electric link 26G2

to one or more of the integrated circuit elements 18.

[0019]  A signal electric link 261 interconnects a signal contact pad 241 with one or

more of the integrated circuit elements 18, and is disconnected from both the

power plane 20 and the ground plane 22. Signals can be provided to and from the

integrated circuit elements 18 through more signal electric links such as the signal

electric link 261.

[0020]  The dielectric material 16 is formed in a layer over the integrated circuit

14. The dielectric material 16 initially covers the contact pads 24. A first opening

28 is then etched in the dielectric material 16, which exposes an area of the power

contact pad 24P.

[0021]  As illustrated in Figure 2, an thermoelectric element 30 is subsequently

formed in the opening 28 of Figure 1. Layers of the thermoelectric element 30

may be electrolessly plated or sputtered, and include a diffusion barrier layer 32, a

p-doped semiconductor material 34 such as p-doped Bi2Tes, alloys of IfaTea and

SbaTes, or alloys of Si and Ge, and a diffusion barrier layer 36, formed sequentially

on top of one another.

[0022]  As illustrated in Figure 3, another thermoelectric element 40 is formed

adjacent to the thermoelectric element 30 on the power contact pad 24P. The

thermoelectric element 40 is formed in an opening that is formed in the dielectric

material 16 after the thermoelectric element 30 is formed. In order to rorm the opening for the thermoelectric element 40, a photoresist layer is formed over the dielectric material 16, and an opening is masked in the photoresist layer above where the thermoelectric element 40 is to be formed. Using the photoresist layer as a mask, the opening where the thermoelectric element 40 is to be formed is then etched in the dielectric material 16. The thermoelectric element 40 includes a diffusion barrier layer 42, an n-doped semiconductor material 44 such as n-doped Sb2Tes, alloys of BiaTea and SbaTes, or alloys of Si and Ge,, and a diffusion barrier layer 46 formed sequentially on top of one another. The thermoelectric element 40 is thus the same as the thermoelectric element 30, except that the semiconductor material 34 is p-doped, whereas the semiconductor material 44 is n-doped. [0023]  Conductive spacer components 48 and 50 are subsequently formed on the ground and signal contact pads 24G and 241, respectively. Openings in which the conductive spacer components 48 and 50 are formed may be etched by forming a photoresist layer over the dielectric material 16 and the thermoelectric elements 30 and 40, masking the photoresist layer, and then using openings in the masked photoresist layer to etch the openings where the conductive spacer components 48 and 50 are to be formed in the dielectric material 16. The conductive spacer components 48 and 50 are typically made of a metal.

[0024]  Conductive interconnection elements 54 are subsequently formed, each on a respective one of the thermoelectric elements 30 or 40, or the conductive spacer components 48 or 50. The conductive interconnection elements 54 stand

proud of the dielectric material 16 so as to have upper surfaces 56 that are in a

common plane above an upper plane of the dielectric material 16.

[0025]  Only a portion of the wafer 10 is illustrated in Figures 1 to 3. It should,

however, be understood that the wafer includes a plurality of the integrated

circuits 14 that are formed in rows and columns extending in x- and y-directions

across the wafer, each having an identical layout of thermoelectric elements 30

and 40, conductive spacer components 48 and 50, and conductive interconnection

elements 54.

[0026]  The wafer 10 is subsequently diced or singulated into individual dies,

each die carrying a respective integrated circuit and related connections. Each die

will include components represented in the portion of the wafer 10 illustrated in

Figure 3.

[0027]  Figure 4 illustrates one such die 10A, which is flipped and located on a

carrier substrate in the form of a package substrate 60. Package terminals 62 are

formed on an upper surface of the package substrate 60. Each one of the

conductive interconnection elements 54 is in contact with a respective package

terminal 62.

[0028]  The entire microelectronic assembly 64, including the die 10A and the

package substrate 60, is then inserted in a furnace to reflow the conductive

interconnection elements 54. The conductive interconnection elements 54 soften

and melt, and are subsequently allowed to cool and again solidify. Each

conductive interconnection element 54 is then attached to a respective package

terminal 62, thereby mounting the die 10A to the package substrate 60 and

electrically interconnecting the die IDA and the package substrate 60.

[0029]  In use, power can be provided through the package substrate 60 through one of the package terminals 62A to the thermoelectric element 30. The current flows toward the die through the p-doped semiconductor material 34. As will be understood in the art of thermoelectrics, current flowing through a p-doped semiconductor material causes heat to be pumped in a direction opposite to the direction that the current flows. As such/ heat is pumped in a direction away from the integrated circuit 14 through the thermoelectric element 30 toward the package substrate 60. The current flowing through the thermoelectric element 30 is bifurcated. One portion of the current provides power to some of the integrated circuit elements 18, while some of the current flows through the power contact pad 24P and then through the thermoelectric element 40 to the package terminal 62B. The current flowing through the n-doped semiconductor material 44 causes heat to be pumped in a direction that the current flows. The current flowing through the n-doped semiconductor material 44 flows away from the integrated circuit 14, and thus pumps heat away from the integrated circuit 14. [0030]  In another embodiment, the power contact pads providing power to the thermoelectric elements may be separate from power contact pads providing power to the circuit. This will allow separate control over the thermoelectric unit. Such a configuration may be useful where it is necessary to maintain voltage provided to the circuit and not have the voltage be affected by power provided to the thermoelectric module. [0031]  It can thus be seen that the p-doped semiconductor material 34 and n-

doped semiconductor material 44 both pump heat away from the integrated

circuit 14. Localized cooling can thus be provided to the integrated circuit 14. More structures, such as the structure including the thermoelectric elements 30 and 40 may be formed at desired locations across the integrated circuit 14, where additional cooling may be required. What should also be noted is that the same array of package terminals 62 that provide current to the thermoelectric elements 30 and 40 also provide power, ground, and signal to the integrated circuit 14. What should further be noted is that cooling is provided where it is required. When a certain region in an x-y direction of an integrated circuit requires power, the power is provided through thermoelectric elements in the same region. An increase in power requirements in a particular area will correspond with an increase in heat being generated in that particular area. An increase in power in the particular area will also correspond with an increase in current flowing through thermoelectric elements in that particular area. As such, current flowing through thermoelectric elements in a particular area will increase when there is an increase of heat being generated in the particular area. [0032]  Figure 5 illustrates another microelectronic assembly 70, including a carrier substrate in the form of a package substrate 72, a die 74 mounted to the package substrate 72, thermoelectric elements 76 on the die 74, an integrated heat spreader 78, and a heat sink 80. The die 74 is mounted and electrically connected through conductive interconnection elements 82 to the package substrate 72. [0033]  The thermoelectric elements 76 are formed in the same manner as the thermoelectric elements 30 and 40 of Figure 3. Some of the thermoelectric

elements 76 have p-doped semiconductor materials, and some have n-doped

semiconductor material. The thermoelectric elements 76 are arranged such that, when current flows therethrough, heat is pumped from an upper surface of the die 76 toward the integrated heat spreader 78. [0034]  The integrated heat spreader 78 is in direct contact with the thermoelectric elements 76, and the heat sink 80 is located on the integrated heat spreader 76. As will be commonly understood, the heat sink 80 includes a base and plurality of fins extending from the base, from which the heat can be convected to surrounding atmosphere.

[0035]  Wirebonding wires 84 are provided, through which current can be provided to or be conducted away from the thermoelectric elements 76. Each wirebonding wire 84 has one end connected to a pad on an upper surface of the die 74, the pad being connected to a first of the thermoelectric elements 76. An opposing end of the respective wirebonding wire 84 is bonded to a package terminal on the package substrate 72. The current flows from the package terminal through the respective wirebonding wire 84 and the respective contact through the first thermoelectric element 76. The current can then flow through an even number of the thermoelectric elements 76 and return through another one of the wirebonding wires 84 to the package substrate 72.

[0036]  Figure 6 illustrates a microelectronic assembly 86 according to a further embodiment of the invention. The microelectronic assembly 86 is the same as the microelectronic assembly 70 of Figure 5, and like reference numerals indicate like components. The primary difference is that the microelectronic assembly 86

includes a die 88 which is much thinner than the die 74 of Figure 5. Short plugs 90

are formed through the die 88. Some of the thermoelectric elements 76 are aligned with respective ones of the plugs 90 and respective ones of the conductive interconnection elements 82, Current can be provided through a respective conductive interconnection element 82 and a respective plug 90 to a respective thermoelectric element 76. The current can then flow through an even number of the thermoelectric elements 76 and return through another one of the plugs 90 and another one of the conductive interconnection elements 82 aligned with one another.

[0037]  Figures 7 through 8 illustrate the manufacture of a microelectronic assembly, wherein thermoelectric elements are manufactured on a separate substrate and then transferred to integrated circuits at wafer level. The combination wafer is then singulated into individual pieces. [0038]  Referring specifically to Figure 7, a wafer 94 is provided, having a wafer substrate 96, integrated circuits 98 formed on the wafer substrate 96, and contact pads 100 formed on the integrated circuits 98. Figure 7 also illustrates a transfer substrate 102 having thermoelectric elements 104 formed thereon in a manner similar to the thermoelectric elements 30 and 40 of Figure 3. Figure 7 also illustrates interconnection structures in the form of spacers 106. The thermoelectric elements 104 and spacers 106 have conductive interconnection elements 108 formed thereon.

[0039]  As illustrated in Figure 7, each conductive interconnection element 108 is brought into contact with a respective one of the contact pads 100. The

conductive interconnection elements 108 are then attached to the contact pads 100

by a thermal reflow process. A combination wafer 110 is provided that includes the wafer substrates 96 and 102.

[0040]  Reference is now made to Figure 9. The combination wafer 110 of Figure 8 is singulated into separate pieces 112. The wafer 96 is thus separated into pieces 96A and 96B, and the wafer 102 is separated into pieces 102A and 102B. The pieces 112 are identical, and each includes a respective integrated circuit 98. Metallization is provided in an upper level of the pieces 102A and 102B. the pieces may be mounted on supporting substrates and wirebonded to the supporting substrates. Alternatively, the pieces 102A and 102B may be thinned down and through-vias in the pieces 102A and 102B may connect the metallization electrically to the supporting substrates.

[0041]  An integrated heat spreader 114 can then be mounted to a backside of the wafer substrate portion of a piece 96A, i.e., opposing the integrated circuit 98, and a heat sink 116 can be located and mounted against the integrated heat spreader 114.

[0042]  While certain exemplary embodiments have been described and shown in the accompanying drawings, it is to be understood that such embodiments are merely illustrative and not restrictive of the current invention, and that this invention is not restricted to the specific constructions and arrangements shown and described since modifications may occur to those ordinarily skilled in the art.

We claim

1.	A microelectronic assembly, comprising:

a die substrate;

an integrated circuit formed on the die substrate, the die substrate and integrated circuit jointly forming a die; and

a plurality of thermoelectric elements formed on a side of the die, with the integrated circuit between the die substrate and the thermoelectric elements so as to pump heat away from the die when current flows through the thermoelectric elements.

2.	The microelectronic assembly as claimed in claim 1, wherein the integrated

circuit comprises a power plane connected to the thermoelectric elements, such

that power is provided through the thermoelectric elements to the power plane.

3.	The microelectronic assembly as claimed in claim 2, preferably comprising a

power  conductive  interconnection  element  formed  on  each  thermoelectric

element.

4.	The microelectronic assembly as claimed in claim 3, preferably comprising a

plurality  of ground  and  signal  conductive  interconnection elements  having

contact  surfaces  in  a  plane  of  contact  surfaces  of  the  power  conductive

interconnection elements.

5.	The microelectronic assembly as claimed in claim 4, preferably comprising a

carrier substrate and a plurality of carrier substrate lands on the carrier substrate,

each conductive interconnection element being located against a respective carrier

substrate land.

6.	The  microelectronic  assembly  as  claimed  in  claim  1,  wherein  the

thermoelectric elements are formed on a side of the die, with the integrated circuit

between the die substrate and the thermoelectric elements, wherein a dielectric

material surrounds the thermoelectric elements, and wherein the integrated

circuit has a power plane connected to the thermoelectric elements such that

power is provided through the thermoelectric elements to the power plane.

7.	The microelectronic assembly as claimed in claim 6, preferably comprising a

carrier substrate and a plurality of carrier substrate lands on the carrier substrate,

each link element being located against a respective carrier substrate land.

8.	The  microelectronic  assembly  as  claimed  in  claim  4,  wherein  the

thermoelectric elements are formed on a side of the die, with the die substrate

between the integrated circuit and the thermoelectric elements.

9.	The  microelectronic  assembly  as  claimed  in  claim  1  or  8,  preferably

comprising a dielectric material surrounding the thermoelectric elements.

10.	The microelectronic assembly as claimed in claim 1  or 8, wherein the

thermoelectric elements are in pairs, each pair having a respective thermoelectric

element that is p-doped and a respective thermoelectric element that is n-doped,

further having a plurality of link elements formed on the die, each link element

interconnecting two interconnection elements of a respective pair.

11.	The microelectronic assembly as claimed in claim 8, preferably comprising a

carrier  substrate,  the  die  being  mounted  to  the  carrier  substrate  and  the

thermoelectric elements being electrically connected to the carrier substrate to

receive power from the carrier substrate.

12.	The microelectronic assembly as claimed in claim 11, preferably comprising a

plurality  of carrier  substrate  lands  on the  carrier  substrate,  a  plurality  of

thermoelectric lands connected to the thermoelectric elements, and a plurality of

wirebonding wires, each having one portion attached to a respective carrier

substrate land and another portion attached to a respective thermoelectric land.

13.	The  microelectronic  assembly  as  claimed  in  claim  12,  wherein  the

thermoelectric lands are formed on the die substrate.

14.	The microelectronic assembly as claimed  in claim 8  or 13, preferably

comprising a plurality of conductive interconnection elements attached to the die

on  a  side  thereof  with  the  integrated  circuit  between  the  conductive

interconnection elements and the die substrate, each conductive interconnection

element being in contact with a respective one of the carrier substrate lands.

15.	The microelectronic assembly as claimed in claim 8 and 14, preferably

comprising a plurality of thermoelectric vias in the die, a first plurality of the

conductive interconnection elements connecting the integrated circuit with a first

plurality of the carrier substrate lands and a second plurality of the conductive

interconnection elements being connected through the thermoelectric vias to the

thermoelectric elements.

16.	The microelectronic assembly as claimed in claim 15, wherein at least one of

the thermoelectric elements is aligned with one of the thermoelectric vias and one

of the conductive interconnection elements.

17.	The microelectronic assembly as claimed in claim 1, preferably comprising a

plurality of die lands on the die, a plurality of first diffusion barrier layers, each

on a respective  die  land,  each thermoelectric  element being formed  on a

respective diffusion barrier layer.

18.	The microelectronic assembly as claimed in claim 17, preferably comprising

at least one second diffusion barrier layer on at least one of the thermoelectric

elements, with the respective thermoelectric element between a respective one of

the first diffusion barrier layers and the second diffusion barrier layer.

19.	The  microelectronic  assembly  as  claimed  in  claim  17,  wherein  the

thermoelectric elements are formed on a side of the die, with the integrated circuit

between the die substrate and the thermoelectric elements.

20.	The  microelectronic  assembly  as  claimed  in  claim  18,  wherein  the

thermoelectric elements are formed on a side of the die, with the die substrate

between the integrated circuit and the thermoelectric elements.

21.	The microelectronic assembly as claimed in claim 20, preferably comprising a

carrier  substrate,  the  die  being  mounted  to  the  carrier  substrate  and  the

thermoelectric elements being electrically connected to the carrier substrate to

receive power from the carrier substrate.

22.	The microelectronic assembly as claimed in claim 1, preferably comprising a

thermally conductive plate thermally coupled to the thermoelectric elements, with

the thermoelectric elements between the die and the thermally conductive plate.

23.	The microelectronic assembly as claimed in claim 22, preferably comprising a

plurality of fins extending from the thermally conductive plate from which heat,

conducting from the thermally conductive plate, convects to surrounding air.

24.	A method of making a microelectronic assembly, comprising:

forming at least one microelectronic circuit on a first supporting substrate;

forming a plurality of thermoelectric elements on the first supporting substrate, the thermoelectric elements pumping heat away from the microelectronic circuit when the microelectronic circuit is operated and current flows through the thermoelectric elements, wherein the thermoelectric elements are on a side of the die, with the integrated circuit between the die substrate and the thermoelectric elements.

25.	The method as claimed in claim 24, wherein the thermoelectric elements are

formed after the microelectronic circuit is formed.

26.	The method as claimed in claim 25, preferably comprising forming a power

conductive interconnection element on each thermoelectric component.

27.	The method as claimed in claim 26, preferably comprising forming a

plurality of ground and signal conductive interconnection elements, having

contact  surfaces  in  a  plane  of  contact  surfaces  of  the  power  conductive

interconnection elements.

28.	The method as claimed in claim 27, preferably comprising locating the

conductive  interconnection  elements  against  respective  lands  of  a  carrier

substrate.

29.	The method as claimed in claim 24, preferably comprising forming a

dielectric material forming a first plurality of openings in the dielectric material,

forming thermoelectric elements of a first conductivity type in the first plurality of

openings, subsequently forming a second plurality of openings in the dielectric

material, forming thermoelectric elements of a second conductivity type, opposite

to the first conductivity type, in the second plurality of openings, and electrically

interconnecting pairs  of the thermoelectric  elements,  each pair having one

thermoelectric element of the first conductivity type and one thermoelectric

element of the second conductivity type.

30.	The method as claimed in claim 24, preferably comprising forming the

thermoelectric elements on a second supporting substrate, and subsequently

connecting the thermoelectric elements to the first supporting substrate.

31.	The method as claimed in claim 30, wherein the first and second substrates

form a combination wafer which is singulated into dies by at least severing one of

the supporting substrates.

32.	The method as claimed in claim 31, wherein the first and second supporting

substrates are severed to singulate the combination wafer.

33.	A method of making a microelectronic assembly, comprising:

forming at least one microelectronic circuit on a first supporting substrate;

forming thermoelectric elements on a second supporting substrate; and subsequently connecting the thermoelectric elements to the first supporting substrate, such that the thermoelectric elements are on a side of the die, with the integrated circuit between the die substrate and the thermoelectric elements.

34.	The method as claimed in claim 33, wherein the first and second substrates

form a combination wafer which is singulated into dies by at least severing one of

the supporting substrates.

35.	The method as claimed in claim 34, wherein the first and second supporting

substrates are severed to singulate the combination wafer.

Documents:

				2056-DELNP-2006-Abstract-(10-06-2009).pdf

				2056-DELNP-2006-Abstract-(31-03-2009).pdf

				2056-delnp-2006-abstract.pdf

				2056-DELNP-2006-Claims-(10-06-2009).pdf

				2056-DELNP-2006-Claims-(31-03-2009).pdf

				2056-delnp-2006-claims.pdf

				2056-delnp-2006-correspondence- other.pdf

				2056-DELNP-2006-Correspondence-Others-(11-06-2009).pdf

				2056-DELNP-2006-Correspondence-Others-(31-03-2009).pdf

				2056-delnp-2006-correspondence-others-1.pdf

				2056-delnp-2006-description (complete).pdf

				2056-DELNP-2006-Drawings-(31-03-2009).pdf

				2056-delnp-2006-drawings.pdf

				2056-delnp-2006-form-1.pdf

				2056-delnp-2006-form-18.pdf

				2056-DELNP-2006-Form-2-(31-03-2009).pdf

				2056-delnp-2006-form-2.pdf

				2056-delnp-2006-form-26.pdf

				2056-DELNP-2006-Form-3-(11-06-2009).pdf

				2056-DELNP-2006-Form-3-(31-03-2009).pdf

				2056-delnp-2006-form-3.pdf

				2056-delnp-2006-form-5.pdf

				2056-delnp-2006-pct-210.pdf

				2056-DELNP-2006-Petition-137-(11-06-2009).pdf

« Previous Patent

Next Patent »

Patent Number	234820	

Indian Patent Application Number	2056/DELNP/2006	

PG Journal Number	28/2009	

Publication Date	10-Jul-2009	

Grant Date	16-Jun-2009	

Date of Filing	17-Apr-2006	

Name of Patentee	INTEL CORPORATION	

Applicant Address	2200 Mission College Boulevard, Santa Clara, CA 95052, United States of America	

Inventors:

#	Inventor's Name	Inventor's Address	

1	CHRYSLER GREGORY	411 North Diane Court, Chandler, AZ 85226,United States of America	

2	RAMANATHAN SHRIRAM	12656 NW Alsace lane, Portland, OR 97229, United States of America	

3	KIM SARAH	5584 NW 149th Court Portland, OR 97229, United States of America	

4	LIST RICHARD SCOTT	16675 Swivy Glenn Street, Beaverton, OR 97007, United States of America	

PCT International Classification Number	H01L 23/00	

PCT International Application Number	PCT/US2004/032947	

PCT International Filing date	2004-10-06	

PCT Conventions:

#	PCT Application Number	Date of Convention	Priority Country	

1	10/682,137	2003-10-08	U.S.A.	

© All Indian Patents, 2013-2021.

  Patent data available in the public domain from Indian Patents Office, Department of Industrial Policy and Promotions, Ministry of Commerce and Industry, Government of India.
