Repository: anandvc/allindianpatents

File: patents/234859-an-installation-for-continuous-casting-of-metals.html
Indian Patents. 234859:"AN INSTALLATION FOR CONTINUOUS CASTING OF METALS"

Indian Patents

Recently Granted Patents

  Recently Published Patents

Title of Invention	"AN INSTALLATION FOR CONTINUOUS CASTING OF METALS"

Abstract	The present invention relates to an installation for the continuous casting of metals, particularly steel, in which the submerged nozzle (8), via which the molten metal to be cast arrives in the mold from a tundish located thereabove, is surrounded by an annular electromagnetic inductor (1) having a magnetic field that rotates about the casting axis and is intended to force the molten metal to rotate axially therewith, said inductor (1) being of the polyphase traversing magnetic field type, which inductor is provided with a pair of poles (3) per phase and each pole (3) of which is formed by an electrical winding (6) wound around an inwardly salient pole tooth (3) that terminates in a pole face (4) placed facing a submerged nozzle (8), the pole teeth being connected together by an outer peripheral magnetic yoke (5a, 5b) for closing the magnetic flux, said installation being characterized in that each plow tooth (3) has, at the end of its salient part, a lateral taper (12) that increases the distance by which the pole faces (4) are separated from one another. [FIG. 1]	

Full Text	The present invention relates to an installation for the continuous casting of metals, particularly steel, employing a submerged casting nozzle that dips into a mold placed thereunder. More precisely, the invention relates to the induction of axial rotation of the liquid metal flowing through such a nozzle between the pouring tundish and the mold.

It is known that inducing axial rotation of the metal already within the casting nozzle is a recommended means of controlling the flows into the mold, by modifying the distribution of inclusions and gas bubbles present in the liquid metal before it enters the mold. In this way it is possible:

to reduce, or even eliminate, the deposition of inclusions along the inner wall of the nozzle and, in the case of a nozzle with lateral outlets for the casting of slabs, in these outlets and in the bottom of said nozzle;

to greatly reduce the depth of penetration of inclusions and gas bubbles in the liquid well of the product during casting, and therefore also the risk of them being trapped on the inside curved face for products cast on a curved casting machine;

to reduce the speed of flow of the liquid metal beneath the meniscus and the fluctuations in the level of said meniscus; and

to limit flow instabilities, of the jet swing type, in the mold by having a 'gyroscopic' effect on the flows in the nozzle.

Induction of rotation of flows in the casting nozzle thus appears to be an effective means for preventing appearance of visible surface flaws, of the blister and exfoliation type, on cold-rolled strips of grades of steel for automobile application and of packaging steel. This technique therefore means fewer crack repair operations on continuous cast slabs (reduction or even elimination of exfoliation-type surface flaws on strips), elimination of downgrading and of lawsuits in the case of blister-type flaws, and also

increased productivity of casting machines by having longer runs and higher casting rates.

  The induction of the rotation of the liquid metal in the casting nozzle has already been proposed using various types of actuator. Basically, two types of actuator may be distinguished, namely "passive" actuators and "active" actuators.

Passive actuators use inter alia modifications in the design of the internal wall of the nozzle (for example, spirals), components, such as a propeller, helicoidal internal nozzle, etc., which are fitted into the actual body of the nozzle, or modifications in the upper part of the nozzle at the join with the tundish (for example, an acceleration cone) or else modifications in the actual component for regulating the metal flow rate in the nozzle. The major drawbacks of this type of actuator are that the rotation speed generated is directly dependent on the flow rate of the metal passing through the nozzle and that preferential sites for the deposition of inclusions in the nozzle are formed, hence the potential increase in the risk of the nozzle being blocked.

Active actuators are essentially of electromagnetic nature - a static annular electromagnetic inductor of the polyphase type closely surrounds the nozzle over a portion of its length and generates a magnetic field that rotates about the casting axis, intended to cause the liquid metal present in the nozzle to undergo axial rotation therewith. If required, the reader will find examples described in the documents JP 06 023498 or JP 07 108355 or else JP 07 148561.

However, the electromagnetic devices proposed hitherto are for the most part based on the technology of linear stators that generate a tangential rotating field operating at a low, or even very low, frequency (
-	generating rotation speeds that are often too low, owing to the current

frequencies used, to obtain the desired effects (for example, for a 4 Hz three-

phase current usable for a nozzle inside diameter of 80 mm, the maximum

theoretical rotation speed is 80 rpm);

-	generating, in the liquid metal, a force field that is highly concentrated

close to the inner wall of the nozzle, this having the consequence of creating a region of greatly reduced pressure in the central portion of the nozzle where the metal is therefore accelerated vertically downward; and

- having to operate with high electric currents (>300-500 A), which results in devices that are large in size, so as to be able to cool them, and therefore not easy to fit onto a continuous casting machine and also requiring the use of a very expensive electrical generator.

Other devices are based on a traversing magnetic field, therefore based on wound salient poles with one pair of poles per phase facing each other on either side of the nozzle axis. The invention falls within this category. They obviate some of the aforementioned drawbacks, in particular the central reduced-pressure phenomenon. However, the confined space allied with necessarily high stored electrical power, together with the desirable reduction in the airgap by reducing the distance between the inwardly salient pole tooth that projects beyond the winding and the nozzle, in order to maximize the electromagnetic coupling, inevitably result in fact in a lower energy efficiency at the same time as a certain degree of possible disorganization in the rotational movements of the metal, in particular as a result of the risk of spurious bridging of the magnetic flux between poles corresponding to different phases of the power supply that are too close.

The object of the present invention is to propose a solution for electromagnetically inducing rotation of the liquid metal within a casting nozzle but does not have the drawbacks of the known solutions.

For this purpose, the subject of the invention is an installation for the continuous casting of metals, particularly steel, in which the submerged nozzle, via which the molten metal to be cast arrives in the mold from a tundish located thereabove, is surrounded by a static annular electromagnetic inductor having a magnetic field that rotates about the casting axis and is intended to force the molten metal to rotate axially therewith, said inductor being of the polyphase traversing-magnetic-field type, which inductor is provided with a pair of poles per phase and each pole of which is formed by an electrical winding wound around an inwardly salient pole tooth that terminates in a pole face placed

facing and close to the nozzle, the pole teeth being connected together by an outer peripheral magnetic yoke that closes the magnetic flux circuit, said installation being characterized in that each pole tooth has a lateral taper (for example, a bevel) at the end of its salient part, that increases the distance by which the pole faces are separated from one another.

According to an advantageous embodiment, the annular inductor is formed as two articulated half-shells that can pivot, enabling them to be closed up around the nozzle.

As will doubtless have been understood, the invention employs what is called a "traversing" magnetic field, that is to say a field that passes through the axis of the nozzle without a manifest reduction in its intensity between the edge and the center of the nozzle.

Thanks to the technological basis adopted, namely that with a pair of poles per phase of the power supply that supplies power to an annular polyphase inductor having wound salient poles distributed around the nozzle, the rotating magnetic field produced is of the desired "traversing" type. In other words, at each instant, the casting axis is at the center of the airgap of the inductor and the field produced prospers in this airgap by passing through the casting axis so as, from a given magnetic pole, to rejoin the paired magnetic pole of opposite sign located opposite it but not beside it, as would be the case with an inductor having distributed poles or having several pairs of poles per phase.

It will be recalled that this type of technology is not in itself novel. It has even been quite widely used for inducing rotation in cast liquid metal, not within a nozzle but within the mold itself, and therefore in the case of rotors (i.e. the column of liquid metal) to be rotated having a much larger apparent diameter than that of the jet of metal in the nozzle and with a requirement of a correspondingly much lower angular rotation speed (see for example USP 4 462 458). Now, contrary to received ideas, it turns out that a transfer of this technology from mold to casting nozzle may, without necessarily involving a considerable reduction in installed power, be accompanied by a reduction in size of the inductor compatible with it being fitted around and as close as

possible to a casting nozzle provided that the "traversing", or in any case essentially "traversing", character of the magnetic field produced is maintained, and to do so without therefore impairing its necessary cooling.

It is precisely this that forms the idea at the basis of the invention, namely to succeed, without compromising the performance of the inductor, in preserving this "traversing" character of the field despite the compactness of the inductor and the minimization of the airgap by accepting a slight loss of magnetic mass located at chosen points on the salient poles, namely the edges of the active faces, in order to counteract the natural tendency of the magnetic field to propagate in the airgap along the paths of least reluctance by looping back between the adjacent poles closest to one another.

Tests carried out on steel have confirmed the ability of such an inductor to induce rotation of the metal flowing in a submerged nozzle under casting conditions that are much more severe than those encountered in industrial machines for casting blooms or slabs. These tests were carried out in fact with a nozzle of the straight type (single axial outlet that opens in the bottom) through which the metal flows at a mean speed of around 3.5 to 4.2 m/s, bearing in mind that in a nozzle for casting slabs, the mean output speeds are more between 1.5 and 2.0 m/s.

  The invention will in any case be more clearly understood and further aspects and advantages thereof will become apparent from the description that follows, given by way of illustrative example and with reference to the appended plates of drawings in which:

-	figure 1 is a diagram showing, seen in cross section, the inductor formed

from two half-shells butted together, provided with its internal heat shield

bordering the airgap;

-	figure 2 is a diagram similar to the previous one, but intended to show the

propagation of the lines of force of the traversing magnetic field in the

airgap as frozen at any given instant in the operation of the inductor;

-	figure 3 is a functional diagram showing the principle of how the two

constituent half-shells of the inductor are articulated;

-	figure 4 shows the velocity map of the liquid metal rotating within the

casting nozzle under the effect of the magnetic field in a cross-sectional plane of the nozzle;

figure 5 shows the variation in the intensity B of the magnetic field in the airgap along a diameter D of the nozzle taken in a plane located at mid-height of the inductor; and

figure 6  shows,  corresponding  to  the  representation  of figure 5,  the corresponding variation in the field of magnetic forces FB along a diameter D of the nozzle in a radial profile R and in an orthoradial profile OR. In these figures, the same elements are denoted by identical references. As may be seen with reference to figures 1 to 3 together, the inductor 1 is a linear motor stator closed on itself, consisting for this purpose of two independent equal semitubular parts 2a and 2b (the half-shells). Each half-shell has three wound salient poles 3, the pole face 4 of which is turned toward the inside, these magnetic poles, made of stacks of soft iron laminations, being conventionally connected together by an external peripheral semitubular yoke 5a, 5b. The system is designed so that the two paired yokes butt together in the joining plane J when the inductor is in the closed working position shown in figures 1 and 2.

A cap 7a, 7b, also of corresponding semitubular shape, covers the inside of the pole faces of each half-shell and forms, once the inductor is in the closed position, a heat shield 7 that closely surrounds the casting nozzle. This heat shield is desirable for the electrical windings 3 of the inductor with regard to the radiation emitted by the casting nozzle 8 shown in figure 3, which channels the stream of molten metal into the mold. Details about the possible construction of this shield will be given later.

The electrical winding 6 of each wound pole 3 is connected to one phase of a three-phase power supply (not shown) intended to deliver the primary current for the inductor. When the inductor is in the closed position, any salient pole of one of the half-shells 2a diametrically faces a salient pole of the other half-shell 2b. These two poles form a "pair of poles" in the sense that they are both connected to the same phase of the power supply, but in phase opposition (for example via a different winding direction) so that, at each instant, their

active faces are of opposite signs. This condition is necessary so that the magnetic field produced is of the traversing type.

The poles 3 and the magnetic flux return yoke 5a, 5b are laminations made of oriented-grain Fe-Si sheets with an initial thickness of 0.3 mm so as to minimize hysteresis losses. Their operational height (the height of the active face 4) is between 50 mm (the minimum value) and 500 mm, depending on the available space between the tundish and the top of the mold, between which the inductor will be placed. Their inside diameter (the diameter of the airgap) is of the order of the outside diameter of the casting nozzle increased by around ten millimeters, barely enough to maintain a separation but so as to ensure the best possible inductive coupling.

The primary windings 6 are formed from a large number (several hundred) turns of copper wire of very small diameter that can support high current densities (>10A/mm2). They are provided, within them, with water-cooled copper heat sinks (not shown).

These windings are supplied with three-phase currents of medium frequency ranging from 50 Hz to 600 Hz. In the proposed technology, it should be noted that operating at high frequency above 50 or 60 Hz, makes it possible, for constant current intensity, to increase the motor torque that the electromagnetic forces exert on the metal flowing through the nozzle. However, this option requires the use of a frequency converter unlike operation at the mains frequency (50 or 60 Hz).

  As the diagram in figure 5 shows, this static motor that the inductor 1 constitutes can generate, in its airgap occupied by the nozzle, a transverse electromagnetic field (called "traversing" field) of high intensity (between 1000 and 1500 gauss) for low inductor current values (a few tens of amps).

This field, as may be seen in the diagram, is virtually uniform in the central portion of the airgap. This essential feature of the invention makes it possible to generate a force field in the liquid metal that decreases uniformly from the wall to the center, as the diagram in figure 6 shows. This makes it possible, as the velocity map of figure 4 also clearly shows, to induce rotation in the liquid metal with a speed that remains high even in the axial portion of the

nozzle. This specific feature is necessary in order to prevent too great a reduced pressure in the central portion of the nozzle where the metal would then have a tendency to "escape" and be subjected to a high downward acceleration, thus canceling out part of the beneficial effect of the rotational movement.

As is clearly apparent from figure 2, it is thanks to the tapered shape of the radial magnetic teeth 3 at their free end 4 (the pole faces) that, at any moment, the lines of feree of the magnetic field in the airgap essentially connect two diametrically opposed poles and that only a residual portion of the field loops back between neighboring poles. This result, which is essential for implementing the invention, is obtained, despite the necessary compactness of the inductor, thanks to this tapered shape of the end of the poles, which means that, despite their coming closer together upon moving toward the center, the distance that separates their free ends, in pairs, remains sufficient to prevent substantial bridging of the field lines between them. It is this which, in the case of a small compact inductor, guarantees the high relative intensity of the magnetic field along the axis (cf. figure 5), in other words the necessarily "traversing" character of this field without which the invention does not produce the desired effects. As may be seen in figure 1, and more clearly visible in figure 2, this tapering shape of the radial teeth 3 is obtained by a bevel precut 12 of the ends of the laminations to be stacked in order to form them. The bevel angle is to be adjusted according to the outside diameter of the nozzle to be surrounded. However, the pole face 4 must not have an area less than half the cross section of the tooth 3 and the taper bevel 12 on the body of the tooth can start only at two-thirds of the way along the length. It is unnecessary to start before this, and it is even desirable to start it as late as possible so as to maximize the magnetic mass of the inductor.

By supplying the inductor via a resonant circuit, the intensity of the primary currents may be greatly increased. The proposed technique makes it possible in fact, within a wide primary current range, to very greatly increase the intensity of the electromagnetic field in the airgap, by increasing these currents to values well beyond the threshold current corresponding to magnetic

saturation of the yoke 5. This allows the magnetic field lines to be channeled and the intensity of this magnetic field in the airgap of the motor to be increased to the point where the latter reaches its saturation value in the yoke. Beyond this threshold value, it is the magnetic field generated by the inductor directly in the air that contributes to increasing the intensity of the field in the airgap of the motor.

In operation, the inductor is very close to the casting nozzle 8 (about 5 mm away from it), the outside temperature of the nozzle being around 1100 to 1200°C. It is therefore thermally protected from the radiation emitted by the nozzle by the thin segmented copper shield 7 that is cooled by water circulation and is transparent to the electromagnetic field thanks to this segmentation.

The construction of the inductor 1 as two independent semitubular parts 5a and 5b allows it to be easily fitted around the nozzle and removed at any moment without modifying the standard casting process. Again referring to figure 3, it may be seen that, in order to fit the inductor around the casting nozzle 8, it is advantageously held in place by a support consisting of two arms 9 articulated about a pivot spindle 10. The arms are driven by cylinders 11 which open and close them and exert a sufficient contact force (of greater than 200 kgf) between the yokes 5a and 5b of the two semitubular parts 2a and 2b once these are in abutment, as shown in figure 1. Firstly, close contact between the yokes 5a and 5b is necessary for good looping of the magnetic field lines between the two constituent parts of the inductor, and therefore necessary for good electromagnetic efficiency. Secondly, a high clamping force between the two half-tubes is necessary in order to prevent vibrations that would inevitably be generated by the oscillating electromagnetic forces.

It goes without saying that the invention is not limited to the exemplary embodiment described, rather it extends to many alternative and equivalent embodiments provided that its definition given by the appended claims is respected.

We Claim:

1.	An installation for the continuous casting of metals, particularly steel, in which the submerged nozzle (8), via which the molten metal to be cast arrives in the mold from a tundish located thereabove, is surrounded by an annular electromagnetic inductor (1) having a magnetic field that rotates about the casting axis and is intended to force the molten metal to rotate axially therewith, said inductor (1) being of the polyphase traversing magnetic field type, which inductor is provided with a pair of poles (3) per phase and each pole (3) of which is formed bv an electrical winding (6) wound around an inwardly salient pole tooth (3) that terminates in a pole face (4) placed facing a submerged nozzle (8), the pole teeth being connected together by an outer peripheral magnetic yoke (5a, 5b) for closing the magnetic flux, said installation being characterized in that each plow tooth (3) has, at the end of its salient part, a lateral taper (12) that increases the distance by which the pole faces (4) are separated from one another.

2.	The continuous casting installation as claimed in claim 1, wherein the submerged nozzle (8) is a nozzle with lateral outlets.

3.	The continuous casting installation as claimed in claim 1, wherein the inductor (1) is provided on its inner periphery with a heat shield (7) surrounding the nozzle at a distance therefrom.

4.	The continuous casting installation as claimed in claim 1, wherein the annular inductor (1) is formed from two pivoting articulated half-shells (2a, 2b).

5.	The continuous casting installation as claimed in claim 1, wherein the said inductor comprises a resonant electrical circuit in which the inductor is connected in series with an adjustable capacitor.

6.	The continuous casting installation as claimed in claim 4, wherein the inductor (1) is mounted on the end of support arms (9) for keeping it in position, these support arms being retractable and provided with controlled means (11) that actuate each half-shell (2a, 2b) so that they pivot.

Documents:

				5545-DELNP-2005-Abstract-(04-05-2009).pdf

				5545-DELNP-2005-Abstract-(19-03-2009).pdf

				5545-delnp-2005-abstract.pdf

				5545-DELNP-2005-Claims-(04-05-2009).pdf

				5545-DELNP-2005-Claims-(19-03-2009).pdf

				5545-delnp-2005-claims.pdf

				5545-DELNP-2005-Correspondence-Others-(19-03-2009).pdf

				5545-delnp-2005-correspondence-others.pdf

				5545-DELNP-2005-Description (Complete)-(04-05-2009).pdf

				5545-delnp-2005-description (complete).pdf

				5545-DELNP-2005-Drawings-(19-03-2009).pdf

				5545-delnp-2005-drawings.pdf

				5545-DELNP-2005-Form-1-(19-03-2009).pdf

				5545-delnp-2005-form-1.pdf

				5545-delnp-2005-form-18.pdf

				5545-DELNP-2005-Form-2-(19-03-2009).pdf

				5545-delnp-2005-form-2.pdf

				5545-delnp-2005-form-26.pdf

				5545-delnp-2005-form-3.pdf

				5545-delnp-2005-form-5.pdf

				5545-delnp-2005-gpa.pdf

« Previous Patent

Next Patent »

Patent Number	234859	

Indian Patent Application Number	5545/DELNP/2005	

PG Journal Number	28/2009	

Publication Date	10-Jul-2009	

Grant Date	18-Jun-2009	

Date of Filing	30-Nov-2005	

Name of Patentee	USINOR	

Applicant Address	IMMEUBLE "LA PACIFIC", 11-13, COURS VALMY, LA DEFENCE 7, F-92800 PUTEAUX, FRANCE.	

Inventors:

#	Inventor's Name	Inventor's Address	

1	GALPIN, JEAN-MARIE	13, QUAI FELIX MARECHAL, F-57000 METZ, FRANCE.	

2	PERRIN, GERARD	16, RUE DES EGLANTIERS, F-57970 KUNTZING, FRANCE.	

3	ANDERHUBER, MARE	7, IMPASSE BRAUNEHAUT, F-57140 SAULNY, FRANCE.	

4	BOLCATO, ROBERT	49, CHEMIN GRENIER, F-38330 SAINT-NAZAIRE-LES-EYMES, FRANCE.	

PCT International Classification Number	B22D 41/62	

PCT International Application Number	PCT/FR2004/001418	

PCT International Filing date	2004-06-08	

PCT Conventions:

#	PCT Application Number	Date of Convention	Priority Country	

1	03/07307	2003-06-17	France	

© All Indian Patents, 2013-2021.

  Patent data available in the public domain from Indian Patents Office, Department of Industrial Policy and Promotions, Ministry of Commerce and Industry, Government of India.

File: patents/234886-a-process-for-the-preparation-of-nanocrystalline-zeolite-beta.html
Indian Patents. 234886:"A PROCESS FOR THE PREPARATION OF NANOCRYSTALLINE ZEOLITE BETA"

Indian Patents

Recently Granted Patents

  Recently Published Patents

Title of Invention	"A PROCESS FOR THE PREPARATION OF NANOCRYSTALLINE ZEOLITE BETA"

Abstract	The present invention relates to the preparation of nanocrystalline zeolite beta by a modified aerogel protocol comprising four steps, namely, hydrolysis, nucleation, crystallization and supercritcal drying.	

Full Text	PROCESS FOR THE PREPARATION OF NANOCRYSTALLINE ZEOLITE

BETA

Field of the invention

The present invention relates to a process for the preparation of

nanocrystalline zeolite beta. More particularly, this invention relates to the preparation

of nanocrystalline zeolite beta by a modified aerogel protocol comprising four steps,

namely, hydrolysis, nucleation, crystallization and supercritcal drying. This improved

process gives excellent yields of nanocrystalline zeolite beta with a crystallite size in

the range of 10 to 80 nanometers and a broad range of silica to alumina ratio 15 to 200

which shows enhanced activity for nitration of o-xylene to produce 4-nitro o-xylene

with higher selectivity.

Background of the invention

Research has been focused recently on the development of new methods for

preparation of zeolites to obtain nanometer size of zeolite crystals. This may be

achieved by decreasing the nucleation temperatures, lowering the crystallization

times, optimized pH conditions and also in absence of alkali metal cations during the

synthesis of zeolites. Zeolite beta, having a three-dimensional large-pore system of a

12-membered ring opening 0.76 nm wide, first described in 1967 in an U.S. Patent,

draws much attention because of its unique characteristics, in particular its acidity and

potential for acid catalysis. The nanocrystalline zeolite beta offers several advantages

over microcrystalline zeolite beta in terms of activity and selectivity due to increased

active acidic sites and three dimensional interface with the support and reactant.

Reference is made to U.S. Patent 3,308,069, wherein zeolite beta was

described for the first time with a silica-to-alumina ratio from 10 to 150 with crystal

size ranging from 0.01 to 0.05 microns in presence of alkali metal cations. The

drawbacks are longer crystallization times and also the presence of alkali metal

cations makes the zeolite beta inactive acidic catalyst. Reference is also made to

Joaquin Perez -Pariente et al, Applied Catalysis, 31,1987,35 - 64 wherein zeolite beta

was synthesized from tetraethylorthosilicate, sodium aluminate, tetraethylammonium

hydroxide, sodium and potassium hydroxide. They studied the influence of alkali

metal cations on the crystallization mechanism. The drawbacks are the presence of

alkali metal cations in the synthetic mixture needs longer post-calcination treatment

and zeolite prepared is not an acidic catalyst. Larger crystallites form due to longer

crystallization times and separation of zeolite crystals require higher centrifugal

forces.

Reference is made to Camblor et al, Zeolites, 1991, 202 and 792, wherein

zeolite beta was synthesized in 30 hours at 135°C using amorphous silica, a 40%

aqueous solution of tetraethylammonium hydroxide, sodium aluminate, aluminum,

sodium hydroxide, potassium hydroxide and suggested that the presence of alkali

metal cations is essential for the formation of the zeolite. The disadvantages are the

presence of alkali metal cations in the synthetic mixture, formation of larger

crystallites and further separation of zeolite crystals requires higher centrifugal forces.

Reference is also made to U.S. Patent 5,427,765 wherein zeolite beta is synthesized

from a mixture of tetraethylammonium hydroxide, an alkali metal silicate and an

aqueous solution containing aluminum. The disadvantages is the presence of alkali

metal cations in the synthesis mixture and longer crystallization times required even

to form larger crystallites.

Reference is made to U.S. Patent 4,923,690 wherein synthesis of highly

silicious zeolite beta was described with silica-to-alumina ratio within the range of 20-

1000. The drawbacks are to achieve the high silica to alumina ratio, the zeolite has to

be partially crystallized. As the zeolite becomes more crystalline, the silica-to-alumina

ratio decreases. In this procedure highly silicious zeolite beta was obtained with only

30 to 50% crystallinity. Reference is made to U.S. Patent 5,989,518 wherein a

continuous process was developed to synthesize various molecular sieves, which

control both the particle size and particle size distribution. This process involves

continuously adding reactive sources of the desired components along with a

structure-directing agent into a continuous crystallization reactor. Either interstage

backmixing is introduced or the number of stages is adjusted in order to control

particle size. The disadvantages are the presence of alkali metal cations and the

crystallites obtained are in the range of 3 to 20 microns. Reference is also made to

U.S. Patent 5,683,673 wherein zeolite beta is synthesized in presence of ethanol.

Ethene is evolved during crystallization period for which the pressure developed

autogeneously to 50 bar at the end of crystallization. The drawbacks are the longer

crystallization times 11 days at 140°C, and separation of zeolite crystals from mother

liquor requires higher centrifugation forces of 13,000 rpm. Reference is made to

M.A.Camblor et al, Studies in Surface Sciena ?« Catalysis, Volume 105, 341,1997,

wherein nanocrystalline zeolite beta was synthesized with crystallite size 10 to lOOnm

in the absence of alkali metal cations by using colloidal silica and aluminium metal

powder. The disadvantages are this method requires longer crystallization times and

the separation of zeolite crystals from the mother liquor require higher centrifiigation

forces of up to 16,000 rpm. Reference is made to P. R. Hari Prasada Rao et al,

Chemical Communications 1441, 1996 wherein zeolite beta was synthesized by dry

gel conversion technique. The drawbacks are this process involves the presence of

alkali metal cations in the synthetic mixture, and zeolite prepared will not be an acidic

catalyst, longer crystallization times 3-6 days.

Objects of the invention

The main object of the present invention is to provide an improved process for

the preparation of nanocrystalline zeolite beta by a modified aerogel protocol.

It is another object of the invention to provide a process for the preparation of

nanocrystalline zeolite beta with a particle size of in the range of 10 to 80 nanometers

with Si: Al molar ratio from 15 to 200 wherein the synthetic mixture is free from

alkali metal cations.

It is yet another object of the invention to provide a process for the preparation

of nanocrystalline zeolite beta where the crystallization times are low and the

nanocrystalline zeolite beta is produced in high yield, is highly crystalline and shows

the typical beta zeolite IR absorption bands at 575 and 525 cm."1 and X-ray diffraction

spectrum.

Summary of invention

The novelty of present invention is the preparation of nanocrystalline zeolite

beta with the crystallite size in the range of 10 to 80 nanometers and in a broad range

of silica to alumina ratio 15 to 200 by a modified aerogel protocol. Most of the

previously proposed methods for the preparation of zeolite beta have employed

synthetic mixtures containing alkali metal cations and suggested that the presence of

alkali metal cations is essential for the formation of the zeolite. Hence the preparation

of zeolite beta in absence of alkali metal cations with small crystallite sizes is an

exciting process. Controlled hydrolysis of the synthetic mixture, aging at room

temperature, reducing the crystallization time and also subjecting the crystalline gel to

supercritical drying conditions are novel ideas followed to get nanocrystalline zeolite

beta in high yield. The obtained nanocrystalline zeolite beta offers several advantages

over microcrystalline zeolite beta in terms of activity and selectivity due to increased

active acidic sites and three dimensional interface with reactants for example 4-nitro oxylene

is obtained with higher selectivity in the range of 65-75% from nitration of oxylene.

Accordingly, the present invention provides a process for the preparation of

nanocrystalline zeolite beta comprising hydrolysing a silica source and an aluminium

source in the presence of a templating agent and in absence of alkali metal cations,

nucleating the resulting product under stirring at room temperature followed by

crystallization at higher temperatures and pressures and finally drying the resulting

product at supercritical conditions to obtaine nanocrystalline zeolite beta.

In one embodiment of the invention, the nanocrystalline zeolite beta obtained

has a crystallite size in the range of 10 to 80 nanometers and a silica to alumina ratio

of 15 to 200.

In another embodiment of the invention, the silica source comprises

tetraethylorthosilicate (TEOS).

In a further embodiment of the invention the tetraethylorthosilicate is

substantially alkali metal free.

In yet another embodiment of the invenntion, the aluminium source comprises

aluminum nitrate.

In yet another embodiment of the invention, the templating agent used

comprises aqueous tetraethyl ammonium hydroxide.

In still another embodiment of invention the oxide molar composition is Al2O3

: x SiO2 : (0.26x+l) TEA2O : 15x H2O where x varies between 400 and 14.

In another embodiment of the invention, controlled hydrolysis is effected by the

slow addition of aqueous tetraethylammonium hydroxide at room temperature under

stirring for 0.25-1.30 hrs

In another embodiment of the invention, the synthetic reactant mixture is aged

at room temperature under stirring for a period of 18 -48 hrs

In still another embodiment of invention the synthetic mixture is crystallized

after addition of hydrocarbon- alcohol mixture in a range of 5: 1 to 1:5 moles per mole

ofSiO2.

In still another embodiment of invention, the hydrocarbons-alcohols used for

crystallization are selected from the group consisting of hexane, toluene, xylene,

methanol, ethanol, butanol and any mixture thereof.

In still another embodiment of invention the crystallization is carried out at a

temperature in the range of 120°Cto 280°C.

In still another embodiment of invention the crystallization is carried out under

total pressure of 10 to 100 bar.

In still another embodiment of invention the crystallization is carried out for a

period in the range of 1 hour to 5 days.

In still another embodiment of invention, the solvent mixture is vented out at

supercritical conditions to obtain a free flow of nanocrystalline zeolite beta.

In still another embodiment of invention, the obtained zeolite beta is calcined in

air at 200°C to 600°C for 1 to 24 hours.

In still another embodiment of invention the nanocrystalline zeolite beta shows

enhanced activity for nitration of o-xylene to produce 4-nitro o-xylene with higher

selectivity in the range of 65-75%.

The present invention also relates to the use of a nanocrystalline zeolite beta

obtained by hydrolysing a silica source and an aluminium source in the presence of a

templating agent and in absence of alkali metal cations, nucleating the resulting

product under stirring at room temperature followed by crystallization at higher

temperatures and pressures and finally drying the resulting product at supercritical

conditions to obtaine nanocrystalline zeolite beta for production of 4-nitro o-xylene

with high selectivity.

Detailed description of invention

The present invention provides an improved process for the preparation, of

nanocrystalline zeolite beta with a crystallite size in the range of 10 to 80 nanometers

in a broad range of silica to alumina ratios 15 to 200. The protocol observed is a

modified aerogel protocol comprising of essentially four steps, namely, hydrolysis,

nucleation, crystallization and drying. The product zeolite beta obtained shows

enhanced activity for nitration of o-xylene to produce 4-nitro o-xylene with higher

selectivity in the range of 65-75%. The product nanocrystalline zeolite beta obtained

has oxide molar composition of A12O3: x SiO2 : (0.26x+l) TEA2O : 15x H2O, x

varied between 400 and 14.

The synthetic reaction mixture contains tetraethylorthosilicate as silica source,

aluminium nitrate as aluminium source and aqueous tetraethylammonium hydroxide

as templating agent. The reaction is carried out by controlled hydrolysis with the slow

addition of aqueous tetraethylammonium hydroxide at 25°C under stirring for 0.25-

1.30 hrs. the synthetic mixture is aged at room temperature under stirring for 18-48

hrs. Crystallization is preferably carried out in presence of hydrocarbon and alcohol

mixture in a range of 5: 1 to 1:5 moles per mole of SiC2. The hydrocarbons- alcohols

selected for crystallization are hexane, toluene, xylene, methanol, ethanol, butanol etc.

Nanocrystalline zeolite beta is obtained at super critical drying conditions.

The crystallization treatment is carried out at a temperature within the range of

120°Cto 280°C, under total pressure of 10 to 100 bar and for a time period of from 1

hour to 5 days. The solvent mixture is then preferably vented out at supercritical

conditions to obtain a free flow of nanocrystalline zeolite beta. Obtained zeolite beta

may be calcined in air at 200°C to 600°C, for 1 to 24 hours. The nanocrystalline zeolite

beta obtained is useful in production of 4-nitro o-xylene with higher selectivity in the

range of 65-75% by the nitration of o-xylene.

The following examples are given by way illustration of the present invention

and therefore should not be constructed to limit the scope of the present invention.

Examplel

Nanocrystalline zeolite beta was synthesized as follows:

A solution containing 2.5gms of aluminum nitrate in 30.82gms of 25%

aqueous solution of tetraethylammonium hydroxide was added in drop wise to

20.8gms of tetraethylorthosilicate under stirring at room temperature for 30 min to

form a gel. The hydrolysed gel was heated on a water bath at 50°C to evaporate the

ethanol formed during hydrolysis and a precipitate was formed. This precipitate was

dissolved into a thick solution within a half-hour time which was then stirred at room

temperature for 24 hours. Crystallization of the thick solution was carried out in

stainless steel autoclave for 24 h at 130°C to obtain white colloidal suspension. To

this white colloidal suspension, methanol and toluene were added in 1:1 ratio (200 ml)

and this solution was heated to 265°C by raising the temperature through l°C/min and

held at this temperature for 10 min. Vented the solvent vapour at this temperature

within one minute. The recovered free flow nanocrystalline zeolite beta was dried in

oven at 120°C for 12 hrs and calcined in air at 600°C for 6hrs to remove organic

template molecules. The yield, expressed as the weight of solids after calcination as a

proportion of the total of SiO2 and A12O3 in the gel, was 89%.

The nanocrystalline zeolite beta produced is highly crystalline and shows the

typical beta zeolite X-ray diffraction spectrum and IR absorption bands at 575 and

525 cm.'1.The surface area of the nanocrystall' oolite beta is 583 m2/g determined

by the BET equation. The crystallite size . calculated by using Tranmission

electron microscope and is less than 80 nanometers.

Example 2

In a typical reaction, 1.06gms of o-xylene and 0.1 gm of the catalyst were

taken in to a 50-ml two-necked round-bottomed flask along with 6 ml of

dichloroethane as the solvent. The resulting mixture was heated to 90°C and when the

steady state is acquired, 1.06gms of nitric acid (70%) was slowly added for Ih and

continued the reaction for 3hrs.A reverse Dean-Stark apparatus was used to separate

water formed during the reaction. After completion of the reaction, the reaction

mixture was filtered and the filtrate was subjected to base wash to remove the excess

acid. The conversion is calculated based on GC analysis by using normalization

method. The isomers formed were confirmed by GC-MS.

Conversion (%) 48.00

Selectivity (%)

4-nitro o-xylene 68.00

3-nitro o-xylene 32.00

The main advantages of the present invention are

1. A nanocrystalline zeolite beta crystallite size in the range of 10 to 80 nanometers

with Si: Al molar ratio from 15 to 200 was synthesized

2. The synthetic mixture is free from alkali metal cations.

3. The crystallization times are very low compared to the conventional procedure .

4. The nanocrystalline zeolite beta was produced in high yield.

5. The nanocrystalline zeolite beta produced is highly crystalline and shows the

typical beta zeolite IR absorption bands at 575 and 525 cm.-1 and X-ray diffraction

spectrum.

6. The nanocrystalline zeolite beta shows enhanced activity for nitration of o-xylene

to produce 4-nitro o-xylene with higher selectivity which is an important raw

material of synthetic Vitamin B2 and many dyes and other chemicals.

We claim:

1.	A process for the preparation of nanocrystalline zeolite beta comprising characterized in that hydrolysing a synthetic mixture comprising of a silica source and an aluminium source as herein described and wherein the oxide molar composition in the synthetic reactant mixture is Al2O3:x SiOo: (0.26x+l) TEA2O:15x H2O where x varies between 400 and 14 by the slow addition of aqueous tetraethylammonium hydroxide used as templating agent at room temperature under stirring for 0.25-1.30 hrs, nucleating the resulting product under stirring at room temperature under stirring for a period of 18 -48 hrs, followed by crystallization after addition of hydrocarbon- alcohol mixture in a range of 5: 1 to 1:5 moles per mole of SiO2 at higher temperature in the range of 120°Cto 280°C and pressure of 10 to 100 bar and finally drying the resulting product at supercritical conditions as herein described and calcining in air at 200°C to 600°C for 1 to 24 hours to obtain nanocrystalline zeolite beta.

2.	A process as claimed in claim 1, wherein the silica source comprises tetraethylorthosilicate.

3.	A process as claimed in claim 3, wherein the tetraethylorthosilicate is alkali metal free.

4.	A process as claimed in claim 1, wherein the aluminium source comprises aluminum nitrate.

5.	A process as claimed in claim 1, wherein the hydrocarbons-alcohol mixture used for crystallization is selected from the group consisting of hexane, toluene, xylene, methanol, ethanol, butanol and any mixture thereof.

6.	A process as claimed in claim 1, wherein the crystallization is carried out for a period in the range of 1 hour to 5 days.

7.	A process as claimed in claim 1, wherein a nanocrystalline zeolite beta shows enhanced activity for nitration of o-xylene to produce 4-nitro o-xylene with high selectivity in the range of 65-75%.

8.	.A process for the preparation of nanocrystalline zeolite beta substantially as herein describe with reference to examples accompanying this specification.

Documents:

				484-del-2003-abstract.pdf

				484-DEL-2003-Claims-(25-05-2009).pdf

				484-del-2003-claims.pdf

				484-DEL-2003-Correspondence-Others-(28-04-2009).pdf

				484-del-2003-correspondence-others.pdf

				484-del-2003-correspondence-po.pdf

				484-DEL-2003-Description (Complete)-(25-05-2009).pdf

				484-del-2003-description (complete).pdf

				484-DEL-2003-Form-1-(19-05-2009).pdf

				484-del-2003-form-1.pdf

				484-del-2003-form-13-(25-05-2009).pdf

				484-del-2003-form-18.pdf

				484-del-2003-form-2.pdf

				484-del-2003-form-3.pdf

				484-DEL-2003-Petition-137-(28-04-2009).pdf

« Previous Patent

Next Patent »

Patent Number	234886	

Indian Patent Application Number	484/DEL/2003	

PG Journal Number	28/2009	

Publication Date	10-Jul-2009	

Grant Date	18-Jun-2009	

Date of Filing	27-Mar-2003	

Name of Patentee	COUNCIL OF SCIENTIFIC AND INDUSTRIAL RESEARCH	

Applicant Address	RAFI MARG, NEW DELHI-110001, INDIA	

Inventors:

#	Inventor's Name	Inventor's Address	

1	KOTTAPALLI KOTESWARA RAO	THE INDIAN INSTITUTE OF CHEMICAL TECHNOLOGY, HYDERABAD-500 007, ANDHRA PRADESH, INDIA	

2	BHAVNARI PURNA CHANDRA RAO	CHEMICAL TECHNOLOGY, HYDERABAD-500 007, ANDHRA PRADESH, INDIA	

3	BOYAPATI MANORANJAN CHOUDARY	CHEMICAL TECHNOLOGY, HYDERABAD-500 007, ANDHRA PRADESH, INDIA	

4	MANNEPALLI LAKSHMI KANTAM	CHEMICAL TECHNOLOGY, HYDERABAD-500 007, ANDHRA PRADESH, INDIA	

5	KONDAPURAM VIJAYA RAGHAVAN	CHEMICAL TECHNOLOGY, HYDERABAD-500 007, ANDHRA PRADESH, INDIA	

PCT International Classification Number	B01J 37/00	

PCT International Application Number	N/A	

PCT International Filing date		

PCT Conventions:

#	PCT Application Number	Date of Convention	Priority Country	

1			NA	

© All Indian Patents, 2013-2021.

  Patent data available in the public domain from Indian Patents Office, Department of Industrial Policy and Promotions, Ministry of Commerce and Industry, Government of India.
