Repository: anandvc/allindianpatents

File: patents/235032-a-process-for-preparing-a-catalyst-for-polymerization-and-co-polymerization-of-ethylene.html
Indian Patents. 235032:A PROCESS FOR PREPARING A CATALYST FOR POLYMERIZATION AND CO-POLYMERIZATION OF ETHYLENE

Indian Patents

Recently Granted Patents

  Recently Published Patents

Title of Invention	A PROCESS FOR PREPARING A CATALYST FOR POLYMERIZATION AND CO-POLYMERIZATION OF ETHYLENE

Abstract	N/A	

Full Text		

Documents:

				396-KOLNP-2003-FORM-27-1.pdf

				396-KOLNP-2003-FORM-27.pdf

				396-kolnp-2003-granted-abstract.pdf

				396-kolnp-2003-granted-assignment.pdf

				396-kolnp-2003-granted-claims.pdf

				396-kolnp-2003-granted-correspondence.pdf

				396-kolnp-2003-granted-description (complete).pdf

				396-kolnp-2003-granted-examination report.pdf

				396-kolnp-2003-granted-form 1.pdf

				396-kolnp-2003-granted-form 18.pdf

				396-kolnp-2003-granted-form 2.pdf

				396-kolnp-2003-granted-form 3.pdf

				396-kolnp-2003-granted-form 5.pdf

				396-kolnp-2003-granted-pa.pdf

				396-kolnp-2003-granted-priority document.pdf

				396-kolnp-2003-granted-reply to examination report.pdf

				396-kolnp-2003-granted-specification.pdf

				396-kolnp-2003-granted-translated copy of priority document.pdf

« Previous Patent

Next Patent »

Patent Number	235032	

Indian Patent Application Number	396/KOLNP/2003	

PG Journal Number	26/2009	

Publication Date	26-Jun-2009	

Grant Date	24-Jun-2009	

Date of Filing	03-Apr-2003	

Name of Patentee	SAMSUNG GENERAL CHEMICALS CO., LTD.	

Applicant Address	SAN 222-2, DOKGOD-RI, DAESAN-UP, SEOSAN-SHI, CHUNGCHEONGNAM PROVINCE 356-870	

Inventors:

#	Inventor's Name	Inventor's Address	

1	YANG, CHUN-BYUNG	111-208, SEJONG APT., JEOMIN-DONG, YUSEONG-KU, 305-390, DAEJON	

2	LEE, WEON	108-304, SEJONG APT., JEOMIN-DONG, YASEONG-KU, 305-390, DAEJON	

3	KIM, SANG-YULL	101-1302, SEJONG APT., JEOMIN-DONG, YUSEONG-KU 305-390, DAEJON	

4	YANG, CHUN-BYUNG	111-208, SEJONG APT., JEOMIN-DONG, YUSEONG-KU, 305-390, DAEJON	

5	LEE, WEON	108-304, SEJONG APT., JEOMIN-DONG, YASEONG-KU, 305-390, DAEJON	

6	KIM, SANG-YULL	101-1302, SEJONG APT., JEOMIN-DONG, YUSEONG-KU 305-390, DAEJON	

PCT International Classification Number	C08F 4/646	

PCT International Application Number	PCT/KR2002/01140	

PCT International Filing date	2002-06-17	

PCT Conventions:

#	PCT Application Number	Date of Convention	Priority Country	

1	2001/35270	2001-06-21	Republic of Korea	

© All Indian Patents, 2013-2021.

  Patent data available in the public domain from Indian Patents Office, Department of Industrial Policy and Promotions, Ministry of Commerce and Industry, Government of India.

File: patents/235106-a-process-for-the-manufacture-of-dense-high-alumina-refractory-aggregate-from-sillimanite-sand-based-minerals.html
Indian Patents. 235106:"A PROCESS FOR THE MANUFACTURE OF DENSE HIGH ALUMINA REFRACTORY AGGREGATE FROM SILLIMANITE SAND BASED MINERALS"

Indian Patents

Recently Granted Patents

  Recently Published Patents

Title of Invention	"A PROCESS FOR THE MANUFACTURE OF DENSE HIGH ALUMINA REFRACTORY AGGREGATE FROM SILLIMANITE SAND BASED MINERALS"

Abstract	The present invention relates to a process for the manufacture of dense high alumina refractory aggregate from sillimanite sand based minerals. This has been made possible by providing a process wherein the starting material is a novel composition consisting of sillimanite sand minerals, ZrO2 and TiO2. The process involves proper milling of the novel mixture and single firing at a temperature between 1500° to 1600°C. The novel composition helps intensify the densification through liquid phase sintering and controls the glassy phase and improves the high temperature properties. The aggregates produced have high alumina content, in the range of 55 to 62% Al203, and have above 98% densification, average grain size of 5 to 10 µm, hot modulus of rupture at 1250°C is 1700 to 2100 kg/cm2. Dense high alumina refractory aggregates are in great demand in refractory industries.	

Full Text	The present invention relates to a process for the manufacture of dense high

alumina refractory aggregate from sillimanite sand based minerals.

The present invention particularly relates to a process for the production of

dense high alumina refractory aggregate from a novel composition consisting of

sillimanite sand based minerals, ZrO2, and TiO2 for direct application as

refractory or as a component /constituent of castable.

Sillimanite beach sand is a byproduct obtained during the extraction of rare

earth compounds from beach sand minerals. Mineralogically it is sillimanite

(AI2O3.SiO2) associated with small amounts of other mineral phase. Sillimanite

decomposes to mullite and silica on heating in the temperature range 1300 to

1700°C.

Mullite is the only stable compound with high covalency in the SiO2-AI2O3

system. Mullite has many advantageous properties of refractory materials (a)

high melting point (b) low thermal expansion, which yields good thermal shock

resistance (c) good corrosion and creep resistance (d) little deformation under

load.

Due to these unique properties the mullite-based materials is used as

refractories in many industrial fields. In steel industry mullite-based bricks are

the main constituent of the lining of the upper part of melting furnace, hot blast

stoves, hot iron runner and continuous casting furnaces. Mullite refractory

bricks are also important components for the lining of high temperature tool in

cement industry e.g. calcination and cooler zones of rotary kiln.

Sillimanite can be used directly or in combination with alumina depending upon

the requirement of the alumina content and temperature of application for

production of refractory aggregates. Decomposition temperature of sillimanite

sand depends on the particle size and impurity level of the raw material.

3 (AI2O3. SiO2) = 3 AI2O3. 2 SiO2 + SiO2.

Silica released partially reacts with the impurities form a glassy phase which

impairs the product quality. Product quality can be improved by reducing the

amount of glassy phase in the aggregate.

Reference may be made to Ceramics International Vol. 20, 299-302 (1994);

wherein sillimanite was sintered in presence of Ti02. or ZrO2 in the temperature

range of 1520° 1570°C. The TiO2 used is between 6 to 8 wt. % and ZrO2

between 9 to 12.5 wt. %. Liquid phase formation was responsible for improved

densification and flexural strength at room temperature varied between 45-94

MPa.

Reference may be drawn from Journal of European Ceramic Society, Vol 18,

2081-2087 (1998); wherein densification of sillimanite by wet milling and

addition of TiO2 where carried out in the temperature range of 1500° to 1550°C.

The pressing is done in two step, i.e., uniaxial as well as isostatic. The high

temperature flexural strength measured at 1200°C falls when the sintering

temperature increases above 1500°C to 375 MPa. Bloating surface of samples

occurred when the aggregate were fired beyong 1550°C due to excessive

glassy phase.

Reference may be made to Industrial Ceramics Vol. 19, 13-16 (1999); wherein

sillimanite were sintered by milling and adding ZrO2. Densification was

achieved at 1600°C where the open porosity is almost zero. The hot MOR

increases with 2 wt. % addition compared to no additives as the glassy phase

is converted to zircon. HMOR at 1200°C is 360 MPa.

Reference may be made to US patent 4,960,738 (1990) where mullite -alumina

composites sintered body with AI2O3 in the range of 75-85 wt% were developed

from powdery aluminosilicate material and sintered in the range of 1500-

1650°C. The sintered body has an apparent porosity of 1%, grain size of 1 Dm

and bending strength at room temperature SOOMPa.

The main drawbacks of the hitherto known process are:

1. High alumina aggregates produced from sillimanite sand needs higher

temperature of 1600°C when ZrO2 is used. On the other hand for TiO2

additive firing above 1500°C deteriorates the product characteristics due

to excessive generation of glassy phase and formation of bloated

surface. The higher level of the additives would form excessive liquid

and reduce the high temperature strength of the aggregates.

2. In all the above process two step pressing i.e uniaxial and isostatic had

been done.

3. The process which consists sintered body above 75% alumina the grain

size is only 1 urn which may deteriorate some high temperature

properties.

At present there is a huge demand of high alumina aggregates with

content in the range of 55-60% in refractory industries. Hence, there is a

definite need to provide a process for the manufacture of dense high alumina

refractory aggregate.

The main object of the present invention is to provide a process for the

manufacture of dense high alumina refractory aggregate from sillimanite sand

based minerals, which obviates the drawbacks of the hitherto known prior art

as mentioned above.

Another object of the present invention is to provide a process wherein the

starting material is a novel composition consisting of sillimanite sand based

mineral, ZrO2 and TiOa, which will provide combined additives to achieve a

dense product at a relatively low temperature.

Yet another object of the present invention is to develop sintered high alumina

refractory aggregate by adopting single step uniaxial pressing.

Still another object of the present invention is to produce high alumina

aggregate with homogeneous microstructure and improved thermomechanical

properties.

Still yet another object of the present invention is to provide dense high alumina

refractory aggregates in the AI2O3 range of 55 to 62 wt% for application above

1500°C.

A further object of the present invention is to provide dense high alumina

refractory aggregates having grain size in the range of 5 -10 urn compared to

1um as obtained in the prior art, there by improving the high temperature

strength.

A still further object of the present invention is to provide a process for the

manufacture of dense high alumina refractory aggregate from sillimanite sand

based minerals, by utilizing low cost sillimanite sand, a byproduct obtained

during extraction of rare earth compounds from beach sand minerals.

Another object of the present invention is to provide a process which is

economical compared to the hithero known prior art processes,

introduction of mixed additives, pressing in only one step and sintering. The

above process is considered to be cheaper than the earlier processes.

The present invention provides a process for the manufacture of dense high

alumina refractory aggregate from sillimanite sand based minerals. This has

been made possible by providing a process wherein the starting material is a

novel composition consisting of sillimanite sand minerals, ZrO2 and TiO2. The

process involves proper milling of the novel mixture and single firing at a

temperature in the range of 1500° to 1600°C. The novel composition helps

intensify the densification through liquid phase sintering and controls the glassy

phase and improves the high temperature properties. High alumina aggregates

in the range of 55 to 62% AI2O3 thus produced has above 98% densification,

average grain size of 5 to 10 urn, hot modulus of rupture at 1250°C is 1700 to

2100 kg/cm2.

Accordingly the present invention provides a process for the manufacture of

dense high alumina refractory aggregates from sillimanite sand based minerals,

which comprises: milling 93 to 96 wt% Sillimanite sand; 6 to1 wt% Titanium

dioxide and 1 to 3 wt% Zirconium dioxide in presence of a solvent such as

water, isopropyl alcohol, acetone, hexane for a period in the range of 8 to 24

hours to obtain milled slurry, the resultant milled slurry being dried at a

temperature in the range of 90 to 120°C for a period in the range of 24 to 48

hours, mixing the milled and dried powder so obtained with an organic binder in

the proportion of 92 to 98 wt% powder and 2 to 8wt% binder to obtain a prepressed

powder, subjecting the pre-pressed powder to uniaxial pressing to

obtain pellets, drying the said pellets at a temperature in the range of 90 to

120°C for a period in the range of 24 to 48 hours, sintering the dried pellets at a

temperature in the range of 1450 to 1650°C for a period in the range of 10 to 24

hours, allowing the sintered pellets to cool naturally.

In an embodiment of the present invention, the sillimanite sand contains 55 to

62 wt% AI2O3.

In another embodiment of the present invention, the ZrO2 is of 99% purity.

In still another embodiment of the present invention, the TiO2 is of 99% purity.

In yet another embodiment of the present invention, the milling is done in

conventional mill such as attrition mill, ball mill, vibro-mill.

In still yet another embodiment of the present invention, the organic binder is

poly vinyl alcohol, dextrine, carboxymethyl cellulose.

In a further embodiment of the present invention, the solvent used is in the

weight ratio of solid : solvent :: 1 : 2.

In a still further embodiment of the present invention, the uniaxial pressing is

done in the range of 100 to 130MPa.

The novelty of the present invention is the production of high density high

alumina refractory aggregate from sillimanite beach sand for application at

1500°C or above. Another novel feature of the process is the single pressing

rather than conventional and isostatic pressing as in the prior art. Aggregates

developed by this process has the advantage for application in kilns and

furnaces at high temperature, particularly where the temperature range is

between 1500 to 1600°C which is not possible by existing prir art processes

due to formation of excessive liquid or poor densification.

The non-obvious inventive steps to realize the novel features of the present

invention resides in:

(i) providing the novel composition consisting sillimanite sand based mineral,

Zr02 and TiO2;

(ii) utilizing the effect of two additives, TiO2 and ZrO2 in the sintering of high

alumina aggregate containing 55 to 62% alumina. TiO2 is the liquid forming

additive and facilitates the densification of mullite through liquid phase

sintering. While ZrO2 converts the excess glass phase (SiO2) formed during

dissociation reaction to ZrSiO4. This is beneficial to control the bloating of

aggregates and improve hot properties.

The reaction can be expressed as follows:

3(A12 O, .SiO2 ) 3A12 O3 .2SiO2 + SiO22

ZrO2 + SiO2 - ZrSiO4

Therefore, when both the above additives are used in appropriate proportion

densification is enhanced without deteriorating the high temperature properties.

Thus the aggregate is suitable for application in vessels where the temperature

is above 1500°C.

The details of the process steps of the present invention are:

1. Mixing of sillimanite sand 93 to 96 wt% with 6 to 1 wt% TiO2 and 1 to 3

wt % ZrO2,

2. Milling the mixture in conventional mill such as attrition mill, ball mill,

vibromill in a liquid medium such as water, isopropyl alcohol, acetone,

hexane in the weight ratio of solid:solvent:: 1:2 for a period in the range

of 8 to 24 hrs to obtained milled slurry.

3. Drying the resultant slurry at a temperature in the range of 90 to 120°C

for a period in the range of 24 to 48 hours to obtain a synergistic

composition.

4. mixing the synergistic composition with an organic binder to obtain a

pre-pressed powder,

5. uniaxial pressing of the pre-pressed powder to form pellets,

6. drying the pellets so obtain at a temperature in the range of 90 to 120°C

for a period in the range of 24 to 48 hours,

7. firing the pellets so obtain in the range of 1450 to 1650°C for a period in

the range of 10 to 24 hrs,

8. allowing the sintered pellets to cool naturally.

The sintered high alumina aggregates were characterized by determining

properties like 1) bulk density and apparent porosity 2) phase identification by

X-ray and IR 3) high temperature flexural strength 4) microstructure. Bulk

density apparent porosity were measured by liquid displacement method using

Archimedes principle in water medium. High temperature flexural strength was

determined by three point bending test at 1250°C. Phase identification was

carried out by X-ray and IR and microstructure of the polished and thermally

etched sample was observed by scanning electron microscope.

The prior art details describes that the additive which is beneficial for low

temperature densification (1500°C), resulted bloating of aggregates when used

at higher temperature. Alternatively for other additive proper densification of

aggregate achieved above 1600°C thereby restricting its use in the range of

1500 to 1600°C. More over the grain size of high alumina aggregate in some

of the prior art processes is too low (1um) which will affect the corrosion

resistance of the ultimate product.

The process of the present invention is described with the help of the following

examples for carrying out the process in actual practice. However, these

examples should not be construed to limit the scope of the present invention.

Exam pie-1

Beach sand sillimanite was mixed with 4.5 wt% TiO2 and 2 wt% ZrO2. The

resultant mixture was attrition milled for 9 hrs. in water as dispersing medium.

The slurry thus obtained was dried at 110±5°C for 24 hrs and subsequently

crushed to break the agglomerate. The powder was then mixed with 6% PVA

solution (5% concentration) and pressed uniaxially at a pressure of 1200

kg/cm2. Pressed compacts were dried and fired at 1500°C with a soaking

period of 2 hrs. The total firing schedule was 10 hrs. The bulk density and

apparent porosity of the sintered aggregate were 2.97 g/cc and 0.6 %

respectively. Hot MOR at 1250°C is 2100 kg/cm2. SEM photomicrograph

showed compact and uniform microstructure with average grain size of 5 urn.

Example-2

Beach sand sillimanite was mixed with 1.5 wt% TiO2 and 2 wt% ZrO2. The

resultant mixture was attrition milled for 9 hrs. in isopropyl alcohol as dispersing

medium. The slurry thus obtained was air dried followed by drying at 110±5°C

for 24 hrs. The powder was then mixed with 6% PVA solution (5%

concentration) and pressed uniaxially at a pressure of 1200 kg/cm2. Pressed

compacts were dried and fired at 1600°C with a soaking period of 2 hrs. The

total firing schedule was 10 hrs. The bulk density and apparent porosity of the

sintered aggregate were 2.96 g/cc and 0.6 % respectively. Hot MOR at 1250°C

is 1760 kg/cm2. SEM photomicrograph showed compact and uniform

microstructure with average grain size of 5 urn.

Example-3

Beach sand sillimanite was mixed with 3 wt% TiO2 and 2 wt% ZrO2. The

resultant mixture was attrition milled for 12 hrs. in water as dispersing medium.

The slurry thus obtained was air dried followed by drying at 110±5°C for 24 hrs.

The powder was then mixed with 6% PVA solution (5% concentration) and

pressed uniaxially at a pressure of 1200 kg/cm2. Pressed compacts were dried

and fired at 1550°C with a soaking period of 2 hrs. The total firing schedule

was 12 hrs. The bulk density and apparent porosity of the sintered aggregate

were 3.03 g/cc and 0.6 % respectively. Hot MOR at 1250°C is 1785 kg/cm2.

SEM photomicrograph showed compact and uniform microstructure with

average grain size of 5 urn.

Example-4

Sillimanite rock was crushed and ground to pass through 60 mesh BS sieve.

Powdered sillimanite was mixed with 1.5 wt% TiO2 and 2 wt% ZrO2. The

resultant mixture was attrition milled for 12 hrs. in alcohol as dispersing

medium. The slurry thus obtained was air dried followed by drying at 90±5°C

for 24 hrs. The powder was then mixed with 6% PVA solution (5%

concentration) and pressed uniaxially at a pressure of 1200 kg/cm2. Pressed

compacts were dried and fired at 1500°C with a soaking period of 2 hrs. The

total firing schedule was 12 hrs. The bulk density and apparent porosity of the

sintered aggregate were 2.98 g/cc and 1 % respectively. Hot MOR at 1250°C

is 1785 kg/cm2. SEM photomicrograph showed compact and uniform

microstructure with average grain size of 5 urn.

From the above examples it is observed that the properties of the aggregates

of the present invention are much superior than that reported in the prior art.

The hot MOR at 1250°C is between 1700 to 2100 kg/cm2. The low glassy

phase due to incorporation of ZrO2 has enhanced this property. Furthermore,

the grain size of the product is between 5 to 10 urn compared to 1 urn of the

prior art. Higher grain size of the aggregate will improve the corrosion

resistance of the refractories.

The main advantages of the present invention are:

1. Production of dense high alumina aggregates in the AI2O3 range of 55 to

62% for application above 1500°C.

2. The additives intensify the sintering as well as controls the glassy phase in

the matrix. Therefore, dense grains with improved hot properties of

aggregates are produced.

3. A single uniaxial pressing of powders is sufficient to obtain the properties

compared to two step uniaxial and isostatic pressing conducted in the prior

art processes.

4. Grain size of aggregates are in the range of 5 to 10 urn compared to 1 urn.

We claim:

1.	A process for the manufacture of dense high alumina refractory aggregates from sillimanite sand based minerals, which comprises: milling 93 to 96 wt% Sillimanite sand; 6 to1 wt% Titanium dioxide and 1 to 3 wt% Zirconium dioxide in the presence of a solvent such as water, isopropyl alcohol, acetone, hexane, for a period in the range of 8 to 24 hours to obtain milled slurry, the resultant milled slurry being dried at a temperature in the range of 90 to 120°C for a period in the range of 24 to 48 hours, mixing the milled and dried powder so obtained with an organic binder such as poly vinyl alcohol, dextrine, carboxymethyl cellulose, in the proportion of 92 to 98 wt% powder and 2 to 8wt% binder to obtain a pre-pressed powder, subjecting the pre-pressed powder to uniaxial pressing to obtain pellets, drying the said pellets at a temperature in the range of 90 to 120°C for a period in the range of 24 to 48 hours, sintering the dried pellets at a temperature in the range of 1450 to 1650°C for a period in the range of 10 to 24 hours, allowing the sintered pellets to cool naturally.

2.	A process as claimed in claim 1, wherein the sillimanite sand contains 55 to 62 wt% Al2O3.

3.	A process as claimed in claim 1-2, wherein the ZrO2 is of 99% purity.

4.	A process as claimed in claim 1-3, wherein the TiO2 is of 99% purity.

5.	A process as claimed in claim 1-4, wherein the milling is done in conventional mill such as attrition mill, ball mill, vibro-mill.

6.	A process as claimed in claim 1-5, wherein the organic binder is selected from a group consisting of poly vinyl alcohol, dextrine, carboxymethyl cellulose.

7.	A process as claimed in claim 1-6, wherein the solvent used is in the weight ratio of solid : solvent :: 1 : 2.

8.	A process as claimed in claim 1 - 7, wherein the uniaxial pressing is done in the range of 100 to 130MPa.

9.	A process for the manufacture of dense high alumina refractory aggregate from sillimanite sand based minerals, substantially as herein described with reference to the examples.

Documents:

				221-DEL-2003-Abstract-(05-03-2009).pdf

				221-del-2003-abstract.pdf

				221-DEL-2003-Claims-(05-03-2009).pdf

				221-del-2003-claims.pdf

				221-DEL-2003-Correspondence-Others-(05-03-2009).pdf

				221-del-2003-correspondence-others.pdf

				221-del-2003-correspondence-po.pdf

				221-del-2003-description (complete).pdf

				221-DEL-2003-Form-1-(05-03-2009).pdf

				221-del-2003-form-1.pdf

				221-del-2003-form-18.pdf

				221-del-2003-form-2.pdf

				221-del-2003-form-3.pdf

« Previous Patent

Next Patent »

Patent Number	235106	

Indian Patent Application Number	221/DEL/2003	

PG Journal Number	31/2009	

Publication Date	31-Jul-2009	

Grant Date	25-Jun-2009	

Date of Filing	05-Mar-2003	

Name of Patentee	COUNCIL OF SCIENTIFIC AND INDUSTRIAL RESEARCH	

Applicant Address	RAFI MARG, NEW DELHI-110 001,INDIA	

Inventors:

#	Inventor's Name	Inventor's Address	

1	HIMANSU SEKHAR TRIPATHI	CENTRAL GLASS & CERAMIC RESEARCH INSTITUTE,KOLKATA 700 032, INDIA	

2	ARUP GHOSH	CENTRAL GLASS & CERAMIC RESEARCH INSTITUTE,KOLKATA 700 032, INDIA	

3	BARUNDEB MUKHERJEE	CENTRAL GLASS & CERAMIC RESEARCH INSTITUTE,KOLKATA 700 032, INDIA	

4	SAMIR KUMAR DAS	CENTRAL GLASS & CERAMIC RESEARCH INSTITUTE,KOLKATA 700 032, INDIA	

PCT International Classification Number	C04B 035/10	

PCT International Application Number	N/A	

PCT International Filing date		

PCT Conventions:

#	PCT Application Number	Date of Convention	Priority Country	

1			NA	

© All Indian Patents, 2013-2021.

  Patent data available in the public domain from Indian Patents Office, Department of Industrial Policy and Promotions, Ministry of Commerce and Industry, Government of India.

File: patents/235128-an-electrochemical-cassette.html (part 1 of 2)
Indian Patents. 235128:"AN ELECTROCHEMICAL CASSETTE"

Indian Patents

Recently Granted Patents

  Recently Published Patents

Title of Invention	"AN ELECTROCHEMICAL CASSETTE"

Abstract	An electrochemieal cassette comprising at least one electrochemical cell s which comprises: a membrane electrode assembly (MEA), a reductant flow field, an oxidant flow field, a separator plate, at least one reductant external manifold and at least one oxidant external manifold, wherein each flow field comprises at least one opening extending through the periphery of the cell and each external manifold comprises a primary manifold and at least one port capable of coupling to the peripheral openings in the flow field to which the external manifold is intended to deliver material, wherein the one or more MEA, oxidant flow field, reductant flow field, separator plate, oxidant external manifold, and reductant external manifolds are assembled and encapsulated about the periphery thereof by a sealant.	

Full Text	The present invention relates to an electrochemical cassette.

This application claims the benefit of U.S. Provisional Patent Application 60/450,817, filed February 27,2003, which application is incorporated by reference.

FIELD OF INVENTION

This invention relates to electrochemical stacks having external manifold assemblies which have been encapsulated by a resin, and more particularly, to proton exchange membrane fuel cell stacks comprising an external manifold.

BACKGROUND OF THE INVENTION

Membrane based electrochemical cells, and particularly, proton exchange membrane (PEM) fiiel cells are well known. PEM fiiel cells convert chemical energy to electrical power with virtually no environmental emissions and differ from a battery in that energy is not stored, but derived from supplied fiiel. Therefore, a fiiel cell is not tied to a charge/discharge cycle and can maintain a specific power output as long as fuel is continuously supplied. Significant funds have been invested in fiiel cell research and commercialization, indicating that the technology has considerable potential in the marketplace. However, the high cost of fuel cells when compared to conventional power generation technology deters their widespread use. The cost of fabricating and assembling fiiel cells can be significant, due to the materials and labor involved. Indeed, as much as 85% of a fuel cell's cost can be attributed to manufacturing.

Traditionally, one of the problems of using internally manifolded stacks in fiiel cells and other electrochemical applications, is the area that is sacrificed in sealing around the internal manifolds. One remedy is to locate some or all of the manifolds external to the stack. Several examples exist but all suffer from difficulties in sealing between the manifold and the stack. As in traditional stacks, sealing is typically

accomplished with gaskets and compression. Unfortunately, gasket / compression based seals have a number of inherent drawbacks, including a sensitivity to thermal cycling, requirements of uniform compression and associated hardware, high tolerance parts, and delicate assembly requirements.

In general, a single cell PEM fuel cell consists of an anode and a cathode compartment separated by a thin, ionically conducting membrane. This catalyzed membrane, with or without gas diffusion layers, is often referred to as a membrane electrode assembly ("MEA"). Energy conversion begins when the reactants, reductants and oxidants, are supplied to the anode and cathode compartments, respectively, of the PEM fuel cell. Oxidants include pure oxygen, oxygen-containing gases, such as air, and halogens, such as chlorine. Reductants, also referred to herein as fuel, include hydrogen, natural gas, methane, ethane, propane, butane, formaldehyde, methanol, ethanol, alcohol blends and other hydrogen rich organics. At the anode, the reductant is oxidized to produce protons, which migrate across the membrane to the cathode. At the cathode, the protons react with the oxidant. The overall electrochemical redox (reduction/oxidation) reaction is spontaneous, and energy is released. Throughout this reaction, the PEM serves to prevent the reductant and oxidant from mixing and to allow ionic transport to occur.

Current state of the art fuel cell designs comprise more than a single cell, and in fact, generally combine several MEAs, flow fields and separator plates in a series to form a fuel cell "stack"; thereby providing higher voltages and the significant power outputs needed for most commercial applications. Flow fields allow for the distribution of the reactants through the fuel cell and are typically separate from the porous electrode layers within the fuel cell. Depending on stack configuration, one or more separator plates may be utilized as part of the stack design to prevent mixing of the fuel, oxidant and cooling streams within the fuel cell stack. Such separator plates can also provide structural support to the stack.

Bipolar plates perform the same function as an oxidant flow field, fuel flow field arid separator plate in combination and are often used in the design of fuel cells as their use can reduce the number of components required in the functioning fuel cell. These bipolar plates contain an array of channels formed in the surface of the plate contacting an MEA which function as the flow fields. The lands conduct current from the electrodes while the channels between the lands serve to distribute the reactants utilized by the fuel cell and facilitate removal of reaction by-products, such as water. Fuel is distributed from the fuel inlet port to the fuel outlet port, as directed by the channels, on one face of the bipolar plate, while oxidant is distributed from the oxidant inlet port to the oxidant outlet port, as directed by the channels, on the opposing face of the bipolar plate, and the two faces are not connected through the plate. The particular design of the bipolar plate flow field channels may be optimized for the operational parameters of the fuel cell stack, such as temperature, power output, and gas humidification. Ideal bipolar plates for use in fuel cell stacks are thin, lightweight, durable, highly conductive, corrosion resistant structures such as carbon/polymer composites or graphite. In the fuel cell stack, each bipolar plate serves to distribute fuel to one MEA of the stack through its fuel flow field face while distributing oxidant to a second MEA through the its opposite oxidant flow field face. A thin sheet of porous paper, cloth or felt, usually made from graphite or carbon, may be positioned between each of the flow fields and the catalyzed faces of the MEA to support the MEA where it confronts grooves in the flow field to conduct current to the adjacent lands, and to aid in distributing reactants to the MEA. This thin sheet is normally termed a gas diffusion layer ("GDL"), and can be incorporated as part of the MEA.

Of necessity, certain stack components, such as the GDL portion of the MEA, are porous in order to provide for the distribution of reactants and byproducts into, out of, and within the fuel cell stack. Due to the porosity of elements within the stack, a means to prevent leakage of any liquid or gases between stack components (or outside of the stack) as well as to prevent drying out of these porous elements due to exposure to the environment is also needed. To this end, gaskets or other seals are usually provided between the surfaces of the MEA and other stack components and on portions

of the stack periphery. These sealing means, whether composed of elastomeric or adhesive materials, are generally placed upon, fitted, formed or directly applied to the particular surfaces being sealed. These processes are labor intensive and not conducive to high volume manufacturing, thereby adding to the high cost of iuel cells. Additionally, the variability of these processes results in poor manufacturing yield and poor device reliability.

Fuel cell stacks may also contain humidification channels within one or more of the coolant flow fields. These humidification channels provide a mechanism to humidify fuel and oxidants at a temperature as close as possible to the operating temperature of the fuel cell. This helps to prevent dehydration of the PEM as a high temperature differential between the gases entering the fuel cell and the temperature of the PEM causes water vapor to be transferred from the PEM to the fuel and oxidant streams.

Fuel cell stacks range in design depending upon power output, cooling, and other technical requirements, but may utilize a multitude of MEAs, seals, flow fields and separator plates, in intricate assemblies that result in manufacturing difficulties and further increased fuel cell costs. These multitudes of individual components are typically assembled into one sole complex unit. The fuel cell stack is formed by compressing the unit, generally through the use of end plates and bolts although banding or other methods may be used, such that the gaskets seal and the stack components are held tightly together to maintain electrical contact there between. These conventional means of applying compression add even more components and complexity to the stack and pose additional sealing requirements.

Various attempts have been made in the fuel cell art to address these deficiencies in fuel cell stack assembly design and thereby lower manufacturing costs. However, most still require manual alignment of the components, active placement of the sealing means and/or a multi-step process, each of which presents notable disadvantages in practice. See, e.g., the processes described in U.S. Patent No.6,080,503, to Schmid et al., U.S. Patent No. 4,397,917, to Chi et al., and U.S. Patent No. 5,176,966, to Epp et al.

Additionally, in traditional fuel cell cassettes, two types of MEAs dominate; MEAs in which 1) the membrane extends beyond the borders of the gas diffusion layers, and 2) gasket materials are formed into the edges of the MEA itself with the membrane and GDLs approximately of the same size and shape (see, e.g., US 6,423,439 to Ballard). In the first type, separate gaskets are used to seal between the membrane edge extending beyond the GDL and the other part of the stack (bipolar plates). In the second type, the gasket of the MEA seals directly to the other parts of the stack. Each of these methods requires compression to make a seal. These compressive-based seals require that all the components in the stack have high precision such that a uniform load is maintained. MEA suppliers have become accustomed to supplying the MEA formats above.

Still other attempts have been made to improve upon fuel cell design and performance. For instance, US 4,212,929 describes an improved sealing method for fuel cell stacks. That patent reports a sealing system which utilizes a polymer seal frame clamped between the manifold and the stack. As described, the seal frame moves with the stack and the leak rate associated with a typical manifold seal is reduced during compression.  US 5,514,487 and US 5,750,281 both describe an edge manifold assembly which comprises a number of manifold plates. The plates are mounted on opposite sides of the fuel cell stack and function in such a way to selectively direct the reactant and coolant streams along the perimeter of the stack. While these designs offer limited improvements to other conventional assemblies, they are generally unsuitable for high-volume manufacture.

Recognizing these and other deficiencies in the art, we have developed a series of innovative methods for sealing manifold ports within the stack or a module thereof, as well as methods for sealing the stack or module periphery that are less labor intensive and more suitable to high-volume manufacturing processes (see World Publication WO 03/036747, incorporated herein by reference). That publication discloses a 'one-shot'

assembly of fuel cell stacks (and other electrochemical devices) in which all of the component parts are assembled into a mold without gaskets. A resin is introduced into the mold and this resin selectively penetrates certain portions of the assembly either by resin transfer molding or injection molding techniques. Upon hardening, that resin seals the components and defines all the manifold channels within the stack. The net effect is to replace the gaskets of the traditional stack with adhesive based seals, introduced after the assembly of the components.

We also have previously described fuel cells having an MEA in which the GDL and membrane were more or less of the same general outline as each other and of the overall stack profile (see World Publication WO 03/092096 A2, incorporated herein by reference). The major advantage of this technique is the ability to directly use a roll-to-roll MEA without having to do any post processing.  However, a substantial portion of the cross-section of each MEA is used for sealing the various manifold openings and periphery of the stack such that only about 50% of the cell cross section is used for the electrochemical reaction.

We also have developed membrane-based electrochemical cells, and more particularly, PEM fuel cell stacks which comprise one or more composite MEAs having a molded gasket about the periphery. The gasket portion of the composite MEA has one or more features capable of regulating the flow of sealant during sealing processes (see International Application PCT/US03/37127, incorporated herein by reference).

In another previous patent application, we have reported on an innovative fuel cell stack design which assembles together individual modules to form a fuel cell stack of requisite power output where each module permanently binds a number of unit cells together (see World Publication WO 02/43173, incorporated herein by reference).

Despite even our own advancements over the prior the art, we have recognized that further improvements can be made to the technology. One improvement, for example, would be to utilize a more significant portion of the total MEA area for the

electrochemical process. For instance, with particular reference to those fuel cell stacks which include an internal manifold design, a certain cross-section of the cassette must be utilized for sealant channels and reactant/coolant manifolds; thus, that potentially active area is necessarily sacrificed. It also would be desirable to provide an improved fuel cell stack design that is less complex, more reliable, and less costly to manufacture. Additionally, it would be highly desirable to provide improved fuel cell stacks having reduced weight and size and (as noted above) in which a greater percent of the total MEA surface area is available for use in the electrochemical reaction occurring within the stack, e.g., available for catalyst area and proton transfer.

SUMMARY OF THE INVENTION

The present invention provides notable improvements over conventional fuel cells and related processes, including those described above. In particular, the present invention provides an externally manifolded fuel cell stack and an improved method of combining reactant flow fields, membrane electrode assemblies and reactant manifolds into a fuel cell stack cassette, including those stacks utilizing bipolar plates. Each sealed stack module, referred to herein as a "fuel cell cassette" is an assembly of fuel cell components which has bonded reactant flow fields, membrane electrode assemblies and external manifolds for delivery/removal of reactants and products and is sealed to form a self-contained unit. These fuel cell cassettes may be designed to achieve standardized specifications.

The novel design of the externally manifolded electrochemical cassettes of the invention results in a larger percentage of the MEA surface area being utilized for the electrochemical reaction and smaller cassettes (e.g., overall cassette size and weight) for a given cassette capacity. The cassette design provided herein simplifies the manufacture and assembly of the components of the cassette. In accordance with the invention, the active surface area of the cassettes is increased significantly. In particular, the separator plates (or bipolar plates) and MEAs do not require any holes or other apertures extending through the thickness thereof as is the case with

fuel cell assemblies utilizing internal manifolding. Additionally, the MEA does not require a separate step to incorporate an edge gasket. Cassettes of the invention comprise a preformed external manifold which is manufactured or assembled such that the ports of the manifold can mate with corresponding peripheral openings in the assembled stacks of separator plates, flow fields, and MEA to form the cassette.

Cassettes of the invention include one or more plates comprising one or two reagent flow fields having at least one and preferably two openings to each reagent flow field about the periphery of the plate. More specifically, the plates comprise at least one and preferably two openings per reagent flow field which are capable of forming a fluid tight seal with a port of an external manifold when the stack is encapsulated with a resin. Preferably, the peripheral openings of the flow fields or plates and the ports of the manifold are shaped such that they facilitate stack assembly and formation of a fluid tight seal when pressure or vacuum is applied during resin encapsulation.

The fuel cells of the invention offer improved corrosion resistance and increased operation lifetime due, in part, to spatial separation of the collector/end plates from reagents manifolds. The external manifolds deliver the fuel and oxidant to the reagent flow fields through a manifold that is segregated from the collector plates and composite MEA. The corrosion of the current collectors, which are formed from a conductive metal or metal alloy, is prevented by isolating reagents capable of oxidizing or otherwise reacting with the current collectors to the external manifolds and the flow fields to which the manifolds deliver material. Similarly, separating the reagent manifolds from the MEA prevents exposing both surfaces of the MEA to the reagents flowing through the manifolds and thus prevents cross-cell potential problems associated with many conventional fuel cell designs. In addition, contact between the MEA and the coolant fluid is avoided.

Any conventional MEA is suitable for use in the fuel cell stacks of the present invention. Moreover, square, circular, rectangular or other regular shaped

MEA having nominally the same cross section as the reagent flow field plates or bipolar plates are suitable for use in the fuel cell stacks of the present invention. Composite MEAs are suitable for use in the cells of the invention without additional modification, e.g., additional openings in the MEA structure or incorporation of a non-conductive gasket are not required. Incorporation of a substantially homogenous composite MEA which has substantially the same cross-section as the flow fields and/or separator plates maximizes the portion of the MEA available for use in electrochemical reactions.

The improved fuel cell stack of the present invention can be manufactured from conventional fuel cell components and can utilize both injection molding and vacuum assisted resin transfer molding, and pressure assisted resin transfer molding

processes.

The present invention allows for the fabrication of fuel cell stacks with a minimum of labor, thereby dramatically reducing their cost and allowing for process automation. In addition, in the present invention the ports are sealed by adhesion of the sealant to the fuel cell components, not by compression of the endplates or other means of compression. This reduces the compression required on the final stack, thus improving the reliability of the seals, improving electrical contact and allowing for the use of a wider variety of resins. Further, end plates may be molded into the fuel cell cassette thereby producing an entire stack (e.g., fuel cell cassette and end plates) in one step.

Related aspects of the invention are discussed infra.

BRIEF DESCRIPTION OF THE DRAWINGS

FIGURE 1 is an exploded view of one embodiment of a fuel cell of the present invention which shows an assembly of a 3 cell fuel cell stack with 3 MEAs and 4 bipolar plates, and external manifolds corresponding to fuel in, fuel out, oxidant in, oxidant out;

FIGURE 2 is a schematic diagram of a bipolar plate having two flow fields and apertures suitable for sealing with an external manifold;

FIGURE 3 is a schematic diagram of the external manifold including parts for sealing the manifold to the flow field apertures;

FIGURE 4 is another schematic diagram of the external manifold including parts for sealing the manifold to the flow field apertures;

FIGURE 5 is photograph of a test of the external design according to the parts shown in FIGURES 1 and 6;

FIGURE 6 is a photograph of an external manifold constructed from a plurality of tubing sections;

FIGURE 7 is a fuel cell comprising the external manifolds depicted in FIGURE 6;

FIGURE 8A-B is a side by side comparison of the cross-section of the externally manifolded fuel cell of the invention compared to an internally manifolded and gasketed fuel cell assembly; and

FIGURE 9 is a plot of the voltage against watts for the fuel cell prepared in Example 1.

DETAILED DESCRIPTION OF THE INVENTION

The present invention provides a variety of cassettes suitable for use in electrochemical applications and ion exchange applications. As noted above, cassettes of the invention are particularly well suited for use in fuel cells.

The current innovation allows for use of an external manifold with the 'one shot' fabrication techniques previously described, hi general, flow fields are employed with a minimum edge beyond the active area (e.g. 2-3mm). The flow fields are open to the outside edge to provide at least one input for the respective reactants. In flow fields utilized for the cathode side of a fuel cell at least one input and one output are provided. Similarly, cooling flow fields can be employed that have at least one input and one output opening on the outside edges. Flow fields can be made from metal or carbon composites, or other materials compatible with the function of the fuel cell. A bipolar configuration of the flow field can also be utilized that includes two flow fields on either side of a single component. Membrane electrode assemblies are cut to nominally the same size and dimensions as the flow fields. The flow field and MEA components are layered together specific to the stack design (including the number of cells, number and placement of the cooling layers, etc.). These components are roughly aligned such that the MEA active area is exposed to the necessary flow fields (either within bipolar plates or as separate pieces) to form an assembly. This assembly can include any number of cells and cooling layers consisting of the necessary flow field components and MEAs relatively assembled. The resulting assembly can be held together via a clamping force for the remainder of the process.

In certain preferred aspects, the present invention provides an electrochemical cassette comprising at least one electrochemical cell which comprises: a membrane electrode assembly (MEA), a reductant flow field, an oxidant flow field, a separator plate, at least one reductant external manifold and at least one oxidant external manifold, wherein

each flow field comprises at least one opening extending through the periphery of the flow field and each external manifold comprises a primary manifold and at least one port capable of coupling to the peripheral openings in the flow field to which the external manifold is intended to deliver material,wherein the one or more MEA, oxidant flow field, reductant flow field, separator plate, oxidant external manifold, and reductant external manifolds are assembled and encapsulated about the periphery thereof by a sealant.

In a preferred embodiment, the external manifold comprises a primary manifold which consists of a single conduit having a substantially uniform cross section along the length thereof. More preferably each reductant external manifold and each oxidant external manifold comprises at least one port capable of mating to peripheral openings of an equal number of flow fields to which the manifold is intended to deliver or remove material and more preferably each external manifold has at least two ports capable of mating to peripheral openings of an equal number of flow fields. Although other arrangements are contemplated, for ease of assembly and simplicity of design, it is generally preferred that the external manifold comprise a plurality of ports arranged in a substantially linear array.

In another preferred embodiments, each external manifold (e.g., each external coolant, reactant and oxidant manifold) comprises a single article having a substantially homogenous composition, wherein each manifold comprises the primary manifold and at least two ports capable of mating to peripheral openings of an equal number of flow fields to which the manifold is intended to deliver or remove material. Thus, as depicted in FIG 3, 4, and 6, each external manifold comprises a primary manifold 80 and a plurality of ports 82 which are aligned in a substantially linear array. In certain embodiments it may be desirable to combine two or more external manifolds into a single housing such that each manifold is fluidly segregated and arranged to interact with separate'arrays of peripheral openings in the assembled stack of MEAs/bipolar plates or MEAs/flow fields/separator plates.

Typically the ports of the external manifolds and peripheral openings of the assembled stack of MEAs/bipolar plates or MEAs/flow fields/separator plates are mated together to fluidly connect each manifold to the flow fields to which they are intended to deliver (or remove) material. After assembly, a sealant resin is introduced

which contemporaneously seals the junction between the ports of the external manifolds and the peripheral openings of the flow fields to which the manifold is intended to deliver a material and encapsulates the periphery of the assembled cassette.

In electrochemical cassettes of the invention which comprise a plurality of MEAs or in which the electrochemical reaction generates a substantial amount of heat, it is generally desirable to incorporate one or more coolant flow fields into the electrochemical cassette to dissipate heat generated during operation of the cassette. Thus, in certain embodiments, the electrochemical cassette further comprises at least one coolant flow field wherein each coolant flow field comprises at least two opening extending through the periphery of the coolant flow field and at least two coolant external manifolds, each comprising a primary manifold and at least one ports capable of coupling to the peripheral openings in the coolant flow field. Although other arrangements are suitable for certain applications, the coolant flow field is typically interposed in between sets of between about 1 and about 8 MEA layers, or more preferably between sets of 2, 3,4, 5, or 6 MEA layers. In electrochemical cassettes comprising at least one coolant flow field, each reductant external manifold and each oxidant external manifold comprises a primary manifold conduit and at least one port capable of mating with peripheral openings of an equal number of flow fields to which the manifold is intended to deliver material; and each coolant external manifold comprises a primary manifold conduit and at least one port capable of mating to peripheral openings of an equal number of coolant flow fields.

To the clamped assembly of fuel cell components, separate manifold pieces are added to connect all the openings corresponding to a particular reactant input or output on each of the layers. These manifold pieces can be machined from a solid stock, cast from any number of materials, or molded from a suitable resin such as depicted, for example, in FIG 3 and FIG 4, manufactured from a plurality of hoses, pipes or tubes as depicted in FIG 6, or the like. In general, these manifold pieces need to fit snuggly to each of the stack components with which it interfaces. The externally manifolded stack assembly is placed within a cavity mold and a resin is introduced around the components. The resin is driven into the edges of the stack assembly either by pressure applied from the outside of the stack, or by a vacuum applied to the stack internal (i.e. through each of the manifolds). Once hardened, either by cooling of a thermoplastic resin or curing in the case of a thermoset resin, the encapsulated fuel cell stack can be removed from the mold. The resin serves both to seal the edge of each MEA, as well as to bind together all of the stack components, including the manifold pieces.

The final encapsulation can also include end plates and current collector pieces allowing for further integration of the assembly process, as well as reliability of the end product. End plate components can include features to compress the stack component parts, either before or after the encapsulation steps. Because the fuel cell is fabricated without the need for separate gaskets, the compression required is only a fraction of that in a traditional fuel cell stack, and is used to maintain good electrical contact.

Fuel cells of the present invention provide several advantages over conventional devices which include, but are not limited to the following:

•	The majority of the component area is actively used in the assembly, i.e. only

a small portion is used in the sealing / manifolding of the stack, such that at

least 80% or more preferably between 85% and about 95% of the MEA cross-

section is actively used for the electrochemical reaction.

•	Continuously coated MEAs can be readily used (i.e. compatible with roll-to-

roll processing of MEAs).

•	Encapsulation of all the components within the stack provides robust product.

•	Component pieces can be fabricated with very relaxed tolerances as sealing

does not require gaskets and compression.

•  Reducing or preventing corrosion in the stack by segregating the reactant streams from the end plates or collector plates.

•  Reducing or preventing problems associated with exposure of the MBA to non-aqueous coolants by segregating the coolant streams from the composite MEAs.

Preferably, all of the fuel cell components are cut to roughly the same shape perimeter. In preferred embodiments the MEA layer is a solid sheet without cuts or other holes or channels through the thickness thereof, the bipolar plate(s) have one or two flow fields on opposing faces, and at least two apertures per flow field about the periphery of the bipolar plate which are open to each flow field. Preferably the apertures are capable of coupling to a port in an external manifold to form a fluid tight seal, e.g., a gas and/or liquid tight seal.

Due to the porous nature of the gas diffusion layer (GDL) of the MEA, sealant introduced into the periphery of the MEA and bipolar plate interpenetrates the GDL to seal the MEA and the bipolar plate together and seals the bipolar plate aperture to the port of the external manifold. In conventional processes, the polymer membrane is often required to extend past the GDL to provide a frame for sealing purposes. Consequently, this results in increased manufacturing costs. In contrast, in accordance with the present invention, sealing is achieved with a GDL and polymer membrane that are of substantially the same size and shape. This is advantageous as the MEAs used in the present invention may be fabricated on a continuous basis with the associated reduction in manufacturing costs.

FIG. 2 shows a preferred embodiment of a bipolar plate 50 having flow field grooves 52 cut therein. Alternatively, the flow field may be formed by screen or other porous material in conjunction with a separator plate to form the flow field. These flow field grooves 52 are designed such that a reagent or coolant introduced in the flow field is uniformly distributed about the field. Moreover, the flow field grooves are open to at least two apertures 54 and 56 on the periphery of the bipolar plate 50 such that a reagent or coolant can be introduced into and removed from the flow field through two or more external manifolds (80).

The components are assembled according to the desired cassette design and output requirements. Assembly of a fuel cell stack 10 utilizing bipolar plates requires the use of terminal plates which incorporate one-half of a bipolar plate structure, i.e. only one flow field face. In a simple bipolar assembly design 10, as shown in FIG 1, MEA layers (30,32, and 34) are interposed between bipolar plates 44,46,48, and 50. External manifolds 80 are then coupled to the stack of alternating MEA and bipolar plates where the apertures 54,56 (not shown), 58, and 60 of the bipolar plates couple with the ports 82 of the external manifold 80 to form a seal. Typically a fluid tight seal between aperture and port is formed by application of vacuum to the external manifold and flow field during the sealing process. However other means of sealing the apertures and ports during the encapsulation process are also contemplated. Additional bipolar plates and MEAs maybe added to the cassette assembly, with or without the addition of cooling layers depending upon the output requirements for the finished fuel cell.

FIG 6 shows another preferred embodiment of an external manifold 80 having three ports 82 provided in a primary manifold 84. The external manifold of FIG 6 is assembled by providing a primary manifold tube, hose, or pipe, placing a series of openings through the side wall of the primary manifold and inserting hosing, pipes or tubings for the ports in the openings.  Preferably the port tubing inserted into the manifold openings has substantially the same diameter such that the connection between the ports and the primary manifold is fluid tight or is fluid tight after encapsulating the fuel cell with resin. Although any material which is chemically stable to the sealant and the reactants, e.g., oxidant and/or fuel, are suitable for use in the preparation of the external manifold opening, preferred materials are non-conducting resins which have are sufficiently flexible to facilitate stack assembly. Typically preferred manifold materials are selected from silicone, Teflon, polyethylene, Tygon tubing, butyl rubber, and the like.

For use in fuel cell applications, cassettes of the invention are typically utilized in the form of a stacked assembly comprising the following components:

membrane electrode assemblies (MBA), flow fields, separator plates and external manifolds.  Preferably the stacked assembly is then encapsulated in a resin to bind the MBA and separator plates and to seal the external manifolds to the separator plates forming a conduit between the manifolds and at least some of the flow fields. In preferred embodiments, one or two flow fields and a separator plates are provided in a single bipolar plate which is then stacked with MEA layers and other bipolar plates.

In certain applications, particularly where an increased amount or more homogeneous distribution of material to flow fields is desired, the invention contemplates electrochemical cassettes, in which, flow fields are in fluid contact with two or more material delivering external manifolds and two or more exhaust manifolds. The electrochemical cassette designs provided herein provide for multiple manifold-flow field connections, in part because of the ease of cassette assembly and the low cross-sectional area required for the flow field opening to individual external manifolds. Thus, the cassettes of the invention may in certain instances incorporate a plurality of material delivery and/or exhaust external manifolds which are in fluid contact with each flow field of the stack.

Although exemplary assembly designs have been described, those skilled in the art will recognize that fuel cells can have any desired number of components assembled together depending upon the output requirements of the final fuel cell cassette. Regardless of the particular design, the components are assembled to meet the requirements of the finished fuel cell. In each case, external manifolds having ports which are of a size and alignment suitable for coupling to each of the apertures to equivalent flow fields in each of the bipolar or separator plates are then aligned with the stack assembly to form a seal with each of the flow fields.

To seal the fuel cell cassette assembly described above using vacuum resin transfer molding techniques, a sealant is introduced around the perimeter of the assembled components. A vacuum is pulled through each of the external manifolds

within the assembly. The pressure differential pulls sealant into the edges of the assembly thereby sealing the periphery of the components in the assembly together and forming the assembly into a finished fuel cell cassette. Sealant also permeates the GDLs of the MEAs. The perimeter sealing is complete when the sealant blinds the adjacent portions of the MEA.

To seal a fuel cell cassette using injection-molding techniques, sealant would be injected around the periphery of the assembly including the external manifolding using a driving pressure means. The sealant is not introduced into the interior conduits of the external manifolds or into the flow fields which are open to the interior conduits of the external manifolds. In the preferred embodiment, a thermoplastic resin is utilized as the sealant around the edges of the assembly and allowed to cool and harden prior to removal of the fuel cell cassette from the mold. A mold capable of accommodating the associated temperature and pressure is utilized. Alternatively, a thermoset resin can be used in the same manner; curing with any suitable combination of time and temperature.

The pressure differential and time required to accomplish the sealing process is a function of the materials used in the fuel cell cassette construction. These include the viscosity and flow characteristics of the resin, and the type of gas diffusion layer used in the MEA. Those skilled in the art will be able to judge the appropriate time and pressure based on these parameters. Those practicing the invention may also ascertain the most appropriate time and pressure by visual inspection during the sealing process.

The resin or sealant used for encapsulation is selected such that it has the required chemical and mechanical properties for the conditions found in an operating fuel cell system (oxidative stability, for example). Appropriate resins / sealants include both thermoplastics and thermoset elastomers. Preferred thermoplastics include thermoplastic olefin elastomers, thermoplastic, polyurethanes, plastomers, polypropylene, polyethylene, polytetrafluoroethylene,

fluoridated polypropylene and polystyrene. Preferred thermoset elastomers include epoxyiesins, urethanes, silicones, fluorosilicones, and vinyl esters.
