Repository: anandvc/allindianpatents

File: patents/235253-device-for-ellipsometric-two-dimensional-display-of-a-sample-display-method-and-ellipsometric-measurement-method-with-spatial-resoultion.html (part 1 of 2)
Indian Patents. 235253:"DEVICE FOR ELLIPSOMETRIC TWO-DIMENSIONAL DISPLAY OF A SAMPLE, DISPLAY METHOD AND ELLIPSOMETRIC MEASUREMENT METHOD WITH SPATIAL RESOULTION"

Indian Patents

Recently Granted Patents

  Recently Published Patents

Title of Invention	"DEVICE FOR ELLIPSOMETRIC TWO-DIMENSIONAL DISPLAY OF A SAMPLE, DISPLAY METHOD AND ELLIPSOMETRIC MEASUREMENT METHOD WITH SPATIAL RESOULTION"

Abstract	A device for ellipsometric two-dimensional display of a sample, comprising an object, placed in an incident medium, observed by reflection in convergent light, between a polarizer and a crossed analyzer, wherein the ellipsometric parameters of the set composed of the object and a substrate whereon it is placed, are processed, the substrate comprises a base and a stack of layers and that its ellipsometric properties are know, the device is configured so that the ellipsometric properties of the substrate are such that the variations of the ellipsometric parameters of the sample due to the object are displayed with a contrast greater than the contrast produced in the absence of such substrate. Fig. 4A	

Full Text	The present invention relates to a device for ellipsometric two-dimensional display of a sample, display method and ellipsometrie measurement method with spatial resolution.

This invention concerns a device for ellipsometric two-dimensional display of a sample, a display method and an ellipsometric measurement method with spatial resolution. It is particularly well suited to display with ellipsometric contrast or interferential contrast.

A sample receiving light and reflecting the same will generally modify the polarisation thereof.

It is possible to use this property to visualise a sample or to characterise said sample by measuring its ellipsometric parameters designated generally as  and A.

In this view, one may, for instance, refer to the book by Azzam and Bashara published in 1979.

Initially, it has been sought to process the extinction of the Fresnel coefficient rp at the Brewster angle in order to provide an accurate ellipsometric measurement of the parameters  and A (ellipsometry) or sensitive display of very thin films, notably at the surface of water (Brewster angle microscopy).

Besides, it has been sought to irradiate a zone of a sample under a single incidence and a single azimuth in order to measure the parameters  and A corresponding to this zone.

The aim within the framework of this invention is to provide simultaneous processing of the parameters  and A for a number of points of a sample, each defined by their coordinates x and y. This is called ellipsometric two-dimensional display or measurement of a sample.

Moreover, this invention relates to small samples that may be observed, displayed or measured under an optical reflection microscope. It may be conventional microscopy, microscopy with differential interferential contrast or fluorescence microscopy.

This type of microscopic observations poses particular constraints inasmuch as, on the one hand, the microscope lenses have a wide digital aperture which creates observation conditions significantly different from the usual conditions of the ellipsometric measurements wherein the

beams, illuminating beams as well as measuring beams (or reflected beams) are generally small aperture collimated beams and, on the other hand, where the illuminating beams are most often distributed uniformly around the normal incidence, i.e. within a range of angles of incidence hardly lending themselves to ellipsometry.

Still, display methods based on the use of an antiglare substrate have been suggested previously, but they resort to the " incoherent reflectivity" of the substrate. The substrates suggested previously are therefore antiglare for a non-polarised light or for a polarised light with a constant polarisation direction relative to the plane of incidence, which is incompatible with the use of a microscope. The principle is based on the minimisation of the second member of the equation (E4).

E4

where rp and rs are the complex reflection coefficients of each polarisation on the substrate affected which depend implicitly on x and on y, ®N(9,NP) being the normalised flux reflected for an angle of incidence $, in nonpolarised light.

It is obvious that complete extinction is only possible for |rp| = |rs = 0, which is an extremely restricting condition, since the values of both Fresnel coefficients are set. The condition of complete extinction, |rp + rs| = 0, is far more flexible since it is solely translated into a relation between both Fresnel coefficients,

rp = -rs	E6

Antiglare substrates for a polarised light have also been suggested in order to enhance the performances of the ellipsometers, but the ellipsometry and the optical microscopy had been considered until now as incompatible.

The aim of the invention is therefore to provide an ellipsometric two-dimensional display of an object with very small thickness, invisible

under  optical  microscope  under  observation  conditions  known  as compatible with the use of a commercially available optical microscope.

In spite of this, according to the invention, it is possible simultaneously to visualise the object and to measure its thickness and its index under microscope.

To this end, the studied object is deposited on a particular substrate, the association of the studied object and of the substrate forming the set under scrutiny that we call - the sample -. The substrate is designed so that the studied object, albeit very thin, suffices by its presence to modify the aspect of the substrate, thereby leading to the display of the object.

In this view, the substrate consists of a base covered with a stack of layers so that, on the one hand, the thickness e of the last layer verifies the condition da/de2[Ln|rp +rs|] = 0 and so that, on the other hand, the minimum of the quantity |rp +rs on the set of values of e is as small as possible.

Similarly, the presence of the object suffices under these conditions to modify, in a way measurable under optical microscope, the parameters \y and A of the substrate, so that the optical characteristics of the object may be extracted from the measured parameters \\i and A of the sample.

Thus, the substrate is designed so that the sensitivity of the parameters y and A of the sample for a small disturbance of its constitutive parameters is very large for small incidence angles, therefore very different from the Brewster angle, while the display and measuring methods suggested are designed, moreover, so that the radial geometry of the microscope has become compatible with the processing of these ellipsometric features.

In a preferred embodiment, implementing a differential interferential microscope (DIG) (thanks to a device inserted in the vicinity of the rear focal plane of the lens, for example a Nomarski device or a Smith device), the illuminating beam, linearly polarised according to the azimuth q> = 0, is splitted by the DIG device into two linearly polarised beam according to the directions 

associated with both these polarisations undergoing upon reflection on the sample, phase variations due to the presence or the lack of homogeneity of the object, whereas these phase variations are converted into colour or intensity variations after going, upon the return of the reflected beam, into the DIG device, then in the analyser cross-connected with the polarizer. In this mode of observation, the contrast of the object is optimised thanks to the adjustment of a compensator included in the DIG device. This adjustment consists in switching off the interference between both beams reflected by the non-interesting regions of the sample while adjusting their phase-shift at the device where they produce interference, i.e. at the analyser, whereas the quality of this extinction conditions the quality of the display. The mathematic condition of this extinction is the same as previously, i.e. rp + rs = 0. The condition of maximum sensitivity on the thickness e of the last layer of the stack in this mode of observation is d2/de2[Ln|rp +r.|] = 0.

The display method suggested is therefore globally optimal for all the observations under microscope between cross-connected polarizer and analyser, even when a DIG device is included in the microscope.

The invention relates therefore to a device for ellipsometric two-dimensional display of a sample, comprising an object, placed in an incident medium, observed between a convergent light cross-reflected analyser and polarizer, wherein the ellipsometric parameters of the set composed of the object and a substrate whereon it is placed, are processed.

According to the invention :

-the substrate comprises a base and a stack of layers and its ellipsometric properties are known,

- the ellipsometric properties of the substrate being such that the variations of the ellipsometric parameters of the sample due to the object are displayed with a contrast greater than the contrast produced in the absence of such substrate.

This invention also relates to the features which will appear clearly in the following specifications and which will be considered individually or to all their technically possible combinations :

-	the sample is irradiated through a wide-aperture lens such as a

microscope lens,

-	the microscope is a microscope with differential interferential

contrast,

-	the microscope is a fluorescence microscope,

This embodiment is most efficient for the display or the detection of objects with nanometric dimensions. The purpose is then to display without solving. It enables in particular to visualise all the individual wire-shaped objects, i.e. distant by a quantity greater than the lateral resolution of the microscope, whereof the length is greater than a micron (polymers, microtubules, collagen, bacteria, DMA, RNA, carbon nanotubes, nanowires, etc.).

-	the thickness e of the stack layer in contact with the object is

such that the complex reflection coefficients rp and rs of the substrate

verify the condition d2/dea[Ln|rp +rs|] = 0,

-	the optical properties of the substrate are such that the minimum

value taken by the quantity |rp + rs| over the set of values of e is as small

as possible,

-	the device comprises a polychromatic light source,

-	the device comprises a monochromatic light source,

-	the base is in silicon,

More generally speaking, the base is advantageously an absorbing medium, a metal or a semi-conductor whereof the real part of the optical index is greater than 3.3,

-	the stack consists of a single layer,

This layer is advantageously mineral, composed of a mixture SiO/SiO2 in suited proportions.

-	the layer is a silica layer,

-the thickness of the silica layer is of the order of 1025 A, the incident medium being simply air,

-	the layer is a magnesium fluoride layer,

-	the thickness of the layer of MgF2 is of the order of 1055 A, the

incident medium being simply air,

-	the layer is a polymer layer,

-	the layer is a polymer layer, with an optical index substantially

equal to 1.343, the incident medium being simply air,

-	the layer is a mineral layer, with an optical index substantially

equal to 1.74, the incident medium being simply water,

-	the layer is a mineral layer, with an optical index substantially

equal to 1.945, the incident medium being simply oil with an optical

index 1.5,

-	the layer is discontinuous and composed of silica blocks and with

an index of 1.343, of the same height delineating the thickness of the layer

and  with  cross-sectional  dimensions  significantly  smaller  than  a

micrometer, the incident medium being simply air,

-	the layer is a mesoporous or nanoporous mineral or organic layer

with an index substantially equal to 1.343, the incident medium being

simply air,

-	the layer is a mineral aerogel with an index substantially equal

to 1.343, the incident medium being simply air,

-the device comprises a microscope comprising an aperture diaphragm in the form of a longitudinal slot adjustable around the axis of the microscope enabling to restrict the illuminating cone to a single incidence plane in a selected direction,

-the device comprises a microscope comprising an aperture diaphragm in the form of a ring limiting the illuminating cone of the sample around an angle of incidence,

-	the object is a thin film and the stack comprises a bevelled layer

whereof the thickness varies in a monotonic fashion in a direction X along

the surface.

This method and this display device are compatible and may be advantageously superimposed to any optical scanning microscopy, to any invisible light optical technique (UV or IR), to any spectroscopy technique, to any non-linear optical technique, to any diffusion or diffraction technique, and to all their combinations. They are in particular compatible with the fluorescence technique, the micro-Raman technique, the confocal microscopy technique, the two-photon microscopy technique and to all their combinations.

The implementation of the present invention with fluorescence microscopy is particularly advantageous. Indeed, the polarisation of the light emitted by a fluorescent sample is often different from the polarisation of the incident beam. The fluorescent marker therefore causes depolarisation of the light at which the device of the invention is particularly sensitive. Moreover, the extinction factor of the own incident light of the device of the invention reduces considerably the noise accompanying the fluorescent signal.

Finally, this implementation of the present invention with fluorescence microscopy enables to recognise, among identical fluorescent objects, those which depolarise light, which corresponds to a very peculiar environment of the molecules.

This implementation is particularly efficient for the observation of surfaces immersed in a fluorescent medium. It is also very advantageous for reading the fluorescence signal of the biochips, including the observation of hybridization kinetics.

The invention also concerns a measuring method wherein :

-the display device is cut parallel to the direction X into two elements,

-	the thin film is deposited on one of these elements,

-	both elements are placed between a cross-reflected polarizer

and analyser under a polarising microscope illuminated by polychromatic

light, in order to form  coloured interference fringes on each of the

elements,

-the offset of the fringes formed respectively in each of the elements is measured in order to deduce therefrom the properties of the layer deposited on one of them.

The invention concerns moreover a display device of a sample as designated above, wherein the substrate is the bottom of a Petri box.

The invention concerns moreover a device for display of a sample as designated above, wherein the sample is a multisensor matrix, whereas each block or wafer of the matrix may form the last layer of the stack. This multisensor can be a bacteria chip, a virus chip, an antigen chip, an antibody chip, a protein chip, a DMA chip, an RNA chip or a chromosome chip, the device constituting then a parallel reading device.

The invention aiso concerns a method for ellipsometric measurement of a sample with spatial resolution under polarising microscope forming a picture of the sample wherein :

-	the sample is irradiated by an illuminating beam linearly polarised

via an aperture diaphragm,

-the light reflected by the sample is analysed by a polarizer-analyser, characterised by the relative orientation fy of its polarisation direction relative to that of the polarizer,

-	the intensity reflected is modulated by the relative rotation of the

polarisation of the illuminating beam and of the polarizer-analyser.

According to this method :

-	the aperture diaphragm of the illuminating beam is a ring centred

on the axis of the beam delineating a single angle of incidence,

-	the average reflected flux m(x,y) are measured simultaneously at each point of the picture obtained

of the sample,

-	the measurements m(x,y) are processed in order to

deduce therefrom  simultaneously at each  point of the sample two

combinations of the ellipsometric parameters xj/(x,y) and A(x,y) and of the

reflection coefficient |rs 2(x,y) on the basis of the formulae :

- the measurements M(x,y) and 
- the orientation of the analyser relative to the polarizer is set to a value different from n/2 modulo n,

-	the aperture diaphragm of the illuminating beam is a slot

adjustable around the optical axis of the microscope superimposed on a

ring delineating a single angle of incidence,

-	the intensity of the reflected beam is measured for at least two

different and non-redundant orientations cp of the slot,

-these measurements of intensity are processed based on the relation :

= A

rp 2 cos 2(p cos 2( - (p) + rs 2 sin 2cp sin 2( - (p)

,  *  *  . sin 2cp sin(2d) - 2cp)

+ (rr+rrs)	y  VY  Y'

4

-the values of both ellipsometric angles y(x,y) and A(x,y) and those of the reflection coefficient modules |rp| and |rs| are deduced therefrom, simultaneously at each point of the sample.

Possibly, in a complementary step :

-	the analyser is fixed in an orientation non-perpendicular to the

polarizer, for example  = 0,

-	the aperture diaphragm of the illuminating beam is a slot

adjustable around the optical axis of the microscope superimposed on a

ring delineating a single angle of incidence,

-	the intensity reflected for both orientations 9 = 0 and 9 = n!2 of

the slot is measured,

-	these measurements of intensity are processed to obtain

while taking a square root of their ratio according to the three formulae :

cos2 (j)  for  (p = 0 modulo

2	Tt

sin 2 
tanvy =

Possibly, in a measuring step :

-	the orientation of the analyser relative to the polarizer is set to a

value different from ji/2 modulo it,

-	the  intensity reflected  is  modulated  by the  rotation of the

diaphragm D around the optical axis,

-	the average reflected flux (j>M(x,y) and its modulation amplitude
m(x,y) are measured simultaneously at each point of the sample ,

-	the measurements (|>M(x,y) and m(x,y) are processed in order to

deduce therefrom both ellipsometric angles vy(x,y) and A(x,y) and the

modules jrp| and |rs| of the reflection coefficients based on the relation :

Possibly, in a complementary step :

-the orientation of the analyser relative to the polarizer is set to  = 0,

-	the intensity reflected  is modulated by the rotation of the

diaphragm D around the optical axis,

-	the average reflected flux M(x,y) and its modulation amplitude
m(x,y) are measured simultaneously at each point of the sample,

-	the measurements M(x,y} and m(x,y) are processed in order to

deduce therefrom both ellipsometric angles ^(x.y) and A(x,y) and the

modules |rp| and |r»| of the reflection coefficients based on the relation :

cos 2cp cos 2((j> - cp) + rs 2 sin 2 - 9) +

*  *  >sin2(psin(2(|)-2(p)

(rprs +rprs)	~A

The invention also concerns a method for ellipsometric measurement of a sample with spatial resolution under polarising microscope forming a picture of the sample, wherein :

- the sample is irradiated by an illuminating beam linearly polarised via an aperture diaphragm,

-	the light reflected by the sample is analysed by a polarizer-

analyser, characterised by the relative orientation § of its polarisation

direction relative to that of the polarizer,

-	the intensity reflected is modulated by the relative rotation of the

polarisation of illuminating beam and of the polarizer-analyser,

According to this method :

-	the aperture diaphragm of the illuminating beam is a disk centred

on the axis of this beam,

-the average reflected flux M(x,y) and its modulation amplitude m(x,y) are measured simultaneously at each point of the picture obtained of the sample,

-	the measurements M(x,y) and m(x,y) are processed in order to

deduce  therefrom  simultaneously at each  point  of the  sample two

combinations  of the  effective  ellipsometric  parameters  yeff(x,y)  and

Aeff(x,y) and of the effective coefficient reflection |rs eff|2(x,y) on the basis of

the formulae:

2

tan2\|/eff) = 

- the measurements M(x,y) and m(x,y) are processed in order to deduce therefrom the combination sin(2\j/)cos of the single effective ellipsometric parameters v|/eff(x,y) and A6ff(x,y) on the basis of the formula :

eff	eff

sin2v|/  cosA ,=1-

m

The  invention  also  concerns  a  device  for  ellipsometric measurement under microscope with lateral spatial resolution. According to this device :

-	it  only  comprises  a  single  polarizer  placed  between  the

illuminating mirror and the sample on either side of the lens,

-	it  comprises  a  slot  revolving  in  the  plane  of  its  aperture

diaphragm, possibly superimposed on a ring diaphragm enabling to extract

the  ellipsometric  parameters  of  the  sample  using  at  least  three

measurements for three different orientations of the slot and of the formula :

tan ij/cos cp + sin q>-

sin2 2(p

tan\)/cosA>

applied to these three measurements, wherein the parameters rs, y and A may be effective parameters derived from averages over all the angles of incidence present:

cos2cpcos2( - cp)

+ r r  + r  r

ps  p  s

sin2q)sin(2O-2

According to this device :

-	the polarizer and the analyser have a set relative orientation,

-	the aperture diaphragm is a hole or a ring,

-	the picture of the rear focal plane of the lens is formed in the

focal plane object of the ocular by a Bertrand lens,

-	a CCD camera is positioned in this plane,

-	the measurement of the intensity obtained at each point of the

CCD camera is processed thanks to the general formula :

cos

sin2 (psin2(

in order to obtain directly the set of the ellipsometric parameters of the sample.

According to this device :

-	a modulation of the intensity reflected is obtained by a rotation

relative of the analyser and of the polarizer,

-	the aperture diaphragm is a hole or a ring,

-	the picture of the rear focal plane of the lens is formed in the

focal plane object of the ocular by a Bertrand lens,

-	a CCD camera or possibly tri-CCD is positioned in this plane,

-	the measurement of the intensity obtained at each point of the

CCD camera or possibly at each point and for each colour component of

the tri-CCD camera is processed thanks to the general formula :

cos2 (p cos2 (O - (p) + rs (9,^)1  sin2 9 sin2(

in order to obtain directly the set of the ellipsometric parameters of the sample.

According to this device :

-	the picture of the rear focal plane of the lens is formed in the

focal plane object of the ocular by a Bertrand lens,

-	a CCD camera is positioned in this plane,

-	the measurement of the intensity obtained at each point of the

CCD camera is processed thanks to the general formula :

r

rp(9,X)("cos2 cpcos2(-(p) + |rs(0,^)|  sin2 9sin2(O-9)

in order to obtain directly the set of the ellipsometric parameters of the sample.

The camera is a tri-CCD colour camera and the measurement of the intensity at each point is performed and processed for each of the colours.

Advantageously, the object studied is placed on a substrate. The thickness e of the layer of the stack in contact with the object is such that the complex reflection coefficients rp and rs of the substrate verify the condition d2/de2[Ln|rp +rs|] = 0.

Preferably, the object is placed on a substrate whereof the optical properties are such that the minimum value taken by the quantity |rp + rs over the set of values of e is as small as possible.

An embodiment of the invention will be described more accurately with reference to the appended drawings whereon :

-	Figures 1 and 2 define the polarising parameters of the light p

and s relative to the propagation vector k and the orientation parameters,

incidence and azimuth 6 and 9 of the radii in the optical system ;

-	Figure  3  shows  the  sample  relative  to  the  lens  of the

microscope ;

-	Figure 4 is a diagram of the polarising microscope implemented

according to the invention ;

-	Figure  5  is  a  schematic diagram  of the thickness  direct

measuring device according to the invention ;

-	Figures 6A and 6B are a diagrammatical representation of the

display device of a muitisensor implemented in certain embodiments of the

invention.

The description of the invention will be made using the notations of Figures 1 and 2, where p is the polarisation vector of the light carried by a radius of incidence angle 0 on the sample.

Besides, by - sample 1 - is meant the assembly acting on the measurement. This sample is separate from the lens 2 by an incident medium 3, it comprises, starting from the incident medium, a studied object 4 (the one that should be displayed), a stack 5 of layers whereof the DUtermost layer 6 is the layer in contact with the sample, and a base 7. The stack of layers and the base form the substrate 8.

Figures 4A and 4B are representations of devices usable according to the invention ; the analogous elements are represented with the same numeric reference.

A sample 1, supposedly plane and isotropic, is therefore placed under a reflection-operating optical microscope. The microscope is fitted with a lens 10 and a Kb'hler-type illuminating system, comprising at least two lenses 12 and 13 and a aperture diaphragm or pupil 11 conjugated by the lens 13 of the rear focal plane of the (ens 10, represented by a dotted line on Figure 4A. The polarizer P polarises the light directed toward the

sample by the semi-reflecting plate 15. The direction of the polarizer P is used as a reference. The light sent by the object is subject to an analyser

A.

Figure 4B correspond to the implementation of a differential interferential contrast (DIG) microscope, it comprises a polarising element 16 which is either a Wollaston biprism or a Nomarksi prism and compensator.

As it is known besides, it is also possible to replace the linear polarisations with circular polarisations.

Then, instead of cross-connected polarizers and analysers, there will be the semi-transparent mirror, a first polarizer, a quarter wave plate (X/4), the lens, the sample, then as a feedback, the lens again, the plate X/4, the polarizer mentioned above and the semi-transparent mirror.

In the case of the differential interferential contrast (DIG) microscope, there will be then the semi-transparent mirror, a polarizer, the polarising element, a plate X/4, the lens, the sample, then as a feedback, the lens again, the plate X/4, the polarising element, the polarizer mentioned above and the semi-reflecting mirror.

The angle of incidence of a radius is 9. The microscope is fitted with a linear polarizer and an analyser situated .on either side of the sample on the path of the light. The illumination is episcopic and monochromatic. The analyser is revolving and forms an angle  with the polarizer. The normalised reflected flux :

cos2
r+r

^"  ' - 2	El

In the particular case when the polarizer and the analyser are cross-connected (

E2

The second member of the formula (E1) may be construed directly. It consists of two terms :

The first, cos2
The second term of the equation (El) describes the interference between rp and rs. It will be called "coherent reflectivity". It represents the depolarisation of the incident beam by the surface, which converts the linear incident polarisation into an elliptic polarisation. This ellipticity is different for each azimuth, i.e. for each plane of incidence defined by its angle  = n/4, where the contributions of all the azimuths negate one another, and also for rp=-rs. It reduces the total reflectivity between parallel polarizer and analyser, and increases them when they are cross-connected.

The display technique, object of the present invention, processes directly this second term. We select $ = n/2, and the second term of the equation (El) remains the only one present. The extinction or, in a more elaborated version, the quasi extinction of the incoherent reflectivity is one of the foundations of the invention. What is called "coherent reflectivity"

may  also  be  called  "ellipsometric  reflectivity1'  since  it  results from ellipticities (functions of the azimuth q>) of the reflected polarisation. An expression equivalent to (E1) is :

rp  rs

2	E3

This expression enables to compare the signal obtained in the presence of polarising elements with the signal obtained in the absence of polarising elements, i.e. in non-polarised light, which is provided by the )  first term only. It will be noted as :

E4

In the presence of the polarizers, it is still possible to access experimentally such quantity by imposing § - n/4, as shown on the equation E3.

To display the edge of a studied object 4 in the form of a thin film placed on the surface, the intensities collected are processed by observing the film and the bare surface which are noted IF and Is. They are proportional to the corresponding normalised fluxes

The contrast of the edge of the film is :

o

(j ~

I

V  — F+I

I

s

To display the film correctly, C should be optimised and therefore the IF/IS ratio should be made maximal (ls -> 0, to tend toward a contrast of1) or minimal (|F-»O, to tend toward a contrast of -1). It is then necessary to extinguish either the surface or the film. Thus, a sensitive process rests on the one hand on a correct extinction and on the other hand on a selective extinction.

Our technique combines two extinction factors :

i) the polarizer and the analyser which are cross-connected or almost cross-connected,

ii)  an antireflection substrate for this mode of observation.

The equation (E3) underlines the double nature of our extinction : the cross-connected polarizer and analyser extinguish the first term of the second member, our antireflection substrate extinguishes the second. It can then be defined as an antireflection substrate for coherent reflectivity. It is the second foundation of our display technique.

But good extinction does not suffice for a sensitive display. IF or Is should be extinguished, but not both at the same time. As the film displayed is very thin, as therefore all its physical parameters hardly disturb those of the bare surface, it means that the extinction must be critical. In other words, the extinction must be lost for a very small modification of the surface. This critical element of the antireflection quality of our substrate is the third foundation of our display technique.

The performances of a display process may be quantified by the contrast obtained when the film observed becomes extremely thin. In such a case, IF and Is becomes neighbours and dl = IF - Is is close to a differential element.

C can then be written as :

r  1 dl  1 I dl

C =	=	Ae

2 Is  2Isde

where Ae is the thickness of the film which can be assumed when the optical index is identical to that of the upper layer, and where dl/de is the derivate of the intensity reflected by the bare substrate relative to the thickness e of the last layer of the stack. In the case where the substrate is composed of a solid base covered with a single dielectric layer, e is therefore the thickness of this layer. Taking an identical index for the film and for the last dielectric layer is not compulsory, but it simplifies the explanation and shows that our process does not take advantage of the reflection between the film and the substrate. The film is therefore considered here as a simple thickness fluctuation of the outermost layer.

,-1

The sensitivity of our technique is expressed in Angstroms" as the •atio of C to Ae :

C  IdLnl	dLnr +rs

Ae  2  de	de

= cste +

E7

The expression of rp and rs for a solid covered with a single layer is conventional (ref. AZZAM for instance) :

r  -

~

r	~2jp!

r

r  xr

r01(k) x r!2(k)

with k = either s or p, according to the polarisation considered and

N,e with (3j =2n — — cosOj , the index 1 referring to the layer, the index 2 to

A,

the base and the index 0 to the incident medium. This equation enables to write :

= r  ,r=

where GJJ and Ity represent respectively the sum and the product of and riJ(S).

The sum a is a periodical function of the optical thickness Nie of period A/2. Its module jo| shows generally two minima and two maxima per period. The same goes for Lnjcrj. The function |o being moreover a delineated function, it remains very regular and its derivate relative to e is never very significant. Conversely, the function Ln\a\ diverges when /
As a summary, the rapid contrast reversals inversions correspond therefore to the minima of |rp + rs| relative to e, and the very rapid contrast reversals are obtained when this minimum of |rp + rs| tends toward 0.

The equation (E3) underlines the significance of the use of a fluorescence microscope: in the presence of a fluorescence signal, the depolarised component of this fluorescence is added to the right-hand side member of the equation (E3) without altering the extinction of both other terms. The signal/noise ratio is therefore increased. This is also transposable to a Raman signal.

The invention also concerns an ellipsometric measurement method which may also operate without needing to resort to a particular substrate :

The ellipsometric angles \\i and A are defined by :

E10

rs

Two equations selected arbitrarily among the four following ones suffice to establish the matches which will be useful between reflectivities and ellipsometric parameters:

|rp|2 + |rs|2 = |rs|2(1 + tan'y)	Ell

|rp + rs|2 = |rs|2(1 + tan2y + 2 tan \j/ cos A)	E12

|rp - rs|2 = |rs|2(1 + tan2v|/ - 2 tan y cos A)	E13

rprs* + rp*rs = 2 rs 2 tan ¥ cos A	E14

The first of these equations shows that the ellipsometric parameter y is accessible by the measurement of the incoherent reflectivity. Each of the other three shows that the determination of the second ellipsometric parameter, A, requires moreover to measure the coherent reflectivity (or a combination of both reflectivities). Accessing the coherent reflectivity signal enables to determine y and A.

The measurement takes place in two steps :

i) The first is based upon the rotation of the analyser. The picture of the sample is analysed by a CCD camera or any other two-dimensional detector. The equation E3 shows that the signal reflected oscillates in a sine wave fashion around the incoherent reflectivity with an amplitude |rp -rs2 and a period n on the angle . Various procedures, requiring at least two measurements, enable to obtain two combinations of the three parameters |rs|2, tany, and cosA, for example |rs|2(1 + tan2\|/) and 2|rs|2 tanycosA. This enables already to determine the combination sin2\|/cosA of the single ellipsometric parameters, but does not suffice to determine A and \\i separately.

ii) The second step requires breaking the radial symmetry of the illumination, which may be performed in two ways :

either by modifying physically the geometry of the aperture diaphragm, which must become a slot or a cross composed of two perpendicular slots, or an angular sector 69 (modulo n) with aperture strictly smaller than rc/4, whereof the apex is confused with the optical axis or the association of two or four identical angular sectors, spaced regularly around the optical axis of the microscope, capable as the analyser to revolve around the optical axis of the microscope,.

or by analysing the distribution of intensity present in a conjugated plane of the aperture diaphragm placed on the path of the reflected light, the microscope being in Koehler illumination. The microscope being fitted with a CCD camera in order to receive the picture of the sample, this analysis may take place very simply by interposing a Bertrand lens between the lens and the pupil of the camera. It is therefore a conoscopic measurement. The interest of this solution, easy to be implemented, is that the angle of incidence 9 and the azimuth 

the quantity (sin2y cosA)(x,y). For complete analysis with the Bertrand lens, it is however necessary to select a homogeneous region of the sample by the use of a field diaphragm or of a confocal geometry. This solution does not enable therefore complete parallel analysis of the different points of the sample. The first solution, conversely (diaphragm with broken radial symmetry), enables total parallel analysis since the picture of the sample is always kept on the CCD camera.

The intensity reflected I when a very small angular sector 89 selects a particular azimuth 9 on the illuminating cone, provided by the equivalent of the equations El to E4 is now :

cos 29 cos 2( - 9) + rs 2 sin 29 sin 2((() - (p)

/ ,  •  .sin29sin(2(|)-29)

•(rprs +rprs)	~A	

Generally speaking, this intensity is a periodical function 9 of period n and also comprises terms of period n!2.

If the relative orientation of the analyser and of the polarizer is set and :

-	if the slot is driven by a uniform rotational movement around the

optical axis at the frequency o>, the intensity reflected by each point of the

sample is modulated and this modulation enables to extract different

combinations of the quantities I rs I, \\i and A requested. To do so, several

techniques can be implemented,  notably photometric-type techniques

processing time-related intensity averages and extreme amplitudes or

synchronous detection techniques enabling to compare the amplitudes

and the phases of the components of the intensity reflected at 2oo and at

4o>;

-	if the orientation of the slot is adjustable manually, the intensities

collected may be measured for several orientations of the slot, two at

least, in order to deduce from the general formula above, the values of

different combinations of the parameters I rs |, \|/ and A, which enables to

determine completely the values of these parameters ;

-	if the analyser is driven by a uniform rotational movement around

the optical axis, the signal I is modulated with a period n (over ) and the

measurement of I for different values of cp becomes more accurate ;

-	if finally the analyser and the slot are both driven by uniform

rotation, at different frequencies, the function l(q>, (j>) can be recognised

completely and the parameters | rs , \\i and A can be determined with very

great accuracy by a conventional three-parameter numeric adjustment

procedure.

In the simplest particular case when the angle $ is set and when the measurement of I is performed for both orientations 9 = 0 (modulo n) and q> = Ti/2 (modulo ri) of the slot, the following can be obtained respectively:
 = 0) = 1/2|rp|2cos2 and ON(e,,(p = n!2) = 1/2|rs|2cos2
It suffices therefore to take the root of the ratio of both these intensities to obtain the quantity tan y. This measurement combined to both previous ones enables therefore to determine completely |rs|2, y, and A, and hence also |rp|2.

It should be noted that the determination of the single parameters \\i and A can be obtained by using exclusively ratios with measured intensities, and consequently does not require using any reference substrates.

An interesting particular case is that when O=0 which corresponds to a parallel polarizer and analyser and which can therefore be deduced from that of a single polarizer arranged between the illuminating mirror and the lens or even between the lens and the sample. The intensity reflected can be written in such a case as :

2  4  sin22q>  2

cos q>+rs  sin (p	rs  tan \|/ cos A >

This demonstrates that with a revolving diaphragm composed of a slot, of a cross consisting of two perpendicular slots crossing one another on their axis, of an angular sector whereof the apex is placed on the
