Repository: anandvc/allindianpatents

File: patents/235261-selective-etching-process-for-cutting-amorphous-metal-shapes-and-components-made-thereof.html (part 1 of 3)
Indian Patents. 235261:"SELECTIVE ETCHING PROCESS FOR CUTTING AMORPHOUS METAL SHAPES AND COMPONENTS MADE THEREOF"

Indian Patents

Recently Granted Patents

  Recently Published Patents

Title of Invention	"SELECTIVE ETCHING PROCESS FOR CUTTING AMORPHOUS METAL SHAPES AND COMPONENTS MADE THEREOF"

Abstract	A selective etching process cuts shapes from amorphous metal strip feedstock. The etching process comprises depositing a chemically resistant material to one side of the strip in a pattern that defines the requisite shape, mating the metal strip with a carrier strip, exposing at least one side of the metal strip to an agent to selectively etch the desired shape, and separating the shape from the strip feedstock. A plurality of layers of the shapes is assembled by adhesive lamination to form a generally polyhedrally shaped bulk amorphous metal magnetic component useful in high efficiency electric motors and inductive devices. The bulk amorphous metal magnetic component may include an arcuate surface, and preferably includes two arcuate surfaces that are disposed opposite to each other. The magnetic component is operable at frequencies ranging from about 50 Hz to about 20,000 Hz. When the component is operated at an excitation frequency "f" to a peak induction level Bmax, the component exhibits a core-loss less than about "L" is given by the formula L-0.005 f (Bmax)1.5 + 0.000012 f1.5 (Bmax)1.6, said core loss, said excitation frequency and said peak induction level being measured in watts per kilogram, hertz, and teslas, respectively. Performance characteristics of the bulk amorphous metal magnetic component of the present invention are significantly better than those of silicon-steel components operated over the same frequency range.	

Full Text	SELECTIVE ETCHING PROCESS FOR CUTTING AMORPHOUS METAL SHAPES AND COMPONENTS MADE THEREOF

BACKGROUND OF THE INVENTION

1.'  Field Of The Invention

This invention relates to a process for producing cut shapes of amorphous metal, and more particularly, to a selective etching process for producing cut laminations that are bonded together to form a generally polyhedrally shaped, low core loss, bulk amorphous metal magnetic component useful in electric motors and inductive magnetic devices.

2.  Description Of The Prior Art

Magnetic components made from a plurality of stacked laminations of sheet-form magnetic materials are widely used in electric motors and in inductive devices such as transformers, ballasts, inductors, saturable reactors, and the like. The magnetic material is typically selected based on both the required device properties and economic considerations.

Non-oriented electrical steel is most frequently chosen for electric motor components. In variable reluctance motors and eddy current motors, the stators are made from stacked laminations. Both the stator and the rotor are made from stacked laminations in squirrel cage motors, reluctance synchronous motors and switched reluctance motors. Each lamination is typically formed by stamping, punching or

cutting the mechanically soft, non-oriented electrical steel into the desired shape. The formed laminations are then stacked and bound to form rotors or stators that have the desired geometry, along with sufficient mechanical integrity to maintain their configuration during production and operation of the motor.

The stator and the rotor in a rotating electrical machine are separated by small gaps that are either: (i) radial, i.e., generally perpendicular the axis of rotation of the rotor, or (ii) axial, i.e., generally parallel to the rotation axis and separated by some distance.  In a dynamoelectric machine, lines of magnetic flux link the rotor and stator by traversing the gaps.  Electromagnetic machines thus may be broadly classified as radial or axial flux designs, respectively.  The corresponding terms radial and axial gap designs are also used in the motor art Radial flux machines are by far most common. The aforesaid punching and stacking methods are widely used for constructing rotors and stators for radial flux motors.

Although amorphous metals offer superior magnetic performance when compared to non-oriented electrical steels, they have  long been  considered unsuitable for use in bulk magnetic components such as die rotors and stators of electric motors due to certain physical properties and the ensuing impediments to fabrication.  For example, amorphous metals are thinner and harder than non-oriented steel, and consequently cause fabrication tools and dies to wear more rapidly.  The resulting increase in the tooling and manufacturing costs makes fabricating bulk amorphous metal magnetic components using such conventional techniques, such as punching and stamping, commercially impractical. The thinness of amorphous metals also translates into an increased number of laminations in the

assembled components, further increasing the total cost of an amorphous metal rotor or stator magnet assembly.

Amorphous metal is typically supplied in a win continuous ribbon having a uniform ribbon width. However, amorphous metal is a very hard material, making it very difficult to cut or form easily. Once annealed to achieve peak magnetic properties, amorphous metal ribbon becomes very brittle. This makes it difficult and expensive to use conventional approaches to construct a bulk amorphous metal magnetic component The brittleness of amorphous metal ribbon may also cause concern for the durability of the bulk magnetic component in an application such as an electric motor.

Magnetic staters are subject to extremely high magnetic forces, which vary rapidly at the frequencies needed for high rotational speed. These magnetic forces are capable of placing considerable stresses on the stator material, and may damage an amorphous metal magnetic stator. Rotors are further subjected to mechanical forces due both to normal rotation and to rotational acceleration when the machine is energized or de-energized and when the loading changes, perhaps abruptly.

A limited number of non-conventional approaches have been proposed for constructing amorphous metal components. For example, U.S. Patent 4,197,146 to Frischmann discloses a stator fabricated from molded and compacted amorphous metal flake. Although this method permits formation of complex stator shapes, the structure contains numerous air gaps between the discrete flake particles of amorphous metal. Such a structure greatly increases the reluctance of the magnetic circuit and thus the electric current required to operate the motor.

The approach taught by German Patents DE 28 OS 435 and DE 28 OS 438 divides the stator into wound pieces and pole pieces.  A non-magnetic material is inserted into the joints between the wound pieces and pole pieces, increasing the effective gap, and thus increasing the reluctance of the magnetic circuit and the electric current required to operate the motor. The layers of material that comprise the pole pieces are oriented with their planes perpendicular to the planes of the layers in the wound back iron pieces.  This configuration further increases the reluctance of the stator, because contiguous layers of the wound pieces and of the pole pieces meet only at points, not along foil line segments, at the joints between their respective faces. In addition, this approach teaches that the laminations in the wound pieces are attached to one another by welding.  The use of heat intensive processes, such as welding, to attach amorphous metal laminations will recrystallize the amorphous metal at and around the joint Even small sections of recrystallized amorphous metal will normally increase the magnetic losses in the stator to an unacceptable level.

Another difficulty associated with the use of ferromagnetic amorphous metals arises from the phenomenon of magnetostriction. Certain magnetic properties of any magnetostrictive material change in response to imposed mechanical stress. For example, the magnetic permeability of a component containing amorphous materials

typically is reduced and the core losses increased when the component is subjected to stress. The degradation of soft magnetic properties of the amorphous metal device due to the magnetostriction phenomenon may be caused by stresses resulting from any combination of sources, including: (i) magnetic and mechanical forces

during the operation of the electric motor; (ii) mechanical stresses resulting from mechanical clamping or otherwise fixing the bulk amorphous metal magnetic components in place; or (iii) internal stresses caused by the thermal expansion and/or expansion due to magnetic saturation of the amorphous metal material. As an amorphous metal magnetic stator is stressed, the efficiency at which it directs or focuses magnetic flux is reduced, resulting in higher magnetic losses, reduced efficiency, increased heat production, and reduced power.  The extent of this degradation may be considerable depending upon the particular amorphous metal material and the actual intensity of the stresses, as indicated by U.S. Patent 5,731,649 ("the '649 patent")- The degradation of core loss is often expressed as a destruction factor, i.e., a ratio of the core loss actually exhibited by a finiKhed device and the inherent core loss of the constituent material tested under stress-free, laboratory conditions.

Moreover, amorphous metals have far lower anisotropy energies than other conventional soft magnetic materials, including common electrical steels. As a result, stress levels that would not have a deleterious effect on the magnetic properties of these conventional metals have a severe impact on magnetic properties important for motor components, e.g. permeability and core loss. For example, the '649 patent further discloses that forming amorphous metal cores by rolling amorphous metal into a coil, with lamination using an epoxy, detrimentally restricts

?

the thermal and magnetic saturation expansion of the coil of material, resulting in high internal stresses and magnetostriction that reduces the efficiency of a motor or generator incorporating such a core. In order to avoid stress-induced degradation of

magnetic properties, the '649 patent discloses a magnetic component comprising a plurality of stacked or coiled sections of amorphous metal carefully mounted or contained in a dielectric enclosure without the use of adhesive bonding.

A number of applications in current technology, including such widely diverse areas such as high-speed machine tools, aerospace motors and actuators, and spindle drive motors for magnetic and optical disk drives used for data storage in computers and other microelectronic devices, require electrical motors operable at high speeds, many times in excess of 15,000 - 20,000 rpm, and in some cases up to 100,000 rpm.  The limitations of magnetic components made using existing materials  entail substantial and undesirable design compromises.  In  many applications, the core losses of the electrical steels typically used in motor components are prohibitive.  In such cases a designer may be forced to use a permalloy alloy as an alternative.  However, the attendant reduction in saturation induction (e.g. 0.6-0.9T or less for various permalloy alloys versus 1.8-2.0T for ordinary electrical steels)  necessitates  an  increase  in  the  size of magnetic components comprised of permalloy or variants thereof. Furthermore, the desirable soft magnetic properties of the permalloys are adversely and irreversibly affected by plastic deformation, which can occur at relatively low stress levels.  Such stresses may occur either during manufacture or operation of the permalloy component.

Inductive devices are essential components of a wide variety of modern electrical and electronic equipment, most commonly including transformers and inductors. Most of these non-rotating devices employ a core comprising a soft ferromagnetic material and one or more electrical windings that encircle the core.

Inductors generally employ a single winding with two terminals, and serve as filters

and energy storage devices.  Transformers generally have two or more windings.

They transform voltages from one level to at least one other desired level, and

electrically isolate different portions of an overall electric circuit Inductive devices

are available in widely varying sizes with correspondingly varying power capacities.

Different types of inductive devices are optimized for operation at frequencies over

a very wide range, from DC to GHz. Virtually every known type of soft magnetic

material finds application in the construction of inductive devices.  Selection of a

particular soft magnetic material depends on the combination of properties needed,

the availability of the material in a form that lends itself to efficient manufacture,

and the volume and cost required to serve a given market  In general, a desirable

soft ferromagnetic core material has high saturation induction But to minimize core

size, along with low coercivity Hc, high magnetic permeability µ, and low core loss

to maximize efficiency.

Components of small to moderate size inductors and transformers for electrical and electronic devices are also frequently constructed using laminations punched from various grades of magnetic steel supplied in sheets having thickness as low as 100 µm. The laminations are generally stacked and secured and subsequently wound with the requisite one or more electrical windings that typically comprise high conductivity copper or aluminum wire. These laminations are commonly employed in cores with a variety of known shapes.

Many of the shapes used for inductor and transformer cores are assembled from constituent components that have the general form of certain block letters,

such as "C," "U," "E," and "I", by which the components are often identified. The assembled shape may further be denoted by the letters reflecting the constituent components; for example, an "E-I" shape would be made by assembling an "E" component with an" T" component. Other widely used assembled shapes include "E-E," "C-I," and "C-C." Constituent components for prior art cores of these shapes have been constructed of both laminated sheets of conventional crystalline ferromagnetic metal and machined bulk soft ferrite blocks.

A significant trend in recent electronics technology has been the design of power supplies,  converters,  and  related  circuits  using  switch-mode  circuit topologies.  The increased capabilities of available power semiconductor switching devices have  allowed  switch-mode devices to operate  at  increasingly  high frequencies.  Many devices that formerly were designed with linear regulation and operation at line frequencies (generally 50-60 Hz on the power grid or 400 Hz in military applications) are now based on switch-mode regulation at frequencies that are often 5-200 kHz, and sometimes as much as 1 MHz. A principal driving force for the increase in frequency is the concomitant reduction in the size of the required magnetic components, such as transformers and inductors. However, the increase in frequency also markedly increases the magnetic losses of these components.  Thus there exists a significant need to lower these losses.

The limitations of magnetic components made using existing materials entail substantial and undesirable design compromises. In many applications, the core losses of the common electrical steels are prohibitive. In such cases a designer may be forced to use a permalloy alloy or a ferrite as an alternative. However, the

attendant reduction in saturation induction (e.g. 0.6-0.9T or less for various permalloy alloys and 0.3-0.4 T for ferrites, versus 1.8-2.0T for ordinary electrical steels) necessitates an increase in the size of the resulting magnetic components. Furthermore, the desirable soft magnetic properties of the permalloys are adversely and irreversibly affected by plastic deformation which can occur at relatively low stress levels. Such stresses may occur during either manufacture or operation of the permalloy component While soft ferrites often have attractively low losses, their low induction values result in impractically large devices for many applications wherein space is an important consideration. Moreover, the increased size of the core undesirably necessitates a longer electrical winding, so ohmic losses increase.

For electronic applications such as saturable reactors and some chokes, amorphous metal has been employed in the form of spirally wound, round toroidal cores. Devices in this form are available commercially with diameters typically ranging from a few millimeters to a few centimeters and are commonly used in switch-mode power supplies providing up to several hundred volt-amperes (VA). This core configuration affords a completely closed magnetic circuit, with negligible demagnetizing factor. However, in order to achieve a desired energy storage capability, many inductors include a magnetic circuit with a discrete air gap. The presence of the gap results in a non-negligible demagnetizing factor and an associated shape anisotropy that are manifested in a sheared magnetization (B-H) loop. The shape anisotropy may be much higher than the possible induced magnetic anisotropy, increasing the energy storage capacity proportionately.

Toroidal cores made with discrete air gaps and conventional material have

been proposed for such energy storage applications. However, the gapped toroidal geometry affords only minimal design flexibility.  It is generally difficult or impossible for a device user to adjust the gap so as to select a desired degree of shearing and energy storage.  In addition, the equipment needed to apply windings  . to a toroidal core is more complicated, expensive, and difficult to operate than comparable winding equipment for laminated cores. Oftentimes a core of toroidal geometry cannot be used in a high current application, because the heavy gage wire dictated by the rated current cannot be bent to the extent needed in the winding of a toroid.  In addition, toroidal designs have only a single magnetic circuit  As a result, they are not well suited and are difficult to adapt for polyphase transformers and  inductors,  including  especially  common  three-phase  devices.  Other configurations more amenable to easy manufacture and application are thus sought.

Moreover, the stresses inherent in a strip-wound toroidal core give rise to certain problems. The winding inherently places the outside surface of the strip in tension and the inside in compression. Additional stress is contributed by the linear tension needed to insure smooth winding. As a consequence of magnetostriction, a wound toroid typically exhibits magnetic properties that are inferior to those of the same strip measured in a flat strip configuration. Annealing in general is able to relieve only a portion of the stress, so only a part of the degradation is eliminated. In addition, gapping a wound toroid frequently causes additional problems. Any residual hoop stress in the wound structure is at least partially removed on gapping. In practice the net hoop stress is not predictable and may be either compressive or tensile. Therefore the actual gap tends to close or open in the respective cases by an

unpredictable amount as required to establish a new stress equilibrium. Therefore, the final gap is generally different from the intended gap, absent corrective measures. Since the magnetic reluctance of the core is determined largely by the gap, the magnetic properties of finished cores are often difficult to reproduce on a consistent basis in the course of high-volume production.

Amorphous metals have also been used in transformers for much higher power devices, such as distribution transformers for the electric power grid that have nameplate ratings of 10 kVA to 1 MVA or more. The cores for these transformers are often formed in a step-lap wound, generally rectangular configuration. In one common construction method, the rectangular core is first formed and annealed. The core is then unlaced to allow pre-fonned windings to be slipped over the long legs of the core. Following incorporation of the pre-formed windings, the layers are relaced and secured. A typical process for constructing a distribution transformer in this manner is set forth in U.S. Patent 4,734,975 to Ballard et al. Such a process understandably entails significant manual labor and manipulation steps involving brittle annealed amorphous metal ribbons. These steps are especially tedious and difficult to accomplish with cores smaller than 10 kVA. Furthermore, in this configuration, the cores are not readily susceptible to controllable introduction of an air gap, which is needed for many inductor applications.

Notwithstanding the advances represented by the above disclosures, there remains a need in the art for improved amorphous metal magnetic components that exhibit a combination of excellent magnetic and physical properties needed for high

speed, high efficiency rotating electric machines, as well as other non-rotating inductive devices. Construction methods are also sought that use amorphous metal efficiently and can be implemented for high volume production of motors of various types and magnetic components.

SUMMARY OF THE INVENTION

The present invention provides a low-loss bulk amorphous metal magnetic component having the shape of a polyhedron and being comprised of a plurality of layers of substantially similarly shaped amorphous metal strips that are laminated together with an adhesive agent. In one aspect of the invention, one or more such components are useful in constructing high efficiency electric motors and inductive magnetic devices.

Also provided by the present invention is a method for selectively etching amorphous metal strip feedstock to form shapes useful in constructing low core loss, bulk amorphous metal magnetic components. The term "amorphous metal strip" is used herein to denote an elongated amorphous metal ribbon material, i.e. a ribbon form having a length and width substantially greater than the thickness thereof. The length and width directions define top and bottom surfaces of the strip.

More specifically, a magnetic component constructed in accordance with one embodiment of the present invention and excited at an excitation frequency "f to a peak induction level "Bnux" will have a core loss at room temperature less than "L" wherein L is given by the formula L = 0.005 f (Bmax)1.5 + 0.000012 f1.5 (Bmax)1.6, the core loss, the excitation frequency and the peak induction level being measured in

watts per kilogram, hertz, and teslas, respectively. Preferably, the magnetic component has (i) a core-loss of less than or approximately equal to 2.8 watt-per-kilogram of amorphous metal material when operated at a frequency of approximately 400 Hz and at a flux density of approximately 1.3 Tesla (T); (ii) a core-loss of less than or approximately equal to 5.7 watts-per-kilogram of amorphous metal material when operated at a frequency of approximately 800 Hz and at a flux density of approximately 1.3 T, or (iii) a core-loss of less than or approximately equal to 9.5 watt-per-kilogram of amorphous metal material when operated at a frequency of approximately 2,000 Hz and at a flux density of

.-.

approximately 1.0 T.

As a result of its very low core losses under periodic magnetic excitation, the magnetic component of the invention is operable at frequencies ranging from DC to as much as 20,000 Hz or more. It exhibits improved performance characteristics when compared to conventional silicon-steel magnetic components operated over the same frequency range. For example, the component's operability at high frequency allows it to be used in fabricating motors that advantageously are operable at higher speeds and with higher efficiencies than are possible using components made with conventional materials.

In particular, bulk amorphous metal magnetic components constructed in accordance with the present invention are especially suited for use as amorphous metal stators or stator components in highly efficient, variable reluctance motors and eddy current motors. Similarly, bulk amorphous metal components may be used as at least one of the rotor and the stator in squirrel cage motors, reluctance

synchronous motors and switched reluctance motors. It will be understood by those skilled in the art that such motors may comprise one or more rotors and one or more stators.  Accordingly, the terms "a rotor" and "a stater" as used herein with reference to motors mean a number of rotors and stators ranging from 1 to as many as three or more.  It will further be recognized by those familiar with the rotating electrical machine art that radial flux motors may be constructed either: with (i) the rotor located within, and having a generally smaller diameter than, the stator or (ii) in the inside-out or cup configuration in which the relative positions and sizes of the rotor and stator are exchanged.  A rotor or a stator of the invention may be constructed either as a unitary structure or as an assembly of a plurality of substructures held together by known means, the sub-structures being made as taught herein.

It will also be recognized by those skilled in the art that the term "electric motor," as used herein, refers genetically to a variety of rotating dynamoelectric machines which additionally comprise electric generators as well as regenerative motors that may be operated optionally as electric generators. The magnetic component of the invention may be employed in constructing any of these devices. Significant advantages are realized during use of the present invention. These advantages include simplified manufacturing and reduced manufacturing time, reduced stresses (i.e., magnetostrictive) encountered during construction of bulk amorphous metal components, optimized performance of the finished amorphous metal magnetic component, and improved efficiency of an electric motor comprising the rotor or stator disclosed herein.

One  or  more  of  the  present  bulk  magnetic  components  are  also advantageously incorporated in an inductive device, which comprises: (i) a magnetic core having a magnetic circuit with at least one air gap and including at least one low-loss bulk ferromagnetic amorphous metal magnetic component; (ii) at least one electrical winding encircling at least a portion of the magnetic core; and (iii) the component comprising a plurality of substantially similarly shaped, planar layers of amorphous metal strips stacked, registered, and bonded together with an adhesive agent to form a polyhedrally shaped part. The inductive device has a core-loss less than about 12 W/kg when operated at an excitation frequency "f of 5 kHz to a peak induction level "Bmax" of 0.3 T. It finds use in a variety of circuit applications, for example serving as a transformer, autotransfonner, saturable reactor, or inductor. The component is especially useful in the construction of power conditioning electronic devices that employ various switch mode circuit topologies. The present device is useful in both single and polyphase applications, and especially in three-phase applications. Advantageously the bulk amorphous metal magnetic components are readily assembled to form the one or more magnetic circuits of the finished inductive device. In some aspects, the mating faces of the components are brought into intimate contact to produce a device having low reluctance and a relatively square B-H loop. However, by assembling the device with air gaps interposed between the mating faces, the reluctance is increased, providing a device with enhanced energy storage capacity useful in many inductor applications. The air gaps are optionally filled with non-magnetic spacers. The flexibility of size and shape of die components of the invention permits a designer wide latitude in suitably optimizing an inductive component, including choice of the size and configuration of both the overall core and the one or more winding windows therein.  Selective etching is especially beneficial in the preparation of components of any desired size and shape.  As a result, the overall size of the device is readily minimized, along with the volume of both core and winding materials required. The combination of flexible device design and the high saturation induction of the core material is beneficial in designing electronic circuit devices having compact size and high efficiency.  Compared to conventional inductive devices using lower saturation induction core material, transformers and inductors of given power and energy storage ratings generally are smaller and more efficient As a result of its very low core losses under periodic magnetic excitation, the inductive device of the invention is operable at frequencies ranging from DC to as much as 200 kHz or more. It exhibits improved performance characteristics when compared to conventional silicon-steel magnetic devices operated over the same frequency range.  These and other desirable attributes render the present device easily customized for specialized magnetic applications, e.g. for use as a transformer or inductor in power conditioning electronic circuitry employing switch-mode circuit topologies and switching frequencies ranging from 1 kHz to 200 kHz or more.

The present invention further provides a method of constructing a bulk amorphous metal magnetic component. An implementation of the method includes the steps of: (i) selectively etching amorphous metal strip material to form a

plurality of laminations, each having a substantially identical pre-determined shape; (ii) stacking the laminations in registry to form a lamination stack; and (iii) adhesively bonding the lamination stack with an adhesive agent The method may further comprise an optional heat treatment or annealing to improve the magnetic properties of the component or an optional coating step wherein an insulating 'coating is applied to at least a portion of the surface of the component. These steps may be carried out in a variety of orders and using a variety of techniques including those set forth bereinbelow. For example, the adhesive bonding step may be carried out before or after the annealing step. The preferred amorphous metal material preferably used in the practice of the method has a composition consisting essentially of the formula Fe80B11Si9.

Optionally, the process also comprises the step of finishing the component to accomplish at least one of: (i) removing excess adhesive from the component; (ii) giving the component a suitable surface finish; and (iii) removing material to give the component its final component dimensions. The process may also comprise annealing the laminations to improve the magnetic properties of the component

Advantageously, compressive and tensile stresses that result inherently from bending strip during winding are absent in a fabrication method that employs individually formed laminations. Any stress resulting from the formation of the laminations will likely be confined merely to a small region at or near the periphery thereof. Optionally the lamination stack is then finished to remove any excess adhesive and to give it a suitable surface finish and final component dimensions.

The formation of laminations in the requisite shape for the present component

may be carried out in a number of ways, including non-exclusively cutting by mechanical grinding, diamond wire, high-speed milling performed in either horizontal or vertical orientation, abrasive water jet milling, electric discharge machining by wire or plunge, electrochemical grinding, electrochemical machining, stamping, laser cutting, or other means known to one having ordinary skill in the relevant art.

The present bulk magnetic component preferably incorporates laminations cut by a selective etching process. Generally stated, the process comprises the steps of: (i) providing an amorphous metal sheet having a first surface and a second surface; (ii) printing chemically resistive material onto said first surface in a pattern defining said preselected shape; (iii) covering said second surface with a protective layer; (iv) exposing said amorphous metal sheet to a corrosive agent to selectively etch amorphous metal from areas of said first surface outside said preselected shape; and (v) separating said shape from said amorphous metal sheet  Although the present selective etching process is preferably used to cut individual layers of amorphous metal pieces for assembly into bulk amorphous metal magnetic components, the process may also be used to prepare shapes for other applications, such as brazing filler metal preforms.

The present selective etching process advantageously permits the size and shape of laminations to be selected or changed much more easily than stamping processes that require expensive redesign or rework of precision die sets. In addition, intricate shapes are easily accommodated.

BRIEF DESCRIPTION OP THE DRAWINGS

The invention will be more fully understood and further advantages will become apparent when reference is had to the following detailed description of the preferred embodiments of the invention and the accompanying drawings, wherein like reference numeral denote similar elements throughout the several views and in which:

Pig. 1A is a plan view of a layer of amorphous metal feedstock that has been selectively etched to define an annular piece of amorphous metal used in constructing a bulk amorphous metal magnetic component in accordance with the invention;

Fig. IB is a cross-section view taken at level IB-IB of the layer of amorphous metal feedstock depicted in Fig. 1A that has been selectively etched to define an annular piece of amorphous metal used in constructing a bulk amorphous metal magnetic component in accordance with the invention;

Fig. 2A is a plan view of a layer of amorphous metal feedstock that has been selectively etched to define an annular piece of amorphous metal used in constructing a bulk amorphous metal magnetic component in accordance with the invention;

Fig. 2B is a cross-section view taken at level IIB-IIB of the layer of amorphous metal feedstock depicted in Fig. 2A that has been selectively etched to

define an annular piece of amorphous metal used in constructing a bulk amorphous metal magnetic component in accordance with the invention;

Fig. 3 is a perspective view of a bulk amorphous metal magnetic component in the shape of a three-dimensional rectangle constructed in accordance with the present invention;

Fig. 4A is a perspective view of a bulk amorphous metal magnetic component having the shape of a prism and constructed in accordance with the present invention;

Fig. 4B is a perspective view of a bulk amorphous metal magnetic component having oppositely disposed arcuate surfaces and constructed in accordance with the present invention;

Fig. 4C is a top view of a stator for an electric motor constructed from six prism-shaped components as depicted in Fig. 4A and six arcuate components as  ' depicted in Fig. 4B;

Fig. 5A is a perspective view of a bulk amorphous metal magnetic stator for an electric motor constructed in accordance with the present invention;

Fig. 5B is a perspective view of a bulk amorphous metal magnetic rotor for an electric motor constructed in accordance with the present invention;

Fig. 5C is a top view of the stator and rotor for an electric motor constructed from the stator of Fig. 5A and the rotor of Fig. 5B;

Fig. 5D is a top view of a bulk amorphous metal magnetic stator for an inside-out, radial gap electric motor constructed in accordance with the present invention;

Fig. 6 is a perspective view of an assembly for testing bulk amorphous metal magnetic components, comprising four components, each having the shape of a polyhedron with oppositely disposed arcuate surfaces, and assembled to form a generally right circular, annular cylinder;

Fig. 7A is a perspective view depicting a bulk magnetic component in the form of a gapped, toroidal core used in constructing the inductive device of the invention;

Pig. 7B is a plan view depicting a lamination selectively etched from amorphous metal strip material for incorporation in the component depicted by Fig. 7A;

Fig. 8 is a perspective view depicting an inductive device .of the invention having a "C-I" shape assembled using bulk amorphous metal magnetic components having "C" and "I" shapes;

Fig. 9 is a perspective view depicting an inductive device of the invention having an "E-I" shape assembled using bulk amorphous metal magnetic components having "E" and "T" shapes and a winding disposed on each of the legs of the "E" shape;

Fig. 10 is a cross-section view illustrating a portion of the device shown by Fig. 9; and

Fig. 11 is a plan view showing an "E-I" shaped inductive device of the invention comprising "E" and "T" shaped bulk amorphous metal magnetic components assembled with air gaps and spacers between the mating faces of the respective components.

DETAILED DESCRIPTION OP THE INVENTION

The present invention is directed, in one aspect, to a process for cutting workplaces from amorphous metal ribbon or sheet and to low-loss bulk amorphous metal components incorporating such workpieces. The components, in turn, are useful in constructing a wide variety of devices including high efficiency inductive devices and dynamoelectric motors.

Generally polyhedrally shaped bulk amorphous metal components constructed in accordance with the present invention have various geometries including, but not limited to, rectangular and square prisms.  In addition, any of the previously mentioned geometric shapes may include at least one arcuate surface, and preferably two oppositely disposed arcuate surfaces to form a generally curved or arcuate bulk amorphous metal component The invention also provides components wherein the polyhedral shape is generally cylindrical and may further comprise a plurality of teeth extending radially inward or outward from a generally annular portion. Complete staters and rotors for certain types of electric motors advantageously employ such toothed bulk amorphous metal components in accordance with the present invention.  Those stators and rotors may have either a unitary construction or they may be formed from a plurality of pieces, which collectively form the completed component.  Alternatively, a stator and/or rotor may be a composite structure comprised entirely of amorphous metal  parts  or a combination of amorphous metal parts with other magnetic materials. The bulk magnetic component

of the invention may be incorporated in an electric motor, preferably of the radial flux variety.

The invention further provides an inductive device incorporating one or more bulk magnetic components assembled with layers of amorphous metal cut in accordance with the present method. The inductive device has at least one air gap, but may also involve more complicated shapes with plural air gaps and plural magnetic circuits wherein the reluctance of the circuits is adjustable by varying the air gap in the core configuration chosen.
