Repository: anandvc/allindianpatents

File: patents/235273-method-of-preparing-composition-suitable-for-use-as-a-battery-electrolyte-and-the-composition-obtained-thereby.html
Indian Patents. 235273:METHOD OF PREPARING COMPOSITION SUITABLE FOR USE AS A BATTERY ELECTROLYTE AND THE COMPOSITION OBTAINED THEREBY

Indian Patents

Recently Granted Patents

  Recently Published Patents

Title of Invention	METHOD OF PREPARING COMPOSITION SUITABLE FOR USE AS A BATTERY ELECTROLYTE AND THE COMPOSITION OBTAINED THEREBY

Abstract	The present invention relates to a method of preparing a composition comprising mixing a silica sol having an S-value from about 5 to about 50 % and a mineral acid. The invention also relates to a composition obtainable by the method and a composition comprising a network of silica particles and mineral acid, wherein the silica particles have a particle size of from about 2 to about 7 nm. The invention also relates to the use of the composition as a gelled electrolyte.	

Full Text	The S-value depends on the silica content, the viscosity, and the density of the colloidal silica particles. The S-value represents the amount of Si02 in percent by weight

present in the dispersed phase of the silica sol. The S-value can be controlled during the production process as further described in e.g. US 5368833.

The silica sol preferably has a silica content from about 5 to about 60, more preferably from about 7 to about 45, and most preferably from about 10 to about 30 wt%. The silica sol comprises silica particles which suitably have a specific surface area from about 400 to about 1200, preferably from about 500 to about 1000, and most preferably from about 600 to about 900 m2/g. The silica particles suitably have a particle size of from about 2.5 to about 7, preferably from about 3 to about 6, and most preferably from about 4 to about 5 nm. Suitably, the silica sol and the mineral acid are mixed in a weight ratio of silica to mineral acid (counted as diluted mineral acid) from about 1:100 to about 25:100, preferably from about 2:100 to about 11:100, more preferably from about 2.5:100 to about 8:100, and most preferably from about 3:100 to about 6:100. The components are preferably homogenously mixed to uniformly distribute the silica particles of the silica sol in the electrolyte.

Silica sols comprise colloidal silica particles which may be derived from e.g. precipitated silica, micro silica (silica fume), pyrogenic silica (fumed silica) or silica gels with sufficient purity, and mixtures thereof.

Colloidal silica particles and silica sols according to the invention may depending on the application of the composition be modified and can contain other elements such as amines, aluminium and/or boron, which can be present in the particles and/or the continuous phase. Boron-modified silica sols are described in e.g. US 2,630,410. The aluminium modified silica particles suitably have an AI203 content of from about 0.05 to about 3, preferably from about 0.1 to about 2 wt%. The procedure of preparing an aluminium modified silica sol is further described in e.g. “The Chemistry of Silica”, by Her, K. Ralph, pages 407-409, John Wiley & Sons (1979) and in US 5 368 833.

The colloidal silica particles preferably have a narrow particle size distribution, i.e. a low relative standard deviation of the particle size. The relative standard deviation of the particle size distribution is the ratio of the standard deviation of the particle size distribution to the mean particle size by numbers. The relative standard deviation of the particle size distribution preferably is lower than about 60.% by numbers, more preferably lower than about 30 % by numbers, and most preferably lower than about 15 % by numbers.

The colloidal silica particles are suitably dispersed in an aqueous solvent, suitably in the presence of stabilising cations, preferably fC, Na+, Li+ for battery electrolyte applications, but for other applications also e.g. NH3, organic cations, primary, secondary,

tertiary, and quaternary amines, or mixtures thereof so as to form an aqueous silica sol. However, also dispersions comprising organic solvents e.g. lower alcohols, acetone or mixtures thereof may be used for applications other than battery electrolytes, suitably in an amount of from about 1 to about 20, preferably from about 1 to about 10, and most preferably from about 1 to about 5 volume percent of the total solvent volume. However, aqueous silica sols without any further solvents are preferably used. The pH of the silica sol suitably is from about 1 to about 13, preferably from about 6 to about 12, and most preferably from about 7.5 to about 11. However, for aluminium-modified silica sols, the pH suitably is from about 1 to about 12, preferably from about 3.5 to about 11. Preferably, the silica sol has an iron content lower than about 100 ppm by weight since iron may cause discharge of batteries in which the composition of this invention may be used and can shorten battery life times. More preferably, the iron content is lower than about 50, and most preferably lower than about 30 ppm by weight. Preferably, the content of chloride in the silica sol is lower than about 50, more preferably lower than about 30, and most preferably lower than about 10 ppm by weight. The low chloride content is essential in the formed composition (in battery applications) since grid corrosion, i.e. corrosion of the lead grid in the battery then can be reduced. Other impurities present in the composition that can be detrimental and their acceptable levels should not exceed prescribed limits.

Preferably, the mineral acid, which serves as electrolyte, is hydrochloric acid, nitric acid, phosphoric acid, sulphuric acid, and mixtures thereof, most preferably sulphuric acid, particularly for any battery application. The concentration of the mineral acid, especially sulphuric acid, suitably is from about 5 to about 99, preferably from about 20 to about 80, and most preferably from about 30 to about 60 wt%. A too low concentration will result in a bad electrolyte (with low conductivity) and long gel time. Suitably, the pH of the mineral acid is from about -2 to about 2, preferably from about -1.5 to about 1, more preferably from about -1 to about 0.5, and most preferably from about -0.5 to about 0. A suitable concentration of the mineral acid can be achieved by diluting a concentrated mineral acid with water. Suitably, sulphuric acid (as used mineral acid) has a density from about 104 to about 1.8, preferably from about 1.15 to about 1.75, more preferably from about 1.2 to about 1.5, and most preferably from about 1.3 to about 1.4 kg/dm3.

“ “Preferably, the mixing of silica sol and'mineral” acid is performed at a temperature from about 0 to about 95, preferably from about 5 to about 50, and most preferably from about 10 °C to about 35 °C. Dilution of sulphuric acid and other mineral acids often leads to an increase in temperature due to the exothermic reaction taking place. Therefore, the diluted acid used preferably is precooled to a temperature below room-temperature. The mixing time of silica sol and mineral acid suitably is from about

100 milliseconds to about 30 minutes, preferably from about 100 milliseconds to about 10 minutes, and most preferably from about 100 milliseconds to about 1 minute. The silica sol and the 'mineral acid preferably are mixed in an in-line mixer, e.g. a static mixer, just before filling it into a battery cell or other use. A too long mixing time is detrimental to the gel strength while a too short mixing time may lead to insufficient mixing.

Further components which may be added to form the composition of the present invention include orthophosphoric acid, suitably to a concentration of from about 1.5 to about 5% by weight with respect to the total weight of the forming composition (gel) in order to increase the conductivity as well as the cycle and discharge resistance of a battery.

Sodium sulphate may also be added in an amount of from about 1 to about 25, preferably from about 2 to about 12 g sodium sulphate/I of composition (electrolyte) in order to lower the solubility of lead sulphate in a battery cell. Aluminium hydroxide may also be added, preferably in an amount of from about 0.1 to about 0.5 wt% based on aluminium oxide. Other suitable additives that can be added include such as mentioned in US patent 6 218 052 to enhance battery performance. These components may be added either directly to the mixture of silica sol and mineral acid, or to either the mineral acid or silica sol directly before mixing thereof.

The invention also relates to a composition obtainable by the method as defined herein.

The invention also relates to a composition comprising a network of silica particles, in which the size of the (primary) silica particles making up the network, i.e. the particle size of a silica particle as single silica particle, is from about 2 to about 7, more preferably from about 3 to about 6, and most preferably from about 4 to about 5 nm. The composition further comprises a mineral acid as described herein. The size of the primary silica particle can be determined by the specific surface as measured by titration according to Sears (Journal of Analytical Chemistry, Volume 28, no. 12, December 1956). However, the specific surface area measured by the technique described in Sears will be slightly underestimated since a portion of the surface of the silica particle is occupied by bonds/bridges to neighbouring silica particles in the network. The correction between the

r*

specific surface area of a primary particle and measured surface area of the gel is further discussed in The Chemistry of Silica (1979), p. 482 to p. 487, by Ralph K. Her. The silica particles comprised in the composition suitably have a specific surface area from about 200 to about 1100, preferably from about 300 to about 1000, more preferably from about 400 to about 900, and most preferably from about 500 to 800 m2/g. The weight ratio of silica to mineral acid (counted as diluted mineral acid), in the network of silica, is suitably from about 1:100 to about 25:100, preferably from about 2:100 to about 11:100, more

preferably from about 2.5:100 to about 8:100, and most preferably from about 3:100 to about 6:100. The silica content of the composition suitably is from about 1 to about 20, preferably from about 2 to about 10, more preferably from about 2.5 to about 7.5, and most preferably from about 3 to about 6 wt%. A low silica content in the gel will result in lower internal resistance, and thus higher capacity as e.g. a gelled electrolyte in a battery. Preferably, the average pore diameter of the silica particles in the composition formed is from about 1 nm to about 100 nm, more preferably from about 5 nm to about 50 nm, and most preferably from about 10 nm to about 30 nm. Preferably, the pore volume of the silica particles in the composition is from about 0.4 to about 55, more preferably from about 1 to about 35, and most preferably from about 5 to about 20 cm3/g silica.

The invention also relates to the use of the composition as herein disclosed as a gelled electrolyte in traction batteries in e.g. submarines, wheelchairs, industrial trucks, and transport vehicles on golf courts; stand-by batteries in e.g. solar energy plants and telecommunication masts; and automotive batteries in e.g. start batteries and batteries for car electronics. These three groups of applications differ in their needs of battery capacity. Generally, it can be said that traction batteries need high capacity during a fairly long period of time, automotive batteries need very high capacity during a short period of time, and stand-by batteries need fairly low capacity during a long period of time.

The composition may also be used as a pickling gel, a binder of waste material, as an acid cleaning gel for surfaces and cavities and any other application where a gelled composition is desirable.

The invention being thus described, it will be obvious that the same may be varied in many ways. Such variations are not to be regarded as a departure from the gist and scope of the present invention, and all such modifications as would be obvious to one skilled in the art are intended to be included within the scope of the claims. While the examples here below provide more specific details of the reactions, the following general principles may here be disclosed. The following examples will further illustrate how the described invention may be performed without limiting the scope of it.

All parts and percentages refer to part and percent by weight, if not otherwise stated.

Examples The silica sols used in the examples are listed in table 1 below.

Table 1

  ■

The compositions of table 2 were prepared by use of the silica sols of table 1: The procedure of obtaining the composition of the invention and the references was the following (which also can be found in table 2):

a)	The concentrated sulphuric acid was diluted with water in a 250 ml beaker and cooled to room temperature.

b)	The silica sols were mixed with the diluted sulphuric acid.

c)	The temperature was measured in the silica sol-sulphuric acid mixture by means of a glass thermometer.

d)	The gel time, i.e. the period of time from the starting point of mixing the silica sol and the mineral acid until a solid gel is obtained that does not flow when the beaker is tilted

90 °.

Table 2

The gel time at 20 °C is a normalisation of the gel time at a temperature T at which the gelling took place. The gelling time at 20 °C can be calculated from the formula: Gel time (T=20 °C) = Gel time (at T °C) *2rr”20);i0), where T is the temperature in °C. As can be seen from table 2, the gel time is much shorter for samples 5 and 6 according to the present invention than the reference samples 1-4, both at reaction at the actual temperature and at the calculated temperature of 20 °C.

The gel strength was measured 24 hours after the formation of the gelled electrolyte. The gel strength was tested by dropping a lead bullet with a weight of 0.5 g, a diameter of 4.4 mm, from a height of 23 cm. The impact is_ shown Jn. table .3 as . _ penetration depth in mm in the gel which is a good measure of the gel strength.

Table 3

it can be clearly seen that the compositions of the invention, i.e. no.5 and 6, show increased gel strength compared to the references 1-4. It is to be noted that compositions 5 and 6 comprise a lower amount of silica than compositions 1-4. Thus, the composition according to the invention can improve the mentioned effects even at a lower dosage of silica sol than the references.

Claims

1.	Method of preparing a composition comprising mixing a silica sol having an S-value from about 15 to about 45 % and a mineral acid, wherein the weight ratio of silica to mineral acid is from about 1:100 to about 25:100.

2.	Method according to claim 1, wherein the S-value is from about 15 to about 40%.

3.	Method according to claim 1 or 2, wherein the S-value is from about 12 to about 35 %.

4.	Method according to any of claims 1-3, wherein the silica sol has a specific surface area from about 400 to about 1200 m2/g.

5.	Method according to any of claims 1-4, wherein the silica sol has a specific surface area from about 500 to about 1000 m2/g.

6.	Method according to any of claims 1-5, wherein the silica sol has a specific surface area from about 600 to about 900 m2/g.

7.	Method according to any of claims 1-6, wherein the mineral acid is sulphuric acid.

8.	Method according to any of claims 1-6, wherein the mineral acid is hydrochloric acid, nitric acid, phosphoric acid, and mixtures thereof.

9.	Method according to any of claims 1-8, wherein orthophosphoric acid and/or sodium sulphate is further added,

10.	Method of producing a battery comprising providing a composition according to any of claims i-9.

11.	Composition obtainable by the method according to any of claims 1-10.

12.	Composition comprising a network of silica particles and mineral acid, wherein the silica particles have a particle size of from about 2 to about 7 nm, and the weight ratio of silica to mineral acid is from about 1:100 to about 25:100.

13.	Use of a composition according to any of claims 11-12 as a gelled electrolyte in a battery.

Documents:

				1772-chenp-2006  complete specification as granted.pdf

				1772-chenp-2006  correspondence-others  30-07-2009.pdf

				1772-CHENP-2006 CORRESPONDENCE OTHERS.pdf

				1772-CHENP-2006 CORRESPONDENCE PO.pdf

				1772-CHENP-2006 FORM 18.pdf

				1772-CHENP-2006 FORM-13 02-09-2009.pdf

				1772-chenp-2006 others  30-07-2009.pdf

				1772-chenp-2006 petition  30-07-2009.pdf

				1772-CHENP-2006 POWER OF ATTORNEY.pdf

				1772-chenp-2006-abstract.pdf

				1772-chenp-2006-claims.pdf

				1772-chenp-2006-correspondnece-others.pdf

				1772-chenp-2006-description(complete).pdf

				1772-chenp-2006-form 1.pdf

				1772-chenp-2006-form 3.pdf

				1772-chenp-2006-form 5.pdf

				1772-chenp-2006-pct.pdf

« Previous Patent

Next Patent »

Patent Number	235273	

Indian Patent Application Number	1772/CHENP/2006	

PG Journal Number	29/2009	

Publication Date	17-Jul-2009	

Grant Date	30-Jun-2009	

Date of Filing	19-May-2006	

Name of Patentee	AKZO NOBEL N.V.	

Applicant Address	Velperweg 76/6824 BM, NL-6800 SB Arnhem	

Inventors:

#	Inventor's Name	Inventor's Address	

1	GREENWOOD, Peter	Vaktmastaregangen 11, S-413 18 Goteborg	

2	LAGNEMO, Hans	Kung Hakonsgata 20, S-417 28 Goteborg	

3	REED, Matthew	2140 Mark Hall Court, Marietta, GA 30062	

PCT International Classification Number	H01M8/14	

PCT International Application Number	PCT/SE2004/01635	

PCT International Filing date	2004-11-09	

PCT Conventions:

#	PCT Application Number	Date of Convention	Priority Country	

1	03445134.4	2003-11-21	EUROPEAN UNION	

© All Indian Patents, 2013-2021.

  Patent data available in the public domain from Indian Patents Office, Department of Industrial Policy and Promotions, Ministry of Commerce and Industry, Government of India.
