Repository: anandvc/allindianpatents

File: patents/235278-manufacture-of-single-walled-carbon-nanotubes-providing-visible-emission-for-imaging-of-nanostructures.html
Indian Patents. 235278:MANUFACTURE OF SINGLE WALLED CARBON NANOTUBES PROVIDING VISIBLE EMISSION FOR IMAGING OF NANOSTRUCTURES

Indian Patents

Recently Granted Patents

  Recently Published Patents

Title of Invention	MANUFACTURE OF SINGLE WALLED CARBON NANOTUBES PROVIDING VISIBLE EMISSION FOR IMAGING OF NANOSTRUCTURES

Abstract	NA	

Full Text	THE PATENTS ACT 1970 

(39 OF 1970)

COMPLETE SPECIFICATION

SECTION 10

MANUFACTURE OF SINGLE WALLED CARBON NANOTUBES PROVIDING VISIBLE EMISSION

FOR IMAGING OF NANOSTRUCTURES

INDIAN INSTITUTE OF TECHNOLOGY IIT P.O. CHENNA! 600 036 TAMIL NADU INDIA AN AUTONOMOUS BODY SET UP BY THE GOVERNMENT OF INDIA UNDER AN ACT OF PARLIAMENT

THE FOLLOWING SPECIFICATION PATICULARLY DESCRIBES THE NATURE OF THIS INVENTION AND THE MANNER IN WHICH IT IS TO BE PERFORMED:

This invention relates to the manufacture of single walled carbon nanotubes providing visible emission for imaging of narestructures.

Ever since the advent of carbon nanotubes, there has been an enormous interest in exploring newer phenomena and applications based on this material Their unique properties, especially related to electronics and optoelectronics, have made them ideal candidates for use in a wide range of applications like miniaturized sensors, molecular probes; optics, quantum cryptography and so on Our invention is directed towards light emission from nanotube structures in the visible region of the electromagnetic spectrum.

The method herein proposes the fabrication of a composite film of silver nanopartides and carbon nanotubes at a liquid-liquid interface and nonstructural based on this film. Such a film shows light emission in the visible region when irradiated with light of appropriate wavelength. This technology is believed to have far-reaching applications in quantum optics, sensors, waveguides and in probing biological entities and processes at the molecular level, it is possible to obtain visible emission from single walled carbon nanotubes using a variety of other nanopartides of gold, silver and, metals of various shapes and sizes 

The nanopartides of silver, stabilized by citrate groups (Ag@citrate) were synthesized by a procedure reported in the literature. The typical size of the particles synthesized by this method is

60-70 nm in diameter

The method, according to this invention, for the manufacture of single wailed nanotubes providing visible emission for imaging of nfanostructures comprises the steps of fabricating a composite film having nanopartides and single walled carbon nanotubes (SWNTs) as the components, the said composite film being formed at the liquid-liquid interface; purifying single walled carbon nanotubes, obtained from a commercial source by repeated sanitations and centrifugation in N.N-dimefhyf forrnamide (DMF) preparing gold and silver nanopartides, using the citrate reduction route the aqueous phase (liquid phase 1) while diethyl ether formed the organic phase (liquid phase 2);adding to this biphasic system, the dispersion of SWNTs in DMF; transferring the film formed at the liquid-liquid interface to a glass substrate; and allowed to dry in ambience

2

The film was irradiated with a 514.5 nm Ar ion laser, 40 mW maximum power through a 100X microscope objective and the light obtained from the sample were collected by the same objective and sent to a spectrometer through a multimode fiber. A super-notch filter placed in the path of the signal effectively cuts off the excitation radiation. The signal was then dispersed using a 150 grooves/mm grating and the dispersed light was collected by a fast cooled charge coupled device (CCD) Spectra in the desired window were acquired from an area, point by point to construct a spectral image. Typical signal acquisition time, at a point of the image spectrum, was 0.1 s. Single spectra were also acquired using the same grating but with larger integration times. For improved resolution and to ascertain peak positions, a grating with 1800 grooves/mm was also used while acquiring single spectra. Images were constructed using the spectral data collected over 10x10 micron area.

On irradiating the sample with the excitation laser source, a red visible emission between 600 -700 nm was obtained  Typical signatures of single walled carbon nanotubes, namely the radial breathing mode (RBM) and the D and G bands were found to be superimposed on the background of this emission, confirming that the emission was an inherent property of the carbon nanotubes. In order to verify the authenticity of the phenomenon, a similar film was formed at the biphasic liquid interface, with the aqueous phase being contributed by triply distilled water.  On observing this film under a confocal Raman spectrometer, the regular Raman features of carbon nanotubes were seen: while the visible emission was absent. Therefore, it was confirmed that the emission was occurring only due to the nanoparticle-nanotube composite film.

3

The visible emission and Raman bands of nanotubes were used to image the nanotubes All the images suggest that the emission was from the nanotube structure Separate transmission electron microscopic experiments have shown that nanotube-nanopartide composites are present in the film.

The same emission features were found with another excitation source, namely 532 nm confirming that these are fluorescence in character

Example: Experiment with silver nanoparticles

As-synthesized citrate reduced silver nanoparticles of 60-70 nm mean diameter in aqueous medium and diethyl ether were taken in equal volumes to form the aqueous-organic liquid-liquid interface To this biphasic system a dispersion of single walled carbon nanotubes in DMF was added. This was immediately followed by the formation of a film with metallic appearance at the interface This film was transferred onto a 0.2 mm cover-glass substrate and dried in ambience. This sample was mounted on a sample stage of a confocal Raman spectrometer, the details of the instrument being provided in the earlier section.

On irradiating (he sample with the excitation laser source, a red visible emission between 600 -700 nm was obtained Typical signatures of single walled carbon nanotubes, namely the radial breathing mode and the D and G bands were found to be superimposed on the background of this emission, confirming that the emission is an inherent property of the carbon nanotubes;

Control experiment

In order to verify the authenticity of the phenomenon, a similar film was formed at the biphasic liquid interface, with the aqueous phase being contributed by triply distilled water On observing this film under the confocai Raman spectrometer the regular features of carbon nanotubes were seen, while the visible emission was absent Therefore, it was confirmed that the emission was occurring only because of the nanoparticle-nanotube composite film

4  The same phenomenon was observed with gold nanoparticles of 15 nm mean diameter. Other shapes such as nanorods also show the same phenomenon when made in the form of a composite film with nanotubes. 

The salient features of this invention are;

1. Emission in the visible region of the electromagnetic spectrum from carbon nanotube 

2. The use of visible emission for imaging of carbon nanotubes and nanotube composites.

3. The imaging method used here may be applied for chemical, physical and biological purposes.

4. Such an emission can be achieved by the method of consisting of the steps of dispersing the single walled carbon nanotubes in DMF, purifying it through repeated sonication and centrifugation cycles, synthesizing the nanoparticles of silver, stabilized by citrate groups, forming the film at an aqueous-organic liquid interface, transferring the composite film onto a substrate and subsequently drying it to obtain the film.

5. The above mentioned method can also be done with other nanomateriais having various other shapes and sizes such as rods, triangles prisms, sheets, etc.

6. The above mentioned method can be achieved with nanomateriais formed by other elements and substances such as gold, platinum, rhodium, palladium, etc. or their alloys.

7. The above mentioned method wherein the procedure for purifying the single walled carbon nanotube can be any other suitable method or a modified version of what is set out here..

8. The above mentioned method wherein other chemicals and reagents are used to prepare the nanoparticles and the composite film

9. The above mentioned method wherein the substrate used for transferring the film can be made of any other suitable material.

10 The above mentioned method wherein the film is formed at other interfaces or in single phase or m media other than liquids.

11 The above mentioned method which makes it possible to observe visible emission from single walled carbon nanotubes, assisted by any other nanoparticle of any other shape or size.

12	The above mentioned method of obtaining visible emission from nanotubes or nanotube composites and use of emission in applications such as detection of anaiytes as well as chemical. physical,biological processes

13. A method of utilizing the fluorescence from single walled carbon nanotubes using any other instrument or excitation light source

5

The objective of making a nanoparticle-nanotube composite is to cover the nanotube structure with nanoparticles such that there is electronic interaction between the too. This nanoparticle cover can be achieved by various means such as spraying a nanopartide dispersion over nanotubes, evaporating a nanopartide dispersion over a nanotube covered substrate, mixing nanoparticles and nanotubes intimately by a physical method such as grinding, etc. Any method which covers the nanopartides on the nanotubes may be used to meet the desired objective. In order to improve the interaction between the nanopartides and nanotubes, either or both of them may be chemically modified.

The terms and expressions herein are of description and not of limitation having regard to the scope and ambit of this invention	

Documents:

				421-CHE-2006 CORRESPONDENCE OTHERS.pdf

				421-CHE-2006 CORRESPONDENCE PO.pdf

				421-che-2006-claims.pdf

				421-che-2006-correspondence-others.pdf

				421-che-2006-form 1.pdf

				421-che-2006-form 18.pdf

				421-che-2006-form 26.pdf

				421-che-2006-form 5.pdf

				421-che-2006.tif

				421-che-2006_descripton(complete).pdf

« Previous Patent

Next Patent »

Patent Number	235278	

Indian Patent Application Number	421/CHE/2006	

PG Journal Number	29/2009	

Publication Date	17-Jul-2009	

Grant Date	30-Jun-2009	

Date of Filing	09-Mar-2006	

Name of Patentee	INDIAN INSTITUTE OF TECHNOLOGY	

Applicant Address	IIT P.O. CHENNAI 600 036	

Inventors:

#	Inventor's Name	Inventor's Address	

1	PROF. THALAPPIL PRADEEP	DEPARTMENT OF CHEMISTRY AND SOPHISTICATED ANALYTICAL INSTRUMENT FACILITY IIT CHENNAI 600 036.	

2	CHANDRAMOULI SUBRAMANIAM	DEPARTMENT OF CHEMISTRY AND SOPHISTICATED ANALYTICAL INSTRUMENT FACILITY IIT CHENNAI 600 036	

PCT International Classification Number	C08J3/205	

PCT International Application Number	N/A	

PCT International Filing date		

PCT Conventions:

#	PCT Application Number	Date of Convention	Priority Country	

1			NA	

© All Indian Patents, 2013-2021.

  Patent data available in the public domain from Indian Patents Office, Department of Industrial Policy and Promotions, Ministry of Commerce and Industry, Government of India.

File: patents/235282-polymer-composition-stabilized-against-oxidative-thermal-or-light-induced-degradation.html (part 1 of 2)
Indian Patents. 235282:POLYMER COMPOSITION STABILIZED AGAINST OXIDATIVE, THERMAL OR LIGHT-INDUCED DEGRADATION

Indian Patents

Recently Granted Patents

  Recently Published Patents

Title of Invention	POLYMER COMPOSITION STABILIZED AGAINST OXIDATIVE, THERMAL OR LIGHT-INDUCED DEGRADATION

Abstract	The present invention relates to a polymer composition stabilized against thermal or light-induced degradation, and b) at least a compound of the formula I wherein R1 and R2 are each independently of one another hydrogen or C1-C8alkyl, R3 and R4 are each independently of one another C1-C12 alkyl, and R5 is C1-C7alkyl.	

Full Text	 

Stabilization of Synthetic Polymers

The present invention relates to compositions comprising a synthetic polymer subject to oxi¬dative, thermal or light-induced degradation, especially polyolefins, polyether polyol or poly-urethane, and as stabilizer a specific group of compounds of the benzofuran-2-on6 type.

The use of compounds of the benzofuran-2-one type as stabilizers for synthetic polymers is known, for example, from WO-A-80/01566 or US 5,516,920.

The known stabilizers do not satisfy in every respect the high requirements which a stabilizer is required to meet, especially with regard to shelf life, water absorption, sensitivity to hydro¬lysis, in-process stabilization, color properties, volatility, migration behaviour, compatibility apd improvement in protection against light. As a result there continues to be a need for effective stabilizers for synthetic polymers that are sensitive to oxidative, thermal and/or light-induced degradation.

EP-A-0 871 066 discloses the use of a specific group of compounds of the benzofuran-2-one type as DOX scavengers in color photographic materiais.

It has now been found that a specific group of compounds of the benzofuran-2-one type disclosed in EP-A-0 871 066 is particularly suitable as a stabilizer for synthetic polymers which are sensitive to oxidative, thermal or light-induced degradation.

The present invention therefore provides composiUons comprising

a)	a synthetic polymer subject to oxidative, thermal or light-induced degradation, and

b)	at least a compound of the formula 1

R, and R2 are each independently of one another hydrogen or C1-C6alkyI, R3 and R4 are each independently of one another CrCijalkyl, and R5 is C1-C7alkyl.

Alkyl having up to 12 carbon atoms is a branched or unbranched radical, for example methyl, ethyl, propyl, isopropyl, n-butyl, seC1-butyi, isobutyl, tert-butyl, 2-ethylbutyl, n-pentyl, isopentyl, 1-methylpentyl, 1,3-dimethylbutyl, n-hexyl, 1-methylhexyl, n-heptyl, isoheptyl, 1,1,3,3-tetra-methylbuty! (tert-octyl), 1-methylheptyl, 3-methylheptyl, n-octyl, 2-ethylhexy!, 1,1,3-trimethyi-hexyi, 1,1,3,3-tetramethylpentyl, nonyl, decyl, undecyl, 1-methylundecyl or dodecyt. One of the preferred definitions for Ri and R2 is, for example, C1-C6alkyI, especially C1-C6lkyl, e.g. tert-butyl. Preferably, R3 and R4 are C4-C12alkyl, especially C4-C10alkyl, e.g. C6alkyl. A pre¬ferred definition of R5 is C1-C4alkyl, especially d-Cgalkyl, e.g. methyl.

Preferred compounds of the formula I are those wherein

R, and R2 are each independently of one another hydrogen or C1-C4alkyl,

R3 and R4 are each independently 0I one anotiier C4-C10alkyl, and

R5 is C1-C4alkyl.

Further preferred compounds of the formula I are those wherein R3 and R4 are tert-octyl.

01 special interest is the compound of the formula 1 wherein Ri and Ra are hydrogen, R3 and R4 are tert-octyl, and R5 is methyl.

The synthesis of the compounds of the formula 1 is for example disclosed in EP-A-0 871 066.

The compounds of the formula 1 are suitable for stabilizing synthetic polymers against oxida¬tive, thermal or light-induced degradation.

Examples of such materials are:

1.  Polymers of monooielins and diolelins, for example polypropylene, polyisobutylene, po-lybut-1-ene, pory-4-methylpent-1-ene, polyvinylcyclohexane, polyisoprene or polybutadiene,

as well as polymers of cyclooleflns, for instance of cyclopentene or norbornene, polyethylene (which optionally can be crosslinked), for example high density polyethylene (HOPE), high density and high molecular weight polyethylene (HDPE-HIV1W), high density and ultrahigh molecular weight polyethylene (HDPE-UHfvlW), medium density polyethylene (MDPE), low density polyethylene (LDPE), linear low density polyethylene (LLDPE), (VLDPE) and (ULDPE).

Polyolefins, i.e. the polymers of monoolefins exemplified in the preceding paragraph, prefe¬rably polyethylene and polypropylene, can be prepared by different, and especially by the following, methods:

a)	radical polymerisation (normally under high pressure and at elevated temperature).

b)	catalytic polymerisation using a catalyst that normally contains one or more than one metal of groups IVb, Vb, VIb or VIII of the Periodic Table. These metals usually have one or more than one ligand, typically oxides, halides, alcoholates, esters, ethers, amines, alkyls, alkenyls and/or aryls that may be either n- or cr-coordinated. These metal comptexes may be in the free form or fixed on substrates, typically on activated magnesium chloride, titanium(lll) chloride, alumina or silicon oxide. These catalysts may be soluble or insoluble in the polymerisation medium. The catalysts can be used by themselves in the polymerisation or further activators may be used, typically metal alkyls, metal hydrides, metal alkyl halides, metal alkyl oxides or metal alkyloxanes, said metals being elements of groups la. Ma and/or Ilia of the Periodic Table. The activators may be modified conveniently with further ester, ether, amine or silyi ether groups. These catalyst systems are usually termed Phillips, Standard Oil Indiana, Zlegler (-Natta), TNZ (DuPont), metallocene or single site catalysts (SSC).

2.	Mixtures of the polymers mentioned under 1), for example mixtures of polypropylene with poiyisobutyiene, polypropylene with poiyelhyiene (tor example PP/HDPE, PPA-DPE) and mixtures of different types of polyethylene (for example LDPE/HDPE).	- -

3.	Copolymers of monoolefins and diolefins with each other or with other vinyl uionomers, for example ethylene/propylene copolymers, linear low density polyethylene (LLDPE) and

mixtures thereof with low density polyethylene (LDPE), propylene/but-1-ene copolymers, propyiene/isobutylene copolymers, ethylene/but-l-ene copolymers, ethyiene/hexene copo¬lymers, ethylene/methylpentene copolymers, ettiylene/heptene copolymers, ethyiene/octene copolymers, ethylene/vinylcyclohexane copolymers, ethylene/cycloolefin copolymers (e.g. ethylene/norbomene like COC), ethylene/1-olefins copolymers, where the 1-olefin is gene¬rated in-situ; propylene/butadiene copolymers, isobutylene/isoprene copolymers, ethylene/vi-nylcyclohexene copolymers, ethylene/alkyi acrylate copolymers, ethylene/alkyi methacrylate copolymers, ethylene/vinyl acetate copolymers or ethyl ene/acrylic acid copolymers and their salts (ionomers) as well as terpolymers of ethylene with propylene and a diene such as hexadiene, dicyctopentadiene or ethylidene-norbomene; and mixtures of such copolymers with one another and with polymers mentioned in 1) above, for example polypropylene/ethy-lene-propylene copolymers, LDPE/ethylene-vinyl acetate copolymers (EVA), LDPE/ethylene-acrylic acid copolymers (EAA), LLDPE/EVA, LLDPE/EAA and alternating or random polyal-kylene/carbon monoxide copolymers and mixtures tinereof with other polymers, for example polyamides.

4.	Hydrocarbon resins (for example C5-C9) including hydrogenated modifications thereof

(e.g. tackifiers) and mixtures of poiyalkylenes and starch.

Homopolymers and copolymers from 1.} - 4.) may have any stereostructure including syndio-tactic, isotactic, hemi-isotactic or atactic; where atactic polymers are preferred. Slereoblock polymers are also included.

5.	Polystyrene, poly(p-methylstyrene), paly{a-methyistyrene).

6.	Aromatic homopolymers and copolymers derived from vinyl aromatic monomers including styrene, a-methylstyrene, all isomers of viny! toluene, especially p-vinylto!uene, all isomers of ethyl styrene, propyl styrene, vinyl biphenyl, vinyl naphthalene, and vinyl anthracene, and mixtures thereof. Homopolymers and copolymers may have any stereostructure including syndlotactic, isotactic, hemi-isotactic or atactic; where atactic polymers are preferred. Ste-reoblock polymers are also included.	- -

6a. Copolymers including aforementioned vinyl aromatic monomers and comonomers selec¬ted from ethylene, propylene, dienes, nitriles, acids, maleic anhydrides, malmides, vinyl

acetate and vinyl chloride or acrylic derivatives and mixtures thereof, for example styrene/bu-tadiene, styrene/acrylonitriie, styrene/ethylene (inlerpolymers), styrene/alkyl methacrylate, styrene/butadiene/alkyl acrylate, styrene/butadiene/alkyl methacrylate, styrene/maleic anhy¬dride, styrene/acrylonitrile/methyl acrylate; mixtures of high impact strength of styrene copo¬lymers and another polymer, for example a polyacrylate, a diene polymer or an ethylene/pro-pylene/diene terpolymer; and block copolymers of styrene such as styrene/butadiene/sty-rene, styrene/isoprene/styrene, styrene/ethylene/butylene/styrene or styrene/ethylene/propy-lene/styrene.

6b. Hydrogenated aromatic polymers derived from hydrogenation of polymers mentioned under 6.), especially including polycyclohexylefhylene (PCHE) prepared by hydrogenating atactic polystyrene, often referred to as polyvinylcyclohexane (PVCH).

6c. Hydrogenated aromatic polymers derived from hydrogenation of polymers mentioned under 6a.).

Homopolymers and copolymers may have any stereostructure including syndiotactic, isotaC1-tic, hemi-isotactic or atactic; where atactic polymers are preferred. Stereoblock polymers are also included.

7.	Graft copolymers of vinyl aromatic monomers such as styrene or a-methylstyrene, for example styrene on polybutadiene, styrene on polybutadiene-styrene or polybutadiene-acry-ionitrile copolymers; styrene and acrylonitrile (or methaorylonitrile) on polybutadiene; styrene, acrylonitrile and methyl methacrylate on polybutadiene; styrene and maleic anhydride on polybutadiene; styrene, acrylonitrile and maleic anhydride or maleimide on polybutadiene; styrene and maleimide on polybutadiene; styrene and alkyl acrytates or methacrylates on polybutadiene; styrene and acrylonitrile on ethylene/propylene/diene lerpolymers; styrene and acrylonitrile on polyalkyi acrylates or polyalkyi methacrylates, styrene and acrylonitrile on acrylate/butadiene copolymers, as well as mixtures thereof with the copolymers listed under 6), for example the copolymer mixtures known as ABS, MBS, ASA or AES polymers..

8.	Halogen-containing polymers such as polychloroprene, chlorinated rubbers, chlorinated and brominated copolymer of isobutylene-isoprene (halobutyl rubber), chlorinated or sulfo-chlorinated polyethylene, copolymers of ethylene and chlorinated ethylene, epichlorohydrin

homo- and copolymers, especially polymers of halogen-containing vinyl compounds, for example polyvinyl chloride, polyvinylidene chloride, polyvinyl fluoride, polyvinylidene fluoride, as well as copolymers thereof such as vinyl chloride/vinylidene chloride, vinyl chloride/vinyl acetate or vinylidene chloride/vinyl acetate copolymers.

9.	Polymers derived from a,P-unsaturated acids and derivatives thereof such as polyacry-

lates and polymethacrylates; polymethyl methacrylafes, polyacrylamides and polyacryloni-

Iriles, impact-modified with butyl acrylale.

10.	Copolymers of the monomers mentioned under 9) with each other or with other unsatu¬rated monomers, for example acrylonitrile/ butadiene copolymers, acrylonitrile/alkyl acrylate copolymers, acrylonitrile/alkoxyalkyi acrylate or acrylonitrile/vinyl halide copolymers or acry¬lonitrile/ alkyl methacry late/butadiene tsrpolymers.

11.	Polymers derived from unsaturated alcohols and amines or the acyl derivatives or ace-tals thereof, for example polyvinyl alcohol, polyvinyl acetate, polyvinyl stearate, polyvinyl benzoate, polyvinyl maleate, polyvinyl butyrai, polyallyl phthaiats or poiyallyl melamine; as well as their copolymers with olefins mentioned in 1) above.

12.	Homopolymers and copolymers of cyclic ethers such as polyalkylene glycols, polyethy¬lene oxide, polypropylene oxide or copolymers thereof with bisglycidyl ethers.

13.	Polyacetals such as polyoxymethylene and those polyoxymethylenes which contain ethylene oxide as a comonomer; polyacetals modified with thermoplastic polyurethanes, acrylates or MBS.

14.	Polyphenylene oxides and sulfides, and mixtures of polyphenylene oxides with styrene polymers or polyamides.

15.	Polyurethanes derived from hydroxyl-terminated polyethers, polyesters or polybutadi-enes on the one hand and aliphatic or aromatiC1- polyisocyanates on the other, as well as precursors thereof.

16.	Polyamides and copolyamides derived from diamines and dicarboxylic acids and/or from aminocarboxylic adds or the corresponding lactams, for example polyamide 4, polyamide 6, polyamide 6/6. 6/10,6/9,6/12,4/6, 12/12, polyamide 11, polyamide 12, aromatic polyamides starting from m-xyiene diamine and adipic acid; polyamides prepared from hexamethyienedi-amine and isophthalic or/and terephthalic acid and with or without an elastomer as modifier, for example poiy-2,4,4,-trlmethylhexamethylene terephthalamide or poly-m-phenylene iso-phthalamide; and also block copolymers of the aforementioned polyamides with polyolefins, olefin copolymers, tonomers or chemically bonded or grafted elastomers; or with polyethers, e.g. with polyethyiene glycol, polypropylene glycol or polytetramethytene glycol; as well as polyamides or copolyamides modified with EPDM or ABS; and polyamides condensed during processing (RIM polyamide systems).

17.	Poiyureas, polyimides, polyamide-imides, polyetherimids, polyesterimids, polyhydantolns and polybenzimldazoles.

18.	Polyesters derived from dicarboxylic acids and diols and/or from hydroxycarboxylic acids or the corresponding lactones, for example polyethylene terephthalate, polybutylene tereph¬thalate, poly-1,4-dimethylolcyciohexane terephthalate, polyalkylene naphthalate (PAN) and polyhydroxybenzoates, as well as block copolyether esters derived from hydroxyl-terminated polyethers; and also polyesters modified with polycarbonates or MBS.

19.	Polycarbonates and polyester carbonates.

20.	Polyketones.

21.	Polysulfones, polyether sulfones and polyether ketones.

22.	Crosslinked polymers derived from aldehydes on the one hand and phenols, ureas and melamines on the other hand, such as phenol/formaldehyde resins, urea/formaldehyde re¬sins and melamine/formaldehyde resins.

23.	Drying and non-drying alkyd resins.

24.	Unsaturated polyester resins derived from copolyesters of saturated and unsaturated dicarboxylic acids with polyhydric alcohols and vinyl compounds as crosslinking agents, and also halogen-containing modifications thereof of low flammabiiity.

25.	Crosslinkable acryiic resins derived from substituted acrylates, for example epoxy acry-lates, urethane acrylates or polyester acrylates.

26.	Alltyd resins, polyester resins and acrylate resins crosslinked with melamine resins, urea resins, Isocyanates, isocyanurates, polyisocyanates or epoxy resins.

27.	Crosslinked epoxy resins derived from aliphatic, cycloaliphatic, heterocyclic or aromatic giycidyl compounds, e.g. products of diglycidyl ethers of bisphenol A and bisphenol F, which are crosslinked with customary hardeners such as anhydrides or amines, with or without accelerators.

28.	Blends of the aforementioned polymers (polyblends), for example PP/EPDM, Poly-

amide/EPDIvl or ABS, PVC/EVA, PVC/ABS, PVC/MBS, PC/ABS, PBTP/ABS, PC/ASA,

PC/PBT, PVC/CPE, PVC/acrylates, POM/thermoplastic PUR, PC/thermoplastic PUR,

POM/acrylate, POM/IVIBS, PPO/HIPS, PPO/PA 6.6 and copolymers, PA/HDPE, PA/PP,

PA/PPO, PBT/PC/ABS or PBT/PET/PC.

The synthetic polymers to be protected are preferably thermoplastic polymers, especially polyolefins, polyether polyols or polyurethanes, in particular polyethylene and polypropylene or copolymers thereof with mono- and diolefins.

The compounds of the formula I are likewise used for polyurethane production, especially for preparing flexible polyurethane foams. In this context the novercomposltions and the pro¬ducts produced therefrom are effectively protected against degradation. In particular, scor¬ching during foam production is avoided. Polyurethane foamers may post-add phospites as plaslicizers such as diphenyl isodecyl phosphite (DPDP), phenyl diisodecyl phosphite (PDDP)"to the base stabilized polyether polyols at the mixing head prior to the foaming in relative high concentrations (up to 1.5 % by weight based on the polyether polyol). In the presence of this high amount of phosphites the formed polyurethane foams show ar •  '-

sired discoloration (pinking and/or yellowing). However, in the presence of the compounds of the formula I the polyurethane foams are white.

The polyurethanes are obtained, for example, by reacting polyethers, polyesters and poly-butadienes which contain terminal hydroxyi groups with aliphatic or aromatic polyisocya-nates.

Polyethers having terminal hydroxyi groups are known and are prepared, for example, by polymerizing epoxides such as ethylene oxide, propylene oxide, butylene oxide, tetrahydro-furan, styrene oxide or epichlorohydrin with themselves, for example in the presence of BF3, or by addition reaction of these epoxides, alone or as a mixture or in succession, with star¬ting components containing reactive hydrogen atoms, such as water, alcohols, ammonia or amines, tor example ethylene glycol, propylene 1,3- and 1,2-glycol, trimethyloipropane, 4,4'-dlhydroxydiphenyipropane, aniline, ethanolamine or ethylenediamine. Sucrose polyethers are also suitable in accordance with the invention. In many cases preference is given to those polyethers which predominantly (up to 90% by weight, based on all the OH groups present in the polyether) contain primary OH groups. Furthermore, polyethers modified by vinyl polymers, as are formed, for example, by polymerizing styrepe and acrylonitrile in the presence of polyethers, are suitable, as are polybutadienes containing OH groups.

These compounds generally have molecular weights of 40 and are polyhydroxy compounds, especially compounds containing from two to eight hydroxyi groups, especially those of molecular weight from 800 to 10 000, preferably from 1000 to 6000, for example polyethers containing at least 2, generally 2 to 8, but preferably 2 to 4, hydroxyi groups, as are known for the preparation of homogeneous polyurethanes and cellular polyurethanes.

It is of course possible to employ mixtures of the above compounds containing at least two isocyanate-reactive hydrogen atoms, in particular with a molecular weight of 400 - 1Q 000.

Suitable polyisocyanates are aliphatic, cyctoaliphatic, araliphatic, aromatic and heterocyclic polyisocyanates, for example ethylene diisocyanate, 1,4-tetramethylene diisocyanate, 1,6-hexamethylene diisocyanate, 1,12-dodecane diisocyanate, cyclobutane 1,3-diisocyanat6, cyclohexane 1,3- and -1,4-diisocyanate and also any desired mixtures of these isomers, 1-isocyanato-3,3,5-trimethy!-5-isocyanatomethylcyclohexane, 2,4-. arid 2,6-hexahydrotolylene

diisocyanate and also any desired mixtures of these isomers, hexahydro-1,3- and/or -1,4-phenylene diisocyanate, perhydro-2,4'- and/or -4,4'-diphenylmethanedilsocyanate, 1,3- and 1,4-phenylene diisocyanate, 2,4- and 2,6-tolylene diisocyanate, and also any desired mix¬tures of these isomers, diphenylmethane 2,4'- and/or -4,4'-diisocyanate, naphthylene 1,5-diisocyanate, triphenylmethane 4,4',4"-triisocyanate, polyphenyl-polymethylene polyisocya¬nates as are obtained by aniline-formaldehyde condensation followed by phosgenization, m-and p-isocyanatophenylsulfonyl isocyanates, perch(orinafed aryl polyisocyanates, polyiso¬cyanates containing carbodiimide groups, polyisocyanates containing aKophanate groups, polyisocyanates containing- isocyanurate groups, polyisocyanates containing urethane groups, polyisocyanates containing acylated urea groups, poiyisocyanates containing biuret groups, polyisocyanates containing ester groups, reaction products of the abovementioned isocyanates with acetals, and polyisocyanates containing polymeric fatty acid radicals.

If is also possible to employ the isocyanate group-containing distillation residues, 'as they are or dissolved in one or more of the abovementioned polyisocyanates, which are obtained in the course of the industrial preparation of isocyanates. It is additionally possible to use any desired mixtures of the abovementioned polyisocyanates.

Particular preference is given in general to the polyisocyanates which are readily obtainable industrially, for example 2,4- and 2,6-tolyiene diisocyanate and any desired mixtures of these isomers ("TDI"), polyphenyl-polymethylene-polyisocyanates as prepared by aniline-formalde¬hyde condensation followed by phosgenization {"crude MDI"), and polyisocyanates contai¬ning carbodiimide, urethane, allophanate, isocyanurate, urea or biuret groups ("modified polyisocyanates").

Particular emphasis is to be placed on the action of the compounds of the formula I against thermal and oxidative degradation, especially under thermal stress as occurs during the pro¬cessing of thermoplastics. The compounds of the formula I are therefore outstandingly sui¬table for use as in-process stabilizers.

The compounds of the formula I.are preferably added to the synthetic polymer to be stabi¬lized in an amount of from 0.0005 to 10 %, in particular from 0.001 to 2 %, for example from 0.01 to 2 %, based on the weight of the synthetic polymer to be stabilized.

In addition to components (a) and (b) the novel compositions may comprise further costabiii-zers (additives) such as, for example, the following:

1 ■ Antioxidants

1.1.	Alkylated monophenols. for example 2,6-di-tert-butyl-4-methylphenol, 2-tert-butyl-4,6-di-methylphenol, 2,6-di-tert-butyl-4-ethylphenol, 2,6-di-tert-buty[-4-n-buty[phenol, 2,6-di-tert-bu-tyl-4-isobutylphenol, 2,6-dicyclopentyl-4-methylphenol, 2-(a-methylcyclohexy()-4,6-dimethyl-phenol, 2,6-dioctadecyl-4-methylphenol, 2,4,6-tricycioh6xylphenol, 2,6-di-tert-butyl-4-meth-oxymethylphenol, nonylphenols which are linear or branched in the side chains, for example 2,6-di-nonyl-4-methylphenol, 2,4-dimethyl-6-(1'-m6thy(undeC1-1'-yl)phenol, 2,4-dimethyl-6-(1'-methylheptadeC1-1'-yl)phenol, 2,4-dimethyi-6-{1'-m6thyltrideC1-r-yl)phenol and mixtures there¬of.

1.2.	Alkvlthiomethvlphenols, for example 2,4-dioctylthiomethyl-6-tert-butylphenol, 2,4-dioctyl-thiomethyl-6-methylphenol, 2,4-diocty(thiomethyl-6-ethylphenol, 2,6-di-dodecylthiomethyl-4-nonylphenol.

1.3.	Hvdroquinones and alkylated hydroquinones. for example 2,6-di-tert-butyl-4-methoxy-phenol, 2,5-di-tert-butylhydroquinone, 2,5-di-tert-amylhydroquinone, 2,6-diphenyl-4-octade-cyioxyphenol, 2,6-di-tert-butylhydroquinone, 2,5-c!i-tert-butyt-4-hydroxyanisQle, 3,5-di-tert-bu-tyl-4-hydroxyanisole, 3,5-d[-tert-butyl-4-hydroxyphenyl stearate, bis{3,5-di-tert-butyl-4-hy-droxyphenyl) adipate.

1.4.	Tocopherols, for example a-tocopherol, |3-tocopherol, Y-tocopheroi, 5-tocopherol and mixtures thereof (vitamin E).

1.5.	Hvdroxviated thiodiphenvi ethers, for example 2,2'-lhiobis(6-tert-butyl-4-methy!phenoO, 2,2'-thiobis(4-ootylphenol), 4,4'-thiobis(6-tert-butyl-3-methylphenol), 4,4'-thiobis(6-tert-butyl-2-methylphenol), 4,4'-thiobis(3,6-di-seC1-amylphenol), 4,4'-bis(2,6-dimethyl-4-hydroxyphenyl)-disulfide.

■1.6. AlkvlidenebisDhenols. for example 2,2'-methylenebis(6-tert-butyl-4-methylphenol), 2,2'-methylenebis(6-tert-butyl-4-ethylphenol), 2,2'-methylenebis[4-methyl-6-(a-methylcyclohexyl)-

phenol], 2,2'-methylenebis{4-methyl-6-cyciohexylphenoi), 2,2'-methylenebis(6-nonyi-4-methylphenol), 2,2'-methylenebis(4,6-di-tert-butylphenol), 2,2'-efhylidenebis(4,6-di-tsrt-butyl-phenol), 2,2'-ethylidenebis(6-lert-butyl-4-isobutylphenot), 2,2'-methylenebis[6-(ct-methylben-zyl}-4-nonylphenol], 2,2'-methylenebis[6-{a,a-dimethylbenzyi)-4-nonylph8nol], 4,4'-methy-lenebis(2,6-dl-tert-butylphenol), 4,4'-methylenebis(6-tert-butyl-2-methylphenol), 1,1 -bis(5-tert-butyl-4-hydroxy-2-methylphenyl)butane, 2,6-bis{3-tert-butyl'5-methyl-2-hydroxybenzyl)-4-methylphenol, 1,1,3-lris(5-tert-butyl-4-hydroxy-2-methylphenyl)butane, 1,1-bis(5-tert-buty(-4-hydroxy-2-methylphenyi)-3-n-dodecy[mercaptobutane, ethylene glycol bis[3,3-bis(3'-tert-butyl-4'-hydroxyphenyl)butyrate], ' bis(3-tert-butyl-4-hydroxy-5-methyl-phenyi)dicyclopenta-diene, bts[2-(3'-tert-butyl-2'-hydroxy-5'-methyibenzyl)-6-tert-butyi-4-m6thylphenyi]terephtha-late, 1,1-bis-{3,5-dimethyl-2-hydroxyphenyl)butane, 2,2-bis(3,5-di-tert-butyl-4-hydroxyphe-ny!)propane, 2,2-bis-{5-tert-butyl-4-hydroxy2-methylphenyl)-4-n-dodecylmercaptobutane, 1,1,5,5-tetra(5-tert-butyl-4-hydroxy-2-methylphenyl)pentane.

1.7.	0-. N- and S-benzvl compounds, for example 3,5,3',5'-tetra-tert-butyl-4,4'-d[hydroxydi-benzyl ether, octadecyi-4-hydroxy-3,5-dimethylbenzylmercaptoacetate, tridecyl-4-hydroxy-3,5-di-tert-butylbenzylmercaptoacetate, tris{3,5-di-tert-butyi-4-hydroxybenzyl)amine, bis{4-tert-butyl-3-hydroxy-2,6-dlmethylbenzyl)dithioterephthalate, bis(3,5-dl-tert-buty(-4-hydroxy-benzyl)sulfide, iSQQctyl-3,5-di-tert-butyl-4-hydrQxybenzylmercaptoacetate.

1.8.	Hvdroxvbenzvlated malonates. for example diDctadecyl-2,2-bis(3,5-di-tert-butyl-2-hy-droxybenzyl)malonate, di-octadecyl-2-(3-tert-butyl-4-hydroxy-5-methylbenzyl)malonate, di-dodecyimercaptoethyl-2,2-bis{3,5-di-tert-butyl-4-hydroxybenzyl)maionate, bisI4-(1,1,3,3-te-tramethylbutyl)phenyl]-2,2-bis{3,5-di-tert-butyl-4-hydroxybenzyl)malonate.

1.9.	Aromatic hydroxvbenzvl compounds, for example 1,3,5-tris(3,5-di-tert-butyl-4-hydroxy-benzyl)-2,4,6-trimethy!benzene, 1,4-bis(3,5-dl-tert-butyl-4-hydroxyben2yl)-2,3,5,6-tetrame-thylbenzene, 2,4,6-tris(3,5-di-tert-butyl-4-hydroxyben2yl)phenol.

1.10.	Triazine compounds, for example 2,4-bis(octylm6rcapto)-6-(3,5-di-tert-butyi-4-hydroxy-

anilinp)-1,3,5-triazine, . 2-octylmercapto-4,6-bis(3,5-di-tert-butyl-4-hydroxyanilino)-1,3,5-tri-

azine, 2-octylmercapto-4,6-b!s{3,5-di-tert-butyl-4-hydroxyphenoxy)-1,3,5-triazine, 2,4,6-lris-

(3,5-di-tert-butyi-4-hydroxyphenoxy}-1,2,3-triazlne, 1,3,5-tris(3,5-di-tert-butyl-4-hydroxyben-

2yl)isocya"nurate, 1,3,5-tris(4-tert-butyl-3-hydroxy-2,6-dimethylbenzyl)isocyanurate, 2,4,6-tris-

(3,5-di-tert-butyl-4-hydroxyphenylethyl)-1,3,5-triazine, 1,3,5-tr!s(3,5-dl-tert-butyl-4-hydroxy-plienylpropionyl)-hexahydro-1,3.5-triazine, 1.3,5-tris(3,5-dicyclohexyl-4-hydroxybenzy()iso-cyanurate.

1.11.	BenzvlphosDhonates. for example dim6thyl-2,5-di-tert-butyl-4-hydroxyben2ylphospho-nate, diethyi-3,5-di-tert-butyi-4-hydroxybenzylphosphonate, dioctadecyl3,5-di-tert-butyl-4-hy' droxybenzylphosphonate, dioctadecyJ-5-tert-butyl-4-hydroxy-3-methyibenzylphosphonate, the calcium salt of the monoethyl ester of 3,5-di-tert-butyl-4-hydroxybenzylphosphonic acid.

1.12.	Acylaminoohenols. for example 4-hydroxylaurantilde, 4-hydroxystearaniiide, octyl N-(3,5-di-tert-buty!-4-hydroxyphenyl)carbamate.

1.13.	Esters of p-{3,5-di-tert-butvl-4-hvdroxvphenvHpropionic acid with mono- or poiyhydric alcohols, e.g. with methanol, ethanol, n-octanol, i-octanol, octadecanol, 1,6-hexanediol, 1,9-nonanediol, ethylene glycol, 1,2-propanediol, neopentyi glycol, thiodiethylene glycol, diethy-lene glycol, triethylene glycol, pentaerythritol, trisChydroxyethy!}isocyanurate. N,N'-bis(hy-droxyetbyl)oxamide, 3-thiaundecanol, 3-thiapentadecanol, trimethylhexanediol, trimethylol-propane, 4-hydroxymethyl-1-phospha-2,6,7-trioxabicyclo[2.2.2]octane.

1.14.	Esters of B-f5-tert-butvl-4-hvdroxv-3-methvlphenvl)propionic acid with mono- or poiy¬hydric Edcohols, e.g. with methanol, ethanol, n-octanol, i-octanol, octadecanol, 1,6-hexanedi¬ol, 1,9-nonanediol, ethylene glycol, 1,2-propanediol, neopentyi glycol, thiodiethylene glycol, diethylene glycol, triethylene glycol, pentaerythritol, tris(hydroxyethyOisocyanurate, N,N'-bis-(hydroxyethyl)oxamide, 3-thiaundecanol, 3-thiapentadecanol, trimethylhexanediol, thmethyl-olpropane, 4-hydroxymethyl-1 -phospha-2,6,7-trioxabicyclo[2.2.2]octane; 3,9-bis[2-{3-(3-tert-butyl-4-hydroxy-5-methylphenyi)propionyloxy}-1,1-dimethyiethyl]-2,4,8.10-tetraoxaspirD[5.5]:

undecane.

1.15- Esters of B-(3.5-dicvclohexvl-4-hvdroxvphenYl)propionic acid with mono- or poiyhydric alcohols, e.g. with methanol, ethanol, octanol, octadecanol, 1,6-hexanediol, 1,9-nonanedlol, ethylene glycol, 1,2-propanediol, neopentyi glycol, thiodiethylene glycol, diethylene glycol, tri¬ethylene glycol, pentaerythritol, tris{hydroxyethyl}isocyanurate, N,N'-bis{hydroxyethyl)ox-amide, 3-thiaundecanol, 3-thiapentadecanol, trimethylhexanediol, trimethyloipropane, 4-hy-droxymethyl-1-phospha-2,6,7-trioxabicyclo[2.2.2]octane.  .  _

1.16. Esters of 3.5-di-tert-butvl-4-hvdrQxvphenvl acetic acid with mono- or polyhydric alco¬hols, e.g. with methanol, ethanoi, octanol, octadecanoi, 1,6-hexanediol, 1,9-nonanediol, ethylene glycol, 1 -propanediol, neopentyl glycol, thiodiethylene glycol, diethylene glycol, triethylene glycol, pentaerythrltol, tris(hydroxyethyl)isocyanurate, N,N'-bis(hydroxyethyl}ox-amide, 3-thiaundecanol, 3-thiapentadecanol, trimethylhexanediol, trimethylolpropane, 4-hy-' drQxyn:iethyl-1-phospha-2,6,7-trioxab!cyclo[2.2.2lQCtane.

1-17. Amides of B-f3.5-di-tert-butvl-4-hvdroxyphenyl) propionic acide.q. N,N'-bis(3,5-di-tert-butvl-4-hydroxyphenylprDpionyt)hexametl-iylenediamide, N,N'-bis(3,5-di-tert-butyl-4-hydroxy-phenyIpropionyl)trimethylenediamide, N,N'-bis(3,5-di-tert-butyl-4-hydroxyphenylpropionyl)hy-drazide, N,N'-bis[2-{3-[3,5-di-tert-butyl-4-hydroxyphenyl]propionyloxy)ethy[]oxamide (Nau-gard®XL-1, supplied by Uniroyal).

1.18.	Ascorbic acid {vitamin C)

1.19.	Aminic antioxidants, for example N,N'-di-isopropyl-p-phenylenediamine, N,N'-di-seC1-bu-tyl-p-phenylenediamine, N,N'-bis(1,4-dimethylpentyl)-p-phenylenediamine, N,N'-bis(1-ethyl-3-methylpentyl)-p-phenylenediamine, N,N'-bis(1-methylheptyl}-p-phenylenediamine, N,N'-dicy-clohexyl-p-phenylenediamine,  N,N'-diphenyl-p-phenylenediamine,  N,N'-bis(2-naphthyl)-p-phenylenediamine, N-isopropyl-N'-phenyl-p-phenylenediamine, N-(1,3-dlmethylbutyl)-N'-phe-ny|.p.phenylenediamine, N-(1-methylhepty()-N'-phenyl-p-phenylenediamine, N-cyc!ohexyl-N'-phenyl-p-phenylenediamine,  4-(p-toluenesulfamoyl)diph©nylamine,  N,N'-dimethyl-N,N'-di-seC1-butyl-p-phenylenediamine, diphenylamine, N-allyldiphenylamine, 4-isopropoxydiphenyl-amine, N-phenyl-1-naphthylamine, N-(4-tert-octylphenyl)-l-naphthylamine, N-phenyl-2-naph-thylamine, octylated diphenylamine, tor example p,p'-di-tert-octyldiphenylamine, 4-n-butyl-aminophenol, 4-butyrylamlnophenot, 4-nonanoylaminophenol, 4-dodecanoylaminophenol, 4-octadecanoyfaminophenol,  bis(4-methoxyphenyl)amine,  2,6-di-tert-butyl-4-dimethylamino-methylphenot, 2,4'-diaminodiphenylmethane, 4,4'-diaminodiphenylmethane, N,N,N',NMetra-methyl-4,4'-diaminodiphenylmethane, 1,2-bis[C2-methylphenyt)amino]ethane, 1,2-bis(phenyt-amino)prppane, (o-tolyl)biguanide, bisE4-(1',3'-dimethylbutyl)phenyl]amine, lert-octylated H-phenyl-1-naphthylamine, a mixture of mono- and dialkylated tert-butyi/tert-octyidiphenyt-amines. a mixture of mono- and dialkylated ncnyldiphenylamines, a mixture of mono- and dialkylated dodecyldiphenylamines, a mixture of mono- and dialkylated isopropyl/isohexyl-

diphenyiamines, a mixture of mono- and dialkylated tert-butyldiphenylamines, 2,3-dlhydro-3,3-dimethy|-4H-1,4-benzothiazine, phenothiazine, a mixture of mono- and dialkylated tert-butyl/tert-octylphenothiazines, a mixture of mono- and dialkylated tert-octylphenothiazines, N-a!!ylphenothiazine, N,N,N',N'-tetraphenyt-1,4-diaminobut-2-en6.

2. UV absorbers and light stabili?ers

2.1.	2-f2'-HvdrQxvphenvl)benzotriazQles. for example 2-{2'-hydroxy-5'-methylphenyl)benzo-

triazole, 2-(3',5'-di-tert-butyl-2'-hydroxyphenyl)benzotriazole, 2-(5'-tert-butyl-2'-hydroxyphe-

nyl)benzotnazote, 2-(2'-hydroxy-5'-(1,1,3,3-tetramethytbutyl)phenyl)benzotriazoie, 2-{3',5'-di-

tert-butyl-2'-hydroxyphenyl)-5-chlorobenzotriazo(e, 2-(3'-tert-butyl-2'-hydroxy-5'-methyfphe-

nyl)-5-chlorobenzotriazo(e, 2-(3'-seC1-butyl-5'-tert-butyl-2'-hydroxyphenyl)benzotria2ole, 2-(2'-

hydroxy-4'-octyloxypheny!)benzotria2ole, 2-(3',5'-di-tert-amyl-2'-hydroxyphenyl)benzotriazole,

2-(3',5'-bis(a,a-dimethylbenzyl)-2'-hydroxyphenyl)benzotrJazole, 2-(3'-tert-butyl-2'-hydroxy-5'-

(2-octyloxycarbonylethyl)phenyl)-5-chloroben20triazoie, 2-(3'-tert-butyl-5'-[2-(2-ethylhexyl-

oxy)caitonylethyI]-2'-hydroxyphenyl)-5-chlorobenzotna2ole, 2-(3'-tert-butyi-2'-hydroxy-5'-(2-

m6thoxycarbonylethyl)phenyl)-5-GhlorobenzQtriazole, 2-{3'-tert-butyl-2'-hydroxy-5'-(2-meth-

oxycarbony[ethyl)phenyl}benzotriazQle, 2-{3'-tert-butyl-2'-hydroxy-5'-{2-octyloxycarbonyl-

ethyl)pheny|)benzotriazole, 2-(3'-tert-butyl-5'-[2-{2-ethylhexyloxy)carbonylethyl]-2'-hydroxy-

phenyi)benzotriazole, 2-(3'-dodecyl-2'-hydroxy-5'-methylphenyl)benzotriazole, 2-(3'-tert-butyl-

2'-hydroxy-5'-(2-isooctyloxycarbony!ethyl)phenylbenzotriazole, 2,2'-methylenebisl4-(i, 1,3,3-

lelramelhylbutyl)-6-benzotria20te-2-ylphenol]; the transesterrtication product of 2-[3'-tert-bu-

ty!-5'-(2-methoxycarbonylethyl)-2'-hydroxypheny!l-2H-benzotriazole with polyethylene glycol

300;  [R-CHJCH—COO-CHCHj-  , Where R = 3'-tert-butyl-4'-hydroxy-5'-2H-berizot!-i-

azol-2-ylphenyl, 2-[2'-hydroxy-3'-(a,a-dimethylbenzyl)-5'-(1,1,3,3-tetramethylbutyl)phenyl]-benzotriazole; 2-[2'-hydroxy-3'-(1,1,3,3-tetramethylbutyl}-5'-(a,a-dimethy[benzyl)pheny!]ben-zotriazole.

2.2.	2-HvdrowbenzoDhenones. for example the 4-hydroxy, 4-methoxy, 4-DCtyloxy, 4-decyl-

oxy, 4-dodecylGxy, 4-benzyloxy, 4i2-,4'-trihydroxy and 2'-hydroxy-4,4'-dimefhoxy derivatives.

2.3.	Esters of substituted and unsubstituted benzoic acids, for example 4-tert-butyiphenyl

salicylate, phenyl salicylate, octylphenyl salicylate, dibenzoyi resorctnol, bis(4-lert-butyiben-

zoyOresorcinol, benzoyl resorcinol, 2,4-di-tert-butylphenyl 3,5-di-tetl-butyl-4-hydroxybenzo-ate, hexadecyl 3,5-di-tert-butyl-4.hydroxybenzoate, octadecyl 3,5-di-t6rt-butyi-4-hydroxyben-zoate, 2-methyl-4,6-di-tert-butylphenyl3,5-di-tert-butyl-4-hydroxybenzoate.

2.4.	Acrvlates. for example ethyl a-cyano-p,|3-dlphenylacrylate, isooctyl a-cyano-p,p-diphe-nylacrylate, methyl a-C6rbomethoxycinnamate, methyl a-cyano-p-methyl-p-methoxycinna-mate, butyl a-cyano-g-methyl-p-methoxycinnamate, methyl a-C6rbomethoxy-p-methoxycin-namate and N-(3-C6rbomethoxy-3-cyanovinyt)-2-methylfndoline.

2.5.	Nickel comoounds. for example nickel complexes of 2,2'-thiobis[4-(1,1,3,3-tetramethyl-butyOphenol], such as the 1:1 or 1:2 complex, with or without additional ligands such as n-butylamine, triethanolamine or N-cyclohexyldiethanolamine, nickel dibutyldithiocarbamate, nickel salts of the monoalkyi esters, e.g. the methyl or ethyl ester, of 4-hydroxy-3,5-di-tert-butylbenzylphosphonic acid, nicke! complexes of ketoximes, e.g. of 2-hydroxy-4-methylphe-nylundecylketoxime, nickel complexes of 1-phenyl-4-lauroyi-5-hydroxypyrazole, with or with¬out additional ligands.

2.6.	Stericallv hindered amines, for example bis(2,2,6,6-tetramethyl-4-piperidyl}sebacate, bis(2,2,6,6-tetramethyt-4-piperidyl)succinate, bis(1,2,2,6,6-pentamethyi-4-piperidyl)sebacate, bis(1-octyloxy-2,2,6,6-tetramethyl-4-piperidyl)sebacate, bis(1,2,2,6,6-pentamethy!-4-piperi-dyi) n-butyl-3,5-di-tert-butyl-4-hydroxybenzylmalonate, the condensate of 1-(2-hydroxyethy()-2,2,6,6-tetramethyl-4-hydroxypiperidine and succinic aoid, linear or cyclic condensates of-N,N'-bis(2,2,6,6-tetramethyl-4-piperidyl)hexamethylenediamine and 4-tert-octylamino-2,6-di-chloro-1,3,5-triazine, tris{2,2,6,6-tetramethyl-4-piperidyl)nitrilotriacetate, tetrakis(2,2,6,6-tetra-methyl-4-piperidy!)-1,2,3,4-butanetetracarboxylate, 1,1'-(1,2-ethanediyl)-bis(3,3,5,5-tetrame-thylpiperazinone), 4-benzoyl-2,2,6,6-tetramethylpiperidine, 4-stearyloxy-2,2,6,6-tetramethyl-piperidine, bis(1,2,2,6,6-pentamethylpiperidyl)-2-n-butyl-2-(2-hydroxy-3,5-di-tert-butylbenzyl)-malonate, 3-n-octyl-7,7,9,9-tetramethyl-1,3,8-triazaspiro[4.5]decane-2,4-dione, bis(1-octyl-oxy-2.2,6,6-tetramethylpiperidyl)sebacate, bis(1-octyloxy-2,2,6,6-tetramethylpiperidyl)sucC1-nate, linear or cyciic condensates of N,N'-bis(2,2,6,6-tetramethyl-4-piperidyl)hexamethylene-diamine and 4-morpho(ino-2,6-dichloro-1,3,5-triazine, the condensate of 2-chlorD-4,6-bis{4-n-butylamino-2,2,6,6-tetramethyipiperldyl)-1,3,5-triazine and 1,2-bis(3-aminopropyiamino)-ethane, the condensate of 2-chloro-4,6-di-(4-n-butylamino-1,2,2,6,6-pentamethylpiperidyl)-1.3,5-triazine and 1,2-bis(3-aminopropylamino)ethane, 8-acetyl-3-dodecyl-7,7,9,9-tetrame-

thyl-1,3,S-tria2aspiro[4,5]decane-2,4-dione, 3-dodecyl-1-(2,2,6,6-tetramethyl-4-piperidyl)pyr-roiidine-2,5-dione, 3-dodecyl-1-{1,2,2,6,6-pentamethyl-4-piperidyl)pyrrolidine-2,5-dione, a mixture of 4-hexadecyloxy- and 4-stearyIoxy-2,2,6,6-tetrametfiylpiperidrne, a condensate of N,N'-bis(2,2,6,6-tetramethyl-4-piperidyl)hexamethyIenediamine and 4-cyclohexylamino-2,6-dichloro-1,3,5-tria2ine, a condensate of 1,2-bis(3-aminopropylamino)ethane and 2,4,6-tri-chloro-1,3,5-triazine as well as 4-butylamino-2,2,6,6-tetramethylpiperidine {CAS Reg. No.-[136504-96-6]); a condensate of 1,6-hexanediamine and 2,4,6-trichioro-1,3,5-triarine as well as N,N-dibutylamine and 4-butylamino-2,2,6,6-tetramethylpiperidine {CAS Reg. No. [192268-64-7]); N-(2,2;6,6'letramethyM-piperidyl)-n-dodecyisuccinimide, N'{1.2,2,6,6-pentamethyl-4-piperidyl)-n-dodecylsuccinimide, 2-undecyl-7,7,9,9-tetramethyl-1-oxa-3,8-di-a2a-4-oxo-spiro[4,5Idecane, a reaction product of 7,7,9,9-tetramethyl-2-cycloundecyl-1-oxa-3,8-diaza-4-oxospirQ-[4,5]decane and epichlorohydrin, 1,1 -bis(1,2,2,6,6-pentamethyl-4-piperidyloxycarbony()-2-(4-methoxyphenyl)ethene, N,N'-bis-formyl-N,N'-bis(2,2,6,6-tetrame-tliy(-4-pjperidyl)hexamethyienediamine, a diester of 4-methoxymethylenemal6nic acid with 1,2,2,6,6-pentamethyi-4-hydroxypiperidine, poly[methylpropyl-3-oxy-4-{2,2,6,6-tetramethyl-4-piperidyl)]siloxan6, a reaction product of maleic acid anhydride-a-olefin copolymer with 2,2,6,6-tetramethyl-4-aminopiperidme or 1,2,2,6,6-p6ntam6thyl-4-aminopiperidine.

2.7.	Oxamides. for example 4,4'-dioctyloxyoxanilide, 2,2'-diethoxyoxaniiide, 2,2'-dioctyioxy-5,5'-di-tert-butoxanilide, 2,2'-didodecyloxy-5,5'-di-tert-butoxanilide, 2-ethoxy-2'-ethyloxanilide, N,N'-bis{3-dimethylaminopropyl)oxamide, 2-ethoxy-5-tert-butyl-2'-ethoxani[ide and its mixture with 2-ethoxy-2'-6thyl-5,4'-di-tert-butoxanil!de, mixtures of o- and p-methoxy-disubstituted oxanilides and mixtures of o- and p-ethoxy-disubstituted oxanilides.

2.8.	2-(2-Hvdroxvphenvn-1.3.5-tria2!nes. for example 2,4,6-tris(2-hydroxy-4-octyloxyphenyl)-1,3,5-triazine, 2-(2-hydroxy-4-octyloxyphenyl)-4,6-bis(2,4-dimethylphenyl)-1,3,5-triazine, 2-(2,4-dihydroxyphenyl)-4,6-bis(2,4-dimethylphenyl)-1,3,5-tria2ine, 2,4-bis(2-hydroxy-4-propyi-oxyphenyl)-6-{2,4-dimethylphenyl}-1,3,5-triazine, 2-(2-hydroxy-4-octyloxyphenyl)-4,6-bis{4-methylphenyl)-1,3,5-triazine, 2-(2-hydroxy-4-dodecyloxyphenyl)-4,6-bis{2,4-dimethyiphenyl)-1,3,5-triazine, 2-(2-hydroxy-4-trideGyloxypheny[)-4,6-bis(2,4-dimethylphenyl)-1,3,5-triazine, 2-[2-hydroxy-4-{2-hydroxy'3-butyloxypropoxy)phenyl]-4,6-bis(2,4-dimethyi)-1,3,5-triazine, 2-[2-hydroxy-4-{2-hydroxy-3-octyloxypropyloxy)phenyi]-4,6-bis(2,4-dimethyl)-1,3,5-tria2ine, 2-[4-(dodecyioxy/tridecyloxy-2-hydroxypropoxy)-2-hydroxyphenyl]-4,6-bis(2,4-dimethylpheny!)-

"1,3,5-triazine,  2-[2-hydroxy-4-(2-hydroxy-3-dodecyloxypropoxy)phenyl]-4,6-bis{2,4-dimethyl-
