Repository: anandvc/allindianpatents

File: patents/235306-curable-polymeric-water-based-coating-composition.html (part 1 of 2)
Indian Patents. 235306:"CURABLE POLYMERIC WATER BASED COATING COMPOSITION"

Indian Patents

Recently Granted Patents

  Recently Published Patents

Title of Invention	"CURABLE POLYMERIC WATER BASED COATING COMPOSITION"

Abstract	The present invention relates to curable polymeric water based coating composition, comprising: a) at least one water dispersion or solution of poly(hydroxy amino ethers) or polyetheramines prepared by contacting one or more of the diglycidyl ethers of a dihydric phenol with a difunctional amine under conditions sufficient to cause the amine moieties to react with epoxy moieties to form a polymer backbone having amine linkages, ether linkages and pendant hydroxyl moieties solubilized with one or more protic or aprotic acids in an amount in the range of 1 to 30 weight percent based on solids; b) at least one water dispersible or solubilzable aminoplast present in an amount up to 50 weight percent of the solids of the coating composition.	

Full Text	The present invention relates to curable polymeric water based coating composition

This application claims benefit and priority under 35 U.S.C. 119(e) from provisional application Ser. No. 60/494,271 filed August 11,2003, which is hereby incorporated by reference.

Field

[0001]  The present invention relates to polymer containing compositions which also have water. in the nature of water based, waterbome, latex, emulsion or dispersion compositions.  These compositions yield dried and/or cured coatings on various substrates with properties of decreased permeability from that of the uncoated substrate to various gases such as carbon dioxide and oxygen or either alone.

Technical Discussion

[0002] Plastic materials find increasing utilization as containers, or parts of containers for a multitude of materials such as, for example, beverages, food materials and liquids and solids used in medical applications like diagnostic substances. Also, various other substrates such as paper packaging, paper board material and films offer benefits for packaging and containers. A few of the advantages of the polymeric substrates and films offered in packaging applications include lighter weight and easy disposability or recyclability. Some of the polymeric materials gaining popularity as substrates and films for packaging of materials like those aforementioned in and of themselves generally lack any resistance to the permeability of various gases across or through the substrates and films. For instance, carbon dioxide and oxygen permeability of these materials, depending on thickness, can counteract the natural advantages of weight reduction of these materials to retard their development or expansion towards a sufficient packaging material of choice.  Also other advantages of these polymeric materials such as

decreased breakage and potentially lower cost, can be offset by their lack of resistance to various gases.

[0003] Oxygen and carbon dioxide can pass through most of the plastic materials traditionally used in the packaging industry including those of polyesters, polycarbonates, and polyolefins. The storage life of materials to be packaged such as foods, beverages, medicines, medical supplies, may be prematurely shortened because of the attack of carbon dioxide and/or oxygen. The carbon dioxide attack generally is the escape of carbon dioxide from materials with carbon dioxide while in storage. The leakage of carbon dioxide from plastic carbonated beverage containers causes these beverages to loose their fizz. The susceptibility of materials packaged in polymeric or plastic containers to oxidative degradation truncates the shelf life of the packaged materials. For instance, polyethylene terephthalate ("PET") is used frequently as the container in the bottling industry for both carbonated and non-carbonated beverages and food drinks. With the PET containers having a susceptibility to carbon dioxide and oxygen permeability, the packaged or contained carbonated beverage is subjected to a two fold hit that decreases shelf life. First the carbon dioxide can escape over time from the carbonated beverage, and second, oxygen can enter the container and the beverage and adversely affect the beverage from oxidation. Even for non-carbonated beverages such as juices in PET bottles, the entry of oxygen into the bottle can adversely affect taste from oxidation of the juice over time.

[0004] Recently, technology has offered various barrier coating materials for such substrates to improve the resistance or retard permeability of the coated plastic material like blown PET bottles to various gases such as carbon dioxide and oxygen. For instance, coatings with barrier properties for application to the blown PET bottle have been developed which have a certain concentration of nitrogen in the polymer structure as amine nitrogen content through the reaction of polyepoxide adducts with polyamine adducts. Examples of these coatings are shown in U.S. Patents, 5,573,819 and 5,489,455. The PET bottles are blow molded from preforms. A more efficient application of a barrier coating for bottles and containers that undergo a sizing process step to the configuration of the final packaging material is to have a less rigid coating than a cured thermosetting coating that is applied before the sizing step such as blow molding from a preform or orienting alignment of biaxial films of polyolefin. The recently developed barrier coatings that are thermosetting coatings that are applied and cured on the final container like the blown bottle can not offer this improved efficiency in producing container material with barrier coatings. Additionally, application of a coating with barrier properties to

t PET bottle preforms also drives down the cost of improving shelf life of plastic packaged materials.

[0005] It is an object of the present invention to provide coating compositions to yield barrier coatings for use on preforms of the container material before the container assumes its final configuration to benefit the efficiencies of the container manufacturing process.

[0006] It is a further object of the invention to provide preforms of containers with a coating composition to yield a container with a useful configuration for packaging purposes with a barrier coating to reduce the permeability of the polymeric or plastic container material.

[0007] A further additional object of the invention is to provide a coating composition that when applied to polymeric or plastic material with a higher permeability to gases such as carbon dioxide and/or oxygen has a reduced permeability to one or more of these gases for a longer period of time.

Summary of the Invention

[0008] The present invention is directed to a composition for coating plastic or polymeric material or paper or paper board to result in a coated material with improved resistance to permeability of carbon dioxide and/or oxygen over a period of time better than the uncoated material. The coating and coated material and articles are also provided by the present invention. The composition of the present invention is a curable or cross-linkable film-forming coating composition which is water-containing, borne, or based coating composition with at least one water dispersion or solution of poly(hydroxy amino ethers) or polyetheramines (hereinafter "polyetheramine") and at least one water dispersible or solubilizable aminoplast reactive with the polyetheramine. The coating composition can produce a coating film with improved properties of resistance or reduced permeability to gases, for example oxygen and/or carbon dioxide. The coating composition is applied to the aforementioned materials and forms a coating film on the materials in the forms of containers like bottles or is used as a package film wrapper or sheets for substrates of the aforementioned materials.

[0009] The polyetheramine can be prepared by contacting one or more of the diglycidyl ethers of a dihydric phenol with a difunctional amine (an amine having two amine hydrogens) under conditions sufficient to cause the amine moieties to react with epoxy moieties to form a polymer backbone having amine linkages, ether linkages and pendant hydroxyl moieties, which can be solubilized with one or more protic or aprotic acids (about 1 to about 30 percent based on solids

* more suitably about 7 to about 20 percent based on solids). The aminoplast is present in the composition in an amount up to 50 weight percent of the solids of the coating composition, particularly where the aminoplast is a melamine formaldehyde alkyl ether. Higher amounts of the aminoplast approaching 50 weight percent in the composition can lead to a more rigid thermoset type of network with less flexibility for the formed coating which is suitable for rigid sheet applications but less than desirable for preform coating applications.

[00101 The amount of the one or more polyether amine can be in the range of 50 to less than 100 weight percent of the total solids of the coating composition. Also the polyetheramines can be comprised of one or more of the diglycidyl ethers of a dihydric phenol having up 80 mole percent of the ethers of resorcinol diglycidyl ether (hereinafter referred to as "RDGE"). More suitably the mole percent of ethers from RDGE is in the range of 20 to 70 and most suitably 40 to 60. The dispersion or solution of the polyether amine can be formed with an amount of acid in the range of about 5 to about 30 weight percent of the total solids of the coating composition. Amounts of acid approaching 30 weight percent can be used where moisture sensitivity of the coating is less of a concern. The coating composition should at least dry at a temperature less than 80°C and cure or have some degree of crosslinking at a temperature above around 70°C. The dried coating or dried film of the coating composition can be thermoplastic. Drying of the applied coating composition can involve treatment of the coating dispersion or solution to heat at a temperature of less than 80°C for a time of at least 5 to 10 seconds to a couple of minutes so that a coating of the dispersion or solution is essentially transparent (little if any haze) and dried to the touch. This is the type of coating that coats PET preforms and is able to stretch to achieve an coating on injected molded or blow molded containers with reduced permeability to carbon dioxide and/or oxygen over a given period of time. The amount of the dried coating on the preform can range from about 40 to about 500 milligrams ("mg") of the coating from at least a single pass in a flow coater or curtain wall coater. In applications even including coating preforms the amount of the coating on a substrate material can range from 40 to 1000 mg from at least one pass in a flow or curtain wall coater, but depending on the size and type of container not exceeding the weight of the uncoated container. Most suitably the amount of the coating on a substrate can range from 40 to 300 mg, and multiple passes in a flow or curtain wall coater can also be used. In coating applications for preforms, this amount also can depend on the size of bottle into which the preform is blow molded or blow formed. Larger bottle sizes have lower overall permeability of the gases across the bottle into and/or from the contained liquid and can have lowerr amounts of coating. The cured coating can also be thermoplastic

 from an amount of aminoplast in the composition of less than around 30 weight percent of the solids of the coating composition. Lower amounts of the aminoplast, around 30 weight percent and less, can result in increased flexibility from a thermoplastic dried coating.

[0011] Also additional additives can be present in the composition such as at least one defoaming agent typically an amount of less than 3 weight percent of the composition (solids and water). Other additional components that may be present in the composition include: one or more or combinations of any or all of the following: colorants, pigments, dyes, waxes, UV absorbers, UV-stabilizers, antioxidants, and other additives and modifiers typically used in coating compositions for food or beverage containers or packaging film wrappers and sheets.

Detailed Description

[0012] In the description other than in the operating examples, or where otherwise indicated, all numbers expressing quantities of ingredients, reaction conditions, dimensions, physical characteristics, processing parameters and so forth used in the specification and claims are to be understood as being modified in all instances by the term "about". Accordingly, unless indicated to the contrary, the numerical values set forth in the following specification and claims may vary depending upon the desired properties sought to be obtained by the present invention. At the very least, and not as an attempt to limit the application of the doctrine of equivalents to the scope of the claims, each numerical value should at least be construed in light of the number of reported significant digits and by applying ordinary rounding techniques. Moreover, all ranges disclosed herein are to be understood to encompass the beginning and ending range values and any and all subranges subsumed therein. For example, a stated range of "1 to 10" should be considered to include any and all subranges between (and inclusive of) the minimum value of 1 and the maximum value of 10; that is, all subranges beginning with a minimum value of 1 or more and ending with a maximum value of 10 or less, e.g., 5.5 to 10.

Also, as used herein, the term "polymer" is meant to include oligomers and both homopolymers and copolymers. Furthermore as used herein, "film-forming" means that the film-forming resin(s) forms a self-supporting continuous film on at least a horizontal surface of the substrate upon at least drying at ambient or elevated temperature and also includes oligomeric or polymeric materials that upon removal of any solvents or carriers present in the polymer emulsion, dispersion, suspension or solution, can coalesce to form a film on at least a horizontal surface of the substrate and are capable of curing into a continuous film. For the purposes of this invention, the term "barrier polymer" means that the polymer exhibits barrier properties to

r carbon dioxide and/or oxygen over that of an uncoated plastic substrate such as poly(ethyleneterephthalate) [PET]. An example of such a barrier polymer is a polymer that has an oxygen transmission rate which is less than 5, preferably less than 2, most preferably less than 1, cm3-mil/100 in2-atmosphere (O2)-day [cubic centimeters-mil/loo inch.2 -atmosphere(O2)-day]. The barrier improvement factor refers to permeability of the coated substrate to that of the uncoated substrate. These permeabilities can be measured by any method known to those skilled in the art such as the Mocon gas transmission tests. For example carbon dioxide permeabilities, i.e., CO2 transmission rates through coating films like those for plastic films, composites, and/or laminates can be determined using a MULTITRAN 800 film permeation test system, available from Modern Controls ("MOCON") Inc. (Minneapolis, Minn.). This test involves gas sample analysis employing a thermoconductivity detector, and using helium as the carrier gas. Oxygen transmission measurements can be determined on film samples with a Mocon Oxtran 2/20 apparatus equipped with SL sensors. Data can be collected as a function of time and recorded in thickness normalized units: cc mil/100 in.2 /atm day. Suitable oxygen transmission rates that are less than 2 cm.3 -mil/100 in.2-atm(O2)-day would provide an effective resistance to permeability over time for many film coating applications. The moisture resistance properties of the dried coating as a film on packaging during exposure while a coated package is filled with material is measured by exposure testing over a set period of time to that filling material. For instance the coating film needs adequate resistance to alkaline material, carbonated beverages, acidic beverages, or alcoholic beverages if the coated container is filled with such materials. Adequate resistances in these areas would be that the coating is not degraded or deteriorated so that the permeability to oxygen and/or carbon dioxide for the coated bottle becomes closer to that of the uncoated container. Additionally the coated film needs appropriate resistance to any fluids encountered in processing of the coated bottle and filling of the coated bottle. For instance the coating film needs adequate resistance against any lubricants that might be used in such processing.

[0013] Also any numeric references to amounts, unless otherwise specified, are "by weight". The term "equivalent weight" is a calculated value based on the relative amounts of the various ingredients used in making the specified material and is based on the solids of the specified material. The relative amounts are those that result in the theoretical weight in grams of the material, like a polymer, produced from the ingredients and give a theoretical number of the particular functional group that is present in the resulting polymer. The theoretical polymer weight is divided by the theoretical number to give the equivalent weight. For example, hydroxyl

' equivalent weight is based on the equivalents of reactive pendant and/or terminal hydroxyl groups in the hydroxyl-containing polymer.

[0014] As used herein, the term "cure" as used in connection with a composition, e.g., "a cured composition," shall mean that at least a portion of the crosslinkable components which form the composition are at least partially crosslinked. In certain embodiments of the present invention, the crosslink density of the crosslinkable components, i.e., the degree of crosslinking, ranges from 5% to 100% of complete crosslinking. One skilled in the art will understand that the presence and degree of crosslinking, i.e., the crosslink density, can be determined by a variety of methods, such as dynamic mechanical thermal analysis (DMTA) using a TA Instruments DMA 2980 DMTA analyzer conducted under nitrogen. This method determines the glass transition temperature and crosslink density of free films of coatings or polymers. These physical properties of a cured material are related to the structure of the crosslinked network. In certain embodiments of the present invention the cross link density can be low enough to allow the blow molding of PET preforms coated with the dried coating of the present invention into container bottles with the dried coating still covering the bottle where it was applied to the preform with minimal cracking of the dried film coating. 'In another embodiment of the present invention not involving preform blow molding applications the cross link density can be higher than that for the preform blow molding application to provide a higher degree of resistance to carbon dioxide and/or oxygen and/or moisture.

[0015] As used herein, spatial or directional terms in regards to the position of the coating film on a material or substrate, such as "left", "right", "inner", "outer", "above", "below", "top", "bottom" "over", "on", and the like have their standard dictionary meanings. However, it is to be understood that the invention may assume various alternative orientations and, accordingly, such terms are not to be considered as limiting. Further, as used herein, the terms "deposited over", "applied over", or "provided over" mean deposited or provided on but not necessarily in surface contact with. For example, a coating "deposited over" a substrate does not preclude the presence of one or more other coating films of the same or different composition located between the deposited coating and the substrate.

[0016] In the present specification and claims, the term "hydroxyl functionality" is employed to designate the presence of the hydroxyl chemical group (--OH). As used herein, "formed from" denotes open, e.g., "comprising," claim language. As such, it is intended that a composition "formed from" a list of recited components be a composition comprising at least these recited

components, and can further comprise other nonrecited components during the composition's formation. Also, as used herein, the term "reactive" refers to a functional group that forms a covalent bond with another functional group under conditions sufficient to cure the composition.

[0017] The crosslinkable film-forming coating composition of the present invention is comprised of at least water-containing, borne, or based coating composition with at least one water dispersion or solution of at least one polyetheramine. Non-exclusive examples of poly(hydroxy amino ethers) or polyetheramines and their dispersions or solutions or emulsions are shown in U.S. Patents 6,180,715; 5,834,078; 5275853; and 5,962,093 each incorporated herein by reference for their entire teachings. These hydroxy-functional polyetheramines can be thermoplastic, and generally are useful as the aqueous dispersion or solution of an acid salt of the polyetheramine. The polyetheramine has repeating units represented by the formula

[0018]  :

OH	OH

I	I

[-O-CH2-C-CH2-X-CH2-C-CH2-O-Y]

I	I

R1	R1

Wherein R1 in each occurrence is independently hydrogen or C1-C12 alkyl; Y is a hydrocarbylene moiety and X is:

Where R2 is independently in each occurrence C2-C20 hydrocarbylene and Z is independently in each occurrence H, alkylamido, hydroxyl, alkoxy, alkylcarbonyl, aryloxy, arycarbonyl halo, or cyano. The hydroxy-functional polyetheramine can be prepared by contacting a diglycidyl ether of a dihydric phenol with an amine having only two hydrogens under conditions sufficient to form the polyetheramine. The presence of a secondary or tertiary amine end group, as opposed to a glycidyl end group, assists in providing a true thermoplastic polymer that is even melt-stable under usual melt processing conditions. For purposes of this invention, "hydrocarbyl" is a monovalent hydrocarbon such as alkyl, cycloalkyl, aralkyl, or aryl and "hydrocarbylene" is a divalent hydrocarbon such as alkylene, cycloalkylene, aralkylene or arylene. Conditions conventionally employed in the reaction of diglycidyl ethers with amines to form amine linkages and pendant hydroxyl groups are suitably employed in preparing these resins. Examples of such suitable conditions are set forth in U.S. Pat. No. 3,317,471, which is hereby incorporated by reference in its entirety. In general, however, the process for preparing the polymers

F including the copolymers is carried out so that the unreacted epoxy groups in the finished polyether are minimized. By minimizing the epoxy groups in the polyetheramine, the essential thermoplastic character of the polyetheramine can be retained. In the preparation of copolymers, a dihydric phenol is employed in addition to the amine. In such copolymerizations, while it is possible to subject a mixture of the diglycidyl ether(s), amine(s) and dihydric phenol(s) to copolymerization conditions, it is sometimes desirable to employ a staged addition procedure wherein the dihydric phenol is added before the amine is introduced or after essentially all of the amine has reacted with the diglycidyl ether. In the preparation of the copolymers wherein the reaction of dihydric phenol with diglycidyl ether is desired, conditions are employed to promote such reactions such as described in U.S. Pat. No. 4,647,648, which is hereby incorporated by reference in its entirety.

[0019] Examples of hydroxy-functional polyetheramines are those in the marketplace from Dow Chemical Company under the trademark of Blox® 1000 and 4000 Series materials. These polyetheramines can be prepared into a dispersion or emulsion in a manner similar to that described in U.S. Patent 6,180,715, which is hereby incorporated by reference in its entirety.

[0020] Film-forming coating compositions of the present invention further comprise an aminoplast material to function as a crosslinking agent containing methylol ether groups. Aminoplasts are obtained from the reaction of formaldehyde with an amine or amide or with amino- or amino-group-carrying substances, and the reaction products can be condensates, oligomers, or resins. The most common amines or amides are melamine, urea, dicyandiamide, or benzoguanamine, and these are preferred; however other amines including, but not limited to, triazines, triazoles, diazines, guanidines, or guanamines can be used Condensates with other amines or amides include; for example, aldehyde condensates of glycoluril, which give a high melting crystalline product. -. While the aldehyde used is most often formaldehyde, other aldehydes such as acetaldehyde, crotonaldehyde, and benzaldehyde may be used. Generally the aminoplast can contain imino and/or methylol groups; for instance, at least a portion of the methylol groups can be etherified with an alcohol to modify the cure response. Any monohydric alcohol may be employed for this purpose including methanol, ethanol, n-butyl alcohol, isobutanol, and hexanol, with methanol, n-butyl alcohol and isobutanol being preferred. Nonexclusive examples of suitable aminoplasts include: melamine-, urea-, or benzoguanamine-formaldehyde condensates, such as the monomeric materials that are at least partially etherified with one or more alcohols containing from one to four carbon atoms. Also the methylol groups can be fully etherified with at least one alcohol selected from the group consisting of methanol,

*n-butanol, and isobutanol. Partially etherified aminoplasts are more suitable in yielding the more flexible type of coating film for thermoplastic coatings. Non-limiting examples of suitable aminoplast resins include monomeric or polymeric melamine formaldehyde resins, including melamine resins that are partially or fully alkylated using alcohols that have one to six carbon atoms, such as hexamethoxy methylated melamine; urea-formaldehyde resins including methylol ureas and siloxy ureas such as butylated urea formaldehyde resin, alkylated benzoguanimines, guanyl ureas, guanidines, biguanidines, polyguanidines, and the like. A suitable aminoplast is available from Solutia Inc. under the trademark RESIMENE 751, as a highly monomeric fully alkylated melamine etherified with both methanol and n-butanol. Alternatively, the aminoplast is preferably at least partially etherified with isobutanol. Another suitable aminoplast is available from CYTEC Industries as CYMEL 1161 material. The aminoplast can be present in the coating composition for film-forming in amounts of about 1 to about 50, suitably 15 to about 45, suitably about 1 to about 35 percent by weight based on the total weight of resin solids in the coating composition for film-formation. Most suitably for formation of a flexible film on preforms for blow molding bottles the amount of aminoplast, such as a melamine formaldehyde condensate or Cyme! 385 material, is from about 0.5 to about 10 more suitably 1 to 8 weight percent of the total weight of resin solids in the coating composition. Suitable melamine resins include commercial grade hexamethoxymethylmelamines such as, for example, CYMEL 303 crosslinking agent, a product of Cytec is suitable where higher temperature curing reactions are needed and available.

[0021] Aminoplasts with high imino and high methylol content are more suitable for lower temperature crosslinking reactions or curing. Also water solubility is preferential for ease of incorporation of the aminoplast into water borne coating compositions. Higher degrees of etherification are more suitable for higher temperature crosslinking reactions or curing applications. Faster curing reactions work best in producing thermoplastic coating films. Generally aminoplasts with the below-presented chemical functionality have a decreasing rate of reactivity from (A) to (C). For (B) this functionality is pending from the aminoplast, while for (C) 6 of these groups are available in the Cymel 303 material.

 [0022] As described above, the waterborne coating composition preferably has a water-soluble cross-linker. Preferably, this water-soluble cross-linker is an aminoplast resin that is reactive with the hydroxyl groups of the aqueous polyetheramine dispersion. The preferred water-soluble cross-linker is commercially available from Cytec Industries Inc. as Cymel® 327 material. One suitable water-soluble aminoplast cross-linker has a non-volatile weight percent in the range of 85 to 95 percent and a viscosity of 1,000 to 7,500 centipoise. The water-soluble cross-linker having these characteristics improves the sprayability of the waterborne coating composition. If the waterborne coating composition has too high of a viscosity, the waterborne coating composition will not be able to be applied using standard application equipment. It is preferable in many instances to employ precursors of aminoplasts such as hexamethylol melamine, dimethylol urea, and their etherified forms, i.e., modified with alkanols having from one to four carbon atoms. Hexamethoxymethyl melamine and tetramethoxy glycoluril exemplify said etherified forms. Particularly preferred are the amino cross-linking agents sold by Cytec Industries Inc. under the trademark CYMEL. In particular, the CYMEL 301, CYMEL 303, and

CYMEL 385 alkylated melamine-formaldehyde resins are useful. Of course, it is possible to use mixtures of any or all of the above N-methylol products.

[0023] Aminoplast material, crosslinking, or curing agents are generally provided for the more thermosetting applications in an amount sufficient to react with around at least one-half the hydroxyl groups of the polyetheramine, i.e., at least one-half the stoichiometric equivalent of the hydroxyl functionality. The cross-linking agent can be sufficient to substantially completely react with all of the hydroxyl functionality of the polyetheramine, and cross-linking agents having nitrogen cross-linking functionality are provided in amounts of from about 2 to about 12 equivalents of nitrogen cross-linking functionality per equivalent of hydroxyl functionality of the polyetheramine. This typically translates to an aminoplast being provided at between greater than about 10 to about 70 parts per hundred parts of resin. Lesser amounts of aminoplast are generally used to produce thermoplastic coating films.

[0024] The film-forming coating composition may also contain catalysts to accelerate the cure of the aminoplast with reactive groups on the polymer. Examples of suitable catalysts are acidic materials and include acid phosphates and sulfonic acid or a substituted sulfonic acid such as dodecylbenzene sulfonic acid or paratoluene sulfonic acid. The catalyst when used may be present in an amount up to about 5.0 percent by weight, such as about 0.5 to about 1.5 percent by weight, based on the total weight of resin solids.

[0025] Optional ingredients such as, for example, colorant, pigments, dyes, wax, plasticizers, defoamers, surfactants, thixotropic agents, anti-gassing agents, organic cosolvents, flow controllers, anti-oxidants, UV light absorbers, UV stabilizers and similar additives conventional in the art may be included in the coating composition. These ingredients may be present at up to about 40% by weight based on the total weight of resin solids of the coating composition. When defoamers are used a useful amount is less than 3 weight percent of the coating composition (solids and water). Examples of defoaming agents or defoamers or anti-foaming agents of this type include one or more of: Air Products Surfynol materials, mineral oil, silicone defoaming agents. Suitable types of defoaming agents include silicone based defoamers, alcohols, glycol ethers, mineral spirits, Surfynol materials, acetylene diol based defoamers, polysiloxane, and any combinations of two or more of these. These defoamers can be present in an amount in the range of 0.01% to 2% for a flow coatable coating composition.

^p)026] Defoaming agents that are essentially solvent free when used in an amount from 0.01 to 1 weight percent of composition formulation (solids + water) also are suitable. Although defoaming agent or defoamers or anti-foaming agents need not be solvent free to be suitable. Also in some cases higher levels are needed to achieve defoaming action but this higher amount needs to be balanced with any type of solvent used in the coating composition to avoid adverse affects. A particularly suitable defoamer is one having a combination of siloxane glycol, organosiloxane, and reaction product of silicon dioxide and organosiloxane polymer. Also suitable is one having in weight percent of the solids of the defoamer 55 polyglycol, 30 to 40 organosiloxane and the remainder siloxane glycol. Defoamers that are suitable are those available from DOW CORNING Dow Corning Corporate Center, Midland, Michigan, U.S.A. which include: Antifoam FG-10 Emulsion; Antifoam H-10 Emulsion; Antifoam Y-30 Emulsion; 20(f Fluid; 544 Antifoam Compound; FS- 1265 Fluid; Antifoam 1400 Compound Antifoam 1410 Emulsion; Antifoam 1430 Emulsion; Antifoam 1510-US Emulsion Antifoam 1520-US Emulsion; Antifoam 2200; Antifoam 2210; 7305 Antifoam; Q2- 2617 Diesel Antifoam; 02- 2647 Diesel Antifoam; 02- 2677 Diesel Antifoam; Q2- 2600 Diesel Antifoam; Antifoam A Compound; Antifoam AF Emulsion; Antifoam B Emulsion; Antifoam C Emulsion; 2-3436 ANTIFOAM COMPOUND; 2-3522 ANTIFOAM COMPOUND; 2-3896 ANTIFOAM COMPOUND; 2-3898 ANTIFOAM COMPOUND; 2-3899 ANTIFOAM COMPOUND; 2-3900 ANTIFOAM COMPOUND; 2-3902 ANTIFOAM COMPOUND; 2-3911 ANTIFOAM; 2-3912 ANTIFOAM; 3160 ANTIFOAM COMPOUND; ANTIFOAM 1400; ANTIFOAM 1500; ANTIFOAM A COMPOUND; ANTIFOAM A COMPOUND - FOOD G RADE; Q2-4128 ANTIFOAM. Defoamers that are suitable that are available from LUBRIZOL Corporation Wickliffe, Ohio include: Foam Blast® RKA and Foam Blast® RKB defoamers. Defoamers that are suitable that are available from BYK-Chemie USA Inc. of 524 South Cherry Street, P.O. Box 5670, Wallingford, CT 06492-7651 Website: http://www.bvk-chemie.com include: BYK®-052; BYK®-057; BYK®-066 N; BYK®-088; BYK®-354; BYK®-392; BYK®-031; BYK®-032; BYKO-033; BYK®-034; BYK®-035; BYKO-036; BYK®-037; BYK®-038; BYK®-017; BYK®-018; BYK®-019; BYK®-020; BYKO-021; BYK®-022; BYK®-023; BYK®-024; BYK®-025; BYK®-028 A; BYK®-044; BYK®-045; BYK®-060 N; BYK®-065; BYK®-066 N; BYK®-067 A; BYK®-070; BYK®-071; BYK®-080 A; BYK®-088; BYK®-094; BYKO-141; BYK®-1610; BYK®-1615; BYK®-1650; BYK®-1660; Byketol®-WS; BYKO-011; BYK®-012; BYK®-051; BYK®-052; BYK®-053; BYK®-055; BYK®-057; BYK®-A 500; BYK®-A 501; and BYK®-A 530 defoamers. Defoamers that are suitable that are available from Tego Chemie Service GmbH a business unit of the Degussa AG, Tego Chemie Service GmbH, Goldschmidtstr. 100, 45127 Essen, Germany; Degussa Tego Coating and Ink Additives, 1111

South 6th Avenue, P.O. Box 1111, Hopewell, VA 23838, USA include: TEGO® Foamex 3062, TEGO® Foamex 8050, TEGO® Foamex K 3, TEGO® Foamex 1488, TEGO® Foamex 7447, TEGO® Foamex 800, TEGO® Foamex 805, TEGO® Foamex 808, TEGO® Foamex 815, TEGO® Foamex 822, TEGO® Foamex 825, TEGO® Foamex 845, TEGO® Foamex 1495, TEGO® Foamex 8030, TEGO® Foamex 810, TEGO® Foamex 830, TEGO® Foamex 832, TEGO® Foamex 835, TEGO® Foamex 840, and TEGO® Foamex 842 defoamers.

[0027] With the low VOC of the coating composition with the Blox® polyetheramine, an effective defoamer is one that will not adversely affect coating flow-out, sheeting and coverage capability. As with the aforementioned defoamers additional defoamers that are effective in eliminating foams in such situations include: products from Lubrizol such as Antibubble DF-123, DF-125 and DF-162; Dee-Fo PI-4, PI -215, and PI-40 from Ultra Additive; Patcote 858, 525, and 519 from Patco; Dow Corning additive 65 and 62 from Dow Corning; BYK-028A, BYK-022, BYK-019 from BYK-Chemie; and Foamstar A-032 and A-038 from Cognis. Several solvents also can be used as defoamers such as ethanol, iso-propanol, methyl isobutyl ketone (MIBK), acetone, tert-butyl acetate and mineral alcohols. The percentage of the defoamers from 0.01% to 2% and particularly from 0.01% to 0.5% based on total formulation weight can be effective with the exact percentage depending upon the particular effectiveness of the particular defoaming agent in the situation. Also it is possible to pre-blend the defoamer in the water-soluble crosslinker such as Cymel 385 to aid the incorporation process and reduce variability in the addition levels. A suitable pre-blend ratio would be a 1:1 to about 1:20 more suitably around 1/10 ratio of defoamer to aminoplast.

[0028] The coating composition can be prepared by art recognized methods of preparing polyetheramine containing compositions. Also the preparation can be in accordance with the general principles discernable from the below-presented examples.

[0029] The coating composition of the present invention also has a carrier to form an emulsion, dispersion, or solution. The carrier is preferably a liquid medium. The carrier need not be added just as a separate component to the coating composition, but can also be added as part of the other components for the coating composition. For instance the polyetheramine with the acid in the water borne medium can be diluted or the existing water and any co-solvents with the polyetheramine can also be part of the carrier for the coating composition. The preferred carrier allows for easy application of the coating formulation onto substrates, but can be removed as needed under processing conditions. With the coating composition

preferably a water borne composition the majority of the carrier is water. However other organic solvents preferably those that are water miscible can be used as one or more co-solvents as is known to those skilled in the art of water borne coating compositions. The coating composition of the present invention contains total solids present in a weight that ranges from about 10 to about 45 weight percent of the total coating composition. More suitably the total solids can range from about 25 to about 35 weight %. The carrier can make up the remainder, although other components can be present that could add to the solids content and reduce the carrier content.
