Repository: anandvc/allindianpatents

File: patents/235320-improved-efficiency-thermoelectrics-utilizing-thermal-isolation-method-thereof.html (part 1 of 2)
Indian Patents. 235320:IMPROVED EFFICIENCY THERMOELECTRICS UTILIZING THERMAL ISOLATION & METHOD THEREOF

Indian Patents

Recently Granted Patents

  Recently Published Patents

Title of Invention	IMPROVED EFFICIENCY THERMOELECTRICS UTILIZING THERMAL ISOLATION & METHOD THEREOF

Abstract	An improved efficiency thermoelectric system and method of making such a thermoelectric system are disclosed. Significant thermal isolation between thermoelectric elements (704) in at least one direction across a thermoelectric system (700) provides increased efficiency over conventional thermoelectric arrays. Significant thermal isolation is also provided for at least one heat exchanger (705) coupled to the thermoelectric elements. In one embodiment, the properties, such as resistance or current flow, of the thermoelectric elements may also be varied in at least one direction across a thermoelectric array. In addition, the mechanical configuration of the thermoelectric elements may be varied, in one embodiment, according to dynamic adjustment criteria.	

Full Text	Background of the Invention Field of the Invention

The present invention relates to improved thermoelectrics for producing heat and/or cold conditions with a greater efficiency. 

Description of the Related Art

Thermoelectric devices (TEs) utilize the properties of certain materials to develop a thermal gradient across the material in the presence of current flow. Conventional thermoelectric devices utilize P-type and N-type semiconductors as the thermoelectric material within the device. These are physically and electrically configured in such a manner that the desired function of heating or cooling.

Some fundamental equations, theories, studies, test methods and data related to TEs for cooling and heating are described in H. J. Goldsmid, Electronic Refrigeration. Pion Ltd., 207 Brondesbury Park, London, NW2 5JN, England (1986). The most common configuration used in thermoelectric devices today is illustrated in Figure 1. Generally, P-type and N-type thermoelectric elements 102 are arrayed in a rectangular assembly 100 between two substrates 104. A current, /, passes through both element types. The elements are connected in series via copper shunts 106 soldered to the ends of the elements 102. A DC voltage 108, when applied, creates a temperature gradient across the TE elements. Figure 2 for flow and Figure 3 for an object both illustrate general diagrams of systems using the TE assembly 100 of Figure 1.

When electrical current passes through the thermoelectric elements, one end of the thermoelectric elements becomes cooler and the other end becomes warmer. TE's are commonly used to cool liquids, gases and objects.

The basic equations for TE devices in the most common form are as follows:

(Equation Removed)

where qc is the cooling rate (heat content removal rate from the cold side), qin is the power input to the system, and qh is the heat output of the system, wherein:

α = Seebeck Coefficient

I = Current Flow

Tc = Cold side absolute temperature

Th = Hot side absolute temperature

R = Electrical resistance

K = Thermal conductance

Herein a, R and K are assumed constant, or suitably averaged values over the appropriate temperature ranges.

Under steady state conditions the energy in and out balances:

(Equation Removed)

Further, to analyze performance in the terms used within the refrigeration and heating industries, the following definitions are needed:

(Equation Removed)  Cooling Coefficient of Performance (COP)

(5)	(Equation Removed) Heating COP From (4);

(Equation Removed)

So p and y are closely connected, and y is always greater than /? by unity.

If these equations are manipulated, conditions can be found under which either p or γ are maximum or qc or qh are maximum.

If β maximum is designated by,βm, and the COP for qc maximum by, β cm the result is as follows:

(Equation Removed)

and; Wherein:

λ. = Material Thermal Conductivity; and

p = Material Electrical Resistivity Note that for simple solid shapes with parallel sides, K = λ x area/length. Similarly R = (p x length)/ area. Thus, any change in shape, such as a change in length, area, conality, etc., can affect both K and R.  Also, if the shapes of flexible elements are changed by mechanical or other means, both K and R can change.

βm and qcm depend only on Z, Tc and Th Thus, Z is named the figure of merit and is basic parameter that characterizes the performance of TE systems. The magnitude of Z governs thermoelectric performance in the geometry of Figure 1, and in most all other geometries and usages of thermoelectrics today.

For today's materials, thermoelectric devices have certain aerospace and some commercial uses. However, usages are limited, because system efficiencies are too low to compete with those of most refrigeration systems employing freon-like fluids (such as those used in refrigerators, car HVAC systems, building HVAC systems, home air conditioners and the like).

The limitation becomes apparent when the maximum thermoelectric efficiency from

Equation 9 is compared with Cm„ the Carnot cycle efficiency (the theoretical maximum

system efficiency for any cooling system);

(Equation Removed)

Note, as a check if Z → β → Cm The best commercial TE materials have Z such that the product;

ZTa*l

Several commercial materials have a ZTa = 1 over some narrow temperature range, but ZTa does not exceed unity in present commercial materials. This is illustrated in Figure 4. Some experimental materials exhibit ZTa = 2 to 4, but these are not in production. Generally, as better materials may become commercially available, they do not obviate the benefits of the present inventions.

Several configurations for thermoelectric devices are in current use for automobile seat cooling systems, for portable coolers and refrigerators, for high efficiency liquid systems for scientific applications, for the cooling of electronics and fiber optic systems and for cooling of infrared sensing system.

All of these devices have in common that the Th, is equalized over the hot side of the TE, and similarly, Tc is equalized over the cold side. In most such devices, the TEs use an alumina substrate (a good thermal conductor) for the hot and cold side end plates and copper or aluminum fins or blocks as heat exchangers on at least one side.

Thus, to a good approximation, conditions can be represented by the diagram in Figure 5. In this case ∆T has been split into the cold side at ∆TC and hot side ∆Th, where ∆T = ∆Tc + ∆Th Using (1) and (2) in (5):

(Equation Removed)

But Ar is the sum of ∆Tcand ∆Th. So, for example, if ∆Tc =∆Th then ∆T - 2∆Tc Since the efficiency decreases with increasing ∆T, it is highly desirable to make ∆T as small as possible. One option is to have the fluid flowing by the hot side be very large compared to that by the cold side. For this case, the equation for heat flow from the hot side is:

(15)	qh=CpMtsIh

where CpM is the heat capacity of the fluid passing the hot side per unit time (e.g., per second).

Thus, if CpM is very large for a given required qh, ∆Th, will be very small. However, this has the disadvantage of requiring large fans or pumps and a large volume of waste fluid

(that is, fluid not cooled, but exhausted as part of the process to achieve more efficient cooling).

A second option is to make the heat sink on the hot side very large so that the heat is dissipated passively. Examples would be a low power TE in a car with the hot side in very good thermal contact with the vehicle chassis, or a TE system in a submarine with the TE in good thermal contact with the hull and hence, the ocean water. In general, however, these methods are difficult to implement or cost, weight, size or other conditions limit their use. The result is that AT is substantially larger than ∆Tc in most devices, and efficiency suffers accordingly.

Summary of the Invention

In general, an improved efficiency thermoelectric device is achieved by subdividing the overall assembly of thermoelectric elements into thermally isolated sub-assemblies. Overall efficiency may be improved by utilizing the thermal isolation, and controlling the positioning and direction of the flow of the material to be cooled or heated through portions of the thermoelectric device. Efficiency may also be improved, by varying AT, and physical, thermal and electrical properties of portions of the overall thermoelectric device.

One aspect of the present invention involves a thermoelectric system for use with at least one medium to be cooled or heated. The system has a plurality of thermoelectric elements forming a thermoelectric array with a cooling side and a heating side; wherein the plurality of thermoelectric elements are substantially thermally isolated from each other in at least one direction across the array. At least one heat exchanger is provided on at least one of the cooling and/or the heating sides and in thermal communication with at least one thermoelectric element. The heat exchanger is configured to significantly maintain the thermal isolation of the thermoelectric elements.

In one embodiment, the medium, such as fluid, solids or a combination of both, moves across at least a portion of at least one side of the array, in at least one direction. In another embodiment, at least one characteristic, such as resistance, of the thermoelectric elements is varied in the direction of medium movement. Resistance may be varied in a number of ways, such as variation of length of the thermoelectric elements, variation of cross-sectional area of the thermoelectric elements, variations in the mechanical configuration of each thermoelectric element, or through resistivity of at least one thermoelectric material, and in any manner appropriate to the application.

In yet another embodiment, the current through the thermoelectric elements is different for at least some thermoelectric elements in the array.

Advantageously, the heat exchanger comprises a plurality of portions, such as posts, fins, or heat pipes, each portion in thermal communication with at least one thermoelectric element, at least some of the portions substantially thermally isolated from other of said portions in the direction of medium movement. Preferably, the thermal isolation of the portions corresponds to the thermal isolation of the thermoelectric elements, thereby providing significantly thermally isolated sub-assemblies. In one embodiment, a heat exchanger is provided on each of the cooling and the heating sides. Alternatively, one side has a heat sink and one side has a heat exchanger. The heat sink may be coupled to one side of the thermoelectric array via a heat pipe that is in thermal contact with the array at one end and with a heat sink at the other end. In another embodiment, the thermoelectric elements are also subjected to at least one magnetic field.

Advantageously, at least one characteristic of the thermoelectric system is dynamically adjustable through adjustment of the mechanical configuration of the thermoelectric system. A control system coupled to the thermoelectric system may adjust the mechanical configuration based upon at least one input to the control system. Preferably, the control system operates to improve efficiency dynamically through the adjustment. An algorithm may be provided in accordance with which the control system operates. In one embodiment, the control system adjusts at least one characteristic based upon at least one input to the control system.

The various features, such as thermal isolation, variation of a characteristic, variation of current, provision of magnetic fields and control systems may be used in various combinations, or alone, for particular applications.

Another aspect of the present invention involves a method of making a thermoelectric system for use with at least one medium, such as a fluid, solid or combination of fluid and solid, to be cooled or heated. The method involves the steps of forming a plurality of thermoelectric elements into a thermoelectric array with a cooling side and a heating side; wherein the plurality of thermoelectric elements are substantially thermally isolated from each other in at least one direction across the array, and exchanging heat from at least one side of the thermoelectric array in a manner that significantly maintains the thermal isolation of the thermoelectric elements.

In one embodiment of the method, the medium is moved across at least a portion of at least one side of the array in at least one direction. Another embodiment of the method involves the further step of varying at least one characteristic, such as resistance or mechanical configuration of the thermoelectric elements in the direction of medium movement. For example, resistance could be varied in any number of ways such as varying the length, the cross-sectional area, the mechanical configuration, or the resistivity of at least some of the thermoelectric elements. In one embodiment, the step of varying comprises dynamically adjusting the at least one characteristic. Preferably, the adjustment is in response to evaluation of at least one parameter from a sensory input or by a user. An algorithm may be followed to control the adjustment.

In one embodiment, the step of exchanging heat involves providing a heat exchanger comprising a plurality of portions, each portion in thermal communication with at least one thermoelectric element, at least some of the portions substantially thermally isolated from other portions in the direction of medium movement. The portions may take on any number of configurations such as posts, fins, or heat pipes, or other suitable heat exchanger materials. In one embodiment, the step of exchanging heat involves exchanging heat on both the cooling side and the heating side. Alternatively, the method involves the step of sinking heat from at least one side of the thermoelectric array.

In another embodiment, the method further involves the step of varying the current through at least some thermoelectric elements in the array. In yet another embodiment, the method further involves the step of subjecting the thermoelectric elements to at least one magnetic field.

These and other features of the present invention are described in further detail below in connection with a number of Figures.

Brief Description of the Drawings

The below Detailed Description of the Preferred Embodiments is made in conjunction with the following figures.

Figures 1A and IB depict a conventional thermoelectric device;

Figure 2 depicts a conventional thermoelectric device in a conventional fluid heating or cooling application;

Figure 3 depicts a conventional thermoelectric element for use in cooling a material or component;

Figure 4 depicts an efficiency measure of various thermoelectric materials;

Figure 5 illustrates a generalized conditions diagram of conventional thermoelectric devices;

Figure 6 illustrates a generalized block diagram of a thermoelectric system;

Figure 7 A depicts a first embodiment of a thermoelectric system in accordance with the present invention and its accompanying temperature profiles;

Figures 7B and 7C depict a more detailed illustration of the construction of the thermoelectric system of Figure 7A;

Figures 7D and 7E depict alternative embodiments of the thermoelectric system of Figure 7 A, including additional enhancements according to the present invention;

Figure 8 depicts a thermoelectric system in accordance with the present invention for flow from opposite sides;

Figures 9A-9E depict examples of thermoelectric devices incorporating the features of Figures 7A-E and Figure 8, but utilizing different geometries for the heat exchangers and thermoelectric elements;

Figure 10 shows another embodiment of a thermoelectric system in accordance with the present invention using a control system, which varies the current through various portions of the system.

Figure 11 illustrates yet another embodiment of a thermoelectric system in accordance with one aspect of the present invention, in which a resistance change in the thermoelectric elements is achieved by mechanical means;

Figure 12 shows yet another embodiment of the thermoelectric system in accordance with the present invention in which efficiency is further enhanced by virtue of the application of magnetic fields;

Figure 13 illustrates yet another embodiment in which the efficiency is further enhanced by the virtue of a magnetic field across the length of the TE elements;

Figure 14 depicts an illustration of a thermoelectric system in accordance with the present embodiment, where the material to be cooled is a solid rather than a fluid;

Figures 15A-15G illustrate various examples of temperature profiles along the length of an isolated element thermoelectric system in accordance with the present invention;

Figure 16 illustrates yet another embodiment of a thermoelectric system in which the flow on the waste side traverses the length of the thermoelectric array in sections;

Figure 17 illustrates yet another embodiment of a thermoelectric system in which flow on the waste side traverses the length of the array in sections, but differs from Figure 16 in that the flow is from opposite ends;

Figure 18 illustrates yet another embodiment of a thermoelectric system in which flow on the waste side does not traverse the entire length of the array.

Detailed Description of the Preferred Embodiments

The present invention is introduced using examples and particular embodiments for descriptive purposes. Although a variety of examples are presented to show how various configurations can be employed to achieve the desired improvements, the particular embodiments are only illustrative and not intended in any way to restrict the inventions presented.

A generalized block diagram of an overall TE system 600 is shown in Figure 6. A thermoelectric assembly 601 with hot side 603 and cool side 604 is electrically connected to a power source 602. The thermoelectric assembly 601 is in good thermal contact with a hot side heat exchanger 607 on the hot side 603 and with a cool side heat exchanger 608 on the cool side 604. Equipped with suitable ducts or pipes, sources of fluid 605 for the hot side 603 and 606 for the cool side 604, send their fluids through their respective heat exchangers 607 and 608. Heated fluid 609 and cooled fluid 610 exit the system at the right in the figure. For certain applications (with examples given below) one of the heat exchangers 607 or 608 may be replaced with a heat sink thereby eliminating the need for a fluid source or fluid on that side.

In general, and as described in further detail throughout this specification, the present invention relates to improving efficiency in thermoelectric systems by enhancing the thermoelectric system configuration to provide thermal isolation between elements or stages of a thermoelectric system along the array in the direction of flow for a medium to be heated or cooled. The bulk of the examples below are provided with a focus on cooling. However, the principles have application to heating, as well. One illustration of a first embodiment of a TE system 700 that substantially improves efficiency in accordance with the present invention is depicted in Figure 7A. As illustrated, a TE element array 701 is constructed with a hot side substrate 702 and a cool side substrate 703 sandwiching a

plurality of TE elements 704. A plurality of pins 705 are in good thermal contact with the TE elements 704, via both the hot side substrate 702 and the cool side substrate 703, and form heat exchangers for the TE system 700. As shown, the pins 705 have a form very similar to nails, with their heads 706 in good thermal contact with the TE elements 704 (hot and cold side). Preferably, the pins 705 are constructed of copper or other material having high thermal conductivity. Depending upon the application or the fluids to which heat transfer takes place, the pins 705 may be replaced with other heat exchanger configurations or geometries. Some such geometries are described below, such as heat pipes or fins. The heat exchanger should minimize heat transfer in the direction of fluid flow from pin to pin while maintaining good heat transfer from the TE elements 704 to the pins 705.

The hot side substrate 702 and the cool side substrate 703 are made from a material and/or constructed with a geometry that results in poor thermal conductivity along the length of the TE element array 701 in the direction of fluid flow. Preferably, the substrates 702 and 703 are thin so that their relatively poor thermal conductivity does not significantly impact the heat transfer from the TE elements 704 to the pins 705. The hot side substrate 702 and the cool side substrate 703 hold the TE element array 701 together and have electrically conductive portions that provide the required conventional electrical connections between the TE elements 704. Preferably, the material is selectively clad with copper or other electrically conductive cladding on both sides (for circuitry and for thermal attachment to the pins 705) with the copper having a thickness of about 0.050 mm. One preferred material is Kapton MT or other flexible, electrically insulative, printed circuit material. For Kapton MT, the thermal conductivity is about 0.5 W/mK and the thickness about 0.025 mm. Alternatively, the thermal conductivity could be substantially higher, for example, 20 W/mK, and still have a net positive effect on performance if the substrates 702 and 703 are thin enough (less than about 0.05 mm in one embodiment), or are shaped so as to provide thermal isolation in the direction of flow between adjacent pins. The goal of the construction of the TE system 700 is to keep the individual TE elements 704 substantially thermally isolated from each other in the direction of fluid flow, yet in good thermal contact with their respective heat exchanger parts.

One particular heat exchanger has been shown above. In order to capitalize on the efficiency gains available through the present invention, it is important that the heat exchangers be efficient at a local point level.  In other words, it is important that at each

point of the heat exchanger, the medium to be heated or cooled is brought to a temperature that is close to the temperature of the heat exchanger at that location. Differences in temperature between the medium to be cooled as it moves across the thermoelectric system and the heat exchanger at each location decrease the thermal efficiency. Thus, in accordance with the present invention, the thermoelectric elements are substantially thermally isolated in the direction of flow, the heat exchanger is also advantageously thermally coupled to the thermoelectric elements, but substantially thermally isolated in the direction of flow, and the heat exchanger is of a design, taking into account the nature of the moving medium, such that at any given location the temperature difference between the heat exchanger and the medium to be cooled or heated is small compared to the entire temperature difference from input to output.

In addition, the level of thermal isolation provided between thermoelectric elements depends upon trade-offs and the particular application. For example, thermal conduction is desirable to the heat exchanger, but thermal isolation is desirable along the substrate from thermoelectric element to thermoelectric element. Although better thermal isolation from element to element may improve efficiency, that efficiency can be offset by efficiency losses from poor local thermal conduction between the thermoelectric elements and the heat exchanger, or inefficient heat transfer between the heat exchanger and the medium to be cooled or heated. Therefore, each application requires balancing these three interrelated properties to achieve a practical, even if not always optimal, design for the particular application.

One possible construction for the TE system of Figure 7 A is shown in more detail in Figures 7B and 7C. Figure 7B is an edge view of a portion of the TE system 700 of Figure 7 A. Figure 7C is a view of the substrates normal to that of Figure 7B as seen from the TE side viewed from the bottom of the cold side substrate. Figure 7C shows one possible layout for the circuit traces for the array of TE elements 704 (for four elements wide). The number of elements along the width or length is chosen to match the application, and can be any number. The cold side substrate 703 is shown. The hot side substrate 702 is constructed in the same way in the present example. The substrate 703 is shown to be composed of an electrically insulating layer 714 that provides a structure on which the circuitry 715 used to connect the TE elements 704 together may be created. On the opposite side of the electrically insulating layer are metal pads 716 (Figure 7B) with which

the pins 705 are in good thermal contact. This contact may be achieved, for instance, by soldering or epoxy bonding. Other methods are also appropriate. The pads 716 need not be present if the pins are attached directly to the insulating layer 714 with good thermal contact and thermal energy transport properties. The pins can be extensions of the electrically insulating layer so that the pins or other part that serves the function are constructed as a single unit. Alternately, or in combination, the electrically insulating layer can be anisotropic so that its thermal conductivity is higher in the direction from a TE element to the pin and lower in the direction of flow. Another way to allow good heat transfer normal to its plane is to make the insulating layer 714 very thin. Although the insulating layer 714 is preferably a good thermal insulator in the direction of flow, the thermal insulation may be provided or further enhanced by gaps 717 in the insulating layer, thereby replacing the thermal conductivity of the insulating layer with that of air or another medium between the TE elements 704. The gaps 717 may be filled with highly thermally insulative material, in one embodiment.

The TE system 700 of Figure 7A is configured for fluid flow from right to left. Fluid 710 at ambient temperature TA. enters through suitable ducts 711 and is directed past the pins 705 which function as heat exchangers. The fluid exits at the left as cooled fluid 712 at a cooler temperature Tc and heated fluid 713 at a higher temperature TH. In this embodiment, the pins 705, including their heads 706, are not in good thermal contact with each other so that each pin is effectively thermally isolated from the others in the direction of fluid flow. Advantageously, the TE element array 701 and particularly the substrates 702, 703, are designed to be poor thermal conductors in the direction of fluid flow and provide good thermal conductance between the TE elements 704 and the pins 705.

The TE elements 704 may be conventional TE elements. However, a modification to the TE elements 704 of the TE element array 701 in the design of Figure 7A can further improve efficiency. In one embodiment, the TE elements 704 are configured to have lower resistance on the right end in Figure 7A with increasing resistance to the left, or vice versa, but with the direction of increasing resistance matching the direction of flow. Preferably, the resistance of the last TE element at the higher resistance end is about equal to that of conventional TE elements. Advantageously, the resistance, R, in the x direction (from right to left in Figure 7A) is close to

(Equation Removed)Where

R0 = electrical resistance of an element in a conventional TE, and

R(x) = electrical resistance of the TE element at x, for constant current throughout the TE.

Note that Equation (16) is not followed exactly since R(0) would be zero. Nevertheless, if R(0) is less than 1/2R0, substantial benefit will result (assuming the current, /, is constant throughout the TE). Further note at any point other than at the end where fluid exits, the efficiency is higher than that of a conventional device, since both AT(x) and R(x) are lower elsewhere, as shown with the following equations. The efficiency, or COP, at any point x can be approximated by:

(Equation Removed)

where;

(18)	R(x) = electrical resistance of the TE element at x

(19)	∆T(x)=∆T at x

(20)	ßp = COP for this geometry

The resistance R(x) is less than R0 so I2R(x) is smaller than fR0 and ∆T(x) is smaller than ∆T(L). At every point x other than at L, R(x) advantageously is less than R0, and ∆T(x) is less than ∆T(L) so the numerator has its lowest value at L. For the same reason, advantageously the denominator is less at x, so ß(x) is greater than ß(X) for all x less than L. The integral of ß(x) from 0 to L is the COP for the device, which by the above is greater than the COP if ß effectively were constant because of fluid flow patterns or thermal conductivity in the direction of flow as it is in conventional TE systems. In summary, the TE system of Figure 7A provides increased efficiency over conventional TE systems because the average temperature differential between hot side 702 and the cold side 703 (∆T) across the TE system 700 is less than with a conventional system, thus increasing its thermodynamic efficiency. This is depicted in the temperature profile graph in Figure 7A. Detailed calculations for COP indicate that ßp can be, preferably, 50% to 150% greater than the COP for a comparable conventional device.

One example of a TE system configuration 720 for achieving the increasing resistance along the length of the device is shown in Figure 7D. In this configuration, once again, a TE element array 721 is constructed with a hot side substrate 722 and a cool side substrate 723 sandwiching a plurality of TE elements 724. A plurality of pins 725 are in good thermal contact with the TE elements 724, via both the hot side substrate 722 and the cool side substrate 723, and form heat exchangers for the TE system 720. Again, the thermal conductivity along the length of the TE element array 721 preferably is minimized, shown by example in Figure 7C as gaps 726 in the substrates 722 and 723. The flow is from left to right in Figure 7C with fluid 727 at ambient temperature TA entering through suitable ducts 728 and flowing past the pins 725 which function as heat exchangers. The fluid exits at the right as cooled fluid 729 at a temperature Tc, and heated fluid 730 at a temperature TH- In this example, the variation in resistance of the TE elements 724 is achieved by a variation in their lengths with the lowest resistance and shortest TE elements 731 advantageously located at the inlet 736 and the highest resistance and longest TE element 732 located at the outlet end 737 of TE system 720. The resistance of the TE elements 724, and hence their lengths, are advantageously proportional to ∆T(x) 733 of the two curves 734 and 735 of the temperature profile shown at the bottom of Figure 7C. Note that these two curves 734 and 735 are not straight lines as they were in Figure 7A. The functional form of the AT(x) curve is controlled by R(x) and the current and other factors that influence heating and cooling of the fluid. Whatever the functional form of the M(x) curve, the. resistance of the elements preferably follow its general shape.

Yet another example of a TE system 740 in accordance with the present invention is shown in Figure 7E. This embodiment is the same as that shown in Figure 7D, except that the hot side substrate 742 is a heat exchanger which, from the standpoint of the heat produced by the TE system 740 is a heat sink. Preferably, from the standpoint of the heat produced by the TE system 740, the heat sink is essentially infinite. In this configuration, a TE element array 741 is constructed with the hot side substrate 742 and a cool side substrate 743 sandwiching a plurality of TE elements 744. A plurality of pins 745 are in good thermal contact with the TE elements 744, via the cool side substrate 743, and form the cool side heat exchanger for the TE system 740. The hot and cold sides may be reversed by reversing the electrical current flow direction if the application demands heating rather than cooling.  Again, the thermal conductivity along the length of the TE

element array 741 is minimized on the cool side substrate 743. As in Figure 7D, thermal isolation may be enhanced or obtained by gaps 746 in the substrate 743. As in the previous examples, the gaps 746 may be filled with air or other material of low thermal conductivity. The flow is from left to right in Figure 7E with fluid 747 at ambient temperature TA entering through a suitable duct 748 and flowing past the pins 745 which function as heat exchangers. The fluid exits at the right as cooled fluid 749 at a cooler temperature Tc. Variation in resistance of the TE elements 744 is achieved advantageously by a variation in their lengths with the lowest resistance and shortest TE element 751 located at the inlet and the highest resistance and longest TE element 752 located at the outlet end of TE system 740. The resistance of the TE elements 744, and hence their lengths in this example, are shown as being substantially proportional to AT(x) 753 of the two curves 754 and 755 of the temperature profile shown at the bottom of Figure 7C. Curve 755 is a straight line because, in this example, the hot side substrate 742 is effectively an infinite heat sink. Such a heat sink 742 may be the wall of a vessel wherein the other side of which is in contact with a large amount of fluid maintained at a constant temperature by an external means.

Yet another configuration of a TE system 800 that employs thermal isolation of TE elements in accordance with the present invention is shown in Figure 8. As with Figure 7A, a TE element array 801 is constructed with a hot side substrate 702, a cool side substrate 703, a plurality of TE elements 704, and a plurality of pins 705 in good thermal contact with the TE elements 704. In this embodiment, thermal isolation in the direction of flow is employed as before, but a fluid 807 entering via the cold side duct 808 at ambient temperature TA for flow along the cool side and a fluid 809 entering the hot side duct 810 at ambient temperature TA for flow along the hot side originate from opposite ends of the TE system 800. The fluids 807, 809 flow across the pins 705 to exit at the opposite ends of their respective ducts 808, 810. The resulting heated fluid 811 exits from one end at temperature TH, and the resulting cooled fluid 812 at temperature Tc exits from the other end, both after flowing across the respective hot or cool sides of the TE system 800.

A particular case of interest is where AT(x) and R(x) are constant because this tends to be a practical case that balances thermodynamic efficiency considerations, ease of manufacture, and the need to reduce waste side (hot side) flow. If; (21)  ∆T(x) = ∆T = ∆Th = ∆T then approximately;

(Equation Removed) 

(23)  ß c = COP for this geometry

If this approximate result is compared with the related equation for COP for a conventional device with ∆Th, =∆Tc  then the present system will be more efficient, since in

(23)	 ∆T =∆Tcwhile in a conventional device,

(24) ∆T,=∆Tc +  ∆Th,  

and for the assumption that  ∆Tc=  ∆Th, 

(25)	 ∆T =2∆Tc 

Thus from (22) ßc will be greater than ß(Equation 14), as an example, for the following design parameters;

α=10-lV/K

1 = 3 A

R = 2Ω

K = 2W/mK

Tc = 280 C

∆Tc =∆Th=10C

Equation (22) yields;

(26)	ßc = 2.11

and for the conventional design with ∆T= 2∆TC;

(27)	ß = 1.40

Further, the fraction of the total flow on the waste side 809, 811 is reduced since the efficiency of the system is greater, and so relatively less heat from qinis rejected from the waste side 809, 811, in the present design.

The temperature profile for the fluid for the TE system 800 of Figure 8A is illustrated in the lower portion of the figure.

All of the above geometries provide variations of the invention relating to isolating TE elements thermally in the direction of fluid flow. The benefits of the isolated element geometries disclosed above include:

(1)  The thermodynamic efficiency can be substantially higher;

(2) The fluid flow fraction on the main side (the side of interest in the particular application, cool or hot) can be substantially greater.

Although particular embodiments are disclosed above, any configuration which causes or provides the thermal isolation efficiencies explained above are within the scope of the invention. In addition, enhancements such as decreased resistance are added improvements, on top of the isolation efficiencies obtained through the embodiments disclosed above.

Figures 7A-E and Figure 8 have illustrated the important feature of thermal isolation of TE elements in the direction of flow along with the enhancement of performance due to the increase in resistance of the elements in the direction of flow. Figures 9A through 9E show other examples of embodiments incorporating these features but utilizing different geometries for the heat exchangers and the TE elements.

Figures 9A and 9B show such an embodiment of a TE system 900 in which the heat exchanger has fins rather than pins. Figure 9A is a side view and Figure 9B is an end view. As illustrated, a TE element array 901 is constructed with a hot side substrate 902 and a cool side substrate 903 sandwiching a plurality of TE elements 904. A plurality of heat exchangers 905 are in good thermal contact with the TE elements 904, via both the hot side substrate 902 and the cool side substrate 903. Electrical connection from element to element is made via circuitry 908 preferably bonded to the substrates 902 and 903 and to the TE elements 904. As shown, the heat exchangers 905 consist of a corrugation of thin metal fins 906 which are in good thermal contact with the TE elements 904 (hot and cold side) through the substrates 902 and 903. Preferably, the heat exchangers 905 are constructed of copper or other material having high thermal conductivity and having as flat a bottom edge 907 as possible to provide maximum surface area in contact with the substrates 902 and 903. The thermal conductivity in the direction of flow (normal to the plane of Figure 9B) is rninimized in this embodiment by having separate heat exchangers 905 for each row of TE elements 904 separated by gaps 909.

Shown in Figure 9C is another embodiment of a TE system 920 depicting the use of heat pipes 925 and a heat sink 926. A TE element array 921 is constructed with a hot side substrate 922 and a cool side substrate 923 sandwiching a plurality of TE elements 924. In this configuration, the TE system is configured for cooling. Once again, the cold side substrate 923 has poor thermal conductivity in the direction of flow.  A plurality of heat
