Repository: anandvc/allindianpatents

File: patents/249937-a-two-stage-complete-recycle-pressure-swing-adsorption-process-for-gas-separation.html (part 1 of 6)
Indian Patents. 249937:A TWO-STAGE COMPLETE RECYCLE PRESSURE-SWING ADSORPTION PROCESS FOR GAS SEPARATION

Indian Patents

Recently Granted Patents

  Recently Published Patents

Title of Invention	A TWO-STAGE COMPLETE RECYCLE PRESSURE-SWING ADSORPTION PROCESS FOR GAS SEPARATION

Abstract	The present invention relates to a two-stage complete recycle pressure-swing adsorption process for gas Separation, wherein the process is used to separate the strongly adsorbed component and the weakly adsorbed component from the gas mixture; the product can be the strongly adsorbed component or the weakly adsorbed component or both of them at the same time; the process adopts two-stage pressure-swing adsorption device operating in series; the gas mixture is fed into the first stage pressure-swing adsorption device, and the strongly adsorbed component of the gas mixture is adsorbed and is concentrated as product; the interim gas mixture from the outlet of the adsorption tower of the first stage pressure-swing adsorption device is fed into the second stage pressure-swing adsorption device; the strongly adsorbed component in the interim gas mixture is adsorbed further, and the nonadsorbed weakly adsorbed component acts as product and is fed into next step; all of the gas excepting for the weakly adsorbed component entering into next step in the second stage is returned into the first stage to increase the pressure of the adsorption tower; the adsorption tower of the first stage sequentially undergoes the following steps in one circulation period: adsorption step A, two-end equalization depressurization 2ED', backward depressurization BD , second stage gas repressurization 2ER, two-end equalization repressurization2ER' and final repressurization FR; the adsorption tower of the second stage sequentially undergoes the following steps in one circulation period: adsorption A, cocurrent equalization depressurization ED, backward depressurization BD, backward equalization repressurization ER and final repressurization FR.	

Full Text	 

TECHNICAL FIELD

The present invention involves a two-stage complete recycle pressure-swing adsorption process for gas

separation using two-stage pressure swing adsorption gas separation technology. It belongs to the field of

pressure swing adsorption gas separation.

BACKGROUND OF THE INVENTION

It is well known that the former pressure swing gas separation technology usually has the following

disadvantage whether obtaining the product from the strongly adsorbed phase (e.g. this technology has

been employed to produce pure carbon dioxide from the strongly adsorbed phase.) or obtaining the

product from the weakly adsorbed phase(e.g. this technology has been employed to produce pure

hydrogen from the weakly adsorbed phase) or obtaining the product from both of the weakly adsorbed and

the strongly adsorbed phase.(e.g. this technology has been also applied in the production of carbamide

from synthetic ammonia shift gas by removing carbon). These kinds of the patents include CN1235862A,

CN1248482A, CN1357404A CN1347747A, CN1342509A, CN1334135A and CN1334136A, etc.

However it has been seen that the conventional pressure-swing gas adsorption technology possesses

significant disadvantages in terms of the lost of the effective gases and the high operation cost, etc. The

present invention involves improvements based on the pressure-swing adsorption gas separation

technology mentioned above, namely, in this invention there is almost no lost of the effective gas, and in

addition, this invention does not need the complicated vacuum facilities under suitable adsorption pressure.

Therefore, the cost of the equipment and the power consumption will be remarkably reduced.

SUMMARY OF THE INVENTION

The present invention adopts the two-stage pressure swing adsorption process to separate the strongly

adsorbed and the weakly adsorbed component from the gas mixture, and the product may be the strongly

adsorbed component or the weakly adsorbed component or both of them at the same time. In the present

invention, the strongly adsorbed and the weakly adsorbed is relative and isn't absolute, that means that the

same component is the strongly adsorbed component in one gas mixture, but it is the weakly adsorbed

component in another gas mixture. In order to achieve different goals, the same component even if in the

same gas mixture may be the strongly adsorbed component or may be the weakly adsorbed component;

moreover, the strongly adsorbed component and the weakly adsorbed component in the invention may be

a single component or may be sum of several components. For example, in the synthetic ammonia shift

gas, it contains hydrogen sulfide, organic sulphur, gaseous water, carbon dioxide, methane, carbon

monoxide, nitrogen, oxygen, argon and hydrogen, etc. When this mixture is utilized to produce carbamide,

the hydrogen sulfide, the organic sulphur, the gaseous water, and the carbon dioxide are called strongly

adsorbed components; the methane, the carbon monoxide, the nitrogen, the oxygen, the argon and the

hydrogen are called the weakly adsorbed components. When this mixture is utilized to produce the high

pure hydrogen(99.99v%), the hydrogen sulfide, the organic sulphur, the gaseous water, the carbon dioxide,

the methane, the carbon monoxide, the nitrogen, the oxygen and the argon are called strongly adsorbed

components , but the hydrogen is called the weakly adsorbed component. Here in the above statement, the

nitrogen in the synthetic ammonia shift gas is called weakly adsorbed component when it is utilized to

produce carbamide , but it is called strongly adsorbed component when it is utilized to produce high pure

hydrogen(99.99v%). The methane, the carbon monoxide, the nitrogen, the oxygen are the same too.

The aim of the present invention is to provide a kind of gas Separation process which has low investment

and lower operation cost using two-stage complete recycle pressure swing adsorption. The process can

overcome the disadvantages of the prior art by adopting the combination of different equipments and

adsorbents, and can save the operation cost largely and reduce the effective gas loss at maximum extent

comparing with the prior art.

The present invention adopts the two-stage complete recycle pressure swing adsorption process for gas

separation. The process is used to separate the strongly adsorbed component and the weakly adsorbed

component from the gas mixture; the product can be the strongly adsorbed component or the weakly

adsorbed component or both of them at the same time; the process adopts two-stage pressure-swing

adsorption device operating in series; the gas mixture is fed into the first stage pressure-swing adsorption

device, and the strongly adsorbed component of the gas mixture is adsorbed and is concentrated as

product; the interim gas mixture from the outlet of the adsorption tower of the first stage pressure-swing

adsorption device is fed into the second stage pressure-swing adsorption device; the strongly adsorbed

component in the interim gas mixture is adsorbed further, and the nonadsorbed weakly adsorbed

component acts as product and is fed into next step; all of the gas excepting for the weakly adsorbed

component entering into next step in the second stage is returned into the first stage to increase the

pressure of the adsorption tower; the adsorption tower of the first stage sequentially undergoes the

following steps in one circulation period: adsorption step A, two-end equalization depressurization

2ED', backward depressurization BD , second stage gas repressurization 2ER, two-end equalization

repressurization2ER' and final repressurization FR; the adsorption tower of the second stage sequentially

undergoes the following steps in one circulation period: adsorption A, cocurrent equalization

depressurization ED, backward depressurization BD, backward equalization repressurization ER and final

repressurization FR.

The adsorption tower of the first stage adds the cocurrent equalization depressurization ED step after the

adsorption A step; at the same time , the adsorption tower of the first stage adds the backward equalization

repressurization ER step after the two-end equalization repressurization 2ER'.

The adsorption tower of the first stage adds the evacuation step VC after the backward depressurization

step BD or/and the adsorption tower of the second stage adds the evacuation step VC after the backward

depressurization step BD.

The adsorption tower of the second stage adds the cocurrent depressurization step PP after the cocurrent

equalization depressurization ED; at the same time, the adsorption tower of the second stage adds the

purge step P after the backward depressurization step BD; the gas of the purge step P comes from the

adsorption tower which is in the cocurrent depressurization step PP directly or comes from the buffer

vessel V that is used to store the gas of the cocurrent depressurization step PP.

The adsorption tower of the second stage adds the first cocurrent depressurization step PP1 and the second

cocurrent depressurization step PP2 after the cocurrent equalization depressurization step ED; at the same

time, the adsorption tower of the second stage adds the first purge stepPl and the second purge step P2

after the backward depressurization step BD; the gas of the first purge step PI comes from the adsorption

tower which is in the second cocurrent depressurization stepPP2 directly or comes from the buffer vessel

VI that is used to store the gas of the second cocurrent depressurization stepPP2; the gas of the second

purge stepP2 comes from the adsorption tower which is in the first cocurrent depressurization step PP1

directly or comes from the buffer vessel V2 that is used to store the gas of the first cocurrent

depressurization step PP1.

The adsorption tower of the second stage adds the first cocurrent depressurization step PP1 and the second

cocurrent depressurization step PP2 and the third cocurrent depressurization step PP3 after the cocurrent

equalization depressurization step ED ; at the same time, the adsorption tower of the second stage adds the

first purge stepPl and the second purge step P2 and the third purge stepP3 after the backward

depressurization step BD ;the gas of the first purge step PI comes from the adsorption tower which is in

the third cocurrent depressurization stepPP3 directly or comes from the buffer vessel V3 that is used to

store the gas of the third cocurrent depressurization stepPP3; the gas of the second purge stepP2 comes

from the adsorption tower which is in the second cocurrent depressurization step PP2 directly or comes

from the buffer vessel V4 that is used to store the gas of the second cocurrent depressurization step PP2;

the gas of the third purge stepP3 comes from the adsorption tower which is in the first cocurrent

depressurization step PP1 directly or comes from the buffer vessel V5 that is used to store the gas of the

first cocurrent depressurization step PP1.

In the first stage , the average concentration of the strongly adsorbed components in the gas mixture

finally discharged from the top of the adsorption tower after the two-end equalization depressurization

step 2ER' is over 30 % .

In the first stage , the average concentration of the strongly adsorbed components in the gas mixture

finally discharged from the top of the adsorption tower after the two-end equalization depressurization

step 2ER' is over 75 % .

In the first stage, the average concentration of the strongly adsorbed components in the outlet gas of the

adsorption step is over or equal to 2 v %.

The gas discharged from the adsorption tower is discharged into the buffer vessel V6 at first and then the

buffer vessel V7 when the adsorption tower is performing the backward depressurization step BD in the

second stage.

When the adsorption tower of the first stage is performing the two-end equalization depressurization step,

less than 50% of the gas discharged from the equalization depressurization step is introduced from the

bottom of the adsorption tower into the other adsorption tower which is performing the equalization

repressurization step.

When the adsorption tower of the first stage is performing the two-end equalization depressurization step,

17-25% of the gas discharged from the equalization depressurization step is introduced from the bottom of

the adsorption tower into the other adsorption tower which is performing the equalization repressurization

step.

The present invention is used to separate the strongly adsorbed component and the weakly adsorbed

component from the gas mixture; the product can be the strongly adsorbed component or the weakly

adsorbed component or both of them at the same time; the process adopts two-stage pressure-swing

adsorption device operating in series; the gas mixture is fed into the first stage pressure-swing adsorption

device, and the strongly adsorbed component of the gas mixture is adsorbed and is concentrated as

product; the interim gas mixture from the outlet of the adsorption tower of the first stage pressure-swing

adsorption device is fed into the second stage pressure-swing adsorption device; the strongly adsorbed

component in the interim gas mixture is adsorbed further, and the nonadsorbed weakly adsorbed

component arts as product and is fed into next step; the gas discharged from the adsorption tower which is

in the first backward depressurization step BDl in the first stage is returned into the adsorption tower of

the first stage at the bottom to increase the pressure; all of the gas excepting for the weakly adsorbed

component entering into next step in the second stage is returned into the first stage to increase the

pressure of the adsorption tower; the adsorption tower of the first stage sequentially undergoes the

following steps in one circulation period: adsorption step A, cocurrent equalization depressurization ED,

first backward depressurization BDl, second backward depressurization BD2, first stage gas

repressurization 2ER1,second stage gas repressurization 2ER, backward equalization repressurization ER

and final repressurization FR; the adsorption tower of the second stage sequentially undergoes the

following steps in one circulation period: adsorption A, cocurrent equalization depressurization ED,

backward depressurization BD, backward equalization repressurization ER and final repressurization FR.

The adsorption tower of the first stage adds the evacuation step VC after the second backward

depressurization step BD2 and/or the adsorption tower of the second stage adds the evacuation step VC

after the backward depressurization step BD.

The adsorption tower of the second stage adds the first cocurrent depressurization step PP1 and the second

cocurrent depressurization step PP2 and the third cocurrent depressurization step PP3 after the cocurrent

equalization depressurization step ED ; at the same time, the adsorption tower of the second stage adds the

first purge stepPl and the second purge step P2 and the third purge stepP3 after the backward

depressurization step BD ;the gas of the first purge step PI comes from the adsorption tower which is in

the third cocurrent depressurization stepPP3 directly or comes from the buffer vessel V3 that is used to

store the gas of the third cocurrent depressurization stepPP3; the gas of the second purge stepP2 comes

from the adsorption tower which is in the second cocurrent depressurization step PP2 directly or comes

from the buffer vessel V4 that is used to store the gas of the second cocurrent depressurization step PP2;

the gas of the third purge stepP3 comes from the adsorption tower which is in the first cocurrent

depressurization step PP1 directly or comes from the buffer vessel V5 that is used to store the gas of the

first cocurrent depressurization step PPL

In the first stage , the average concentration of the strongly adsorbed components in the gas mixture

finally discharged from the top of the adsorption tower after the two-end equalization depressurization

step 2ER is over 40%.

In the first stage , the average concentration of the strongly adsorbed components in the gas mixture

finally discharged from the top of the adsorption tower after the two-end equalization depressurization

step 2ER' is over 75%.

In the first stage, the average concentration of the strongly adsorbed components in the outlet gas of the

adsorption step is over or equal to 2 v %.

The pressure of the raw material gas mixture is over or equal to 1.8MPa(G).

In the first stage, the average concentration of the strongly adsorbed components in the gas mixture finally

discharged from the adsorption tower after the first backward depressurization stepBD 1 is over 30 % .

In the first stage, the average concentration of the strongly adsorbed components in the gas mixture finally

discharged from the adsorption tower after the first backward depressurization stepBDl is over 80 % .

The adsorbents in the adsorption tower of the first stage are activated alumina and fine-porous-silicagel;

the activated alumina is packed at the bottom of the adsorption tower; the fine-porous-silicagel is packed

at the top of the adsorption tower; the adsorbent in the adsorption tower of the second stage is

fine-porous-silicagel only.

The adsorbents in the adsorption tower of the first stage are activated alumina and fine-porous-silicagel, or

activated alumina and activated carbon, or activated alumina and activated carbon and molecular sieve in

sequence from the bottom up; the adsorbents in the adsorption tower of the second stage are activated

carbon and molecular sieve, or molecular sieve.

The adsorbents in the adsorption tower of the first stage are activated alumina and molecular sieve in

sequence from the bottom up; the adsorbent in the adsorption tower of the second stage is molecular sieve.

The adsorbents in the adsorption tower of the first stage are activated alumina and molecular sieve in

sequence from the bottom up; the adsorbent in the adsorption tower of the second stage is molecular sieve.

The present invention may increase the recovery of the effective gas up to 99.9%, decrease the Electricity

consumption by 50-90% (increase with increase of the adsorption pressure). It is observed that the present

invention makes an innovation of the gas separation methods in art (including wet way gas separation

technology and pressure swing adsorption gas separation technology), solves the problem of the effective

gas loss and the high Electricity consumption drastically.

BRIEF DESCRIPTION OF THE ACCOMPANYING DRAWINGS

Fig. 1 is the working procedure scheme of technology steps for the first stage pressure-swing adsorption

device of example 1.

Fig.2 is the working procedure scheme of technology steps for the second stage pressure-swing adsorption

device of example 1.

Fig.3 is the technology flow sheet of example 1.

DETAILED DESCRIPTION OF THE INVENTION

The gas mixture in the present invention may be synthetic ammonia shift gas, synthetic ammonia deflating

gas, synthesis gas, water gas, natural gas, semi water gas, high temperature furnace gas, gas, cracking dry

gas, oilfield associated gas and oil making gas and so on, also may be any other gas mixture.

The present invention adopts two-stage complete recycle pressure swing adsorption process for gas

separation. The process is used to separate the strongly adsorbed component and the weakly adsorbed

component from the gas mixture; the product can be the strongly adsorbed component or the weakly

adsorbed component or both of them at the same time; the process adopts two-stage pressure-swing

adsorption device operating in series; the gas mixture is fed into the first stage pressure-swing adsorption

device, and the strongly adsorbed component of the gas mixture is adsorbed and is concentrated as

product; the interim gas mixture from the outlet of the adsorption tower of the first stage pressure-swing

adsorption device is fed into the second stage pressure-swing adsorption device; the strongly adsorbed

component in the interim gas mixture is adsorbed further, and the nonadsorbed weakly adsorbed

component acts as product and is fed into next step; all of the gas excepting for the weakly adsorbed

component entering into next step in the second stage is returned into the first stage to increase the

pressure of the adsorption tower; the average concentration of the strongly adsorbed components in outlet

gas of the adsorption tower of the first stage is over or equal to 2 v % generally. The adsorption towers of

the second stage are used to adsorb the strongly adsorbed components in outlet gas of the adsorption

tower of the first stage to the desired level of the next step. Each adsorption tower of the two-stage

pressure swing adsorption device goes through the steps in turn in one cycle as follows:

The first stage:

(1) Adsorption A

Part of strongly adsorbed component is adsorbed by the adsorbent in the adsorption tower after the gas

mixture is introduced to the inlet of the adsorption tower which is in the adsorption step; nonadsorbed

weakly adsorbed component and part of strongly adsorbed component discharged from the outlet go into

the adsorption tower of the second stage which is in the adsorption step. The total amount of adsorbed

strongly adsorbed components will increase continuously with the increase of time the feed of gas is

stopped when the adsorbed component mentioned above reach to the saturation on adsorbent, it means

that the adsorption step is finished.

(2)Cocurrent Equalization Depressurization ED

The weakly adsorbed component concentration of the dead-space gas inside adsorption tower is rather

high after finishing the adsorption step, this stream of the weakly adsorbed component need to be

recovered and reused. The dead-space gas discharged at different times from the outlet of the adsorption

tower enters into the adsorption tower which has completed the evacuation step VC to increase the

pressure. The gas is discharged every time and pressure equalization is performed once. The strongly

adsorbed component concentration at outlet of the adsorption tower increases continuously with the

increase of the pressure equalization times. The pressure equalization times is determined by the

adsorption pressure and the strongly' adsorbed component concentration at the outlet of the adsorption

tower after the adsorption step. In general, the strongly adsorbed component concentration at the top of

the adsorption tower ought to be over 30v%, better over 75v% after the last cocurrent equalization

depressurization step ED.

(3)Two-end Equalization Depressurization 2ED

The weakly adsorbed component concentration of the dead-space gas inside adsorption tower is rather

high and the strongly adsorbed component concentration is relative lower after finishing the adsorption

step; on the one hand this part weakly adsorbed component need to be recovered and reused, on the other

hand the strongly adsorbed component concentration need to be increased, therefore, the gas inside the

absorption tower must be discharged to perform the depressurization desorption. The dead-space gas

discharged at different times from the outlet of the adsorption tower enters into the adsorption tower which

has completed the first stage regeneration step to pressurize. The gas is discharged every time and the

pressure equalization is performed once. The strongly adsorbed component concentration at the inlet and

the outlet of the adsorption tower increases continuously with the increase of the equalization

repressurization times, at the same time, the weakly adsorbed component is recovered and reused. Every

time the equalization depressurization operation mentioned above is performed, it may be operated at the

two ends of the adsorption tower at the same time, or it may begin with the cocurrent equalization

depressurization from the top of the adsorption tower at first, and then do with the backward equalization

depressurization to another adsorption tower at the latter time prior to achieving the cocurrent equalization

depressurization balance, the goal is to increase the concentration of the strongly adsorbed component and

to recover the weakly adsorbed component inside the adsorption tower; the third way is to perform the

cocurrent equalization depressurization at first, and then to stop it before the balance of the pressure

between two adsorption tower, and then to perform the backward equalization depressurization. The first

way can increase the adsorbent's efficiency. The amount of gas discharged from the bottom of the

adsorption tower ought to be less than the amount discharged from the top of the adsorption tower while

performing the two-end equalization depressurization. The two-end equalization depressurization

step2ED' in the present invention is different from the usual equalization depressurization step ED the gas

is discharged from the outlet of the adsorption tower at the usual equalization depressurization step ED, as

to the said the cocurrent equalization depressurization, however, the gas is discharged from both the inlet

and the outlet of the adsorption tower in the two-end pressure equalization depressurization 2ED' step in

the present invention.

After the adsorption step A of the adsorption tower, the first several pressure equalization operation may

use cocurrent equalization depressurization ED, but latter several times pressure equalization or the last

pressure equalization adopts the two-end equalization depressurization 2ED'. The concentration of the

strongly adsorbed component in product still meet the production requirement after the equalization

depressurization.

The pressure equalization times is determined by the adsorption pressure and the concentration of the

strongly adsorbed component at the outlet of the adsorption tower after the adsorption step. In ordinary

circumstances, after the last two-end' equalization depressurization step 2ED' . The concentration of the

strongly adsorbed component at top of the adsorption tower ought to be over 30v%, better over 75v%.

The concentration of the strongly adsorbed component at bottom of the adsorption tower ought to be over

30v%, better over 80v%.

(4)Backward Depressurization BD

After the two-end equalization depressurization step 2ED\ the strongly adsorbed component inside the

adsorption tower is introduced into the next stage till to balance with the pressure of the next stage ; the

strongly adsorbed component can be as product or as fuel or venting.

(5)First Backward Depressurization Step BDl

After the cocurrent equalization depressurization step ED, the weakly adsorbed component at the bottom

inside the adsorption tower is discharged into the buffer vessel at first, and then the gas is introduced

inside the buffer vessel into the adsorption tower to pressurize; in ordinary circumstances, after the first

backward depressurization step BDl, the concentration of the strongly adsorbed component at bottom of

the adsorption tower ought to be over 30v%, better over 80v%.

(6) Second Backward Depressurization Step BD2

After the second backward depressurization step BDl, the strongly adsorbed component inside the

adsorption tower is introduced into the next stage till to balance with the pressure of the next stage; the

strongly adsorbed component can be as product or as fuel or venting.

(7)Evacuation VC

After the backward depressurization step BD, the strongly adsorbed component adsorbed on adsorbent

pulled by vacuum pump from the bottom of the adsorption tower is introduced into the next stage. After

the backward depressurization step BD, the purge step P is performed if the evacuation step VC is not

performed; the dried strongly adsorbed component or another dry gas inside the system can be as purge

gas. This step is adopted when the adsorbent amount need to be decreased.

(8)First Stage Gas Repressurization 2ER1

After the backward depressurization step BD or evacuation step VC, the gas discharged from the

adsorption tower of the first stage in the first backward depressurization stepBDl is returned to the outlet

of the adsorption tower of the first stage to pressurize the adsorption tower which has finished the

backward depressurization step BD or the evacuation step VC. The added step can increase the recovery

of the effective gas.

(9)Second Stage Gas Repressurization 2ER

After the backward depressurization step BD or evacuation step VC or the first stage gas repressurization

step2ERl, in second stage, other gas excepting the weakly adsorbed component entering into the next

stage is returned into the outlet of the adsorption tower of the first stage to pressurize the adsorption tower

which has finished the backward depressurization step BD or the evacuation step VC. The added step can

increase the recovery of the effective gas.

(10) Two-End Equalization Repressurization 2ER'

After the second stage gas repressurization step 2ER, the gas discharged from the two-end equalization

depressurization step 2ED' in first stage is introduced into the adsorption tower from the inlet and the

outlet to pressurize the adsorption tower gradually. The times of the two-end equalization repressurization

step 2ER' and the times of the two-end equalization depressurization step 2ED' are the same. Every time

the gas used for the two-end equalization repressurization step2ER' comes from the gas of the two-end

depressurization step 2ED' of the different adsorption tower. The two-end equalization repressurization

step 2ER' in first stage is different from the usual equalization repressurization step ER, the gas

discharged from the usual equalization repressurization step ER is introduced at the outlet, however ,the

gas discharged from the two-end equalization repressurization step 2ER' in first stage is entered at both

the inlet and the outlet.

After the adsorption step A, while performing the cocurrent equalization depressurization step ED for the

first several times, the gas discharged from the equalization repressurization step ER of the adsorption

tower enter into the adsorption tower at its outlet ,not at its inlet.

(11)	Backward Equalization Repressurization ER

After the second stage gas repressurization step 2ER or the two-end equalization pressurization step2ER',

the gas discharged from the cocurrent equalization depressurization step is introduced into the adsorption

tower at outlet to pressurize the adsorption tower which has finished the backward depressurization step

BD or the evacuation step VC or purge step P gradually, the times of the equalization repressurization step

and the equalization depressurization step are the same. Every time the gas used for the equalization

repressurization step comes from the gas of the equalization depressurization step of the different

adsorption tower.

(12)	Final Repressurization FR

After the two-end equalization repressurization step2ER', the gas discharged from the outlet of the

adsorption tower at the adsorption step is utilized to pressure the adsorption tower from the top till the

adsorb pressure is reached.

The second stage:

(l)AdsorptionA

The outlet gas discharged from the adsorption tower of the first stage which is in the adsorption step is

introduced to the adsorption tower of the second stage device which is in the adsorption step. The strongly

adsorbed component is adsorbed selectively by the adsorbent in the adsorption towers and is discharged

from the outlet into the next stage. The strongly adsorbed component that adsorbed will increase

continuously with the increase of time. The gas feed is stopped when the adsorbed component mentioned

above reaches to the saturation on adsorbent, it means that the adsorption step finishes. The concentration

of the strongly adsorbed component of the outlet gas is controlled according to the production requirement,

it can be decreased lower to several ppm.

(2)Cocurrent Equalization Repressurization ED

After the adsorption step, the weakly adsorbed component concentration in the dead-space gas is rather

high and this stream gas need to be recovered and reused. The dead-space gas discharged at different

times from the outlet of the adsorption tower enters into the adsorption tower which has completed the

evacuation step VC to increase the pressure. The gas is discharged every time and the pressure

equalization is performed once. The concentration of the strongly adsorbed component at outlet of the

adsorption tower increase continuously with the increase of the pressure equalization times. The

pressure equalization times is determined by the adsorption pressure and the strongly adsorbed component

concentration at the outlet of the adsorption tower after the adsorption step.

(3)Cocurrent Depressurization PP

After the cocurrent equalization depressurization step ED, the gas inside the adsorption tower is

discharged cocurrent directly into the another adsorption tower to purge the strongly adsorbed component

adsorbed on the adsorbent, another way, the gas is discharged into the buffer vessel at first, and then is

discharged from the vessel into the another adsorption tower to purge the strongly adsorbed component

adsorbed on the adsorbent to achieve the adsorbent regeneration. Cocurrent depressurization step PP can

be performed once, and also two times, third times ,even if many times. The more times of the cocurrent

depressurization step PP are adopted, the better purge effect is obtained and the less adsorbent dosage is

used, but the higher investment in non-standard equipment ,special sequence valve, oil pressure system,

control system and apparatus, moreover the dosage decreasing of the adsorbent is limited less and less

along with the times of the cocurrent depressurization step PP increasing, the investment in non-standard

equipment, special program control valve, oil pressure system, control system and apparatus will be more

and more, so times of the cocurrent depressurization PP are not suitable for repeating many times.

(4)Backward Depressurization BD

After the cocurrent equalization depressurization step ED or cocurrent depressurization step PP, the gas is

discharged at backward direction into the adsorption tower of the first stage.

(5)Evacuation VC or purge P

After the backward depressurization step BD, the strongly adsorbed component and other component

adsorbed on adsorbent pulled by vacuum pump from the bottom of the adsorption tower is introduced into

the first stage device to achieve the adsorbent regeneration; another way, the gas mixture discharged

from the cocurrent depressurization step PP is used to purge the strongly adsorbed component adsorbed on

the adsorbent to achieve the adsorbent regeneration. The gas mixture after the adsorbent purge step is

discharged into the adsorption tower of the first stage device.

(6) Backward Equalization Repressurization ER

After the backward depressurization step BD or the evacuation step VC or the purge step P, the gas

discharged from the cocurrent equalization depressurization step is introduced into the adsorption tower at

outlet to pressurize the adsorption tower which has completed the backward depressurization step BD or

the evacuation step VC or purge step P gradually, the times of the equalization repressurization step and

the equalization depressurization are the same. Every time the gas used for the equalization

repressurization step comes from the gas after the equalization depressurization step of the different

adsorption tower.

(7)Final Repressurization FR

After the equalization repressurization step, the gas discharged from the outlet of the adsorption tower at

adsorption step is utilized to' pressurize the adsorption tower from the top till the adsorb pressure is

reached.

Example 1

The feed gas in the present example is the synthetic ammonia shift gas, including those from coal, natural

gas, oil and so on.

Pressure 3.0 MPa G

As shown in F1G.3, the first stage device comprises of eleven adsorption towers (A-K). The adsorbents in

the adsorption tower from the bottom up in sequence are activated alumina and fine-porous-silicagel.

Single tower is simultaneously in an adsorption step and the pressure equalization step performs nine

times in the working procedure. The second stage device comprises of eight adsorption towers (a-h).The

adsorbent in the adsorption tower is fine-porous-silicagel. Single tower is simultaneously in an adsorption

step and the pressure equalization step performs six times in the working procedure. In the first stage,

carbon dioxide is purified to over 98v% for synthesizing carbamide. In the second stage, the outlet gas of

the first stage is further purified to meet the requirement of the next procedure in synthetic ammonia

production; carbon dioxide concentration in hydrogen, nitrogen at the top outlet of the adsorption tower of

the second stage is controlled less than 0.2v%.

The shift gas enters into the first stage in adsorption step. The adsorbents adsorb selectively water, organic

sulfur, inorganic sulfur and carbon dioxide and so on in turn from the shift gas. The nonadsorbed partial

carbon dioxide and the weakly adsorbed components such as carbon monoxide, methane, nitrogen,

hydrogen and other components are discharged from the outlet and enter into the absorption tower of the

second stage in adsorption step. The adsorbents adsorb selectively carbon dioxide, the weakly adsorbed

components such as carbon monoxide, methane, nitrogen, hydrogen and other components are discharged

from the outlet and enter into the compressing procedure. In the first stage, the adsorption tower

sequentially undergoes pressure swing adsorption step in one circulation period as adsorption A , first

two-end equalization depressurization 2E1D', second two-end equalization depressurization 2E2D', third

two-end equalization depressurization 2E3D', fourth two-end equalization depressurization 2E4D', fifth

two-end equalization depressurization 2E5D', sixth two-end equalization depressurization 2E6D',

seventh two-end equalization depressurization 2E7D', eighth two-end equalization depressurization

2E8D', ninth two-end equalization depressurization 2E9D', carbon dioxide product backward

depressurization BD, second stage gas repressurization2ER , ninth two-end equalization repressurization

2E9R' eighth two-end equalization repressurization2E8R' seventh two-end equalization

repressurizatiori2E7R', sixth two-end equalization repressurization2E6R', fifth two-end equalization

repressurization 2E5R', fourth two-end equalization repressurization 2E4R', third two-end equalization

repressurization2E3R', second two-end equalization repressurization 2E2R first two-end equalization

repressurization2ElR, final repressurization FR. The gas obtained from the first stage in carbon dioxide

product depressurization BD step is carbon dioxide product. In the second stage, the adsorption tower

sequentially undergoes such pressure swing adsorption step in one circulation period as adsorption A, first

equalization depressurizationElD, second equalization depressurizationE2D, third equalization

depressurizationE3D, fourth equalization depressurizationE4D, fifth equalization depressurizationESD,

sixth equalization depressurization E6D, backward depressurization BD1, backward depressurizationBD2,

sixth equalization repressurization E6R, fifth equalization repressurization E5R, fourth equalization
