Repository: anandvc/allindianpatents

File: patents/250004-novel-propylene-polymer-compositions.html
Indian Patents. 250004:"NOVEL PROPYLENE POLYMER COMPOSITIONS"

Indian Patents

Recently Granted Patents

  Recently Published Patents

Title of Invention	"NOVEL PROPYLENE POLYMER COMPOSITIONS"

Abstract	The present invention relates to a polypropylene composition for moulding having an MFR (230 °C/2.16 kg) &#8805; 8g/10 min comprising: A) 50 - 70 wt% of a propylene polymer comprising a propylene homopolymer and/or a propylene copolymer with up to 5 wt% ethylene and/or one or more C4-C8 &#945;-olefins and having an intrinsic viscosity IVA 1.00 - 2.20 d1/g, B) 5 - 20 wt% of a first elastomeric ethylene-propylene copolymer having an intrinsic viscosity IVB 1.65 - 2.50 d1/g and an ethylene content of 20 - 40 wt%, with IVB > IVA, C) 5 - 25 wt% of a second elastomeric ethylene-propylene copolymer having an intrinsic viscosity IVc of 0.90 -1.60 dl/g and an ethylene content of 45 - 85 wt%, D) 5 - 30 wt% of an ethylene polymer having an ethylene content of at least 80 mol% and having a melt index MI (190 °C, 2.16 kg) of at least 5 g/10 min and a density of 905 - 925 kg/m3. The present invention also relates to process for producing a polypropylene composition.	

Full Text	Novel propylene polymer compositions Field of invention

The present invention relates to propylene polymer compositions which are suitable for moulding, especially injection moulding. More particularly the propylene polymer compositions can be used for packaging applications, especially for deep freeze packaging applications because they have excellent impact strength/stiffness balance at low temperatures, sufficient flowability and good optical properties.

Description of prior art

Transparent polypropylene compositions with superiour toughness at low temperatures have become an important market trend in recent years. One type of targeted products is rather stiff with flexural moduli well above 800 MPa. Materials with good stiffness are required because structural integrity is necessary for the intended products in the moulding segment, e.g. for boxes, crates, thin wall packaging, etc.

Types of propylene polymers having the required transparency are for example propylene random copolymers with ethylene as comonomer. However, their impact resistance below 0 °C is insufficient and stiffness is. below, the required level.

There are also propylene polymers known, which have the required impact resistance at low temperatures. These polymers are heterophasic propylene copolymers, having a rubber phase (usually about 20 - 30 wt% rubber phase with 40 - 60 wt% propylene) dispersed in a continuous matrix phase. For a good low temperature impact resistance, the molecular weight of the rubber phase is higher than the molecular weight of the matrix phase. These heterophasic propylene copolymers are however very opaque. If the molecular weight of the polymer in the dispersed phase is lower than that of the matrix phase, transparency is increased and impact resistance is decreased. A lower total MFR of the composition results in an increased impact strength, however, the processability of the polymer composition which is required for the intended application (injection moulding) decreases.

Object of the invention

It is therefore the object of the invention, to provide a polypropylene composition for moulding, which has low haze and which simultaneously shows a good impact strength/stiffness balance with good impact strengths at low temperatures.

The above object was achieved with a polypropylene composition having an MFR (230 °C/2.16 kg)  8 g/10 min comprising

A)	50 - 70 wt% of a propylene polymer comprising a propylene homopolymer and/or a

propylene copolymer with up to 5 wt% ethylene and/or one or more C4-C8 a-olefins and

having an intrinsic viscosity IVA 1.00 - 2.20 dl/g

B)	5-20 wt% of a first elastomeric ethylene-propylene copolymer having an intrinsic

viscosity IVB 1.65-2.50 dl/g and an ethylene content of 20-40wt%, preferably of 20-

30 wt%, with IVB > IVA,

C)	5-25 wt% of a second elastomeric ethylene-propylene copolymer having an intrinsic

viscosity IVC of 0.90 - 1.60 dl/g and an ethylene content of 45 - 85 wt%, preferably of 50 -

75 wt%,

D)	5 - 30 wt% of an ethylene polymer having an ethylene content of at least 80 mol% and

having a melt index Ml (190 °C, 2.16 kg) of at least 5 g/10 min and a density of 905 -

925 kg/m3.

The propylene polymer A used for the propylene polymer composition according to the invention is either a propylene homopolymer or a propylene copolymer or mixtures thereof. When the propylene polymer comprises a propylene copolymer, the copolymer contains up to 5 wt% of ethylene and/or one or more C4-C8 α-olefins, preferably up to 2 mol% of comonomers. Among possible comonomers, ethylene and 1-butene are preferred.

It is further important, that the propylene polymer A has an intrinsic viscosity IVA 1.00 -2.20 dl/g in order to guarantee a high flowability of the end-product.

It is also essential for the present invention, that a first elastomeric ethylene-propylene copolymer B having a low ethylene content of 20 - 40 wt% and a high intrinsic viscosity IVB of 1.65 - 2.50 dl/g and a second elastomeric ethylene-propylene copolymer C having a high ethylene content of 45 - 85 wt% and a low intrinsic viscosity of 0.90 - 1.60 dl/g are present.

It was found, that it is beneficial for the impact strength, when the molecular weight of the elastomeric ethylene-propylene copolymer B with the low ethylene content is higher than the molecular weight of the propylene polymer A. Therefore, it is required that IVB > IVA.

A further essential component of the present invention is an ethylene polymer having an ethylene content of at least 80 mol%. For achieving good optical properties it is important for the ethylene polymer to have a melt index Ml (190 °C, 2.16 kg) of at least 5 g/10 min. Lower melt indices do not result in a composition having low haze. When the melt index of the ethylene polymer is too high, especially when it is > 100 g/10 min the mechanical properties of the compositions, in particular toughness, are not sufficient.

Preferred ethylene polymers are LDPE and LLDPE.

The compositions of the present invention preferably have an MFR (230 °C, 2.16 kg) of from 8 to 60g/10min.

According to an advantageous embodiment, the first elastomeric ethylene-propylene copolymer has an intrinsic viscosity IVB of 1.80 - 2.25 dl/g.

It is further preferred, that the second elastomeric ethylene-propylene copolymer has an intrinsic viscosity IVC of 0.90 - 1.50 dl/g.

For the polypropylene compositions according to the invention it is preferred, that the difference between the intrinsic viscosities of the first and second elastomeric ethylene-propylene copolymers IVB - IVC is > 0.2 dl/g. It is still more preferred, that IVB - IVC is > 0.4 dl/g.

For the polypropylene compositions of the present invention it is preferred that they contain, based on the total weight of components A to D, from 0.01 - 2 wt% of a-nucleating agents.

The addition of a-nucleating agents (of which some may also act as clarifiers) to propylene polymers increases their stiffness (and transparency), a-nucleating agents and clarifiers are therefore added for a high absolute level of stiffness and transparency.

Suitable a-nucleating agents include talc having a particle size of 0.01 - 1.0 µm, sodium benzoate, sodium-2,2'-methylene-bis(4,6-di-t-butylphenyl)phosphate, sodium-bis(4-t-butylphenyl)phosphate, 1,3,2,4-di(3l,4l-dimethylbenzylidene)sorbitol and "ADK STAB NA21E" available from Asahi Denka Kogyo (Japan). If talc is used as nucleating agent, it is usually present in an amount of 0.01 - 1.0 wt%, which is an effective amount for a-nucleating, but which is not a sufficient amount where talc would already act as filler. A preferred nucleating agent is 1,3,2,4-di(3',4l-dimethylbenzylidene)sorbitol, which is available as "MILLAD 3988" from Milliken.

According to an advantageous embodiment the ratio (B+C)/D of the amounts of elastomeric copolymers (B+C) to the amount of ethylene polymer D is from 0.3 to 2.5.

It has been found, that outside of this ratio haze and impact strength are unsatisfactory. The polypropylene compositions of the present invention are preferably produced by mixing

A)	50-70wt% of a propylene polymer comprising a propylene homopolymer and/or a

propylene copolymer with up to 5 wt% ethylene and/or one or more C4-C8 α-olefins and

having an intrinsic viscosity IVA 1.00 - 2.20, dl/g,

B)	5-20 wt% of a first elastomeric ethylene-propylene copolymer having an  intrinsic

viscosity  IVB  1.65-2.50 dl/g  and  an  ethylene  content  of  20-40wt%,

with IVB > IVA,

C)	5-25 wt% of a second elastomeric ethylene-propylene copolymer having an intrinsic

viscosity IVC of 0.90 - 1.60 dl/g and an ethylene content of 45 - 85 wt%,

D)	5 - 30 wt% of an ethylene polymer having an ethylene content of at least 80 mol% and

having a melt index Ml (190 °C, 2.16kg) of at least 10g/10 min and a density of 905 -

925 kg/m3, melting and homogenising and cooling and pelletising the mixture.

The propylene polymer compositions :of the present invention are preferably produced by combining the propylene polymer A in the form of powder or granules, the elastomeric copolymers B and C and the ethylene polymer D and any additives and/or nucleating agents in a melt mixing device.

Melt mixing devices suited for this process are discontinuous and continuous kneaders, twin screw extruders and single screw extruders with special mixing sections and co-kneaders. The residence time must be chosen such that a sufficiently high degree of homogenisation is achieved.

Due to their advantageous property profile, the polymer compositions of the present invention are especially suited for injection moulding applications. The polymer compositions of the present invention are particularly suited for packaging applications, including thin wall packaging, for low temperatures.

Production of propylene polymer A

The propylene polymer A may be produced by single- or multistage process polymerisation of propylene or propylene and ethylene such as bulk polymerisation, gas phase polymerisation, slurry polymerisation, solution polymerisation or combinations thereof using conventional catalysts. A homo- or copolymer can be made either in loop reactors or in a combination of loop and gas phase reactor. Those processes are well known to one skilled in the art.

A suitable catalyst for the polymerisation of the propylene polymer is any stereospecific catalyst for propylene polymerisation which is capable of polymerising and copolymerising propylene and comonomers at a temperature of 40 to 110°C and at a pressure from 10 to 100 bar. Ziegler Natta catalysts as well as metallocene catalysts are suitable catalysts.

One skilled in the art is aware of the various possibilities to produce propylene homo- and copolymers and will simply find out a suitable procedure to produce suitable polymers which are used in the present invention.

Production of elastomeric copolymers B and C

An ethylene propylene elastomeric copolymer may be produced by known polymerisation processes such as solution, suspension and gas-phase polymerisation using conventional catalysts. Ziegler Natta catalysts as well as metallocene catalysts are suitable catalysts.

A widely used process is the solution polymerisation. Ethylene, propylene and catalyst systems are polymerised in an excess of hydrocarbon solvent. Stabilisers and oils, if used, are added directly after polymerisation. The solvent and unreacted monomers are then flashed off with hot water or steam, or with mechanical devolatilisation. The polymer, which is in crumb form, is dried with dewatering in screens, mechanical presses or drying ovens.The crumb is formed into wrapped bales or extruded into pellets.

The suspension polymerisation process is a modification of bulk polymerisation. The monomers and catalyst system are injected into the reactor filled with propylene. The polymerisation takes place immediately, forming crumbs of polymer that are not soluble in the propylene. Flashing off the propylene and comonomer completes the polymerisation process.

The gas-phase polymerisation technology consists of one or more vertical fluidised beds. Monomers and nitrogen in gas form along with catalyst are fed to the reactor and solid product is removed periodically. Heat of reaction is removed through the use of the circulating gas that also serves to fluidise the polymer bed, Solvents are not used, thereby eliminating the need for solvent stripping, washing and drying.

The production of ethylene propylene elastomeric copolymers is also described in detail in e.g. US 3,300,459, US 5,919,877, EP 0 060 090 A1 and in a company publication by EniChem "DUTRAL, Ethylene-Propylene Elastomers", pages 1-4 (1991).

Alternatively, elastomeric ethylene-propylene copolymers, which are commercially available and which fulfil the indicated requirements, can be used.

Alternatively, polymers A, B and C may be produced in a series of reactors, e.g. starting with the production of polymer A in a loop reactor, transferring the product into a first gas phase reactor, where copolymer B is polymerised and finally transferring the product of the first two reactors into a second gas phase reactor, where copolymer C is polymerised.

Production of ethylene polymers D

It is preferred to use ethylene polymers which are commercially available, e.g. MA9230, CA9150, MA8200 from Borealis A/S. Alternatively, suitable ethylene polymers may be produced according to the following descriptions.

Low density polyethylene may be produced by free-radical-initiated polymerization using free radical initiators such as peroxide or oxygen in high pressure processes. The polymerization is carried out in tubular or stirred autoclave reactors at a temperature of about 130 to 330 °C and at a pressure around 700 to 3000 bars.

Linear low density polyethylene is made by the copolymerisation of ethylene and a-olefins. It may be produced in low pressure processes such as gas-phase process (for which the Unipol technology is a typical example), a solution-phase polymerisation process, a slurry process, or combinations thereof like staged gas phase (Union Carbide), staged slurry/gas phase (Borealis) or staged solution phase (Nova). A suitable catalyst for the polymerisation of LLDPE is any stereospecific catalyst which is capable of polymerising and copolymerising ethylene and comononers. Ziegler-Natta as well as metallocene catalysts are suitable catalysts. In the gas-phase process, reactor temperatures are usually below 100 °C with pressures of about 20 bars. In the solution process, reactor temperatures are usually 170-250 °C with pressures of 40 - 140 bars, In the solution-phase polymerisation process, reactor temperatures are usually 70 - 110 °C with pressures of 30 - 50 bars.

Measurement Methods

MFR

The melt flow rates were measured with a load of 2.16 kg at 230 °C for polypropylene and at 190 °C for polyethylene. The melt flow rate is that quantity of polymer in grams which the test apparatus standardised to ISO 1133 extrudes within 10 minutes at a temperature of 230 °C or 190 °C respectively, under a load of 2.16 kg.

The expressions "melt flow rate", "MFR" and "melt index Ml" are in this document used synonymously for the respective property of propylene polymers and ethylene polymers.

Comonomer contents were measured with Fourier transform infrared spectroscopy (FTIR) calibrated with 13C-NMR.

Intrinsic Viscosity

Intrinsic Viscosity was measured according to DIN ISO 1628-1 (October 1999) in Decalin at 135 °C.

Puncture Test

Impact strength was determined under biaxial loading. Puncture tests according to ISO6603/2 at -20 °C were performed using 60*60*2 mm injection moulded samples. Two parameters were determined: Fmax, the maximum of the load-deflection curve, and Wtot, the total energy absorbed by the sample (i.e. the area under the load-deflection curve).

Bending Test

Bending tests were performed according to ISO 178 using 80*10*4 mm injection moulded specimens as described in EN ISO 1873-2. Bending modulus, E-modulus, was determined according to ISO 178 at 2 mm/min in between strains of 0.05 % to 0.25 %.

Haze

Haze was determined according to ASTM D 1003-92 on injection moulded test plaques (60 x 60 x 2 mm).

Examples

Preparation of polymers A

The propylene polymers A used for the present invention were prepared according to the following procedure:

Homopolymers:

Raw Materials:

Hexane dried over molecular sieve (3/1OA)

TEAL: 93 % from Sigma-Aldrich

Donor: Dicyclopentyldimethoxysilane: ex Wacker Chemie (99%).

N2:  supplier AGA,  quality 5.0;  purification with  catalyst  BASF  R0311,  catalyst  G132

(CuO/ZNO/C), molecular sieves (3/1 OA) and P2O5.

Propylene: polymerisation grade

Hydrogen: supplier AGA, quality 6.0

The catalyst ZN104 is commercially available from Basell.

Sandostab P-EPQ is commercially available from Clariant.

A 20 I autoclave reactor has been purified by mechanical cleaning, washing with hexane and heating under vacuum/N2 cycles at 160 °C. After testing for leaks with 30 bar N2 over night reactor has been vacuumed and filled with 5250 g propylene by weighing and 51.4 nl H2 by pressure monitoring from a 50 I steel cylinder.

80 mg of ZN104-catalyst are activated for 5 minutes with a mixture of Triethylaluminium (TEAI; solution in hexane Imol/l) and Dicyclopentyldimethoxysilane as donor (0.3 mol/l in hexane) - in a molar ratio of 4 after a contact time of 5 min - and 10 ml hexane in a catalyst feeder. The molar ratio of TEAI and Ti of catalyst is 250. After activation the catalyst is spilled with 250 g propylene into the stirred reactor with a temperature of 23 °C. Stirring speed is hold at 250 rpm. After 6 min prepolymerisation at 23 °C temperature is increased to 70 °C in about 14 min. After holding that temperature for 1 hour polymerisation is stopped by flashing propylene and cooling to room temperature.

After spilling the reactor with N2 the homopolymer powder is transferred to a steel container and stabilized with 0.1 wt% of Sandostab P-EPQ and 0.2 wt% of lonol in acetone and dried over night in a hood and additionally for 2 hours at 50 °C under vacuum.

The amount of polymer powder (A2) was 1864 g and the MFR (230 °C, 2.16kg) was 44g/10min.

Random Copolymers

Raw Materials:

Hexane dried over molecular sieve (3/1OA)

TEAL: 93 % from Sigma-Aldrich

Donor: Dicyclopentyldimethoxysilane: ex Wacker Chemie (99%).

N2:  supplier AGA,  quality 5.0;  purification with catalyst  BASF  R0311,  catalyst G132

(CuO/ZNO/C), molecular sieves (3/1 OA) and P2O5.

Ethylene, Propylene: polymerisation grade

Hydrogen: supplier AGA, quality 6.0

The catalyst ZN101 is commercially available from Basell.

Sandostab P-EPQ is commercially available from Clariant.

A 20 I autoclave reactor has been purified by mechanical cleaning, washing with hexane and heating under vacuum/N2 cycles at 160 °C. After testing for leaks with 30 bar N2 over night reactor has been vacuumed and filled with 4250 g propylene by weighing.

23.9 mg of ZN101-catalyst are activated for 5 minutes with a mixture of Triethylaluminium (TEAI; solution in hexane 1 mol/l) and Dicyclopentyldimethoxysilane as donor (0.3 mol/l in hexane) - in a molar ratio of 20 after a contact time of 5 min - and 10 ml hexane in a catalyst feeder. The molar ratio of TEAI and Ti of catalyst is 100. After activation the catalyst is spilled with 250 g propylene into the stirred reactor. Stirring speed is hold at 215 rpm. After 15 min prepolymerisation at 13 °C 30 nl H2 have been dosed into the reactor and constant ethylene dosing has been started to achieve the target ethylene content in the product. Stirring speed is increase to 250 rpm and temperature to 70 °C (achieved after 16 min). After holding these conditions for 124 min (starting from dosing of H2), polymerisation is stopped by flashing and cooling to room temperature.

After spilling the reactor with N2 the random copolymer is transferred to a steel container and stabilized with 0.1 wt% of Sandostab P-EPQ and 0.2 wt% of lonol in acetone and dried over night in a hood and additionally for 2 hours at 50 °C under vacuum.

The amount of polymer powder (A1) was 1520g, ethylene content 1.2wt% and the MFR (230 °C, 2.16 kg) was 16 g/10 min.

The following polymers A were prepared: according to the above procedures:

(Table Removed)

Preparation of elastomeric copolymers B and C

The elastomeric copolymers of the present invention were prepared according to the following procedure:

A 5 l-reactor (autoclave) filled with about 0.2 barg propylene (polymerisation grade) is pressured up with 3.0 barg H2. Then 300 g of propylene are added.

5 mg of a ZN104 catalyst is contacted with 0.3 ml white oil for about 16 hours and then activated for 5 minutes with a mixture of Triethylaluminium (TEAI; solution in hexane 1 mol/l) and Dicyclopentyldimethoxysilane as donor (0.3 mol/l in hexane) - in a molar ratio of 76 using a contact time of 5 min. The molar ratio of TEAI and Ti of catalyst was 330 and TEAI concentration in TEAI/donor mixture 12.6 mg/ml hexane. After activation the catalyst is transferred to the reactor by spilling in with 500 g propylene. After 12 min pre-polymerisation at 30 °C 90 g of ethylene is added to the reactor and the temperature is increased to 55 °C. During heating up additional ethylene dosing is started to achieve the pressure of 34.2 barg at 55 °C. Total pressure is hold constantly via continuously dosing of ethylene during polymerisation. 30 min after end of prepolymerisation the reaction is stopped by flashing of monomers and cooling. The amount of polymer powder was 102 g.

The polymer is stabilized with 0.1 wt% of Sandostab P-EPQ and 0.2 wt% of lonol in acetone and dried over night in a hood and additionally for 2 hours at 50 °C under vacuum.

The resulting rubber copolymer (B3) has an intrinsic viscosity of 2.11 dl/g and an ethylene content of 49.8 wt%.

The following elastomeric ethylene-propylene copolymers were prepared according to the above procedure, except that H2 and ethylene amounts were varied to achieve different intrinsic viscosities and comonomer concentrations.

(Table Removed)

Ethylene polymers D

The ethylene polymers D which are used for the present invention are selected among commercially available homo- and copolymers.

The following ethylene homo- and copolymers were used in the examples:

 (Table Removed)

The ethylene polymers MA9230, CA9150, MA8200 and FB4230 are commercially available from Borealis A/S.

For the examples (E1 to E8, CE1 to CE13), the appropriate amounts of propylene polymers A1 and A2, elastomeric ethylene-propylene copolymers B1 to B5 and C1 to C4, ethylene polymers D1 to D4, conventional additives (0.05 wt% Hydrotalcite (DHT-4A), 0.1 wt% Irgafos 168, 0.1 wt% Irganox 1010, 0.05 wt% Ca-stearate, in each case based on the sum of the weights of components A to D) and nucleant (0.2 wt% Millad 3988, based on the sum of the weights of components A to D) were mixed in an intensive mixer (Henschel mixer) for 25 seconds. The compositions were then compounded in a twin screw extruder at a temperature of 250 °C. The strands were quenched in cold water and pelletised.

The compositions (E2, CE4) were subjected to peroxidic degradation (visbreaking) with Altrix 3021. The MFR was increased up to about 30 g/10 min.

The amounts of each component and the results of the measurements are shown in Tables 1 and 2.

Table1

(Table Removed)

Table2

 (Table Removed)

WE CLAIM:

1.	A polypropylene composition for moulding having an MFR (230 °C/2.16 kg) ≥ 8g/10

min comprising:

A)	50 - 70 wt% of a propylene polymer comprising a propylene homopolymer and/or a propylene copolymer with up to 5 wt% ethylene and/or one or more C4-C8 α-olefins and having an intrinsic viscosity IVA 1.00 - 2.20 dl/g,

B)	5 - 20 wt% of a first elastomeric ethylene-propylene copolymer having an intrinsic viscosity IVB 1.65 - 2.50 d1/g and an ethylene content of 20 - 40 wt%, with IVB > IVA,

C)	5 - 25 wt% of a second elastomeric ethylene-propylene copolymer having an intrinsic viscosity IVc of 0.90 -1.60 dl/g and an ethylene content of 45 - 85 wt%,

D)	5 - 30 wt% of an ethylene polymer having an ethylene content of at least 80 mol% and having a melt index MI (190 °C, 2.16 kg) of at least 5 g/10 min and a density of 905 - 925 kg/m3.

2.	Polypropylene composition as claimed in claim 1, wherein the first elastomeric ethylene-propylene copolymer has an intrinsic viscosity IVB of 1.80 - 2.25 dl/g.

3.	Polypropylene composition as claimed in claim 1 or 2, characterized in that the second elastomeric ethylene-propylene copolymer has an intrinsic viscosity IVc of 0.90-1.50 dl/g.

4.	Polypropylene composition as claimed in one of claims 1 to 3, wherein IVB - IVc ≥ 0.4 d1/g, preferably IVB - IVc ≥ 0.4 dl/g.

5.	Polypropylene composition as claimed in one of claims 1 to 4, wherein it contains, based on the total weight of A to D, 0.01 - 2 wt% of α-nucleating agents.

6.	Polypropylene composition as claimed in one of claims 1 to 5, wherein the ratio (B+C)/D of the amounts of elastomeric copolymers (B+C) to the amount of ethylene polymer D is from 0.3 to 2.5.

7.	Process for producing a polypropylene composition as claimed in any one of claims 1

6, characterized by mixing:

A)	50 - 70 wt% of a propylene polymer comprising a propylene homopolymer and/or

a propylene copolymer with up to 5 wt% ethylene, and/or one or more C4-C8 α-

olefins and having an intrinsic viscosity IVA 1.00 - 2.20 dl/g,

B)	5 - 20 wt% of a first elastomeric ethylene-propylene copolymer having an intrinsic

viscosity IVB 1.65 - 2.50 dl/g and an ethylene content of 20 - 40 wt%, with IVB >

IVA,

C)	5 - 25 wt% of a second elastomeric ethylene-propylene copolymer having an intrinsic viscosity IVc of 0.90 -1.60 dl/g and an ethylene content of 45 - 85 wt%,

D)	5 - 30 wt% of an ethylene polymer having an ethylene content of at least 80 mol% and having a melt index MI (190 °C, 2.16 kg) of at least 5 g/10 min and a density of 905 - 925 kg/m3.

melting and homogenising and cooling and pelletising the mixture.

8.	The polypropylene composition as claimed in claims 1 to 6 as and when used in injection moulding and packaging applications, especially thin wall packaging.

Documents:

« Previous Patent

Next Patent »

Patent Number	250004	

Indian Patent Application Number	3649/DELNP/2007	

PG Journal Number	48/2011	

Publication Date	02-Dec-2011	

Grant Date	28-Nov-2011	

Date of Filing	16-May-2007	

Name of Patentee	BOREALIS TECHNOLOGY OY	

Applicant Address	P.O.BOX 330,FIN-06201 PORWOO, FINLAND	

Inventors:

#	Inventor's Name	Inventor's Address	

1	MARKUS GAHLEITNER	KOHLWINKEL 4, A-4501 NEUHOFEN/KREMS AUSTRIA	

2	JOHANNES WOLFSCHWENGER	HOFKIRCHNERSTRASSE 22, A-4491 NIEDERNEUKIRCHEN, AUSTRIA	

3	CHRISTELLE GREIN	HARRACHSTRASSE 28, A-4020 LINZ, AUSTRIA	

4	KLAUS BERNREITNER	ZAUBERTALSTRASSE 1, A-4010 LINZ, AUSTRIA	

5	THOR KAMFJORD	SETREVEIEN 49, N-3950 BREVIK, NORWAY	

PCT International Classification Number	C08L 23/10	

PCT International Application Number	PCT/EP2005/011979	

PCT International Filing date	2005-11-09	

PCT Conventions:

#	PCT Application Number	Date of Convention	Priority Country	

1	04105890.0	2004-11-18	EUROPEAN UNION	

© All Indian Patents, 2013-2021.

  Patent data available in the public domain from Indian Patents Office, Department of Industrial Policy and Promotions, Ministry of Commerce and Industry, Government of India.
