Repository: anandvc/allindianpatents

File: patents/250067-device-for-handling-an-electrolytic-pot-for-producing-aluminium.html
Indian Patents. 250067:DEVICE FOR HANDLING AN ELECTROLYTIC POT FOR PRODUCING ALUMINIUM

Indian Patents

Recently Granted Patents

  Recently Published Patents

Title of Invention	DEVICE FOR HANDLING AN ELECTROLYTIC POT FOR PRODUCING ALUMINIUM

Abstract	The invention relates to a device for handling (300) an electrolytic cell (11) which is intended for the production of aluminium by means of fused-salt electrolysis. According to the invention, the cell is rectangular and comprises a metal casing (12) which is equipped with a rim (14a, 14b) along at least the long sides (17a, 17b) thereof. The inventive handling device (300) consists of at least one hook means (301, 301") which enables same to be gripped by a lifting and handling unit (20) and a frame (310) comprising a plurality of fixing means (320) which are distributed such as to enable the frame (310) to be fixed securely to the casing (12) at a plurality of determined locations. According to the invention, the handling device (300) can be used to maintain the deformation of the casing (12) of the cell (11) within a determined tolerance range when it is suspended by a lifting and handling unit (20).	

Full Text	 

DEVICE FOR HANDLING AN ELECTROLYTIC POT FOR PRODUCING

ALUMINIUM

DESCRIPTION

Domain of the invention

The invention relates to aluminium reduction plants by fused bath electrolysis using the Hall-Heroult process. More specifically, the invention relates to handling devices used in the said plants.

State of the art

Aluminium metal is produced industrially by fused bath electrolysis, namely by electrolysis of alumina in solution in a molten cryolite bath called an electrolytic bath using the well-known Hall-Heroult process. Electrolytic cells intended for production of aluminium comprise a pot provided with cathodes and anodes made of a carbonaceous material that are partially immersed in the electrolytic bath. The pot comprises a steel shell, lining elements made of refractory materials and a cathode assembly located in the bottom of the pot. French patent application FR 2 806 742 (corresponding to American patent US 6 409 894) describes the typical structure of aluminium reduction plants and cells that they contain, in more detail.

During operation, an aluminium reduction plant requires work on electrolytic cells, such as anode changes  and  the  repair  of  pots.  To  perform  these

operations, the most modern plants are equipped with lifting and handling units comprising a travelling crane that may be translated above and along electrolytic cells, and at least one trolley provided with handling and work devices.

Repair of a pot includes "lining removal" and "lining replacement" operations on the pots - These operations are designed to renovate crucible, formed by the inner lining and cathode elements of the pot. These operations may be done in place, in other words without removing the pot from the corresponding cell, but they can be damaging to the operation of cells and maintenance of electrolysis rooms. These operations produce dust, cause forward - return movement s of new and us ed materials in the electrolysis rooms and reduce the production of a series of cells by shutting down the corresponding cell during the work. It is preferable to repair pots in a special room designed for pot repair and located outside the electrolysis room, in order to avoid these disadvantages.

Lifting and handling units used for the transport of electrolytic pots between the repair room and the electrolysis room(s) usually comprise one or two trolleys provided with lifting means. During repair operations, one or several lifting beams are usually fixed to the pot shell and is (are) used for handling the pot. However, the known means have the di s advantage that it is impossible to control deformation of the pot under the effect  of  its  self-weight,  which  could  cause

deterioration of the "linings" that could significantly reduce the working life of the pot. Therefore, the inventors sought means of avoiding these disadvantages.

Description of the invention

An object of the invention is a device for handling an electrolytic cell pot designed for the production of aluminium by fused bath electrolysis, the said pot being rectangular, with a main X axis and comprising a steel shell with a deck at least over the long sides of the pot, the said device comprising at least one attachment means intended to enable gripping by a lifting and handl ing uni t and be ing char ac t er i s ed in tha t it comprises a frame provided with a plurality of rigid fastening means distributed so as to enable rigid fastening of the frame to the pot shell at a plurality of determined locations.

The inventors had the idea of making the pot stiffer using at least one rigid element, namely the said frame, inserted between the pot and the lifting and handling unit and rigidly fixed at several locations of the pot shell. The frame enables the deformation of the pot shell - particularly due to longitudinal bending (in other words in the longitudinal direction of the pot) - to be kept within a determined tolerance range when it is suspended by a lifting and handling unit and thus avoids damage to the inner lining of the pot during pot handling operations.

Distribution of the plurality of fastening means on the frame distributes the load on the frame, particularly along the length of the pot, thus minimising deformation of the shell under the effect of the self-weight of the assembly, by making this deformation similar to the deformation of the device. The determined fastening locations are typically distributed on a determined portion around the periphery of the pot shell. This portion typically covers at least 70% of the long sides of the pot, in order to minimise the "floating" (unfixed) part of the pot.

The deformation deflection of the frame, under the action of its self-weight and the weight of the pot to which the device is fixed, is preferably less than + 5 MI over the entire length of the frame (along the longitudinal direction of the pot) and preferably less than or equal to + 2 mm.

Preferably, the frame comprises one or two longitudinal beams designed to be arranged along the length of the pot. In the first case, the beam is typically provided with arms and the fastening means are located at the ends of these arms. In the second case, the beams are preferably parallel to each other and are connected by at least one cross-piece, and the fastening means are preferably distributed on the beams, possibly at the ends of the arms, so as to enable fastening of each beam to the corresponding long side of the pot.

In one preferred embodiment of the invention, the handling  device  also  comprises  adjustable  spacers

designed to compensate for any geometry defects of the frame and / or the pot shell.

Another object of the invention is the use of a device according to the invention in a fused bath electrolysis aluminium reduction plant.

Another object of the invention is a method for handling an electrolytic cell pot designed for the production of aluminium by fused bath electrolysis, that can be implemented with a handling device according to the invention.

The invention is described in detail with reference to the appended figures.

Figure 1 illustrates a typical electrolysis room designed for the production of aluminium and equipped with a lifting and handling unit.

Figure 2 diagrammatically illustrates a top view of possible variants of the frame of the handling device according to the invention.

Figures 3 to 5 illustrate a preferred embodiment of the handling device according to the invention.

Figure 3 represents the device in a transverse view (A) and a side view (B) . Figure 3 (A) corresponds to the plane of section A-A in Figure 3 (B) , Figure 3 (B) corresponds to the plane of section B-B in Figure 3 (A) . Figure 3(B) also diagrammatically illustrates an electrolytic cell (2) and a lifting and handling unit (20) while the pot (11) is being handled. Figure 4 shows the device in a partial transverse view. Figure 4(B) illustrates part of a means for fastening the pot to the

handling device, in more detail. Figure 5 illustrates a side view showing the embodiment of the handling device illustrated in Figures 3 and 4, in more detail. Figure 4 corresponds to the plane of section C-C in Figure 5. Figure 5 corresponds to the plane of section D-D in Figure 4.

In Figures 2 to 5, the handling device (300) is fixed to a pot (11) to illustrate the relative positioning of these elements.

The aluminium reduction plants designed for aluminium production comprise one or several electrolysis rooms (1) comprising a large number of electrolytic cells (2) (typically several hundred cells), each electrolytic cell (2) comprising a pot (11) and anodes (10) . As illustrated in Figure 1, the pots (11) generally have an elongated rectangular shape with a main X axis; the length Lo of the pots (11) is usually more than three times their width Wo. The main X axis of a pot (11) is along the direction of its length.

As illustrated in the figures, and particularly Figures 3 to 5, each pot (11) comprises a steel shell (12) that includes a box (13), a deck (14) and stiffeners (15) distributed along the box. The deck (14) typically comprises at least side decks (14a, 14b) on the long sides (17a, 17b) of the pot and end decks (14c, 14d) on the short sides (17c, 17d) of the pot. The stiffeners (15) usually comprise reinforcing members (16) arranged perpendicular to the external surface of the box (13) . The shell  (12)  is lined on the inside with lining

elements made of refractory materials (not shown) and includes a cathode assembly (not shown).

The pot (11) may be placed or removed using a lifting and handling unit (20) that can be moved along the electrolytic cells on running tracks (3, 3') using running means (23, 23'). Figure 1 shows a typical lifting and handling unit, seen in a side view (Figure 1(A)), and seen along the main axis (Figure 1(B)).

The said unit (20) typically comprises a travelling crane (21), at least one trolley (22, 22') that can be moved along the travelling crane (21) and handling members (24, 24') that typically comprise at least one lifting device (25, 25') such as a pulley block. The pot (11) is connected to the lifting device (25, 251) by removable connection means (30, 301) that usually include distinct lifting beams (31, 31'), and articulated fixing means (32, 32') such as connecting rods or articulated levers, that enable an oscillation movement around the connecting points. The lifting beams (31, 31') are arranged transverse to the pot (11) and fixed to the lifting device (25, 251) by attachment means (33, 33'). The fixing means (32, 32') provide a statically determinate connection between the lifting device(s) (25, 25') and the pot (11). Known connection means (30, 30') enable longitudinal and transverse deformations of the pot.

According to the invention, the pot (11) is fixed to the lifting device (25, 25') through a handling device (300) designed to make the shell rigid and to limit its

deformation. The assembly formed by the pot (11) and the handling device (300) can then be manipulated as a single unit by the lifting and handling unit (20).

The handling device (300) according to the invention  comprises:

-	at least one attachment means (301, 3011) designed

to enable gripping by a lifting and handling unit

(20);

	a frame (310) provided with a plurality of rigid

  fastening means (320) distributed so as to enable

rigid fastening of the frame (310) to the pot shell (20) at several determined locations. The rigid fastening means (320) enable a statically indeterminate link between the lifting devices (25, 25 ■)  and the pot (11) .

The attachment means (301, 301') are normally capable of being connected to lifting devices (25, 25 •) on the lifting and handling unit (20). They are typically chosen from among through holes, bolt systems and hooks.  The handling device (300) advantageously comprises at least two attachment means (301, 301'). These attachment means are preferably sufficiently far from each other to prevent yaw of the shell during handling. This variant can also limit deformation of the frame  (310) under the effect of the combined weight of the pot and the handling device.

As illustrated in Figure 2, the frame (310) preferably comprises at least one longitudinal beam (311, 311a, 311b) and a plurality of rigid fastening means

(320) distributed along each beam (311, 311a, 311b) so as to enable rigid fastening of the frame (310) at least on the long sides (17a, 17b) of the pot shell (12) . These beams (311, 3lla, 3l1b) will be arranged along the longitudinal direction of the pot. The fastening means (320) may be located at the end of arms (313) fixed to the beam or to each beam (311, 311a, 311b) .

Each longitudinal beam (311, 311a, 311b) has a 1 ength L that is advantageously greater than 70% of the length Lo of the pot (11) and preferably greater than 80% of Lo.

In a first embodiment of the invention, the frame

(310)	comprises a longitudinal beam (311), preferably a

single beam, that will be placed parallel to the main X

axis of the pot (11) and above this main axis. In the

variant illustrated in Figure 2(A), the longitudinal beam

(311)	is provided with arms (313) distributed along the

beam, typically at uniform spacings, and fastening means

(320) are located at the end of these arms. In this embodiment, the attachment mean(s) (301, 301') is (are) typically provided on the beam (311) .

In another embodiment of the invention, two variants of which are illustrated in Figures 2 (B) and 2 (C) , the frame (310) comprises two longitudinal beams (311a, 311b) that are parallel to each other and connected to each other by at least one transverse or "cross" bar (315, 315') and that will be placed parallel to the main X axis of the pot (11) and fixed to a corresponding long side (17a, 17b) of the shell (12). The fastening means (320)

are distributed on the beams, possibly at the end of the arms (313) . The lengths L of the longitudinal beams (311a, 3l1b) are typically the same. In this embodiment, the attachment mean(s) (301, 301') is (are) advantageously provided on the cross piece(s) (315, 315').

In the variant illustrated in Figure 2 (C) , the two longitudinal beams (311a, 311b) are arranged so that they can be partly or entirely placed above each of the corresponding decks (14a, 14b) of the shell (12) located on the long sides (17a, 17b) of the shell. This variant has the advantage that it enables a significant reduction of the weight of the frame (310) . It also has the advantage that it is simpler to make.

Figures 3 to 5 non-limitatively illustrate a particular variant of the embodiment of the invention in Figure 2(C).

The cross-piece(s) (315, 315') can limit lateral deformations of the frame (310) . They may be removable, but they are preferably fixed to the longitudinal beams (311a, 311b) in order to make the device more rigid.

The frame (310) advantageously comprises at least two cross pieces (315, 315') each provided with a attachment means (301, 301'). This variant limits the deflection of longitudinal beams (311a, 311b) under the effect of the combined weights of the pot and the handling device.

The beam(s) (311, 311a, 311b) may possibly comprise stiffeners (312) to make them stronger and stiffer; these

stiffeners are typically plates arranged transverse to the main axis of the beams. The beams (311, 311a, 311b) are typically formed from an elongated shell with a large section and a large bending inertia.

The number of distinct fastening means (320) depends on the dimensions of the pot. It is typically more than 10. The maximum distance between the fastening means on the long sides of the pot is typically about 2 meters. The fastening means are typically distributed uniformly in order to simplify the design and use of the device. The average distance between the fastening means is typically between 0-5 and 2 meters.

The fastening means (320) are preferably chosen among the means that enable the shell (12) to be fixed firmly but removably to the frame (310), such as bolt and nut systems.

The fastening means (320) advantageously comprise tie-rods (321) that can be supported on the handling device (300) - typically on each longitudinal beam (311a, 311b) of the device at one end, and on the shell (12) at the  other  end.  Consequently,  the  tie-rods  (321) advantageously comprise a rod (322) that is typically threaded - at least at its two ends - so as to enable its fastening using nuts (323, 324). In practice, the rod (322) can pass through openings (19, 19') formed in the decks (14) of the shell.

Fastening means (320) may comprise support bars (325) capable of being supported on stiffeners (15) of the pot shell, to distribute the load onto the stiffeners

(15). This variant of the invention is advantageously implemented with pot shells in which the stiffeners (15) comprise openings (18) through which the said support bars (325) can be inserted (see Figures 4 and 5) . The support bars (325) may be formed of several elements (for example two distinct bars (325, 325') arranged in parallel and separated by spacers (326)). The openings (18) are advantageously reinforced using stiffeners that are typically in the form of a tube section.

In one preferred embodiment of the invention, the handling device (300) also comprises a plurality of spacers (330) or "adjustable jacks" that can be used to adjust the spacing E between the pot shell (12) and the handling device (300) (typically between the decks (14) of the pot shell (12) and the longitudinal beams (3lla, 311b)). The spacers also provide determined support points between the pot shell (12) and the handling device (300). The spacers (330) are used to precisely adapt the handling device (300) to the pot shell (12) to avoid the need to add an additional deformation to the pot shell. The inventors have observed that the pot shells are often slightly deformed and that applying pressure from the longitudinal beams onto the pot shell without complementary adjustment elements could cause an additional deformation of the shell. The spacers (330) are preferably placed so as to apply pressure on the stiffer parts of the shell (12) (particularly the decks (14) of the pot shell, and typically at the reinforcing members (14') ) . The spacers (330) are typically in line

with the support points of the tie-rods on the pot shell, as illustrated in Figure 5- The spacers (330) are typically chosen from among screw jacks.

Another obj ect of the invention is a method of  handling an electrolytic cell pot designed to produce aluminium by fused bath electrolysis comprising:

-	supply of a handling device (300) according to the

invention;

-	placement of the handling device  (300)  on the

  shell (12) of a pot (11);

-	fastening of the handling device (300) on the pot

shell using fastening means;

-	fastening of  the handling device  (300)  to  a

lifting and handling unit  (20)  - typically to

handling members (24, 24') of such a unit (20) -

using at least one attachment means (301, 301').

The pot can then lifted, transported and put down.

When the handling device (300) comprises spacers (330) , the method also comprises adjustment of a spacing E between the pot shell (12) and the handling device (300) using the said spacers (330) .

When the frame (310) of the handling device (300) comprises at least two longitudinal beams (311a, 311b), placement of the handling device (300) on the shell (12) of a pot (11) typically includes alignment of these longitudinal beams (311a, 311b) with the lateral decks (14a, 14b) of the pot shell (12) located on its long sides (17a, 17b).

When the handling device (300) comprises tie-rods

(321), the beams (311a, 311b) are fixed to the shell (12)

by clamping until the shell bears in contact with the

said beams or, if applicable, in contact with the spacers

(330). When spacers (330) are used, they are preferably

adjusted before final clamping of the tie-rods (321) 

The spacers (330) are preferably integrated into the handling device (300) to simplify use of the handling device (300) or implementation of the method according to the invention. The spacers (330) may possibly be wholly or partly distinct from the device or they may be removable. When the spacers (330) are separated from the handling device at the time that it is put into place, the method also includes placement of a plurality of spacers (330), typically by insertion, between the frame (310) and the pot shell (12).

CLAIMS

1.	Device (300)  for handling a pot  (11) of an

electrolytic cell  (2)  designed for the production of

aluminium by fused bath electrolysis, the said pot being

rectangular, with a main X axis and comprising a steel

shell (12) with a deck (14) at least over the long sides

(17a,  17b)  of the pot  (11),  the said device  (300)

comprising at least one attachment means  (301,  301')

intended to enable gripping by a lifting and handling

unit (20) and being characterised in that it comprises a

frame (310) provided with a plurality of rigid fastening

means (320) distributed so as to enable rigid fastening

of the frame (310) to the pot shell (12) at a plurality

of determined locations.

2.	Handling device  (300)  according to claim 1,

characterised  in  that  it  comprises  at  least  two

attachment means (301, 301')-

3.	Handling device (300) according to either claim 1

or 2, characterised in that the frame (310) comprises at

least one longitudinal beam (311,  3 lla,  311b)  and a

plurality of rigid fastening means  (320)  distributed

along each beam (311, 311a, 311b) so as to enable rigid

fastening of the frame (310) at least on the long sides

(17a, 17b) of the pot shell (12).

4.	Handling device  (300)  according to claim 3,

characterised in that the fastening means  (320)  are

located at the end of arms (313) fixed to the beam or to

each beam (311, 311a, 311b).

5.	Handling device (300) according to either claim 3

or 4, characterised in that the frame (310) comprises a

longitudinal beam (311), that will be placed parallel to

the main X axis of the pot (11) and above this main axis.

6.	Handling device  (300)  according to claim 5,

characterised in that the attachment means (301, 301') is

(are) provided on the said beam (311).

7.	Handling device (300) according to either claim 3

or 4, characterised in that the frame (310) comprises two

longitudinal beams (311a, 311b) parallel to each other

and connected to each other by at least one cross-piece

(315, 315'), and designed to be placed parallel to the

main X axis of the pot (11) and each to be fixed to a

corresponding long side (17a, 17b) of the shell (12) .

8.	Handling device  (300)  according to claim 7,

characterised in that the attachment mean(s) (301, 301• )

are fitted on the cross piece(s) (315, 315').

9.	Handling device (300) according to either claim 7

or  8,  characterised  in  that  the  frame  (310)

advantageously comprises at least two cross pieces (315, 315')/ each fitted with a attachment means (301, 301').

10.	Handling device (300) according to either claim

7 or 9, characterised in that each cross piece (315,

315') is fixed to the longitudinal beams (311a, 311b).

11.	Handling device (300) according to either claim

7 or 10' characterised in that the longitudinal beams

(311a, 311b) are arranged so that they can be partly or

entirely placed above each of the corresponding decks

(14a, 14b) of the shell (12) located on the longitudinal

sides (17a, 17b) of the shell.

12.	Handling device (300) according to any one of

claims 1 to 11, characterised in that the fastening means

(320) comprise tie-rods (321) that can be supported on

the handl ing devi ce (300) at one end and on the shel 1

(12) at the other end.

13.	Handling device (300) according to any one of

claims 1 to 12, characterised in that it also comprises a

plurality of spacers (330) that can be used to adjust the

spacing E between the pot shell (12) and the handling

device (300).

14.	Handling device (300) according to claim 13,

characterised in that the spacers (330) are chosen from

among screw jacks.

15.	Use of a handling device (300) according to any

one of claims 1 to 14 in a fused bath aluminium reduction

plant.

16.	Method of handling an electrolytic cell pot (11)

designed for the production of aluminium by fused bath

electrolysis comprising:

-	supply of a handling device (300) according to any

one of claims 1 to 14;

-	placement of a handling device (300) on the shell

(12) of a pot (11);

-	fastening of the handling device (300) on the pot

shell using fastening means (320);

-	fastening of  the handling  device  (300)  to  a

lifting and handling unit (20) using at least one

attachment means (301, 301').

17.	Handling method according to claim 16,  also

comprising placement of a plurality of spacers  (330)

between the frame (310) and the shell (12).

18.	Method of handling an electrolytic cell pot (11)

designed for the production of aluminium by fused bath

electrolysis, comprising:

-	supply of a handling device (300) according to

either claim 13 or 14;

-	placement of a handling device (300) on the shell

(12) of a pot (11);

-	adjustment of a spacing E between the shell (12)

and the handling device  (300)  using the said

spacers (330);

-	fastening of the handling device (300) on the pot

shell using fastening means (320);

-	fastening of  the  handling  device  (300)  to  a

lifting and handling unit (20) using at least one

attachment means (301, 301').

Dated this 23 day of June 2006 

Documents:

				2287-CHENP-2006  AMENDED  PAGES OF SPECIFICATION  22-11-2011.pdf

				2287-CHENP-2006  AMENDED CLAIMS  22-11-2011.pdf

				2287-CHENP-2006  CORRESPONDENCE OTHERS 23-03-2011.pdf

				2287-CHENP-2006  EXAMINATION REPORT REPLY RECEIVED 22-11-2011.pdf

				2287-CHENP-2006  FORM-3  22-11-2011.pdf

				2287-CHENP-2006  OTHER PATENT DOCUMENT  22-11-2011.pdf

				2287-CHENP-2006  POWER OF ATTORNEY  22-11-2011.pdf

				2287-CHENP-2006  CORRESPONDENCE PO.pdf

				2287-CHENP-2006  FORM-18.pdf

				2287-chenp-2006-abstract.image.jpg

				2287-chenp-2006-abstract.pdf

				2287-chenp-2006-claims.pdf

				2287-chenp-2006-correspondnece-others.pdf

				2287-chenp-2006-description(complete).pdf

				2287-chenp-2006-drawings.pdf

				2287-chenp-2006-form 1.pdf

				2287-chenp-2006-form 3.pdf

				2287-chenp-2006-form 5.pdf

				2287-chenp-2006-pct.pdf

				2287-chenp-2006-sequence-listing.pdf

« Previous Patent

Next Patent »

Patent Number	250067	

Indian Patent Application Number	2287/CHENP/2006	

PG Journal Number	48/2011	

Publication Date	02-Dec-2011	

Grant Date	02-Dec-2011	

Date of Filing	23-Jun-2006	

Name of Patentee	E.C.L.	

Applicant Address	100, rue Chalant, F-59790 Ronchin	

Inventors:

#	Inventor's Name	Inventor's Address	

1	DELESCLUSE, Patrick	172, rue du 14 Juillet, F-59830 Cysoing	

2	VAN ACKER, Alain	415, rue A. Riquier, Beuvry la Foret, F-59310 Orchies	

PCT International Classification Number	B66C1/66,C25C3/10	

PCT International Application Number	PCT/FR2004/002972	

PCT International Filing date	2004-11-22	

PCT Conventions:

#	PCT Application Number	Date of Convention	Priority Country	

1	0313725	2003-11-24	France	

© All Indian Patents, 2013-2021.

  Patent data available in the public domain from Indian Patents Office, Department of Industrial Policy and Promotions, Ministry of Commerce and Industry, Government of India.

File: patents/250106-method-for-manufacturing-an-austenitic-product-and-its-use-thereof.html
Indian Patents. 250106:METHOD FOR MANUFACTURING AN AUSTENITIC PRODUCT AND ITS USE THEREOF

Indian Patents

Recently Granted Patents

  Recently Published Patents

Title of Invention	METHOD FOR MANUFACTURING AN AUSTENITIC PRODUCT AND ITS USE THEREOF

Abstract	The present invention relates to a method to produce an austenitic stainless substrate alloy of low Al content being coated with an alloy of higher Al content at a temperature between 100°C and 600°C, so that the resulting product has an Al content of 4,5-12% by weight.	

Full Text	 

The present invention relates to a method for the manufacture of an austerfitic

product having elevated content of aluminium, and)the use thereof in

applications where high temperature resistance in the form of oxidation resis-

tance and improved mechanical properties are required.

Background of the Invention

With increasing application temperatures for steel materials in various high-

temperature applications, today's ferritic materials have, more precisely ferritic

FeCrAI materials, occasionally turned out to be mechanically weak in order to

resist the stresses that arise upon use at high temperatures in the form of fast

changes of temperature, gas flows varying in temperature, direction and/or

composition, and mechanical stresses, such as, e.g., vibrations.

EP-B1-1235682 discloses the use of an austenitic nickel base or cobalt base

alloy that is coated with aluminium or aluminium alloy and rolled to finished

dimension. In such a way, by means of a heat treatment at temperatures above

600 °C, foil of a min. thickness of approx. 50 urn can be manufactured, which

has been tested to approximately 1100 °C. At 1100 °C, the mass of the sample

increased by up to 7,6 % after 400 h. The disadvantage is, in comparison with

conventional FeCrAI material, the relatively high oxidation rate, which is 

regarded to be the decisive factor for the service life of the catalyst supporting

material.

Austenitic alloys generally have higher mechanical strength at the same high

temperatures than ferritic alloys. Austenitic materials of high aluminium content

have a considerable improved oxidation resistance in comparison with austeni-

tic materials of lower aluminium contents by virtue of the material having a very

low ductility at typical hot-working temperatures, i.e., at 750 to 1200 °C.

A metallic material for catalysts with elevated working temperatures and in

increased mechanical load has to meet the following requirements: an improved

mechanical strength in relation to materials used today, as is disclosed in US-B-

5,578,265 and furthermore considerably better oxidation resistance than the

austenitic, high-strength materials disclosed in EP-B1-1235682. In order to

allow the use thereof as supporting material in a catalyst, a foil material of a

thickness of 50 µm should not increase in weight more than 6 % after 400 h of

oxidation in air at 1100 °C, preferably the increase in weight should be below

4 %. An Al alloyed austenitic steel or nickel or cobalt base alloy of more than

4,5 % of Al can be expected to have sufficiently satisfactory mechanical proper-

ties and may, for a foil having a thickness of 50 urn, during certain circum-

stances attain an increase in weight corresponding to 6 % after 400 h at

1100 °C, but by virtue of utmost limited hot workability at Al contents above 4,5

% by weight, such products are not possible to produce as thin strips by means

of conventional methods. Furthermore, the oxidation resistance of such materi-

als are still inferior compared to ferritic materials used today.

Therefore, there is a need for a material that is more heat-resistant and oxida-

tion-resistant and has a higher mechanical strength than those of today., Fur-

ther, though, this material has to have satisfactory or better manufacturing

properties than the materials known hitherto. This is the case for all different

product forms that are used at the above-described conditions, such as strip,

foil, wire, sheet-metal plate and tube.

Summary of the Invention

It is therefore an object of the present invention to provide a method where, by

an austenitic substrate alloy of low Al content being coated with an aluminium

composition of higher Al content at a temperature between 100 °C and 600 °C,

the resulting product has an Al content of 4,5-12 % by weight, preferably 5,5-

12% by weight.

It is an additional object of the present invention to provide an austenitic alloy

material for use in high-temperature applications, manufacturable by said

method.

Brief Description of the Accompanying Drawing

Figure 1 shows results of hot ductility testing, so-called Gleeble testing, the

reduction of area to fracture being measured as a function of the

test temperature.

Figure 2 shows the oxidation rate in air at 1000 °C of examples C and D in

comparison with comparison example 1.

Figure 3 shows the oxidation rate in air at 1100 °C of example C and

comparison example 1.

Figure 4 shows the oxidation rate in air at 1100 °C of examples C, E and F

as well as of comparison example 1 having the thicknesses of 50

µm and 3 mm, and comparison example 3.

Figure 5 shows the content of aluminium in an Al-coated material after

annealing times of different length at 1050 °C, plotted as a function

of the distance from the surface.

Figure 6 shows the micro structure in an Al-coated and annealed material

after 50 min annealing at 1150 °C in Ar gas, wherein 0 = Fe-Cr rich

layer, 1 = Ni and Al rich layer, 2 = diffusion zone, 3 = compSsition of

the substrate material.

Description of the Invention

These objects are attained by means of an austenitic product that is

manufactured by coating an austenitic substrate alloy with the following

composition (in % by weight): 20-70 % of Ni, 15-27 % of Cr, 0-5 % of Al, 0-

4 % of Mo and/or W, 0-2 % of Si, 0-3 % of Mn, 0-2 % of Nb, 0-0,5 % of Y, Zr

and/or Hf, 0-0,5 % of Ti, 0-0,1 % of one or more rare earth metals (REM) such

as, e.g., Ce, La, Sm, 0-0,2 % of C, 0-0,1 % of N, balance Fe and normally

occurring impurities, with an aluminium composition such as aluminium or an

aluminium-based alloy such as is described below.

A preferred composition of the substrate material is (in % by weight) 25-70 % of

Ni, 18-25 % of Cr, 1-4 % of Al, 0-4 % of Mo and/or W, 0-2 % of Si, 0-3 % of

Mn, 0-2 % of Nb, 0-0,5 % of Y, Zr and/or Hf, 0-0,5 % of Ti, 0-0,1 % of one or

more rare earth metals (REM) such as, e.g., Ce, La, Sm, 0-0,1 % of C, 0-

0,05 % of N, balance Fe and normally occurring impurities.

By a two-stage process, the content of aluminium of the final product as well as

its mechanical properties and oxidation resistance can be optimized independ-

ently of each other.

After coating the substrate material with aluminium or an aluminium-based

alloy, the final alloy has a composition consisting of (in % by weight) 25-70 % of

Ni, 15-25 % of Cr, 4,5-12 % of Al, 0-4 % of Mo and/or W, 0-4 % of Si, 0-3 %

of Mn, 0-2 % of Nb, 0-0,5 % of Ti, 0-0,5 % of Y, Sc, Zr and/or Hf, 0-0,2 % of

one or more rare earth metals (REM) such as, e.g., Ce, La, Sm, 0-0,2 % of C,

0-0,1 % of N, balance Fe and normally occurring impurities.

The austenitic substrate material has in itself a good high-temperature strength,

which is increased by the presence of precipitations of Ni (Nb, Al) and, if

required, also by Mo and/or W in solid solution. Additionally increased mechani-

cal stability and resistance to grain growth may be given by the presence of

precipitations of carbides and/or nitrides of any one or some of the elements Ti,

Nb, Zr, Hf.

Carbon in solid solution or as carbides contributes to an increased mechanical

strength at high temperatures. Simultaneously, higher contents of carbon in the

substrate material imply deteriorated properties upon cold working. Therefore,

the maximal content of carbon in the substrate should be limited to 0,2 % by

weight.

Nitrogen in solid solution or as nitrides contributes to an increased mechanical

strength at high temperatures. Simultaneously, higher contents of nitrogen in

the substrate material imply that embrittling aluminium nitride may be formed in

the production of the substrate or after coating with aluminium or an aluminium-

based alloy. Therefore, the maximal content of nitrogen in the substrate should

be limited to 0,1 % by weight.

The austenitic alloy manufactured according to the invention is used in a coated

and not heat-treated state or after a diffusion annealing. The most favourable

compositions for the substrate alloy are obtained if it contains 1-4 % by weight

of Al. This content of aluminium gives the finished alloy an improved oxidation

resistance and an improved production economy without entailing an increased

risk of production disturbances in comparison with the manufacture of a material

of low content of aluminium. After coating with aluminium or an aluminium-

based alloy, the material should in total contain more than 4,5 % by weight of

Al.

According to the invention, the coating with aluminium or an aluminium-based

alloy should take place within a temperature range of the substrate that is lower

than the melting point of the aluminium, i.e., at a temperature between 100 °C

and 600 °C, preferably 150 °C-450 °C.

Addition of Zr and/or Hf and REM and/or Y and/or Sc gives an increased resis-

tance to peeling and flaking of the formed oxide. The finished product's contents

of said elements may be supplied by addition in the substrate alloy and/or in the

aluminium-based alloy that are used in the coating.

Certain compositions of the alloy according to the invention could be manufac-

tured by conventional metallurgy. However, unlike this, in production by means

of the process according to the present invention, a material can be obtained,

the microstructure of which is controlled and the oxidation properties and

mechanical properties of which are optimal. It is an additional advantage of the

process according to the present invention that the total content of aluminium of

the final product is not limited by the embrittling effect that contents of alumin-

ium above approx. 4,5 % by weight may give upon later cold and/or hot work-

ing. Furthermore, the method to coat a substrate material with aluminium or an

aluminium-based alloy according to the invention gives a final product, the

contents of which of, e.g., Mo, C, Nb can be considerably higher than in a con-

ventionally manufactured material without the presence of said elements

resulting in any noticeable deterioration of the oxidation properties.

The proper coating of the substrate alloy with aluminium or an aluminium-based

alloy may be effected by processes such as, e.g., dipping in melt, electrolytic

coating, rolling together strips of aluminium or an aluminium alloy from a gas

phase by so-called CVD or PVD technique. The coating with aluminium or alu-

minium-based alloy can be carried out after the substrate alloy has been rolled

or in another way been machined to desired product dimension. During this

process, a diffusion annealing may be carried out in order to provide a homo-

genization of the material and then plastic machining in one or more steps may

be carried out in order to provide the final product. Plastic machining, such as,

e.g., rolling or drawing may also be effected directly on a coated product of

larger dimensions than the desired final dimension. In this case, the pfastic

machining may be followed by annealing.

The content of aluminium in the final product can be varied by means of differ-

ent factors: the thickness of the substrate material in relation to the thickness of

the coating, the content of aluminium in the substrate material as well as the

content of aluminium of the coating.

However, as has been described above, the total content of aluminium in the

finished product always has to be at least 4,5 % by weight in order to secure

sufficient properties. The product may be used in the form of an annealed,

homogeneous material or a laminate or a material having a concentration gra-

dient of Al with the Al content being higher at the surface than in the centre of

the material.

Depending on the coating process used, various compositions of the applied Al

alloy are more suitable than others. The aluminium alloy contains 0-25 % of Si

and/or 0-2 % by weight of one or more of the elements Ce, La, Sc, Y, Zr, Hf

and/or 0-5 % by weight of one or more of the elements Mg, Ti, Cr, Mn, Fe, Ni,

Co and/or 0-1 % by weight of one or more of the elements B, Ge, preferably the

aluminium alloy should contain at least 90 % of Al, 0-10 % of Si and/or 0-2 %

by weight of one or more of the elements Ce, La, Sc, Y, Zr, Hf, more preferably

the aluminium alloy should contain at least 95 % of Al, 0-5 % of Si and/or 0-2

% by weight of one or more of the elements Ce, La, Sc, Y, Zr, Hf.

Embodiment examples

In the following, it is shown how the requirements on strength and oxidation

resistance are met by an austenitic Al alloyed material manufactured according

to the method described in the present invention. Furthermore, it is shown that a

material manufactured according to the same method is superior to a rfiaterial

that has the same composition but has been manufactured according to con-

ventional methods, in respect of high-temperature strength, oxidation resistance

and workability.

Example 1

Table 1 indicates examples of compositions of examined alloys. The alloys

according to examples A and B as well as the Comparative examples 1, 2 and 3

were manufactured in the conventional way by pyrometallurgy and hot working.

Comparison example 1 is an alloy that today is used as supporting material in

catalytic converters and that has acceptable oxidation resistance for this use.

Comparison example 2 is an austenitic alloy of high Al content, manufactured

by conventional methods. The yield upon hot working of said alloy was only

approximately 10 %, i.e., 90 % of the material had such internal defects in the

form of, e.g., cracks that it could not be used for further working.

The alloys according to examples A and B have compositions that are suitable

to be used as substrate materials in a coating process where a thin layer of

aluminium or an aluminium-based alloy is deposited on said substrate. From the

alloys according to Examples A and B as well as comparison example 1, 50 urn

thick strips were manufactured via hot rolling and cold rolling. The yield in the

production of the alloys in examples A and B was the same as comparison

example 1.

In order to avoid formation of aluminium nitride, the content of nitrogen in the

substrate materials is low. In order to limit this tendency further, Ti, Nb and/or Zr

and/or Hf were added. Addition of these elements results in the formation of

nitrides that are more stable than AIN, which entails a reduced formation of the

latter. Furthermore, the compositions are chosen in order to enable efficient

production of thin strips of the substrate material. For instance, the content of

carbon is below 0,10 %, which allows satisfactory metarial yields in cold working

processes. By the relatively high Al content in the substrates, the necessary

amount of Al that has to be deposited on the substrate is decreased with the

purpose of achieving sufficient Al content in the finished product.

In table 2, it is shown that the substrate alloys have a very good high-tempera-

ture strength; e.g., at 700 °C the ultimate strength of the alloys according to

examples A and B is up to 3 times larger than of the conventional material in

comparison example 1, and at this temperature the yield point in tension is 2,8

to 5 times larger than of comparison example 1. At 900 °C, the yield point in

tension of the alloy according to examples A and B is approximately 5 times

larger of for comparison example 1, while the ultimate strength is at least 3,5

times higher than of comparison example 1.

Thus, the two substrate alloys used in Examples A and B meet the require-

ments of sufficient mechanical strength and manufacturability as thin foil.

Figure 1 shows results of hot ductility testing, so-called Gleeble testing, where

the reduction of area to fracture is measured as a function of the test tempera-

ture, for the alloys according to Examples A and B and for comparison example

2. In order to be able to hot-work an alloy in practice, the reduction of area to

fracture should exceed 40 %. In order to obtain a reproducibly high yield in hot

working operations, the average reduction of area to fracture should be at least

70 % at a temperature difference of 100 °C.

From figure 1, it is clearly seen that the alloys according to Examples A and B

can be manufactured via hot rolling and/or forging, while the alloy according to

comparison example 2 cannot be manufactured with sufficient yield by means

of conventional methods. One consequence of this is that, in order to be able to

obtain the good oxidation resistance that an alloy according to Comparison

example 2 can be expected to have, the necessary Al content has to be added

after the alloy has been produced in the form of a thin strip. The alloys accord-

ing to Examples A and B are both sufficiently ductile at room temperature and at

elevated temperatures in order to be able to be cold-rolled to very thin strips

with satisfactory productivity, which is seen in that they could be manufactured

without problems down to material thicknesses of 50 urn, and are thereby good

candidate materials to be used as substrate materials for a coating with alu-

minium or an aluminium-based alloy Al.

Example 2

The alloys in examples C and D were manufactured by coating the two surfaces

of cold-rolled, 50 urn thick, strips of the alloy according to examples A and B,

respectively, by vaporization or sputtering with Al in such an amount that the

total Al content corresponded to 5,5-6 % (see table 3). The coating was

effected by a certain heating of the substrate material, however not to such a

high temperature that melted Al was present on the substrate. The coating with

Al or Al alloy according to the invention should accordingly be effected within a

temperature range of the substrate of 100 °C-660 °C, preferably in the tem-

perature range of 150-450 °C.

The alloy according to comparison example 2, which has approximately the

same total composition as the alloy in example C, could, as has been men-

tioned previously, be forged, but only with a very low material yield. Thus, the

limited hot ductility entails that this alloy hardly can be manufactured in the form

of thin strips. However, the same alloy has, as is seen in table 2, a very good

heat resistance; e.g., the ultimate strength at both 700 °C and 900 °C is 3 to 4

times larger than of the conventional material in comparison example 1, and the

yield point in tension is more than 4 times as large at both test temperatures.

Example 3

The thickness of the Al layer obtained on 50 µm thick strip according to example

C was measured by GDOES (Glow Discharge Optical Emission Spectroscopy),

a method that enables accurate measuring of compositions and thicknesses of

thin surface layers. The analysis showed that the sample had a total Al content

of 5-6 % by weight. These samples were oxidized in air at 1000 °C for up to

620 h. The results are shown in Figure 2. The alloy according to Example C has

an oxidation resistance that is comparable with the conventionally manufactured

Fe-Cr-AI alloy of the same thickness (comparison example 1) and has a signifi-

cantly better oxidation resistance than the alloy according to example D. After

400 h, the alloy according to example C has increased 2,3 % in weight, while

the alloy according to example D increased 5 % in weight. After the same time,

comparison example 1 has increased approx. 2,2 % in weight.

The alloy according to Example C was oxidation tested at 1100 oC together with

comparison example 1, which is shown in Figure 3. The two materials were

tested in the form of foil of a thickness of 50 µm. After up to 300 h of test time,

the two materials are equally good. After 400 h of testing, both the alloy

according to Example C and comparison example 1 have increased less than

6 % in weight: the alloy according to example C by 5,9 % and comparison

example 1 by 4,3 %. Thus, the alloy according to Example C meets the

requirement of sufficient oxidation resistance for use in catalytic converters,

maximum 6 % increase in weight in 50 µm thickness upon oxidation in 400 h at

1100°C.

Example 4

Examples E and F are the alloys according to examples C and D, respectively,

that have been annealed at 1200 °C for 20 min with the purpose of providing an

equalising of the Al content in the material (see table 4). The ductility of the

material was assessed by means of a bending test where the smallest bending

radius that the material could be bent to without fracturing was determined (see

table 4). The narrowest radius that the material was tested at was 0,38 mm.

None of the materials exhibited any damage after this bending. The radius is

smaller than the one used in the production of catalytic converters. Thereby,

strips manufactured according to the invention have a fully sufficient ductility to

allow the use thereof in catalytic converters. At 900 °C, example E has an ulti-

mate strength of 166 MPa (see table 2), which is more than four times larger

than the material according to comparison example 1 used at present, and fur-

thermore somewhat higher than a conventionally manufactured material

according to comparison example 2, having a similar composition as alloys that

have been manufactured in accordance with the invention.

Example 5

The alloys according to Examples E and F were oxidation tested at 1100 °C

together with the alloy of Example C according to the invention as well as com-

parison examples 1 and 2. The results are shown in Figure 4. Comparison

example 2 was tested in the form of an approx. 3 mm thick plate while Exam-

ples C, E and F were tested in the form of 50 µm thin foil. The alloy in compari-

son example 1 was tested in two different states: in the form of an approx. 3

mm thick plate extracted from a hot-rolled strip, as well as in the form of a foil of

a thickness of 50 urn. The results are summarized in table 5.

It is evident from Figure 4 and table 5 that the oxidation rate of the thin foil of

comparison example 1 is smaller than that of the thick plate. This effect may be

explained by the fact that the thin foil easily can be deformed and thereby

absorb the difference in thermal expansion between the protective oxide and

the metal. Thereby, it is avoided that the oxide fractures upon cooling and

heating, an effect that otherwise means that unprotected metal being exposed

to oxidation. The relatively thick plate cannot be deformed in the same way, and

that sample will thereby be more sensitive to heating and cooling.

The alloys according to Examples C and E have almost the same composition

as the alloy in comparison example 2, and also here, a similar effect of different

sample thickness would be expected, as for comparison example 1. However,

the relative improvement in oxidation resistance with decreasing sample thick-

ness of the alloy according to the invention is considerably larger than it is of

comparison example 1 (see table 5). This may be regarded to be a highly unex-

pected and valuable effect of the method according to the invention. 

Furthermore, the diffusion annealing that differs between Examples C and E

has turned out to give an unexpectedly large additional improvement of the oxi-

dation resistance (see table 5).

To start with, the alloy according to Example F has equally good oxidation

resistance as Example C or comparison example 1 in the form of foil. Testing

was interrupted after 220 h for the alloy according to Example F. However,

comparison between the increase in weight up to 220 h at 1100 °C of examples

E and F shows that the alloy according to Example E has the most suitable

combination of composition and way of production as regards oxidation resis-

tance.

Example 6

A 50 µm thick strip of the alloy according to example A was coated with Al by

means of vaporization. Various samples were annealed for different times at

1050 °C in Ar gas. Concentration profiles of Al in the material were determined

by GDOES. The results are shown in figure 5. It is clear that an Al enriched

area is left near the surface of the strip also after 8 h of heat treatment. This

area seems only to be consumed slowly by Al diffusion inwardly in the strip.

Example 7

A 50 urn thick strip of the alloy according to example A was coated with Al by

means of vaporization. A sample was annealed for 50 min at 1150 °C in Ar gas.

The micro structure was analysed by means of SEM (scanning electron micro-

scopy). Figure 6 shows the area closest to the sample surface. Farthest out, a

Fe-Cr rich layer (cf. "0" in figure 6) is formed, inside this, a Ni and Al enriched

area (cf. "1" in figure 6). Layer "2" corresponds to a diffusion zone of slowly

decreasing Al content with increasing distance from the surface. In layer "3" in

figure 6, the composition is the same as in the substrate material.

Examples of application

Supporting material for catalytic conversion

Catalytic conversion is since a number of years a requirement in most industri-

alised countries. The catalytically active material is carried mechanically by a

supporting material. The requirements on the supporting material are, among

other things, that it should have a large surface, withstand temperature varia-

tions and have sufficient mechanical strength and oxidation resistance at the

operating temperature of the catalytic converter.

Two main types of supporting materials are used today: ceramic and metallic.

The ceramic supporting materials, which frequently are manufactured from

cordierit, are not affected by oxidation, however their brittleness means that the

resistance to impacts and other mechanical stresses as well as to temperature

variations such as fast changes of temperature is very limited. Today, metallic

supporting materials generally are based on thin strips of ferritic Fe-Cr-AI alloys

with additions of small amounts of reactive elements such as rare earth metals

(REM) or Zr or Hf. In order to give the monolith a maximum active surface, the

supporting material should be as thin as possible, usually between 10 µm and

200 pm. Today, a common strip thickness is 50 µm, but considerably enhanced

efficiency of the catalytic converter by virtue of an increased surface/volume-

ratio and/or decreased fall of pressure over the catalytic converter can be

expected upon a reduction of the strip thickness to 30 µm or 20 µm. The high

ductility of the metal gives a good resistance to mechanical and thermal fatigue.

Aluminium in contents above approx. 4,5 % by weight gives, together with the

reactive elements, the material the possibility of forming a thin, protective, alu-

minium oxide upon heating. Furthermore, the reactive elements make the oxide

getting a considerably reduced tendency to peel, i.e., come loose from the

metal upon cooling or mechanical deformation. However, conventional Fe-Cr-AI

alloys have a large disadvantage: they are mechanically very weak at high tem-

peratures, and therefore tend to be greatly deformed also upon small stresses

by virtue of, e.g., acceleration, changes of pressure, mechanical impacts or

changes of temperature.

The invention is not limited to products in small dimensions, such as thin strips

or thin wire. Since an austenrtic material having a content of aluminium that is

larger than 4,5 % by weight cannot be produced with sufficient productivity and

material yield by hot working, it is valuable to be able to manufacture such an

alloy in thicker dimensions by the coating method described in the present

invention. This may be effected, e.g., by manufacturing a product in the form of,

e.g., sheet-metal plate, strip, foil or a seamless tube, in a substrate alloy, and

then said product is coated, on one or both surfaces with an aluminium alloy in

such an amount that the total content of aluminium of the material exceeds 4,5

% by weight. For instance, a seamless tube having the composition according

to example A may be manufactured by means of conventional methods to the

following dimensions: outer diameter 60,33 mm, wall thickness 3,91 mm. In

order to be able to achieve a total content of aluminium of at least 4,5 % by

weight in such a tube, it needs to be coated with aluminium on the inner and

outer surface with a thickness of at least 0,1 mm. Such an amount may be

applied to the surfaces of the tube by conventional methods, e.g., by dipping in

a melt of an aluminium alloy. If a homogeneous material is desired, a longer

heat treatment at high temperature is required, suitably at least 1000 °C.

Therefore, the finished product should suitably be manufactured in a partly

homogenized form, where the material has an aluminium gradient that

increases towards the surfaces, e.g., by a heat treatment where the material

slowly is heated to 1100 °C and is heat-treated at this temperature for between

5 min and 10 h, depending on the desired aluminium distribution. It is evident to

a person skilled in the art that, if this product should be possible to be manu-

factured with satisfactory productivity, the content of aluminium in the substrate

material should be as high as possible, without causing production disturbances

in the manufacture of the substrate. In this case, a suitable content of aluminium

in the substrate material is 2-4 % by weight. This method can be used to

manufacture a finished product or to manufacture a starting material for contin-

ued plastic machining at low temperature, e.g., a tubular blank for pilgrim step

rolling.

Resistive heating

In industrial furnaces and in consumer goods including resistive heating, such

as hotplates, radiant heaters, flat irons, ovens, toasters, hairdryers, tumble-dry-

ers, drying cupboards, electric kettles, car seat heaters, underfloor heating

equipment, radiators and other similar products, there is also a need for using

strip, wire or foil having the above-described properties. Availability of a material

having this product specification results in the development of more efficient

heat sources having longer service life and/or higher operation temperature and

efficiency.

Further applications

The alloy produced according to the invention may also be used in other high

temperature applications, such as applications requiring a high oxidation

resistance and good mechanical properties. For example, it could be used in

heat exchangers or as protective plates. Also, it could be used in other

environments such as in reducing atmosphere. In this latter case it could be

advantageous in some cases to pre-oxidise the product before use in order to

assure a stable and dense Al-containing oxide on the surface.

We Claim :

1.	Method to produce an austenitic alloy with an Al content of 4.5-12 wt% preferably 5.5 -

12 wt% wherein an austenitic substrate alloy of low Al content is coated, at a substrate

temperature of between 100 and 600 °C, with at least one layer of aluminum or aluminum

alloy with an Al content higher than the Al content of the substrate.

2.	Method to produce an austenitic alloy according to claim 1, wherein the substrate has the

following composition (in % by weight):

20 - 70 % of Ni

15-27% of Cr

0-5% of AI

0-4%of Mo and/orW

0 - 2 % of Si

0 - 3 % of Mn

0 - 2 % of Nb

0 - 0.5 % of Y,Zr and/or Hf

0-0.5% of Ti

0-0.1 % of one or more rare earth metals (REM)

balance Fe and normally occurring impurities.

3.	Method for the manufacture of an austenitic alloy according to any one of claims

1-2 in which the aluminum-based alloy is Al having 0,5 to 25 % by weight of Si.

4.	Method for the manufacture of an austenitic alloy according to any one of claims

1-3, wherein the austenitic final product has the following composition (in % by weight)

0 - 0.2 % of C

0-0.1 % of N

25 - 70 % of Ni

15-25% of Cr

4.5-12% of Al

0-4% of Mo and/or W

0-4% of Si

0 - 3 % of Mn

0 - 2 % of Nb

0 - 0.5 % of Ti

0 - 0.5 % of Y, Sc, Zr and/or Hf

0 - 0.2 % of one or more rare earth metals (REM) such as, e.g., Ce, La,

Sm

balance Fe and normally occurring impurities.

5.	Austenitic alloy with an Al content of 4.5 - 12 wt%, wherein the alloy is mufacturable

by the method according to any one of claims 1 -4.

6.	The method according to any of claims 1-4 for producing material to be used in high

temperature applications such as supporting material in catalytic converters and

resistive heating.

The present invention relates to a method to produce an

austenitic stainless substrate alloy of low Al content being

coated with an alloy of higher Al content at a temperature

between 100°C and 600°C, so that the resulting product has an Al

content of 4,5-12% by weight.

Documents:

				02120-kolnp-2006 abstract.pdf

				02120-kolnp-2006 assignment.pdf

				02120-kolnp-2006 claims.pdf

				02120-kolnp-2006 correspondence others.pdf

				02120-kolnp-2006 description(complete).pdf

				02120-kolnp-2006 drawings.pdf

				02120-kolnp-2006 form-1.pdf

				02120-kolnp-2006 form-2.pdf

				02120-kolnp-2006 form-3.pdf

				02120-kolnp-2006 form-5.pdf

				02120-kolnp-2006 international publication.pdf

				02120-kolnp-2006 international search authority report.pdf

				02120-kolnp-2006 pct form.pdf

				02120-kolnp-2006-correspondence 1.3.pdf

				02120-kolnp-2006-correspondence others-1.1.pdf

				02120-kolnp-2006-correspondence-1.2.pdf

				02120-kolnp-2006-form-1-1.1.pdf

				2120-KOLNP-2006-ABSTRACT.pdf

				2120-KOLNP-2006-CANCELLED PAGES.pdf

				2120-KOLNP-2006-CLAIMS.pdf

				2120-KOLNP-2006-CORRESPONDENCE 1.1.pdf

				2120-KOLNP-2006-CORRESPONDENCE OTHERS 1.4.pdf

				2120-KOLNP-2006-CORRESPONDENCE OTHERS 1.5.pdf

				2120-KOLNP-2006-CORRESPONDENCE-1.4.pdf

				2120-KOLNP-2006-CORRESPONDENCE-1.5.pdf

				2120-KOLNP-2006-CORRESPONDENCE.pdf

				2120-KOLNP-2006-DESCRIPTION (COMPLETE).pdf

				2120-KOLNP-2006-DRAWINGS.pdf

				2120-KOLNP-2006-EXAMINATION REPORT.pdf

				2120-KOLNP-2006-FORM 1.pdf

				2120-KOLNP-2006-FORM 18.pdf

				2120-KOLNP-2006-FORM 2.pdf

				2120-KOLNP-2006-FORM 3.1.pdf

				2120-KOLNP-2006-FORM 3.pdf

				2120-KOLNP-2006-FORM 5.pdf

				2120-KOLNP-2006-GRANTED-ABSTRACT.pdf

				2120-KOLNP-2006-GRANTED-CLAIMS.pdf

				2120-KOLNP-2006-GRANTED-DESCRIPTION (COMPLETE).pdf

				2120-KOLNP-2006-GRANTED-DRAWINGS.pdf

				2120-KOLNP-2006-GRANTED-FORM 1.pdf

				2120-KOLNP-2006-GRANTED-FORM 2.pdf

				2120-KOLNP-2006-GRANTED-SPECIFICATION.pdf

				2120-KOLNP-2006-OTHERS.pdf

				2120-KOLNP-2006-PA.pdf

				2120-KOLNP-2006-REPLY TO EXAMINATION REPORT.pdf

				2120-KOLNP-2006-REPLY TO EXAMINATION REPORT1.1.pdf

				2120-KOLNP-2006-TRANSLATED COPY OF PRIORITY DOCUMENT.pdf

				abstract-02120-kolnp-2006.jpg

« Previous Patent

Next Patent »

Patent Number	250106	

Indian Patent Application Number	2120/KOLNP/2006	

PG Journal Number	49/2011	

Publication Date	09-Dec-2011	

Grant Date	07-Dec-2011	

Date of Filing	27-Jul-2006	

Name of Patentee	SANDVIK INTELLECTUAL PROPERTY AB	

Applicant Address	S-811 81 SANDVIKEN, SWEDEN	

Inventors:

#	Inventor's Name	Inventor's Address	

1	WITT EVA	SALGGATAN 7, S-811 62 SANDVIKEN	

2	ROSBERG ANDREAS	VIKINGAVAGEN 32, S-811 60 SANDVIKEN	

3	GORANSSON, KENNETH	S KANSLIGATAN 28, 6TR, S-802 52 GAVLE	

PCT International Classification Number	C22C 38/40	

PCT International Application Number	PCT/SE2004/002017	

PCT International Filing date	2004-12-15	

PCT Conventions:

#	PCT Application Number	Date of Convention	Priority Country	

1	0303608-4	2003-12-30	Sweden	

© All Indian Patents, 2013-2021.

  Patent data available in the public domain from Indian Patents Office, Department of Industrial Policy and Promotions, Ministry of Commerce and Industry, Government of India.
