Repository: anandvc/allindianpatents

File: patents/250112-composite-powder-coating-composition-and-process-for-production-thereof.html (part 1 of 2)
Indian Patents. 250112:"COMPOSITE POWDER COATING COMPOSITION AND PROCESS FOR PRODUCTION THEREOF"

Indian Patents

Recently Granted Patents

  Recently Published Patents

Title of Invention	"COMPOSITE POWDER COATING COMPOSITION AND PROCESS FOR PRODUCTION THEREOF"

Abstract	A composition obtained by granulating, with a liquid binder, a plurality of starting powder coating materials that are different from each other in hue and/or kind of base resin, and drying the granules; the liquid binder being a solution or dispersion of a binder compound which is N,N-di(ß-hydroxyethyl)acetamide, bis(ß-hydroxyethyl)adipoamide, bis(ß-hydroxypropyl) adipoamide, bis[N,N-di(ß-hydroxyethyl)]adipoamide, and/or bis[N,N-di(ß-hydroxypropyl)]adipoamide; in a solvent that does not dissolve the starting powder coating materials, wherein the proportion of the liquid binder is 0.1 to 20 parts by weight, on a solids basis, per 100 parts by weight of the starting powder coating materials.	

Full Text	The present invention relates to a composite powder coating composition, production process therefor, and method for color matching a powder coating composition. BACKGROUND ART

Color matching of powder coating compositions has been carried out, for example, by the following method to realize the color specified by the user: coloring pigments, powder resin, curing agent, etc. are dry blended, and the obtained blend is mixed and melted using a twin-screw dispersing device or the like, followed by cooling, coarse grinding, fine grinding, and sieving to produce contemplated color-matched powder coating compositions.

The above-mentioned production of color-matched powder coating compositions poses no problem in producing a large amount of powder coating composition with a specified color, but when powder coating compositions of various colors are produced in small amounts, i.e., in the case of small-lot production of powder coating compositions with different colors, many problems are encountered, including a great loss of powder coating compositions, considerable labor, increased contamination, and so on.

In order to solve such problems, WO 90/06345 discloses a method for color matching a powder coating composition, in which a mixture of two or more kinds of powder coating materials with different colors is granulated using an aqueous acrylic resin as a granulating agent, to obtain a color-matched powder coating composition. Further, Japanese Unexamined Patent Application Publication No. 1995-188586 discloses a color matching method in which two or more kinds of powder coating materials are dry blended for color matching, and the blend is granulated using a synthetic resin as a binder. However, these known methods requires the use of an aqueous acrylic resin and a

binder resin both having a high molecular weight to prevent the degradation of film properties, causing problems such as a decrease in film properties such as film smoothness, film appearance, etc. due to the low thermal flowability of the granulated powder coating composition; irregular granules due to high viscosity of the resin components; etc.

Furthermore, Japanese Unexamined Patent Application Publication No. 1999-241039 discloses a color-matched thermosetting powder coating composition obtained by wet-mixing a coloring liquid with an initial-color thermosetting powder coating material. However, since the color-matched powder coating composition is produced by mixing the coloring liquid with one kind of powder coating material, the hue of the resulting powder coating composition greatly depends on the hue of the coloring liquid. Therefore, to obtain a powder coating composition having a greatly different hue from that of the initial-color powder coating material, the coloring liquid needs to be used in a large amount. This may reduce the blocking resistance of the resulting powder coating composition, thereby deteriorating film properties such as film appearance, weather resistance, water resistance, etc.

DISCLOSURE OF THE INVENTION PROBLEMS TO BE SOLVED BY THE INVENTION

An object of the present invention is to provide a composite powder coating composition that is free from flooding, is excellent in film properties such as film appearance, film smoothness, water resistance, weather resistance, adhesion, etc., and can be easily color-matched or produced in small lots of different colors.

Another object of the present invention is to provide a production process for the above composite powder coating composition.

Another object of the present invention is to provide a film formation method using the above composite powder coating composition, and an article coated with the composite powder

coating composition.

Yet another objects of the present invention is to provide a method for color matching a powder coating composition.

Further objects and the characteristics of the present invention will become clear from the following description. MEANS FOR SOLVING THE PROBLEMS

As a result of extensive research, the present inventors found that the above objects can be achieved by a composite powder coating composition in which a plurality of powder coating materials are bound with a specific liquid binder. The present invention was accomplished by further research based on such a finding.

The present invention provides the following composite powder coating compositions, production processes therefor, coating film formation methods using the same; articles coated therewith; and methods for color matching powder coating compositions.

1.	A composite powder coating composition obtained by

granulating, with a liquid binder, a plurality of starting powder

coating materials that are different from each other in hue

and/or kind of base resin, and drying the granules; the liquid

binder being a solution or dispersion of a binder compound having

a softening temperature of 30 to 200°C and containing a self-

crosslinkable functional group or groups and/or a functional

group or groups that complementarily react with functional groups

of the starting powder coating materials, in a solvent that does

not dissolve the starting powder coating materials.

2.	A composite powder coating composition according to

item 1, wherein the proportion of the liquid binder is 0.1 to 20

parts by weight, on a solid basis, per 100 parts by weight of the

starting powder coating materials.

3.	A composite powder coating composition according to

item 1, wherein the starting powder coating materials have a mean

particle diameter of not more than 50 jum.

4.	A composite powder coating composition according to

item 3, wherein the starting powder coating materials have a mean particle diameter of 1 to 40 jam.

5.	A composite powder coating composition according to

item I, wherein the base resin of each starting powder coating

material is at least one thermoplastic resin or thermosetting

resin selected from the group consisting of polyester resins,

vinyl resins, epoxy resins, fluororesins, and silicon resins.

6.	A composite powder coating composition according to

item 1, wherein at least one of the plurality of starting powder

coating materials is a thermosetting colored powder coating

material.

7.	A composite powder coating composition according to

item 1, wherein the starting powder coating materials have at

least one hue selected from the group consisting of white, black,

gray, blue, green, red, and yellow.

8.	A composite powder coating composition according to

item 1, wherein the solvent of the liquid binder comprises water

and/or a hydrophilic solvent as a main component.

9.	A composite powder coating composition according to

item 8, wherein the hydrophilic solvent has a boiling point that

is lower than the softening temperatures of the starting powder

coating materials.

10.	A composite powder coating composition according to

item 1, wherein the liquid binder has a binder compound solids

content of 1 to 50 wt.%.

11.	A composite powder coating composition according to

item 1, wherein the binder compound having a self-crosslinkable

functional group or groups is a thermosetting resin.

12.	A composite powder coating composition according to

item 11, wherein the thermosetting resin is at least one resin

selected from the group consisting of shellac resins, amino-

curable resins, and epoxy-curable resins.

13.	A composite powder coating composition according to

item 1, wherein the binder compound having a functional group or

groups that complementarily react with functional groups of the

starting powder coating materials is at least one compound

selected from the group consisting of (3-hydroxyalkylamides, polycarboxylic acids, polyols, and oxazolines.

14.	A method for forming a coating film, the method

comprising applying to a metal substrate a composite powder

coating composition according to item I by electrostatic powder

coating, and heating the applied composition to form a cured

coating film.

15.	A coated article comprising a metal substrate and a

coating film formed on the substrate by a method according to

item 14.

16.	A process for producing a composite powder coating

composition, the process comprising the steps of:

(1)	dry blending a plurality of starting powder coating materials

that are different from each other in hue and/or kind of base

resin;

(2)	granulating the resulting blend by adding a liquid binder

obtained by dissolving or dispersing, in a solvent that does not

dissolve the starting powder coating materials, a binder compound

having a softening temperature of 30 to 200°C and containing a self-crosslinkable functional group or groups and/or a functional group or groups that complementarily react with functional groups of the starting powder coating materials; and

(3)	drying the granules.

17.	A method for color matching a composite powder

coating composition, the method comprising the steps of:

(1)	dry blending a plurality of starting colored powder coating

materials having different hues, for color matching;

(2)	granulating the resulting blend by adding a liquid binder

obtained by dissolving or dispersing, in a solvent that does not

dissolve the starting powder coating materials, a binder compound

having a softening temperature of 30 to 200°C and containing a self-crosslinkable functional group or groups and/or a functional group or groups that complementarily react with functional groups of the starting powder coating materials; and

(3) drying the granules.

18.	A color matching method according to item 17,

wherein the proportion of the liquid binder is 0.1 to 20 parts by

weight, on a solid basis, per 100 parts by weight of the starting

colored powder coating materials.

19.	A color matching method according to item 17,

wherein the starting colored powder coating materials have a mean

particle diameter of not more than 50 jjm.

20.	A color matching method according to item 19,

wherein the starting colored powder coating materials have a mean

particle diameter of 1 to 40 |jm.

21.	A color matching method according to item 17,

wherein the base resin of each starting colored powder coating

material is at least one thermoplastic resin or thermosetting

resin selected from the group consisting of polyester resins,

vinyl resins, epoxy resins, fluororesins, and silicon resins.

22.	A color matching method according to item 17,

wherein at least one of the plurality of starting colored powder

coating materials is a thermosetting colored powder coating

material.

23.	A color matching method according to item 17,

wherein the starting colored powder coating materials have at

least one hue selected from the group consisting of white, black,

gray, blue, green, red, and yellow.

24.	A color matching method according to item 17,

wherein the solvent of the liquid binder comprises water and/or a

hydrophilic solvent as a main component.

25.	A color matching method according to item 24,

wherein the hydrophilic solvent has a boiling point that is lower

than the softening temperatures of the starting colored powder

coating materials.

26.	A color matching method according to item 17,

wherein the liquid binder has a solids content of 1 to 50 wt.%.

27.	A color matching method according to item 17,

wherein the compound having a self-crosslinkable functional group

or groups is a thermosetting resin.

28.	A color matching method according to item 27,

wherein the thermosetting resin is at least one resin selected

from the group consisting of shellac resins, amino-curable resins,

and epoxy-curable resins.

29.	A color matching method according to item 17,

wherein the compound having a functional group or groups that

complementarily react with functional groups of the starting

colored powder coating materials is at least one compound

selected from the group consisting of p-hydroxyalkylamides, polycarboxylic acids, and polyols,.

As used herein, the softening temperature is measured by the following method based on ASTM E28-67. Using an "elevated

2

flow tester" (product of Shimadzu Corp.), a load of 20 kg/cm is applied to a 1 cm sample with a plunger while heating the sample at a temperature rise rate of 6°C/min, and a nozzle with a diameter of 1 mm and a length of 1 mm is extruded. When the height of a S-curve showing the relationship between the amount of descent of the plunger (flow amount) and the temperature is defined as h, the temperature corresponding to h/2 is the

softening temperature (°C) .

As used herein, the weight average molecular weight is measured by gel permeation chromatography (GPC) based on polystyrene standards.

Composite powder coating composition

The composite powder coating composition of the present invention is obtained by granulating, with a liquid binder, a plurality of starting powder coating materials that are different from each other in hue and/or kind of base resin, followed by drying. The liquid binder is a solution or dispersion of a binder compound having a softening temperature of 30 to 200°C and containing a self-crosslinkable functional group or groups and/or a functional group or groups that complementarily react with functional groups of the starting powder coating materials, in a solvent that does not dissolve the starting powder coating

materials.

The liquid binder binding particles of the starting powder coating materials is cured by the self-crosslinkable groups, or by the chemical bond formed by the reaction of the functional groups that complementarily react with functional groups of the starting powder coating materials. Thus, the powder coating composition of the present invention is capable of forming a coating film that is excellent in water resistance, weather resistance, etc. Further, the use of the liquid binder makes it possible to disperse and mix the starting powder coating materials more homogeneously, and to bind and granulate the coating materials more securely, than in the case of using a solid binder. The solvent used dissolves or disperses the binder compound but does not dissolve the starting powder coating materials, and thus does not deform or deteriorate the starting powder coating material particles. Furthermore, since the binder compound has a softening temperature of 30 to 200°C, when the composite powder coating composition of the present invention is applied and melted by heating, the portion derived from the starting powder coating materials and the portion derived from the binder compound are melted simultaneously, making it possible to form a homogeneous coating film.

Starting powder coating materials

The following are examples of combinations of the plurality of starting powder coating materials used in the present invention.

(1)	Two or more starting powder coating materials

having different hues but comprising the same kind of base resin.

(2)	Two or more starting powder coating materials

having different hues and comprising different kinds of base

resins.

(3)	Two or more starting powder coating materials

having the same hue but comprising different kinds of base resins.

The proportion of the plurality of starting powder coating materials is not limited, and two or more starting powder

coating materials can be used in an arbitrary proportion so that the resulting composite powder coating composition has a desired hue.

The hues of the starting powder coating materials mean the hues of the surfaces of continuous coating films formed from the powder coating materials. Examples of hues of starting powder coating materials include white, black, gray, blue, green, red, yellow, etc. The starting powder coating materials may have such transparent colored hues as to form coating films that are colored to such a degree that the underlying surface is not completely hidden.

Various hues can be obtained by arbitrarily combining the hues of the starting powder coating materials. Examples of such combinations include combinations of achromatic hues such as white and gray, combinations of chromatic hues such as blue and green, combinations of an achromatic hue and chromatic hue such as gray and blue, etc. Even when the starting powder coating materials have similar hues, they can be used as starting powder coating materials having different hues as long as the difference in hue can be visually recognized.

When two powder coating materials having different hues are used, the maximum color difference (AE*ab) between particles of a powder coating material and those of the other powder coating material is preferably at least 0.5, and more preferably at least 1, as expressed as the color difference according to JIS K5600-4-6, regardless of whether the hues of the powder coating materials are chromatic or achromatic. The color difference is calculated according to the following formula.

AE*ab= [ (AL*) 2+ (Aa*) 2+ (Ab*)2]1/2 wherein AL*=AL*T-AL*R; Aa*=Aa*T-Aa*R,- and Ab*=Ab*T~Ab*R.

The components of the starting powder coating materials include base resins, curing agents, coloring pigments, fillers, additives, etc. Among such components, curing agents are usually used when the powder coating materials are thermosetting coating materials.

Examples of base resins of the starting powder coating materials include thermoplastic resins and thermosetting resins, such as polyester resins, vinyl resins, epoxy resins, fluororesins, silicon resins, etc. Vinyl resins include acrylic resins. The use of such resins improves film appearance and like film properties.

The above base resins are solid at room temperature, and preferably have a softening temperature of about 40 to about

200°C. The curing agents may be solid or liquid, and are preferably solid.

Usable combinations of base resins of starting powder coating materials include, for example, combinations of blocked polyisocyanate-curable polyester resins and blocked polyisocyanate-curable acrylic resins; combinations of blocked

polyisocyanate-curable polyester resins and p-hydroxyalkylamide-curable polyester resins; etc.

Particularly preferable as the starting powder coating materials are thermosetting colored powder coating materials comprising thermosetting resins, curing agents, and coloring pigments. When at least one of the starting powder coating materials is a thermosetting colored powder coating material, film properties such as water resistance, weather resistance, adhesion, etc. are improved.

When a thermosetting coating material is used as a starting powder coating material, examples of combinations of thermosetting resins and curing agents are as follows.

(1) Combinations of hydroxy-containing thermosetting resins and curing agents having functional groups that undergo a curing reaction with the hydroxy groups when heated

Usable hydroxy-containing resins include, for example, known resins for powder coating materials, such as hydroxy-containing acrylic resins, hydroxy-containing polyester resins, etc. Curing agents that can be used in combination with such hydroxy-containing resins include, for example, known curing agents for powder coating materials, such as blocked

polyisocyanate compounds, aminoplast resins, etc.

(2)	Combinations of carboxy-containing thermosetting

resins and curing agents having functional groups that undergo a

curing reaction with the carboxy groups when heated

Usable carboxy-containing resins include, for example, known resins for powder coating materials, such as carboxy-containing acrylic resins, carboxy-containing polyester resins, etc. Examples of curing agents that can be used in combination with such carboxy-containing resins include known curing agents for powder coating materials, such as bisphenol A-epichlorohydrin-type epoxy resins, alicyclic epoxy resins, novolac-type epoxy resins, epoxy-containing acrylic resins, and other epoxy resins; p-hydroxyalkylamide compounds; etc.

(3)	Combinations of epoxy-containing thermosetting

resins and curing agents having functional groups that undergo a

curing reaction with the epoxy groups when heated

Usable epoxy-containing resins include, for example, known resins for powder coating materials, such as bisphenol A-epichlorohydrin-type epoxy resins, alicyclic epoxy resins, novolac-type epoxy resins, epoxy-containing acrylic resins, etc. Examples of curing agents that can be used in combination with such epoxy-containing resins include known curing agents for powder coating materials, such as carboxy-containing polyester resins, organic acids, polyhydrazide compounds, imidazole compounds, dicyandiamide compounds, polycarboxylic acid compounds, acid anhydrides, etc.

Among the above combinations, the following

combinations are preferable since they can achieve excellent film properties such as weather resistance, film smoothness, film appearance, etc.

(i) Combinations of hydroxy-containing polyester resins and blocked polyisocyanate compounds

The hydroxy-containing polyester resins preferably have a hydroxy value of about 20 to about 200 KOH mg/g, a softening temperature of about 50 to about 150°C, and a weight average

molecular weight of about 1,000 to about 10,000. The hydroxy value is more preferably about 25 to about 80 KOH mg/g; the

softening temperature is more preferably about 70 to about 140°C; and the weight average molecular weight is more preferably about 2,000 to about 5,000.

Specific examples of such hydroxy-containing polyester resins include resins obtained by reacting aromatic or alicyclic dicarboxylic acids with dihydric alcohols, optionally together with monocarboxylic acids, tricarboxylic or higher polycarboxylic acids, and/or trihydric or higher polyhydric alcohols, so as to obtain a hydroxy value within the above range.

Examples of aromatic and alicyclic dicarboxylic acids include phthalic acid, phthalic anhydride, isophthalic acid, terephthalic acid, dimethyl isophthalate, dimethyl terephthalate, hexahydrophthalic acid, tetrahydrophthalic acid, hexahydrophthalic anhydride, tetrahydrophthalic anhydride, etc. Examples of dihydric alcohols include ethylene glycol, propylene glycol, polyethylene glycol, polypropylene glycol, butylene glycol, neopentyl glycol, 1,6-hexanediol, dimethylolpropionic acid, etc. Examples of monocarboxylic acids include benzoic acid and the like. Examples of tricarboxylic and higher polycarboxylic acids include trimellitic acid, trimellitic anhydride, etc. Examples of trihydric and higher polyhydric alcohols include trimethylolethane, trimethylolpropane, glycerol, pentaerythritol, etc.

Usable blocked polyisocyanate compounds include, for example, those obtained by blocking isocyanate groups of aliphatic or alicyclic polyisocyanate compounds such as trimethylene diisocyanate, isophorone diisocyanate, hydrogenated xylylene diisocyanate, etc., with blocking agents such as phenols, lactams, alcohols, oximes, etc. In particular, those obtained by blocking isophorone diisocyanate with lactams, such as E-caprolactam and the like, as blocking agent, so that no free isocyanate groups remain.

(ii) Combinations of carboxy-containing polyester

resins and p-hydroxyalkylamide compounds

The carboxy-containing polyester resins preferably have an acid value of about 20 to 200 KOH mg/g, a softening

temperature of about 50 to about 150°C, and a weight average molecular weight of about 1,000 to about 10,000. The acid value is more preferably about 25 to about 150 KOH mg/g; the softening temperature is more preferably about 70 to about 140°C; and the weight average molecular weight is more preferably about 2,000 to about 5,000.

Specific examples of such carboxy-containing polyester resins include resins obtained by reacting aromatic or alicyclic dicarboxylic acids with dihydric alcohols, optionally together with monocarboxylic acids, tricarboxylic or higher polycarboxylic acids, and/or trihydric or higher polyhydric alcohols, so as to obtain an acid value within the above range. Usable aromatic or alicyclic dicarboxylic acids, dihydric alcohols, monocarboxylic acids, tricarboxylic or higher polycarboxylic acids, and trihydric or higher polyhydric alcohols include those mentioned above.

(iii) Combinations of carboxy-containing polyester resins and epoxy resins

The carboxy-containing polyester resins may be those mentioned in (ii) above. The epoxy resins preferably have an epoxy equivalent of about 200 to about 3,000, and a softening temperature of about 20 to about 200°C. The epoxy equivalent is more preferably about 300 to about 2,000, and the softening temperature is more preferably about 30 to about 150°C.

Specific examples of such epoxy resins include bisphenol A-type epoxy resins, bisphenol F-type epoxy resins, bisphenol B-type epoxy resins, acrylic epoxy resins, brominated epoxy resins, cyclic aliphatic epoxy resins, etc. Usable cyclic aliphatic epoxy resins include, for example, epoxy resins having epoxy groups such as cyclohexene oxide groups, tricyclodecene oxide groups, cyclopentene oxide groups, etc.

Among the above epoxy resins, from the viewpoint of

excellent curability, bisphenol A-epichlorohydrin-type epoxy resins are preferable. Commercial products of such epoxy resins include, for example, "AER-6014" (tradename of Asahi Chemical Chemicals, Inc.); "Epikote 1004" and "Epikote 1007" (tradenames of Japan Epoxy Resin Co., Ltd.); "DER-664" and "DER-667" (tradenames of Dow Chemical Co.); etc.

(iv) Combinations of epoxy-containing acrylic resins and polycarboxylic acid compounds

The epoxy-containing acrylic resins preferably have an epoxy equivalent of about 200 to about 3,000, and a softening temperature of about 20 to about 200°C. The epoxy equivalent is more preferably about 300 to about 2,000, and the softening temperature is more preferably about 30 to about 150°C.

Examples of such epoxy-containing acrylic resins include those obtained by radical copolymerization of epoxy-containing radically polymerizable unsaturated monomers as essential monomer components with other unsaturated monomers.

Examples of epoxy-containing radically polymerizable unsaturated monomers include glycidyl (meth)acrylate, methylglycidyl (meth)acrylate, etc. Examples of other unsaturated monomers include methyl (meth)acrylate, ethyl (meth)acrylate, isobutyl (meth)acrylate, tert-butyl (meth)acrylate, n-butyl (meth)acrylate, 2-ethylhexyl (meth)acrylate, stearyl (meth)acrylate, styrene, vinyltoluene, a-methylstyrene, (meth)acrylonitrile, (meth)acrylamide, hydroxyethyl (meth)acrylate, hydroxypropyl (meth)acrylate, etc.

Examples of polycarboxylic acid compounds include dodecanedicarboxylic acid, decanedicarboxylic acid, adipic acid, sebacic acid, 1,3,6-hexanetricarboxylic acid, etc.

(v) Combinations of hydroxy-containing acrylic resins and blocked polyisocyanate compounds

The hydroxy-containing acrylic resins preferably have a hydroxy value of about 20 to 200 KOH mg/g, a softening temperature of about 50 to about 150°C, and a weight average molecular weight of about 1,000 to about 10,000. The hydroxy

value is more preferably about 25 to about 80 KOH mg/g; the

softening temperature is more preferably about 70 to about 140°C; and the weight average molecular weight is more preferably about 2,000 to about 80,000.

Examples of such hydroxy-containing acrylic resins include those obtained by radical copolymerization of hydroxy-containing radically polymerizable unsaturated monomers as essential monomer components with other unsaturated monomers.

Examples of hydroxy-containing radically polymerizable unsaturated monomers include hydroxyethyl (meth)acrylate, hydroxypropyl (meth)acrylate, etc. Examples of other unsaturated monomers include methyl (meth)acrylate, ethyl (meth)acrylate, isobutyl (meth)acrylate, tert-butyl (meth)acrylate, n-butyl (meth)acrylate, 2-ethylhexyl (meth)acrylate, stearyl

(meth)acrylate, styrene, vinyltoluene, a-methylstyrene, (meth)acrylonitrile, (meth)acrylamide, etc.

Usable blocked polyisocyanate compounds include those mentioned in (i) above.

The starting powder coating materials may contain coloring pigment(s) so that they have various hues.

Known coloring pigments can be used without limitation. Usable coloring pigments include, for example, titanium dioxide, iron oxide, red oxide, carbon black, various calcined pigments, and other inorganic coloring pigments; and phthalocyanine blue, phthalocyanine green, quinacridone pigments, isoindolinone pigments, azo pigments, acetolone pigments, and other organic coloring pigments. Also usable as coloring pigments are aluminum powder and other metal powders; stainless steel flakes and other metal flakes; mica, micaceous iron oxide (MIO, flaky iron oxide), glass flakes, pearly mica, and other nacreous pigments; etc. Usable coloring pigments further include resin-coated aluminium powders, silica-coated aluminium powders, fluorine compound-coated aluminium powders, titanium-coated mica, hastelloy-coated glass flakes, etc. Such coloring pigments can be used singly or in combination.

Further, when necessary, the starting powder coating materials may contain light-storing pigments, extender pigments, rust preventive pigments, etc. Light-storing pigments include, for example, zinc sulfide, strontium aluminate, calcium aluminate, barium aluminate, magnesium aluminate, etc. The starting powder coating materials may further contain compounds containing europium, dysprosium, neodymium, etc., as activating agents for light-storing pigments.

Usable extender pigments include, for example, calcium carbonate, glass fibers, silica, talc, barium sulfate, kaoline, etc.; and usable rust preventive pigments include, for example, zinc powder, aluminum dihydrogen tripolyphosphate, etc.

Furthermore, when necessary, the starting powder coating materials may contain additives such as surface controlling agents, curing accelerators, sagging inhibitors, UV absorbers, light stabilizers, antioxidants, dyes, etc.

Each of the starting powder coating materials can be produced, for example, as follows. The base resin, or the base resin and curing agent, optionally together with coloring pigment(s), light-storing pigment(s), extender pigment(s), rust preventive pigment(s), additive(s), etc., are dry blended, and then the obtained blend is kneaded at a temperature at which the resin melts, to achieve homogeneity. Subsequently, the kneaded product is cooled, and the resulting pellets are ground and classified to obtain a powder coating material having a mean particle diameter of usually not more than about 50 (jm, and more preferably about 1 to about 40 ^m.

In order to improve the fluidity, blocking resistance, etc., fine powders of, for example, aluminum oxide, silica, or the like, may be added to the starting powder coating materials by dry blending.

As used herein, "mean particle diameter" is a particle size (D50) obtained as follows: the particle size distribution of the classified starting powder coating material is measured using a conventional particle size distribution meter; the measured

particle diameters are integrated from the smallest particle diameter; and the particle size at which the integrated value reaches 50% is defined as D^Q. The particle size distribution can be measured based on the intensity patterns of diffraction and scattering caused by irradiating the particles with light. Such measurement is possible because the intensity patterns depend on particle size.

Commercially available particle size distribution meters are usable, including, for example, "Microtrack 9220FRA" and "Microtrack HRA" (tradenames of Nikkiso Co., Ltd.); "COULTER MURTISIZER" (tradename of Beckman Coulter, Ltd.); and the like. Measurement using a particle size distribution meter may be carried out, for example, as follows. Thirty milliliters of water is placed in a container, and 0.01 to 0.1 g of neutral detergent is added, followed by stirring. Then, 0.01 to 0.2 g of measurement sample is added, and ultrasonically dispersed while being stirred, and the resulting dispersion is subjected to particle size distribution measurement. Liquid binder

In the present invention, the liquid binder binds and granulates particles of the plurality of starting powder coating materials that are different from each other in hue and/or kind of base resin, to form a composite powder coating composition.

The liquid binder is a solution or dispersion of a binder compound having a softening temperature of about 30 to about 200°C and containing a self-crosslinkable functional group or groups and/or a functional group or groups that complementarily react with functional groups of the starting powder coating materials, in a solvent that does not dissolve the starting powder coating materials.

The most suitable solvent is selected and used, since solubility in the solvent varies greatly among the types of starting powder coating materials and binder compound. It is particularly preferable to use a solvent that comprises water and/or a hydrophilic solvent as a main component, since use of

such a solvent enables easy and homogeneous binding of particles of the powder coating materials. It is also possible to use a hydrocarbon solvent. Further, when using water as a solvent, a surfactant can be used as required, in order to disperse the binder compound in water. Examples of usable surfactants include nonionic surfactants, anionic surfactants, cationic surfactants, amphoteric surfactants, etc.

The solvent is preferably removed from the composite powder coating composition after binding, and therefore preferably has a boiling point lower than the softening temperatures of the starting powder coating materials. Solvents with such a boiling point can be easily removed from the composite powder coating composition, without deterioration of the plurality of starting powder coating materials. Solvents having a boiling point as low as 150°C or less are particularly preferable.

Usable solvents include, for example, water; alcohols and other hydrophilic solvents; hydrocarbon solvents; etc. Examples of alcohols include methanol, ethanol, propanol, etc. Examples of hydrocarbon solvents include hexane, heptane, octane, benzene, petroleum naphtha, etc.

Solvents comprising alcohols as main components are particularly preferable. This is because alcohols improve wetting of the surfaces of the starting powder coating material particles to thereby help the binder compound adhere to the surfaces of the coating material particles.

The proportion of solvent is preferably such that the liquid binder has a binder compound solids content of about 1 to about 50 wt.%. Such a proportion of solvent can be easily removed from the composite powder coating composition without deterioration of the plurality of starting powder coating materials. More preferably, the liquid binder has a binder compound solids content of about 2 to about 30 wt.%. When the solids content is less than 1 wt.%, the amount of solvent is so • large that, due to the necessity of removing a large amount of

solvent, the production time may be prolonged and the powder coating materials may be deteriorated or deformed. When the solids content is more than 50 wt.%, the amount of compound that is present between the bound coating material particles is less than in the case where the solids content is low (e.g., 10 wt.%), even if the compound solids content is the same. Thus, binder compound solids contents outside the above range are not preferable.

The proportion of liquid binder is about 0.1 to about 20 parts by weight, on a solid basis, per 100 parts by weight of the starting powder coating materials. Use of such a proportion of liquid binder makes it possible to obtain a coating film having both excellent flooding resistance and excellent blocking resistance. The proportion is more preferably about 1 to about 10 parts by weight. When the proportion is less than 0.1 parts by weight, a large proportion of powder coating material particles remain unbound, resulting in poor film properties such as poor film appearance and the like. A proportion of more than 20 parts by weight results in poor film properties such as low water resistance, poor film appearance (seeding and the like), low weather resistance, etc. Thus, proportions outside the above range are not preferable.

The binder compound has a softening temperature of about 30 to about 200°C, and preferably about 40 to about 180°C. When the softening temperature is less than 30°C, the composite powder coating composition has low blocking resistance, whereas when it is more than 200°C, the coating film has poor smoothness. Thus, proportions outside the above range are not preferable.

As used herein, blocking resistance means resistance to blocking phenomenon, i.e., a phenomenon in which particles of a powder coating material stored under certain conditions adhere to each other and thereby form blocks.

The binder compound for use in the present invention is a self-curing binder compound having a self-crosslinkable functional group or groups (hereinafter this binder compound is

sometimes referred to simply as "self-crosslinkable binder"), and/or a binder compound having a functional group or groups that complementarily react with functional groups of the starting powder coating materials, when the starting powder coating materials contain functional groups (hereinafter this binder compound is sometimes referred to simply as "complementarily crosslinkable binder").

Self-crosslinkable binder

The self-crosslinkable binder may be the following (1) or (2).

(1)	A binder that is a compound in which self-

crosslinkable functional groups in the same molecule react with

each other. The self-crosslinkable functional groups in this

compound may be the same type of crosslinkable functional groups

that undergo condensation reactions, cationic polymerization

reactions, or like crosslinking reactions; or different types of

crosslinkable functional groups that undergo esterification

reactions or like crosslinking reactions.

(2)	A binder that is a combination of two substances,

i.e., a crosslinkable functional group-containing resin and a

curing agent having functional group(s) that react with the

crosslinkable functional group(s)

Examples of such self-crosslinkable binders include binders containing shellac resins, amino-curable resins, isocyanate-curable resins, epoxy-curable resins, silicon-curable resins, oxazoline-curable resins, aziridine-curable resins, etc., as thermosetting resin components. Use of such thermosetting resins improves film properties such as film appearance, water resistance, weather resistance, etc. In particular, when using shellac resins, amino-curable resins, or epoxy-curable resins, film properties such as film appearance, corrosion resistance, etc. are further improved.
