Repository: anandvc/allindianpatents

File: patents/250148-coating-compositions-containing-levelling-agents-prepared-by-nitroxyl-mediated-polymerisation.html (part 1 of 3)
Indian Patents. 250148:COATING COMPOSITIONS CONTAINING LEVELLING AGENTS PREPARED BY NITROXYL MEDIATED POLYMERISATION

Indian Patents

Recently Granted Patents

  Recently Published Patents

Title of Invention	COATING COMPOSITIONS CONTAINING LEVELLING AGENTS PREPARED BY NITROXYL MEDIATED POLYMERISATION

Abstract	The present invention relates to coating compositions containing a polymeric or copolymeric levelling agent, which has been prepared by nitroxyl - mediated polymerisation. Further aspects are a process for the preparation of smooth surface coatings and the use of said polymer or copolymer as levelling agent in coating compositions. Yet another aspect are specific ethylenically unsaturated monomer compositions from which copolymers can be obtained by atom transfer radical polymerisation or nitroxyl mediated polymerisation, which copolymers are useful as levelling agents in coating compositions. Still another aspect is the use of poly-tert.-butyl acrylate or poly-tertbutylmethacrylate as a levelling agent in powder coating compositions.	

Full Text	 

Coating Compositions Containing Levelling Agents Prepared by Nitroxvl Mediated Polymerisation

The present invention relates to costing compositions containing a polymeric or copolymeric levelling agent, which has been prepared by nitroxyl - med iated polymerisation. Further aspects are a process for the preparation of smooth surface coatings and the use of said polymer or copolymer as levelling agent in coating compositions. Yet another aspect are specific ethylenically unsaturated monomer compositions from which copolymers can be obtained by atom transfer radical polymerisation or nitroxyl mediated polymerisation, which copolymers are useful as levelling agents in coating compositions. Still another aspect is the use of poly-tert.-butyl acrylate or poly-tert-butyl methacrylate as a levelling agent in powder coating compositions.

In the context of the present invention it is understood that the term coating compositions defines organic coating compositions.

Smooth and crater free surfaces are required for almost all coating applications, because they provide not only an aesthetic but also a protective function. In case that the coating is not homogenous and some parts of the surface are not, or only very thinly coated a poor protection results. In order to achieve a smooth surface, levelling agents are added to all sorts of coatings. Suitable levelling agents are, for example, polymers or copolymers derived from ethylenically unsaturated monomers, such as acrylates or methacrylates. In the case of -liquid coating formulations a large number of levelling agents is known and commercially available. As long as the viscosity of the coating formulation is low, a sufficient levelling can be obtained with these conventional levelling agents. Increasing problems are observed when the viscosity increases, such as is the case for high solids coatings or particularly for powder coatings. Especially in the case of thermally or radiation curable powder coatings there is a strong demand for additives improving the levelling of the coating.

Attempts have therefore been made to improve the action of levelling agents in thermosetting coatings by controlling the polymer architecture. For example US 6,197,883 discloses thermosetting coating compositions containing a levelling agent, which has been polymerised using atom transfer radical polymerisation techniques (ATRP).

WO 03/027155 further describes thermosetting coating compositions containing a copolymer levelling agent with siloxane or perfluoralkyl moieties, prepared by an ATRP process.

However, there is still a need for improved levelling agents, which offer a different and improved balance of properties, e.g. with respect to levelling performance, yellowing tendency and handling characteristics. Thus an optimised control of the polymer architecture appears to be the key for improvement.

The present invention relates to a coating composition containing a levelling agent, which has been synthesized by nitroxyl mediated free radical polymerization (NO. and NOR). Linear, branched, tapered and graft structures can be obtained with a variety of monomers, depending on the functionality and reactivity of the nitroxylether or nitroxyl radical used. This type of controlled free radical polymerisation allows the synthesis of polymers or copolymers with well-defined molecular weights and narrow molecular weight distributions. By adjusting the molecular weight, liquid or solid (co)polymers can be obtained.

In particular, for powder coatings a solid levelling agent is of great advantage. Usually liquid levelling agents have to be formulated into a solid product form by preparing a master batch in the respective powder coating, adsorbing it onto silica or applying another solid carrier. This leads to an increase in production costs as well as stock keeping. As the compounds are no longer 100 % active a higher amount has to be added to the coating formulation. A solid active material alleviates the problem of stock keeping of different master batches and allows the addition of lower amounts to the formulation. With the instant invention powder coatings can be formulated containing for example a homo- or copolymerisate of various acrylate/methacrylate monomers with narrow molecular weight distribution and a glass transition temperature Tg or melting temperature Tm higher than 30 °C so that the materials can be handled as solid compounds without the need for further formulation.

For many coating applications, such as for example clear coats or white solid shades, none or only a slight yellowish aspect is tolerable. Surprisingly it has been found that the levelling agents of the instant invention lead to a significantly reduced yellowing of the coatings, as compared to prior art levelling agents.

One aspect of the invention is a coating composition comprising

a1) a physically drying film forming binder resin or resins;

a2) a thermally cross linking film forming binder resin or binder resins;

a3) a radiation curable film forming binder resin or binder resins;

a4) an autoxidatively drying film forming binder resin or resins; or

a5) a combination of binder resins with at least two different crosslinking machanisms

selected from a1), a2), a3) or a4);

b)	a polymer or copolymer levelling agent of formula (I) ln-[(M)x-(E)y]n (I) obtained by nitroxyl

mediated controlled free radical polymerisation wherein

In  is the initiator fragment starting the polymerisation reaction;

M  is at least one monomer selected from the group consisting of acrylic acid, methacrylic

acid, acrylic acid (C1-C22)alkyl esters, acrylic acid (C1-C22)hydroxyalkyl esters, methacrylic

acid (C1-C22)alkyl esters, methacrylic acid (d-C22)hydroxyalkyl esters, acrylic acid

C22)alkyl esters or methacrylic acid (C1-C22)alkyl esters which are substituted by amino,

C22)alkylamino, (Ci-C22)dialkylamino, -SO3H, epoxy, fluoro, perfluoro or siloxane groups,

styrene,  substituted styrene, acrylamide and  methacrylamide,  N-mono(C1-C22)alkyl

acrylamide, N)N-di(C1-C22)aIkyl acrylamide, and a multifunctional monomer with two or more

ethylenically unsaturated bonds;

provided that the amount of unsubstituted acrylic acid (C1-C22)alkyl esters or/and methacrylic

acid (C1-C22)alkyl esters is more than 30 % by weight based on the weight of the total

monomer mixture;

E  is a group bearing at least one stable free nitroxyl radical, which is bound via the

oxygen atom to the polymer or copolymer; or a group which results from a substitution or

elimination reaction of the attached stable free nitroxyl radical;

x is the total number of monomer units, which is a number between 5 and 5000;

y is a number 1 or greater than 1 indicating the average number of end groups E

attached to the monomer sequence (M)x; n is a number from 1 to 20; and

c)	optionally water or/and one or more organic solvents.

The (C1-C22)alky! groups may be linear or branched. Examples of such alkyl groups are methyl, ethyl, propyl, isopropyl, butyl, 2-butyl, isobutyl, t-butyl, pentyl, 2-pentyl, hexyl, heptyl,

octyl, 2-ethyIhexyl, t-octyl, nonyl, decyl, undecyl, dodecyl, tridecyl, tetradecyl, hexadecyl, octadecyl and eicosyl. C1-C16alkyl is preferred.

Film forming physically drying binder resins mentioned under a1) are typically derived from a,β-unsaturates 'acids and derivatives thereof such as polyacrylates and polymethacrylates, polymethyl methacrylates, polyacrylamides and polyacrylonitriles. Examples are thermoplastic polyacrylates (TPA).

Another class is for example derived from natural polymers such as cellulose acetate or butyrate. Also suitable are physically drying alkyd resins or nitrocellulose lacquers.

Thermally cross linking film forming binder resins mentioned under a2) are for example those given below.

1.	Crosslinked polymers derived from aldehydes on the one hand and phenols, ureas and

2.	melamines on the other hand, such as phenol/formaldehyde resins, urea/formaldehyde re

3.	sins and melamine/formaldehyde resins.

4.	Drying and non-drying alkyd resins.

3.	Unsaturated polyester resins derived from copolyesters of saturated and unsaturated

4.	dicarboxylic acids with polyhydric alcohols and vinyl compounds as crosslinking agents, and

5.	also halogen-containing modifications thereof of low flammability.

6.	Crosslinkable acrylic resins derived from substituted acrylates, for example epoxy acrylates, urethane acrylates or polyester acrylates. These resins are typically crosslinked with

7.	melamine resins or (poly)isocyanate resins and known as thermosetting acrylics.

8.	Alkyd resins, polyester resins and acrylate resins crosslinked with melamine resins, urea

9.	resins, isocyanates, isocyanurates, polyisocyanates or epoxy resins.

10.	Crosslinked epoxy resins derived from aliphatic, cycloaliphatic, heterocyclic or aromatic

11.	glycidyl compounds, e.g. products of diglycidyl ethers of bisphenol A and bisphenol F, which

are crosslinked with customary hardeners such as anhydrides or amines, with or without accelerators.

The cross linking alkyd resins which can be used as film forming binder resins in the present invention are the conventional stoving lacquers which are used in particular for coating automobiles (automobile finishing lacquers), for example lacquers based on alkyd/melamine resins and alkyd/acrylic/melamine resins (see H. Wagner and H. F. Sarx. "Lackkunstharze" (1977). pages 99-123). Other crosslinking agents include glycouril resins, blocked isocyanates or epoxy resins.

The coating compositions may be applied on wood, metal or plastic substrates.

The instant coating compositions are particularly suitable both for metal finish coatings and solid shade finishes of automobiles, especially in the case of retouching finishes, as well as various coil coating applications. The coating compositions in accordance with the invention are preferably applied in the conventional manner by two methods, either by the single-coat method or by the two-coat method. In the latter method, a pigment-containing base coat is applied first and then a covering coat of clear lacquer over it.

When water-soluble, water miscible or water dispersible coatings are desired ammonium salts of acid groups present in the resin are formed. Powder coating composition can be prepared by reacting glycidyl methacrylate with selected alcohol components, as will be outlined hereinafter.

The leveling agents, component b) are particularly useful when no organic solvent or water is present in the coating composition. This is typically the case for powder coatings.

Powder coating is a known technology and is described, for example, in "Ullmann's Encyclopedia of Industrial Chemistry. Fifth. Completely Revised Edition, Volume A 18". pages 438 to 444 (1991). In the powder coating process, a powder is generally fluidized with supply of air, electrostatically charged and applied to an earthed, preferably metallic substrate. The substrate is subsequently heated, in the course of which the adhering powder melts, coalesces and forms a coherent film on the metal surface. Since powder coating requires no solvent, this technology is especially friendly to the environment.

By powder coatings there are meant thermoplastic or stovable, crosslinkable polymers which are applied in powder form to predominantly metallic substrates. The manner in which the powder is brought into contact with the workpiece to be coated characterizes the various application techniques, for example electrostatic powder spraying with corona or triboelectric pistols, electrostatic fluidized-bed sintering or by using magnetic brush technology.

Preferred organic film-forming binders for the powder coating compositions according to the present invention are stoving systems based on, for example, epoxy resins, polyester-hydroxyalkylamides, polyester-glycolurils, epoxy-polyester resins, polyester-triglycidyl isocyanurates, hydroxy-functional polyester-blocked polyisocyanates, hydroxy-functional polyester-uretdiones, acrylate resins with hardener or mixtures of such resins. Also of interest are film-forming binders having thermoplastic properties, for example polyethylene, polypropylene, polyamides, polyvinyl chlorides, polyvinylidene dichloride or polyvinylidene difluoride.

Polyesters are generally hydroxy- or carboxy-functional and are usually prepared by condensation of diols and dicarboxylic acids. The addition of polyols and/or polyacids produces branched polyesters which then, on stoving in the presence of crosslinkers, give rise to network structures which impart to the coating the desired physical properties, such as scratch resistance, impact strength and flexural strength. Instead of multifunctional acids it is also possible to use anhydrides or acid chlorides, for example maleic anhydride, itaconic anhydride, phthalic anhydride, terephthalic anhydride, hexahydroterephthalic anhydride, trimellitic anhydride, pyromellitic dianhydride or succinic anhydride. It is also possible to use simple esters, for example dimethyl terephthalate, polymerization proceeding by transesterification with elimination of the volatile alcohol. Likewise practicable is preparation by a combination of transesterification and condensation. Furthermore, polyesters can be prepared by polycondensation of hydroxycarboxylic acids, for example 12-hydroxystearic acid and hydroxypivalic acid, or the corresponding lactones, for example e-caprolactone. Examples of dicarboxylic acids and polyacids include terephthalic acid, isophthalic acid, adipic acid, azelaic acid, sebacic acid, 1,12-dodecanedioic acid, pyromellitic acid, 3,6-dichlorophthalic acid, succinic acid, 1,3-cycIohexanedicarboxylic acid and 1,4-cyclohexanedicarboxylic acid. Examples of diols and polyols include ethylene glycol, propylene glycol, glycerol, hexanetriol, hexane-2,5-diol, hexane-1,6-diol, pentaerythritol, sorbitol, neopentylglycol, trimethylolethane, trlmethylolpropane, tris-1,4-cyclohexanedimethanol, trimethylpentanediol, 2,2-diethyl-1,3-

propanediol, 2-methyl-2-butyl-1,3-propanediol, Esterdiol 204 (ester of hydroxypivalic acid and neopentylglycol), hydrogenated bisphenol A, bisphenol A, hydroxypivalic acid, hydroxypivaiate esters, 2-butyl-2-ethyl,3-propanediol, 1,4-butanediol, 2-butene-1,4-diol, 2-butyne-1,4-diol or 2-methyI-1,3-propanediol.

Suitable crosslinking agents for carboxy-functional polyesters are epoxy compounds, for example Novolac®-epoxy resins, diglycidyl ethers of bisphenol A, hydrogenated bisphenol A and bisphenol A modified by reaction with, for example, aliphatic dicarboxylic acids. Also suitable are reactive epoxy compounds, such as triglycidyltriazolidine-3,5-dione, the glycidyl esters of polyacids, for example diglycidyl terephthalate and diglycidyl hexahydroterephtha-late, hydantoin epoxides (US-A-4 402 983) and, very particularly, triglycidyl isocyanurate and aliphatic polyepoxy compounds such as, for example, Araldit® PT910 (formerly Ciba Specialty Chemicals) and also epoxidized polyunsaturated fatty acid esters such as, for example, Uranox® (DSM). Other crosslinking agents for carboxy-functional polyesters are |3-hydroxyalkylamides (see US-A-4 076 917), for example the primarily tetrafunctional P-hydroxyalkylamide derivative of adipic acid (Primid® XL552 and Primid® QM 1260 from Rohm & Haas). Derivatives of melamine, benzoguanimine and glycoluril which are alkylated with low molecular mass alcohols have also been found to be suitable. Examples are tetramethylmethoxyglycoluril (Powderlink® 1174 from American Cyanamid). Other known crosslinking agents are bis- and trisoxazolidines, for example 1,4-bisoxazolidinobenzene.

Recent substances are carboxy-functional polyesters which include chemically bonded epoxy groups and as a consequence are able to crosslink with themselves (Molhoek et al., 22nd Fatipec Congress, 15.-19.5.95, Budapest, Vol.1,119-132).

In all systems in which an epoxy group or a glycidyl radical reacts with a carboxyl group or with an anhydride in a crosslinking reaction, catalysts can be employed. Examples are amines or metal compounds, for example aluminium acetylacetonate or tin octoate.

As crosslinking agents for hydroxy-functional polyesters the polyisocyanate crosslinkers are of particular importance. In order to prevent premature crosslinking owing to the high reactivity of isocyanates and in order to obtain good levelling of the melted powder, the polyiso-cyanates are blocked (internally as a uretdione or as an adduct with a blocking agent). Blocking agents most frequently employed are caprolactam, methyl ethyl ketoxime or

butanone oxime. Other suitable blocking agents for isocyanates are described in the publications by G.B. Guise, G.N. Freeland and G.C, Smith, J. Applied Polymer Science, 23, 353 (1979) and of M. Bock and H.-U. Maier-Westhues in "Progress in Product Development for Powder Coating Technology, XlXth Int. Conf. on Organic Coatings, Science and Technol., Athens, 12-16 July", 1993. Examples of blocked and unblocked polyrsocyanates include 2-methylpentane 1,5-diisocyanate, 2-ethylbutane 1,4-diisocyanate, 3(4)-isocyanatomethyl-1-methylcyclohexyl isocyanate, 3-isocyanatomethyl-3,5,5-trimethylcyclohexane diisocyanate, tris(isocyanatomethyl)benzene, 4,4-diisocyanatodicyclohexylmethane, 1,4-bis(isocya-natomethyl)cyclohexane, m-tetramethylxylene diisocyanate, p-tetramethylxylene diisocyanate and, in particular, isophorone diisocyanate. For reaction of the unblocked diisocyante it is common to add a metallic catalyst, for example tin octoate, dibutyltin oxide or dibutyltin dilaurate, to the polyisocyanate formulation.

Further suitable crosslinking agents for hydroxy-functional polyesters are anhydrides, for example trimellitic anhydride and its reaction products with diols and diamines. Further examples of such crosslinking agents are described by T.A. Misev in "Powder Coatings: Chemistry and Technology", J. Wiley & Sons, Chichester on pages 123 and 124.

Polyacrylates, which commonly have hydroxyl, carboxyl or glycidyl functionality, are also employed as binders for powder coatings. They are prepared by the customary methods, principally from monomers such as, for example, styrene and linear or branched C1-C8alkyl esters of acrylic acid or methacrylic acid. Other ethylenically unsaturated compounds, for example divinylbenzene, acrylamide, methacrylamide, butoxymethylacrylamide, acrylonitrile or butadiene can also be added and copolymerized. Hydroxyl functionality is ensured by the copolymerization of hydroxy-functional monomers, for example hydroxyethyl acrylate, hydroxyethyl methacrylate, hydroxypropyl acrylate, hydroxypropyl methacrylate. For carboxyl functionality, ethylenically unsaturated acids and anhydrides are used, for example acrylic acid, methacrylic acid, itaconic acid, crotonic acid, maleic anhydride, itaconic anhydride, acrylic anhydride or methacrylic anhydride (US-A-3 836 604). Glycidyl functionality is given, as taught in EP-A-0 256 369 and US-A-3 876 578, by the copolymerization of monomers such as glycidyl acrylate and glycidyl methacrylate. As crosslinking agents for polyacrylates with hydroxyl or carboxyl functionality it is possible in principle to use the same compounds as already described for the polyesters with hydroxyl or carboxyl functionality. Further suitable crosslinking agents are the epoxy compounds of US-A 0 045 040. Suitable crosslinking

agents for polyacrylates with glycidyl functionality are dicarboxylic acids, for example sebacic acid, 1,12-dodecanedicarboxylic acids, and anhydrides, for example bistrimellitic anhydride, and the compounds described in US-A-3 880 946. Furthermore, autocrosslinking polyacrylates from DE-A-3 310 545 are also known.

Epoxy resins for powder coatings are mostly either Novolac®-epoxy resins or, in particular, those based on aromatic polyols, especially those based on bisphenol such as bisphenol A. Also known are modified bisphenol-epoxy resins, from JP-A-58 187 464 (1982). The epoxy resins are employed in combination with crosslinkers from the classes of the solid aliphatic amines, solid aromatic amines, amine adducts, phenolic resins, polyacids and the carboxy-functional polyesters already described. Very particular mention as hardeners is to be made of the dicyandiamides, which are frequently employed together with a catalyst such as Lewis acids, boron trifluoride-amine complexes, metal complexes, tertiary or quaternary amines, and imidazoline derivatives, such as 2-methylimidazoline.

In the powder coating compositions according to the present invention the resin and the crosslinking agent are employed judiciously in approximately stoichiometric amounts. Deviation from the stoichiometric amounts by more than 30 % leads in most cases to a decrease in the desired physical properties of the cured coating film, for example flexibility, impact strength, adhesion, weathering resistance or solvent resistance.

Preferred powder coating compositions include, as further additives, one or more components from the group of the pigments, dyes, fillers, waxes, levelling assistants, degassing agents, charge control agents, optical brighteners, adhesion promoters, antioxidants, light stabilizers, curing catalysts or photoinitiators. The powder coating compositions may also include corrosion inhibitors, for example anticorrosion pigments, such as phosphate- or borate-containing pigments or metal oxide pigments, or other organic or inorganic corrosion inhibitors, for example salts of nitroisophthalic acid, phosphoric esters, technical-grade amines or substituted benzotriazoles.

Suitable photoinitiators for radiation curable powder coating compositions, which are cured, for example, with UV light are those based on benzophenones, phenylglyoxalates, bis-and/or mono-acylphosphine oxides, a-hydroxy ketones or benzil dimethyl ketals. As light

sources it is judicious to employ medium-pressure or high-pressure mercury lamps. A more detailed description of radiation curable coating composition is given below.

Examples of degassing agents are fatty acid amides as described in EP-A-0 471 409, e-caprolactam, methyl isophthalate and dimethyl isophthalate (EP-A-284 996) and, very particularly, benzoin.

Examples of conventional levelling assistants are epoxidized fatty acids, abietyl alcohol, polylauryl methacrylate, polylauryl acrylate, polydimethylsiloxane-polyalkylene oxide block copolymers or, in particular, polymers and copolymers of low molecular weight of Ci-C8alkyl acrylate esters or alkyl methacrylate esters.

Adhesion promoters are based, for example, on modified silanes, titanates or zirconates. An example of an optical brightener is Uvitex®OB (Ciba Specialty Chemicals).

The pigments are, for example, titanium dioxide, iron oxide, carbon black, aluminium bronze, phthalocyanine blue or aminoanthraquinone.

Examples of fillers are talc, alumina, aluminium silicate, aluminium phosphate, barytes, mica, lithopone, silica, calcium carbonate or magnesium carbonate, magnesium oxide, zinc oxide, zinc carbonate, zinc phosphate or mixtures thereof.

Radiation curable film forming binder resins mentioned under a3) are, besides the afore mentioned powder coatings, typically ethylenically unsaturated monomers or oligomers examples are given below.

The unsaturated compounds of the radiation-curable composition may contain one or more ethylenically unsaturated double bonds. They may be lower molecular weight (monomeric) or higher molecular weight (oligomeric). Examples of monomers having a double bond are hydroxyalkyl acrylates and methacrylates, e.g. 2-hydroxyethyl acrylate or methacrylate. Further examples are, acrylamide, methacrylamide, N-substituted (meth)acrylamides and acrylic or methacrylic acid.

Examples of monomers having more than one double bond are propylene glycol diacrylate, dipropylene glycol diacrylate, tripropylene glycol diacrylate, neopentyl glycol diacrylate, hexa-methylene glycol diacrylate pentaerythritol triacrylate, tris(hydroxyethyl) isocyanurate triacrylate (Sartomer® 368; from Cray Valley).

It is also possible in radiation-curable systems to use acrylic esters of alkoxylated polyols, for example glycerol ethoxylate diacrylate, glycerol propoxylate diacrylate, pentaerythritol propoxylate triacrylate, pentaerythritol propoxylate tetraacrylate, neopentyl glycol ethoxylate diacrylate or neopentyl glycol propoxylate diacrylate. The degree of alkoxylation of the polyols used may vary.

Examples of higher molecular weight (oligomeric) polyunsaturated compounds having additionally polar groups, such as -OH, -COOH or NH2 are acrylated epoxy resins, acrylated or vinyl-ether- or epoxy-group-containing polyesters, polyurethanes and polyethers. Further examples of unsaturated oligomers are unsaturated polyester resins, which are usually produced from maleic acid, phthalic add and one or more diols and have molecular weights of from 500 to 3000. In addition it is also possible to use vinyl ether monomers and oligomers, and also maleate-terminated oligomers having polyester, polyurethane, polyether, polyvinyl ether and epoxide main chains. In particular, combinations of vinyl-ether-group-carrying oligomers and polymers, as described in WO 90/01512, are very suitable, but copolymers of monomers functionalised with maleic acid and vinyl ether also come into consideration. Such unsaturated oligomers can also be termed prepolymers.

Especially suitable are, for example, esters of ethylenically unsaturated carboxylic acids and polyols or polyepoxides, and polymers having ethylenically unsaturated groups in the chain or in side groups, e.g. unsaturated polyesters, polyamides and polyurethanes and copolymers thereof.

Examples of unsaturated carboxylic acids are acrylic acid, methacrylic acid, crotonic acid, itaconic acid, cinnamic acid and unsaturated fatty acids such as linolenic acid or oleic acid. Acrylic and methacrylic acid are preferred.

Suitable polyols are aromatic and especially aliphatic and cycloaliphatic polyols. Examples of aromatic polyols are hydroquinone, 4,4'-dihydroxydiphenyl, 2,2-di(4-hydroxyphenyl)pro-

pane, and novolaks and resols. Examples of polyepoxides are those based on the said polyols, especially the aromatic polyols and epichlorohydrin. Also suitable as polyols are polymers and copolymers that contain hydroxyl groups in the polymer chain or in side groups, e.g. polyvinyl alcohol and copolymers thereof or polymethacrylic acid hydroxyalkyl esters or copolymers thereof. Further suitable polyols are oligoesters having hydroxyl terminal groups.

Examples of aliphatic and cycloaliphatic polyols include alkylenediols having preferably from 2 to 12 carbon atoms, such as ethylene glycol, 1,2- or l,3-propanediolt 1,2-, 1,3- or 1,4-butanediol, pentanediol, hexanediol, octanediol, dodecanediol, diethylene glycol, triethylene glycol, polyethylene glycols having molecular weights of preferably from 200 to 1500, 1,3-cyclopentanediol, 1,2-, 1,3- or 1,4-cyclohexanediol, 1,4-dihydroxymethylcyclohexane, glyc-erol, tris(p-hydroxyethy!)amine, trimethylolethane, trimethylolpropane, pentaerythritol, di-pentaerythritol and sorbitol.

The polyols are partially esterified by one or by different unsaturated carboxylic acid(s).

Examples of esters are:

pentaerythritol diacryiate, pentaerythritol triacrylate, dipentaerythritol diacrylate, dipenta-erythritol triacrylate, dipentaerythrito! tetraacrylate, dipentaerythritol pentaacrylate, pentaerythritol dimethacrylate, pentaerythritol trimethacrylate, dipentaerythritol dimethacrylate, dipentaerythritol tetramethacrylate, pentaerythritol diitaconate, dipentaerythritol trisitaconate, sorbitol triacrylate, sorbitol tetraacrylate, pentaerythritol-modified triacrylate, sorbitol tetramethacrylate, sorbitol pentaacrylate, oligoester acrylates and methacrylates, glycerol di-acrylate,.

Also suitable as a component are the amides of identical or different unsaturated carboxylic acids and aromatic, cycloaliphatic and aliphatic polyamines having preferably from 2 to 6, especially from 2 to 4, amino groups. Examples of such polyamines are ethylenediamine, 1,2- or 1,3-propylenediamine, 1,2-, 1,3- or 1,4-butylenediamine, 1,5-pentyIenediarnine, 1,6-hexylenediamine, octylenediamine, dodecylenediamine, 1,4-diamino-cyclohexane, isophor-onediamine, phenylenediamine, bisphenylenediamine. di-p-aminoethyl ether, diethylenetri-amine, triethylenetetramine and di(β-aminoethoxy)- and di(β-aminopropoxy)-ethane. Further suitable polyamines are polymers and copolymers which may have additional amino groups

in the side chain and oligoamides having amino terminal groups. Examples of such unsaturated amides are: methylene bisacrylamide, 1,6-hexamethylene bisacrylamide, diethylenetriamine trismethacrylamide, bis(methacrylamidopropoxy)ethane, β-methacryl-amidoethyl methacrylate and N-[(β-hydroxyethoxy)ethyI]-acrylamide.

Special preference is given to acrylic acid, hexanediol monoacrylate. pentaerythritol triacrylate, pentaerythritol diacrylate, pentaerythritol monoacrylate. 2-hydroxyethyI acrylate, hydroxypropyl acrylate. tri(propylene glycol) glycerolate diacrylate. 2,3-dihydroxypropylacrylate, 2,3-dihydroxypropylacrylate. glycerol 1,3-diglycerolate diacrylate, sorbitol monoacrylate, .N-(2,3,4,5,6-pentahydroxy-hexyl)-acrylamide and the corresponding methacrylic acid and derivatives.

In the context of the present invention the term (meth)acrylate includes both the acrylate and the methacrylate. An acrylate or methacrylate compound is especially used as the mono- or poly-ethylenically unsaturated compound.

Photoinitiators suitable for use in the process according to the invention are in principle any compounds and mixtures that form one or more free radicals when irradiated with electromagnetic waves. These include initiator systems consisting of a plurality of initiators and systems that function independently of one another or synergistically. In addition to coinitiators, for example amines, thiols, borates, enolates, phosphines, carboxylates and imidazoles, it is also possible to use sensitisers, for example acridines. xanthenes, thiazenes, coumarins, thioxanthones, triazines and dyes. A description of such compounds and initiator systems can be found e.g. in Crivello J.V., Dietliker K.K.. (1999): Chemistry & Technology of UV & EB Formulation for Coatings, Inks & Paints, and in Bradley G. (ed.) Vol. 3: Photo-initiators for Free Radical and Cationic Polymerisation 2nd Edition. John Wiley & Son Ltd. The photoinitiator suitable for the process according to the invention in step b) may be either an initiator having an unsaturated group or an initiator not having such a group Such compounds and derivatives are derived, for example, from the following classes of compounds: benzoins, benzil ketals, acetophenones. hydroxyalkylphenones, aminoalkyl-phenones, acylphosphine oxides, acylphosphine sulfides, acyloxyiminoketones, alkylamino-substituted ketones, such as Michler's ketone, peroxy compounds, dinitrile compounds, halogenated acetophenones, phenylglyoxylates, dimeric phenylglyoxalates, benzophenones, oximes and oxime esters, thioxanthones. coumarins, ferrocenes, titanocenes, onium salts,

sulfonium salts, iodonium salts, diazonium salts, borates, triazines, bisimidazoles, poly-silanes and dyes. It is also possible to use combinations of the compounds from the mentioned classes of compounds with one another and combinations with corresponding coinitiator systems and/or sensitisers.

Typical examples of individual photoinitiators are mentioned below, which can be used either singly or in admixture with one another. For example, benzophenones, benzophenone derivatives, acetophenone, acetophenone derivatives, for example a-hydroxy-cycloalkylphenyl ketone or 2-hydroxy-2-methyl-1-phenyl-propanone, dialkoxyacetophenones, a-hydroxy- or a-amino-acetophenones, for example (4-methylthiobenzoyl)-1 -methyl-1 -morpholino-ethane, (4-morphoIino-benzoyI)-1-benzyl-1-dimethylamino-propane, (4-methyl-thiobenzoyl)-1 -methyl-1 -morpholino-ethane, (4-morphoIino-benzoyl)-1 -(4-methyl-benzyI)-1 -dimethylamino-propane, 4-aroyl-1,3-dioxoIanes, benzoin alkyl ethers and benzil ketals, e.g. benzil dimethyl ketal, phenylglyoxalates and derivatives thereof, dimeric phenylglyoxalates, monoacylphosphine oxides, for example (2,4,6-trimethylbenzoyl)-phenyI-phosphine oxide, bisacylphosphine oxides, for example bis(2,6-dimethoxybenzoyl)-(2)4,4-trimethyl-pent-1- -yl)phosphine oxide, bis(2,4,6-trimethylbenzoyl)-phenyl-phosphine oxide or bis(2,4,6-trimethyIbenzoyl)-(2,4-dipentyloxyphenyl)phosphine oxide, trisacylphosphine oxides, ferrocenium compounds or titanocenes, for example dicyclopentadienyI-bis(2,6-difluoro-3-pyrrolo-phenyl)-titanium and borate salts.

As coinitiators there come into consideration, for example, sensitisers which shift or broaden the spectral sensitivity and thus bring about an acceleration of the photopolymerisation. They are especially aromatic carbonyl compounds, for example benzophenone, thioxanthone, especially isopropyl thioxanthone, anthraquinone and 3-acylcoumarin derivatives, terphenyls, styryl ketones, and also 3-(aroyImethylene)-thiazolines, camphor quinone, and also eosine, rhodamine and erythrosine dyes.

Amines, for example, can also be regarded as photosensitisers when the photoinitiator layer grafted on according to the invention consists of a benzophenone or benzophenone derivative.

Further examples of photosensitisers are

1.	Thioxanthones

Thioxanthone, 2-isopropylthioxanthone, 2-chlorothioxanthone, 2-dodecylthioxanthone, 2,4-diethylthioxanthone, 2,4-dimethylthioxanthone, 1-methoxycarbonylthioxanthone, 2-ethoxy-carbonylthioxanthone, 3-(2-methoxyethoxycarbonyl)-thioxanthone, 4-butoxycarbonylthio-xanthone, 3-butoxycarbonyl-7-methylthioxanthone, 1-cyano-3-chlorothioxanthone, 1-ethoxy-carbonyl-3-chlorothioxanthone, 1 -ethoxycarbonyl-3-ethoxythioxanthone, 1 -ethoxycarbonyl-3-aminothioxanthone, 1-ethoxycarbonyl-3-phenylsuIfuryIthioxanthone, 3,4-di[2-(2-methoxy-ethoxy)ethoxycarbonyl]thioxanthone, 1 -ethoxycarbonyl-3-(1 -methyl-1 -morpholinoethyl)-thio-xanthone, 2-methyl-6-dimethoxymethyl-thioxanthone, 2-methyI-6-(1,1-dimethoxybenzyl)-thioxanthone, 2-morphoIinomethylthioxanthone, 2-methyl-6-morpholinomethylthioxanthone, N-allylthioxanthone-3,4-dicarboximide, N-octylthioxanthone-3,4-dicarboximide, N-(1,1,3,3-tetramethylbutyl)-thioxanthone-2,4-dicarboximide, 1 -phenoxythioxanthone, 6-ethoxycarbonyl-2-methoxythioxanthone, 6-ethoxycarbonyl-2-methylthioxanthone, thioxanthone-2-polyethyI-ene glycol ester, 2-hydroxy-3-(3,4,-dimethyl-9-oxo-9H-thioxanthon-2-yloxy)-N,N,N-trimethyl-1-propanaminium chloride;

2.	Benzophenones

Benzophenone, 4-phenylbenzophenone, 4-methoxybenzophenone, 4,4'-dimethoxybenzo-phenone, 4,4'-dimethylbenzophenone, 4,4'-dichlorobenzophenone) 4,4l-dimethylamino-benzophenone, 4,4l-diethylaminobenzophenone, 4-methyIbenzophenone, 2,4,6-trimethyl-benzophenone, 4-(4-methylthiophenyl)-benzophenoneI 3,3'-dimethyl-4-methoxybenzo-phenone, methyl-2-benzoyl benzoate, 4-(2-hydroxyethylthio)-benzophenone, 4-(4-tolylthio)-benzophenone, 4-benzoyl-N,N,N-trimethylbenzenemethanaminium chloride, 2-hydroxy-3-(4-benzoylphenoxyl)-N.N.N-trimethyl-1-propanaminium chloride monohydrate, 4-(13-acryloyl-1,4,7,10,1 S-pentaoxatridecyl)-benzophenone, 4-benzoyl-N,N-dimethyl-N-[2-(1 -oxo-2-propen-yl)oxy]ethyl-benzenemethanaminium chloride;

3.	3-Acylcoumarins

3-Benzoylcoumarin, 3-benzoyl-7-methoxycoumarin, 3-benzoyl-5,7-di(propoxy)coumarin, 3-benzoyl-6,8-dichlorocoumarin, 3-benzoyl-6-chlorocoumarin, 3,3'-carbonyl-bis[5,7-di(prop-oxy)coumarin], 3,3l-carbonyl-bis(7-methoxycoumarin), 3,3'-carbonyl-bis(7-diethylamino-coumarin), 3-isobutyroylcoumarin, 3-benzoyl-5,7-dimethoxycoumarin, 3-benzoyl-5,7-di-ethoxycoumarin, 3-benzoyl-5,7-dibutoxycoumarin, 3-benzoyl-5,7-di(methoxyethoxy)-couma-rin, 3-benzoyl-5,7-di(allyoxy)coumarin, 3-benzoyl-7-dimethylaminocoumarin, 3-benzoyl-7-diethylaminocoumarin, 3-isobutyroyl-7-dimethylaminocoumarin,  5,7-dimethoxy-3-(1-naph-

thoyl)-coumarinf 5,7-dimethoxy-3-(1-naphthoyI)-coumarin, 3-benzoylbenzo[f]coumarin, 7-diethylamino-3-thienoylcoumarin, 3-(4-cyanobenzoyl)-5,7-dimethoxycoumarin;

4.	3-(Aroylmethvlene)-thiazolines

3-Methyl-2-benzoylmethylene-P-naphthothiazoline, 3-methyl-2-benzoylmethylene-benzothia-zoline, 3-ethyl-2-propionylmethylene-β-naphthothiazoIine;

5.	Other carbonvl compounds

Acetophenone, 3-methoxyacetophenone, 4-phenyIacetophenone, benzil, 2-acetylnaphth-alene, 2-naphthaldehyde, 9,10-anthraquinone, 9-fluorenone, dibenzosuberone, xanthone, 2,5-bis(4-diethylaminobenzylidene)cyclopentanone, α-(para-dimethylaminobenzylidene)-ketones, such as 2-(4-dimethylamino-benzyIidene)-indan-1-one or 3-(4-dimethylamino-phenyl)-1-indan-5-yl-propenone, 3-phenylthiophthalimide, N-methyl-3,5-di(ethyIthio)phthal-imide, N-methyl-3,5-di(ethylthio)phthalimide.

Typical individual photoinitiator concentrations range from 0.01% to 5% by weight based on the weight of the binder resins and monomers.

As component c) there may optionally water and/or organic solvents be present. Suitable organic solvents are in principle any substances in which the binder components are soluble. In the case of water, emulsion or dispersions are provided. Suitable solvents are, for example, alcohols, such as ethanol, propanol, isopropanol, butanol, ethylene glycol, ketones, such as acetone, methyl ethyl ketone, acetonitrile, aromatic hydrocarbons, such as toluene and xylene, esters and aldehydes, such as ethyl acetate, ethyl formate, aliphatic hydrocarbons, e.g. petroleum ether, pentane, hexane, cyclohexane, halogenated hydrocarbons, such as dichloromethane, choroform, or alternatively oils, natural oils, castor oil, vegetable oil and also synthetic oils. This description is on no account exhaustive and is given merely by way of example.

Preference is given to a coating composition comprising

a2) a thermally cross linking film forming binder resin or binder resins; or

a3) a radiation curable film forming binder resin or binder resins.

Further preference is given to a coating composition comprising

a2) a thermally cross linking film forming binder resin or binder resins.

Particularly preferred is a coating composition comprising

a2) a thermally cross linking film forming binder resin or binder resins without water and

organic solvent, which is in the form of a solid powder.

This type of coating is conveniently called powder coating as already outlined.

As mentioned above it is mandatory that the polymer or copolymer levelling agent of formula (I), component b), is prepared by nitroxyl mediated controlled free radical polymerization (CFRP). Solomon et al. in US 4,581,429 have firstly described such processes.
