Repository: anandvc/allindianpatents

File: patents/250205-lead-free-solder-friendly-thermoplastic-blends-and-methods-of-manufacture-thereof.html
Indian Patents. 250205:"LEAD FREE SOLDER FRIENDLY THERMOPLASTIC BLENDS AND METHODS OF MANUFACTURE THEREOF"

Indian Patents

Recently Granted Patents

  Recently Published Patents

Title of Invention	"LEAD FREE SOLDER FRIENDLY THERMOPLASTIC BLENDS AND METHODS OF MANUFACTURE THEREOF"

Abstract	Disclosed herein is a high temperature thermoplastic composition comprising a polyarylene ether consisting essentially of plurality of structural units of the formula (I): wherein for each structural unit, each Q1 and Q2 are independently a halogen, a primary or secondary lower alkyl, a phenyl, a haloalkyl, an aminoalkyl, a hydrocarbonoxy, a halohydrocarbonoxy wherein at least two carbon atoms separate the halogen and oxygen atoms, and wherein the polyarylene ether has an intrinsic viscosity of less than or equal to about 0.15 deciliters per gram; a polyarylene sulfide; and glass fibers.	

Full Text	BACKGROUND

This disclosure relates to solder resistant high temperature thermoplastic compositions and methods for manufacturing the same.

Because of the desire to miniatuize products and to improve productivity in the electronics industry, a method of soldering resinous electronic parts has been developed for affixing parts such as connectors, switches, relays and coil bobbins to printed circuit board. This method has been named a "surface-mount" technology.

The term "surface-mount" as used herein refers to a mounting system wherein electrom'c parts are affixed to a printed circuit board. A creamy lead-free solder is used to facilitate the adhesion of the electronic parts to the printed circuit board. Thermoplastic compositions are also often used as insulating materials for electronic parts. The printed circuit board is then passed through a heating oven (re-flowing oven), thereby melting the solder to fix the electronic parts to the wiring board. The surface-mount technology permits mounting to be conducted on both surfaces of the printed circuit board thereby reducing production costs.

However, the surface-mount technology suffers from several drawbacks. For example, upon exposure to a lead-free solder, many of the thermoplastic compositions that are used as insulators begin to fail. Loss of insulating ability, which generally occurs after failure, renders the thermoplastic composition unreliable for these types of applications. It is therefore desirable to have thermoplastic compositions that can contact lead free solder without any of the aforementioned disadvantages.

SUMMARY

Disclosed herein is a high temperature thermoplastic. composition comprising a polyarylene ether consisting essentially of plurality of structural units of the formula (I):

(Formula Removed) 

wherein for each structural unit, each Q1 and Q2 are independently a halogen, a primary or secondary lower alkyl, a phenyl, a haloalkyl, an aminoalkyl, a hydrocarbonoxy, a halohydrocarbonoxy wherein at least two carbon atoms separate the halogen and oxygen atoms, and wherein the polyarylene ether has an intrinsic viscosity of less than or equal to about 0.15 deciliters per gram; a polyarylene sulfide; and glass fibers.

Disclosed herein is a high temperature thermoplastic composition comprising a polyphenylene ether consisting essentially of plurality of structural units of the formula (I)-

(Formula Removed) 

wherein for each structural unit, each Q1 and Q2 are independently a halogen, a primary or secondary lower alkyl, a phenyl, a haloalkyl, an aminoalkyl, a hydrocarbonoxy, a halohydrocarbonoxy wherein at least two carbon atoms separate the halogen and oxygen atoms, and wherein the polyarylene ether has an intrinsic viscosity of less than or equal to about 0.15 deciliters per gram; and a polyarylene sulfide, wherein the composition has a heat distortion temperature value of greater than or equal to about 250°C, a notched Izod impact strength of greater than or equal to about 1 ft-1b/inch and a UL-94 flammability rating of V-0.

Disclosed herein too is a method of manufacturing an article comprising blending a composition comprising a polyarylene ether consisting essentially of plurality of structural units of the formula (I):(Formula Removed) 

wherein for each structural unit, each Q1 and Q are independently a halogen, a primary or secondary lower alkyl, a phenyl, a haloalkyl, an aminoalkyl, a hydrocarbonoxy, a halohydrocarbonoxy wherein at least two carbon atoms separate the halogen and oxygen atoms, and wherein the polyarylene ether has an intrinsic viscosity of less than or equal to about 0.15 deciliters per gram; a polyarylene sulfide; and glass fibers.

DETAILED DESCRIPTION OF EMBODIMENTS

Disclosed herein is a solder resistant high temperature thermoplastic composition that comprises a polyarylene ether, a polyarylene sulfide, and glass fibers. The polyarylene ether has an intrinsic viscosity (IV) less than or equal to about 0.15 deciliter per gram as determined in chloroform at 25°C. The use of the low IV polyarylene ether permits improved blending which leads to improved high temperature properties. The high temperature thermoplastic composition also advantageously displays a thermal resistance effective to withstand the high temperatures encotuntered in a re-flowing oven. Further, the high temperature thermoplastic compositions more closely match the thermal shrinkage of polybutylene terephthalate (PBT), which is presently used in solder connector applications. The high temperature thermoplastic compositions are also advantageous in that the-thermal performance is improved without any changes to existing processing equipment such as molding machines, dies, molds, extruders, and the like. The high temperature thermoplastic compositions can also be molded into various shapes and

forms such as connectors, circuit boards, pipes, rods, films, sheets and bearings, which renders them useful in electrical applications which might result in contact with lead free solder.

As noted above, the high temperature thermoplastic composition comprises a polyarylene ether, a polyaiylene.sulfide, and glass fibers. The polyarylene ether and the polyarylene sulfide constitute a thermoplastic blend. The term polyarylene ether includes polyphenylene ether (PPE), polyarylene ether ionomers, polyarylene ether copolymers, polyarylene ether graft copolymers, block copolymers of polyarylene ethers with alkenyl aromatic compounds or vinyl aromatic compounds, and the like; and combinations comprising at least one of the foregoing polyarylene ethers. Partially crosslinked polyarylene ethers, as well as mixtures of branched and linear polyarylene ethers may also be used in the high temperature thermoplastic compositions. The polyarylene ethers comprise a plurality of structural units of the formula (I):

(Formula Removed) 

wherein for each structural unit, each Q1 and Q2 are independently a halogen, a primary or secondary lower alkyl (e.g., an alkyl containing up to 7 carbon atoms), a phenyl, a haloalkyl, an aminoalkyl, a hydrocarbonoxy, a halohydrocarbonoxy wherein at least two carbon atoms separate the halogen and oxygen atoms, or the like. It is desirable for each Q1 to be an alkyl or a phenyl. In one embodiment, it is desirable for the alkyl group to have from 1 to 4 carbon atoms and for each Q2 to be hydrogen.

The polyarylene ethers may be either homopolymers or copolymers. The homopolymers are those containing 2,6-dimethylphenylene ether units. Suitable copolymers include random copolymers containing, for example, such units in combination  with  2,3,6-trimethyl-1,4-phenylene  ether  units  or  alternatively,

copolymers derived from copolymerization of 2,6-dimethylphenol with 2,3,6-trimethylphenol. Also included are polyarylene elhers containing moieties prepared by grafting vinyl monomers or polymers such as polystyrenes, as well as coupled polyarylene ethers in which coupling agents such as low molecular weight polycarbonates, quinones, helerocycles, and formals undergo reaction with the hydroxy groups of two polyarylene ether chains to produce a higher molecular weight polymer. Suitable polyarylene ethers further include combinations comprising at least one of the above homopolymers or copolymers.

In one embodiment, the polyarylene ethers have an intrinsic viscosity of about 0.08 to about 0.15 deciliters per gram (dl/g), when measured in chloroform at 25°C. In another embodiment, the polyarylene ethers have an intrinsic viscosity of about 0.1 to about 0.13 dl/g, as measured in chloroform at 25°C. An exemplary intrinsic viscosity is about 0.12 dl/g, as measured in chloroform at 25°C. It is also possible to utilize a blend of high intrinsic viscosity polyarylene ether and low intrinsic viscosity polyarylene ether so long as the intrinsic viscosity of the blend lies between about 0.08 to about 0.0.15 dl/g.

The polyarylene ether is generally present in an amount of about wt% to about 90 wt%, based upon the weight of the high temperature thermoplastic composition. In another embodiment, the polyarylene ether is generally present in an amount of greater than or equal to about 5 wt%, based upon the weight of the high temperature thermoplastic composition. In yet another embodiment, the polyarylene ether is generally present in an amount of greater than or equal to about 10 wt%, based upon the weight of the high temperature thermoplastic composition. In yet another embodiment, the polyarylene ether is generally present in an amount of greater than or equal to about 15 wt%, based upon the weight of the high temperature thermoplastic composition. It is generally desirable to have the polyarylene ether present in an amount less than or equal to about 50 wt%, based upon the weight of the high temperature thermoplastic composition. In another embodiment, the polyarylene ether present in an amount less than or equal to about 40 wt%, based upon the weight of the high temperature thermoplastic composition.  In yet another embodiment, the

polyarylene ether present in an amount less than or equal to about 20 wt%, based upon the weight of the high temperature thermoplastic composition.

The term polyarylene sulfide includes polyphenylene sulfide (PPS), polyarylene sulfide ionomers, polyarylene sulfide copolymers, polyarylene sulfide graft copolymers, block copolymers of polyarylene sulfides with alkenyl aromatic compounds or with vinyl aromatic compounds, and combinations comprising at least one of the foregoing polyarylene sulfides. Partially crosslinked polyarylene sulfides, as well as mixtures of branched and linear polyarylene sulfides, may be used in the high temperature thermoplastic compositions.

Polyarylene sulfides are known polymers comprising a plurality of structural units of the formula (11):

i. -R-s-	(II)

wherein R is an aromatic radical such as phenylene, biphenylene, naphthylene, oxydiphenyl, diphenyl sulfone, or is a lower alkyl radical, or a lower alkoxy radical, or halogen substituted derivatives thereof. The lower alkyl and alkoxy substituents typically have about one to about six carbon atoms, for example methyl, ethyl, propyl, isobutyl, n-hexyl, and the like. In one embodiment, the polyarylene sulfide is a polyphenylene sulfide having repeating structural units of formula (III).

(Formula Removed)  

The polyarylene sulfide has a melt index of about 10 grams to about 10,000 grams per 10 minutes when measured by ASTM D-1238-74 (315.6°C; load, 5 kg). In one embodiment, the polyarylene sulfide will have an inherent viscosity of about 0.05 to about 0.4, as determined at 206°C in 1-chloronaphthalene at a polymer concentration of 0.4-g/ 100 mL solution.  In another embodiment, the polyarylene sulfide will have

an inherent  viscosity of about  0.1  to about  0.35,  when measured  under  the aforementioned conditions.

In one embodiment, the high temperature thermoplastic composition can comprise an amount of about 10 wt% to about 99 wt% polyarylene sulfide, based upon the weight of the high temperature thermoplastic composition. In another embodiment, the high-temperature thermoplastic composition can comprise an amount of greater than or equal to about 20 wt% of polyarylene sulfide, based upon the weight of the high temperature thermoplastic composition. In yet another embodiment, the high temperature thermoplastic composition can comprise an amount of greater than or equal to about 25 wt% of polyarylene sulfide, based upon the weight of the high temperature thermoplastic composition. It is desirable for the polyarylene sulfide to be present in an amount of less than or equal to about 80 wt%, based upon the weight of the high temperature thermoplastic composition. In yet another embodiment, the polyarylene sulfide is present in an amount of less than or equal to about 70 wt%, based upon the weight of the high temperature thermoplastic composition.

The high temperature thermoplastic composition generally comprises the thermoplastic blend in an amount of about 25 wt% to about 90 wt%, based upon the weight of the high temperature thermoplastic composition. As noted above, the thermoplastic blend comprises the polyarylene ether and the polyarylene sulfide. In one embodiment, the high temperature thermoplastic composition generally comprises the thermoplastic blend in an amount of greater than or equal about 45 wt%, based upon the weight of the high temperature thermoplastic composition. In another embodiment, the high temperature thermoplastic composition generally comprises the thermoplastic blend in an amount of greater than or equal about 55 wt%, based upon the weight of the high temperature thermoplastic composition. In yet another embodiment, the high temperature thermoplastic composition generally comprises the thermoplastic blend in an amount of greater than or equal about 65 wt%, based upon the weight of the high temperature thermoplastic composition. In one embodiment, the high temperature thermoplastic composition generally comprises the thermoplastic blend in an amount of less than or equal about 85 wt%, based upon the weight of the high temperature thermoplastic composition.  In yet

another embodiment, the high temperature thermoplastic composition generally comprises the thermoplastic blend in an amount of less than or equal about 80 wt%, based upon the weight of the high temperature thermoplastic composition.

Glass fibers are used in the high temperature thermoplastic compositions. Glass fibers comprising about 50 to about 90 wt% SiO2 (silica) are used in the high temperature thermoplastic composition. However greater or lesser amounts of SiO2 may be used in the glass fiber compositions for unique qjplications. The glass fibers may also include Li2O, Na2O, K2O, BeO, MgO, CaO, BaO, TiO2, MnO, Fe2O3, NiO, CuO, AgO, ZnO, B2O3, Al2O3, F2, WO3, CeO2, SnO2, or the like, or a combination comprising at least one of the foregoing substances. The selection of a particular glass composition is made in accordance with the desired processing characteristics and the final properties of the high temperature thermoplastic composition desired for a particular use.

Useful glass fibers can generally be formed from a fiberizable glass including those fiberizable glasses referred to as "E-glass," "A-glass," "C-glass," "D-glass," "R-glass," and "S-glass". Glass fibers obtained from E-glass derivatives may also be used. Most reinforcement mats comprise glass fibers formed from E-glass and are included in the high temperature thermoplastic compositions. Commercially produced glass fibers generally having nominal filament diameters of greater than or equal to about 8 micrometers can be used in the high temperature thermoplastic compositions. It is desirable to use glass fibers having filament diameters of less than or equal to about 35 micrometers. In one embodiment, it is desirable to use glass fibers having filament diameters having diameters of less than or equal to about 15 micrometers. The glass fibers may also be sized or unsized. Sized glass fibers are coated on at least a prortion of their surfaces with a sizing composition selected for compatibility with the thermoplastic polymers.

The amount of sizing employed is generally an amount effective to bind the glass filaments into a continuous strand and is generally greater than or equal to about 0.1 wt% based on the total weight of the glass fibers in the strand. In one embodiment, the amount of sizing is less than or equal to about 5 wt%, based upon the weight of

the glass fibers. In another embodiment, the amount of sizing is less than or equal to about 2 wt%, based upon the weight of glass fibers. In yet another embodiment the amount of sizing is about 1 wt%, based on the weight of the glass fibers.

In .general, the glass fibers are present in the high temperature thermoplastic composition in an amount of about 10 wt% to about 70 wt%, based upon the weight of the high temperature thermoplastic composition. In one embodiment, the glass fibers are present in an amount of greater than or equal to about 12 wt%, based upon the weight of the high temperature thermoplastic composition. In another embodiment, the glass fibers are present in an amount of greater than or equal to about 15 wt%, based upon the weight of the high temperature thermoplastic composition. It is desirable to have the glass fibers present in an amount of less than or equal to about 50 wt%, based, upon the weight of the high temperature thermoplastic composition. In another embodiment, the glass fibers present in an amount of less than or equal to about 40 wt%, based upon the weight of the high temperature thermoplastic composition.

Additional polymeric resins can optionally be added to the high temperature thermoplastic composition. Examples of polymeric resins that can optionally be added to the high temperature thermoplastic composition are thermoplastic resins, impact modifiers, thermosetting resins, or the like, or a combination comprising at least one of the foregoing polymeric resins.

Additional thermoplastic resins that may also be added to the high temperature thermoplastic composition include polyacetal, polyacrylic, styrene acrylonitrile, acrylonitrile-butadiene-styrene (ABS), polycarbonate, polystyrene, polyethylene, polypropylene, polyethylene terephthalate, polybutylene terephthalate, nylons (nylon-6, nylon-6/6, nylon-6/10, nylon-6/12, nylon-11 or nylon-12), polyamideimide, polyarylate, polyurethane, ethylene propylene diene rubber (EPR), ethylene propylene diene monomer (EPDM), polyarylsulfone, polyethersulfone, polyphenylene sulfide, polyvinyl chloride, polysulfone, polyetherimide, polytetrafluoroethylene, fluorinated ethylene propylene, perfluoroalkoxyethylene, polychlorotrifluoroethylene, polyvinylidene fluoride, polyvinyl fluoride, polyetherketone, polyether etherketone,

polyether ketone ketone, and combinations comprising at least one of the foregoing thermoplastics.

The additiona] thennoplastic resins can be added to the high temperature thennoplastic composition in an amount of greater than or equal to about 0.1 wt%, based upon the weight of the high temperature thermoplastic composition. In one embodiment, the additional thennoplastic resins can be added to the high temperature thermoplastic composition in an amoimt of less than or equal to about 20 wt%, based upon the weight of the high temperature thermoplastic composition. In another embodiment, the additional thermoplastic resins can be added to the high temperature thermoplastic composition in an amount of less than or equal to about 15 wt%, based upon the weight of the high temperature thermoplastic composition. In yet another embodiment, the additional thennoplastic resins can be added to the high temperature thermolastic composition in an amount of less than or equal to about 10 wt%, based upon the weight of the high temperature thermoplastic composition.

Impact modifiers may also be added to the high temperature thermoplastic

composition. These impact modifiers include block copolymers such as, for example,

A-B-A triblock copolymers and A-B diblock copolymers. The A-B-A and A-B type

block copolymer may be thermoplastic rubbers comprised of one or two alkenyl

aromatic blocks, which are generally styrene blocks and an elastomeric block, e.g., a

butadiene block that is partially hydrogenated. Mixtures of these diblock and triblock

copolymers are especially useful. Examples of suitable impact modifiers of the A-B

and A-B-A type block copolyrners include polystyrene-polybutadiene (SBR),

polystyrene-poly(ethylene-propylene),	polystyrene-polyisoprene,	poly(α-

methylstyene)-polybutadiene, polystyrene-polybutadiene-polystyrene (SBR),

polystyrene-poly(ethylene-propylene)-polystyrene,	polystyrene-polyisoprene-

polystyrene and poly(a-methylstyrene)-polybutadiene-poly(a-methyIstyrene), as well as the selectively hydrogenated versions thereof, or the like, or a combination comprising at least one of the foregoing impact modifiers. Mixtures of the aforementioned block copolymers are also useful.

Thermosetting resins may also be added to the solder free composition. These thennosetting resins can be added for purposes of impact modification if desired. Examples of suitable thermosetting resins include polyurethane, natural rubber, synthetic rubber, epoxy, phenolic, polyesters, polyamides, silicones, or the like, or a combination comprising at least one of the foregoing thermosetting resins. Where it is desirable to add additional thermoplastic or thermosetting resins or combinations of thermoplastic and thermosetting resins to the high temperature thermoplastic composition, they may be added in an amount of about 1 to about 20 wt% based upon the weight of the high temperature thermoplastic composition.

Other additives may also be optionally added to the high temperature thermoplastic composition including, for example, mineral fillers, antioxidants, lubricants, surfactants, antistatic agents, flow control agents, flow promotors, impact modifiers, nucleating agents, coupling agents, flame retardants, and the like. Similarly, addition of pigments and dyes (inorganic and organic) may also be used.

The high temperature thermoplastic composition can be manufactured by melt blending, solution blending, or by combinations comprising at least one of the foregoing methods of blending. Melt blending involving the aforementioned forces may be conducted in machines such as, single or multiple screw extruders. Buss kneader, Henschel, helicones, Ross mixer, Banbury, roll mills, molding machines such as injection molding machines, vacuum forming machines, blow molding machine, or then like, or combinations comprising at least one of the foregoing machines. It is generally desirable during melt or solution blending of the composition to impart a specific energy of about 0.01 to about 10 kilowatt-hour/kilogram (kwhr/kg) of the composition.

The high temperature thermoplastic compositions can be manufactured by a number of methods. In. one exemplary process, the thermoplastic polymers, the glass fibers, and additional ingredients are compounded in an extruder and extruded to produce pellets. During the extrusion, the glass fibers and other ingredient are dispersed in the ' thermoplastic polymeric matrix. In another exemplary process, the glass fibers along with the other ingredients are compounded with the thermoplastic polymers in a dry

blending process e.g., in a Henschel mixer, and then either fluxed on a mill and comminuted or extruded and chopped. The high temperature thermoplastic composition can also be mixed in a dry blending process and directly molded, e.g., by injection molding or any other suitable transfer molding technique. It is desirable to have all of the components of the high temperature thermoplastic composition free from water prior to extrusion and/or molding.  .

In another exemplary method of manufacturing the high temperature thermoplastic composition, the glass fibers can be masterbatched into a resin composition comprising the polyarylene ether and/or the polyarylene sulfide. The masterbatch may then be let down with additional polyarylene ether and/or the polyarylene sulfide during the extrusion process or the molding process to form the high temperature thermoplastic composition.

When compounding occurs in an extruder, it is generally carried out so as to ensure that the residence time in the machine is short. The temperature in the extruder is carefully controlled and friction heat can be utilized in part or in whole to ensure that an intimate blend of the glass fiber with the thermoplastic matrix is obtained. In cases where fnctional heating is utilized in part, the remaining heat may be supplied through electrical heating bands mounted on the barrels of the extruder. Oil heating of the extruder barrels may also be used.

Exemplary extrusion temperatures are about 180 to about 400°C. The compounded high temperature thermoplastic composition can be extruded into granules or pellets, cut into sheets or shaped into briquettes for further downstream processing. The composition can then be molded in equipment generally employed for processing thermoplastic compositions, e.g., a Newbury type injection molding machine with cylinder temperatures of about 220 to about 400°C, and mold temperatures of about 75 to about HCC.

Use of polyarylene ethers that have a low intrinsic viscosity permits ease of processing. The ease of processing results in a better dispersion of the glass fibers resulting in reduced flaws and/or defects in manufactured articles.  This promotes

improved physical properties such as impact properties as determined in Notched Izod tests conducted at room temperature (25°C). In one embodiment, the high temperature thermoplastic composition has an impact strength of greater than or equal to about 1 ft-lb/inch in a notched Izod test conducted at 25°C. In another embodiment, the high temperature thermoplastic composition has a notched Izod impact strength of greater than or equal to about 1.5 ft-lb/inch. In yet another embodiment, the high temperature thermoplastic composition has a notched Izod impact strength of greater than or equal to about 2 ft-lb/inch. The high temperature thermoplastic compositions also display a heat distortion temperature of greater than or equal to about 250°C. In one embodiment, the high temperature thermoplastic compositions display a heat distortion temperature of greater than or equal to about 260°C. In another embodinient, the high temperature thermoplastic compositions display a heat distortion temperature of greater than or equal to about 270°C. In yet another embodiment, the high temperature thermoplastic compositions display a heat distortion temperature of greater than or equal to about 280°C.

Articles manufactured from the high temperature thermoplastic composition can also be flame retardant. This flame retardancy can be achieved without adding any flame retardant additives. In one embodiment, articles having a thickness of 1.6 millimeter when tested according to the procedure of Underwriter's Laboratory Bulletin 94 entitled "Tests for Flanunability of Plastic Materials, UL94", has a flame retardancy rating of UL-94 V-2. In another embodiment, articles having a thickness of 1.6 millimeter have a flame retardancy rating of UL-94 V-1. In another embodiment, articles having a thickness of 1.6 millimeter have a flame retardancy rating of UL-94 V-0.

Molded samples can have a smooth surface. In one embodiment, articles manufactured from the high temperature thermoplastic composition can have a Class A surface finish.

The high temperature thermoplastic compositions can be advantageously used for a wide variety of applications where high temperature stability is desired. Examples of such applications are electronic applications where the high temperature thermoplastic

compositions can be advantageously used for their resistance to lead free solder. Other applications include automotive applications such as dash boards, exterior body panels of appliances, or the like.

The following, examples, which are meant to be exemplary, not limiting, illustrate compositions and methods for manufacturing the high temperature thermoplastic compositions described herein.

EXAMPLES

These examples demonstrate the advantageous properties of a high temperature thermoplastic composition comprising polyarylene ether having an intrinsic viscosity below 0.15 dl/g. Sample 1 contains a low intrinsic viscosity polyphenylene ether (PPE) having an intrinsic viscosity of 0.12 dl/g while Sample 2 is a comparative example containing a PPE having an intrinsic viscosity of 0.4 dl/g. Both samples of PPE were manufactured by GE Plastics. The polyphenylene sulfide (PPS) was FORTRON 214® commercially available from Ticona Corporation. The flow promotor (lubricant) was pentaerythritol stearate (PETS) available under the tradename GLYCOLUBE® from Lonza Inc. The glass fibers used were Type E glass fibers obtained from Johns Manville. The glass fibers had a diameter of 13 micrometers and a length of about 3 millimeter. Table 1 below shows details of the composition of Sample 1 and Sample 2 respectively.

The components for each lead-free solder friendly sample were extruded in a 40mm twin-screw extruder (ZSK-40) manufactured by Krupp, Werner and Pfleiderer. The extruder had 5 barrels or heating zones set at temperatures of 293°C, 293°C, 293°C, 298°C, and 298°C. The die temperature was set at 298°C. The extruder was run at 250 rpm. The extrusion rate was 175 pounds per hour. The strand emanating from the extruder was pelletized, dried and subjected to injection molding to manufacture the test parts. The molding machine was a Cincinnati 220T. The amounts of each component employed in the various compositions are shown in Table 1. All ingredients were added directly in the extruder during extrusion.

The injection molded samples were tested for their mechanical properties and thermal properties. The samples were subjected to tensile tests as per ASTM D 638, Notched Izod impact property tests as per ASTM D 256, and heat distortion temperature (HDT) tests as per ASTM D 648. Five samples were tested for each test.

The samples were also subjected to a flammability test as per UL-94. The probability of a first time pass (achieving V-0) in a flammability test is expressed in terms of p(FTP). For samples that can achieve V-0 in a first pass, the p(FTP) value is 1 or as close to 1 as possible, while samples that are not capable of achieving V-0 in a first pass have a p(FTP) value that is significantly less than 1. In other words, the closer the p(FTP) value is to 1, the better the flame retardancy properties of the composition. The results for all the tests are shown in the Table 1.

Table 1

(Table Removed) 

As illustrated above in Table 1, it can be seen that the sample manufactured from the low intrinsic viscosity PPO has superior mechanical, thermal and flammability properties. For example, the tensile strength and the impact properties of the Sample 1 is superior to the properties of the Sample 2.  Similarly when flammability

properties are compared,.the Sample 1 shows a probability of a first time pass that is superior to that of Sample 2. As shown in the Table 2, the high temperature thermoplastic composition has a p(FTP) of greater than 0.9. As noted above, the high temperature thermoplastic composition can have a p(FTP) of 1.

As illustrated above, the samples manufactured with an intrinsic viscosity of less than or equal to about 0.15 dl/g, produce high temperature thermoplastic compositions having superior mechanical, thermal and flammability properties. The high temperature thermoplastic compositions having the low intrinsic viscosity PPO can be advantageously used as a solder resistant support in electronic applications. The high temperature thermoplastic compositions can also be utilized for numerous applications in the automotive sector, the appliances sector, heavy equipment such as lathes, earth moving equipment, or the like.

We claim:

1.	A high temperature thermoplastic composition comprising:

a thermoplastic blend of:

1 wt% to 90wt% of a polyarylene ether consisting essentially of plurality of structural units of the formula (I]:

(Formula Removed) 

wherein for each structural unit, each Q1 and Q2 are independently a halogen, a primary or secondary lower alkyl, a phenyl, a haloalkyl, an aminoalkyl, a hydrocarbonoxy, a halohydrocarbonoxy wherein two or more carbon atoms separate the halogen and oxygen atoms, and wherein the polyarylene ether has an intrinsic viscosity of less than or equal to 0.15 deciliters per gram as measured in chloroform at 25°C;

10 wt% to 99 wt% of a polyarylene sulfide; and

10 wt% to 70 wt% glass fibers

wherein the composition has an unnotched Izod impact strength of greater than or equal to 5 ft-1b/inch and a UL-94 flammability rating of V-0.

2.	The composition as claimed in Claim 1, having a notched Izod impact strength of greater than or equal to about 1 ft-lb/inch.

3.	The composition as claimed in Claim 1, having a probability of a first time pass in a UL-94 V-0 test of greater than 0.9 and a heat distortion temperature value of greater than or equal to 250°C.

4.	The composition as claimed in Claim 1, wherein the polyarylene ether is a polyphenylene ether having an intrinsic viscosity of 0.08 to 0.15 deciliter per gram as measured in chloroform at 25°C and wherein the polyarylene sulfide is polyphenylene sulfide.

5.	The composition as claimed in Claim 1, wherein the glass fibers are present in an amount of 10 to 70 wt%, based upon the total weight of the high temperature thermoplastic

composition and wherein the glass fibers are E-glass, A-glass, C-glass, D-glass, it-glass, S-glass or a combination comprising one or more of the foregoing glasses.

6.	The composition as claimed in Claim 1, further comprising an impact modifier in an amount of 1 to 20 wt%, based upon the weight of the high temperature thermoplastic composition.

7.	A high temperature thermoplastic composition comprising: a thermoplastic blend of:

1 wt% to 90wt% of a polyphenylene ether consisting essentially of plurality of structural units of the formula (1]:

(Formula Removed) 

wherein for each structural unit, each Q1 and Q2 are independently a halogen, a primary or secondary lower alkyl, a phenyl, a haloalkyl, an aminoalkyl, a hydrocarbonoxy, a halohydrocarbonoxy wherein two or more carbon atoms separate the halogen and oxygen atoms, and wherein the polyarylene ether has an intrinsic viscosity of less than or equal to 0.15 deciliters per gram as measured in chloroform at 25°C; and

10 wt% to 99 wt% of a polyarylene sulfide,

wherein the composition has a heat distortion temperature value of greater than or equal to 250°C, a notched Izod impact strength of greater than or equal to 1 ft-1b/inch and a UL-94 flammability rating of V-1.

8.	The composition as claimed in Claim 7, having an unnotched Izod impact strength of greater than or equal to 5 ft-lb/inch and a UL-94 flammability rating of V-0.

9.	The composition as claimed in Claim 7, having a probability of a first time pass in a UL-94 V-0 test of greater than 0.9 and a heat distortion temperature value of greater than or equal to 250°C.

10.	A method of manufacturing an article comprising:

blending a composition comprising:

1 wt% to 90wt% of a polyarylene ether consisting essentially of plurality of structural units of the formula (I):

(Formula Removed) 

wherein for each structural unit, each Ql and Q2 are independently a halogen, a primary or secondary lower alkyl, a phenyl, a haloalkyl, an aminoalkyl, a hydrocarbonoxy, a halohydrocarbonoxy wherein two or more carbon atoms separate the halogen and oxygen atoms, and wherein the polyarylene ether has an intrinsic viscosity of less than or equal to 0.15 deciliters per gram;

10 wt% to 99 wt% a polyarylene sulfide; and

10 wt% to 70 wt% glass fibers.

11.	The method as claimed in Claim 10, further comprising injection molding the

composition.

12.	The thermoplastic composition as claimed in claim 1 or claim 7 as and when used for manufacturing an article.	

Documents:

				3227-delnp-2006-abstract.pdf

				3227-DELNP-2006-Assignment-(22-07-2011).pdf

				3227-delnp-2006-assignment.pdf

				3227-delnp-2006-Claims-(22-07-2011).pdf

				3227-delnp-2006-claims.pdf

				3227-delnp-2006-Correspodence Others-(22-07-2011).pdf

				3227-DELNP-2006-Correspondence Others-(14-07-2011).pdf

				3227-delnp-2006-correspondence-others 1.pdf

				3227-delnp-2006-correspondence-others.pdf

				3227-delnp-2006-Description (Complete)-(22-07-2011).pdf

				3227-delnp-2006-description (complete).pdf

				3227-delnp-2006-Form-1-(22-07-2011).pdf

				3227-delnp-2006-form-1.pdf

				3227-delnp-2006-form-18.pdf

				3227-delnp-2006-Form-2-(22-07-2011).pdf

				3227-delnp-2006-form-2.pdf

				3227-DELNP-2006-Form-3-(14-07-2011).pdf

				3227-delnp-2006-form-3.pdf

				3227-delnp-2006-form-5.pdf

				3227-DELNP-2006-GPA-(22-07-2011).pdf

				3227-delnp-2006-pct-101.pdf

				3227-delnp-2006-pct-210.pdf

				3227-delnp-2006-pct-237.pdf

				3227-delnp-2006-pct-304.pdf

				3227-DELNP-2006-Petition-137-(14-07-2011).pdf

				abstract.jpg

« Previous Patent

Next Patent »

Patent Number	250205	

Indian Patent Application Number	3227/DELNP/2006	

PG Journal Number	51/2011	

Publication Date	23-Dec-2011	

Grant Date	16-Dec-2011	

Date of Filing	05-Jun-2006	

Name of Patentee	GENERAL ELECTRIC COMPANY,	

Applicant Address	ONE RIVER , SCHENECTADY, NY 12345 ,U.S.A.	

Inventors:

#	Inventor's Name	Inventor's Address	

1	LIU BO L	1080 MERCHANT STREET, COATESVILLE, PA 19320,U.S.A.	

PCT International Classification Number	C08K 7/14	

PCT International Application Number	PCT/US2004/040630	

PCT International Filing date	2004-12-06	

PCT Conventions:

#	PCT Application Number	Date of Convention	Priority Country	

1	60/531,233	2003-12-19	U.S.A.	

2	10/994,569	2004-11-22	U.S.A.	

© All Indian Patents, 2013-2021.

  Patent data available in the public domain from Indian Patents Office, Department of Industrial Policy and Promotions, Ministry of Commerce and Industry, Government of India.
