Repository: anandvc/allindianpatents

File: patents/250268-ettringite-binder-for-dense-mortar-comprising-calcium-sulphates-and-a-mineral-calcium-aluminate-compound.html
Indian Patents. 250268:"ETTRINGITE BINDER FOR DENSE MORTAR, COMPRISING CALCIUM SULPHATES AND A MINERAL CALCIUM ALUMINATE COMPOUND"

Indian Patents

Recently Granted Patents

  Recently Published Patents

Title of Invention	"ETTRINGITE BINDER FOR DENSE MORTAR, COMPRISING CALCIUM SULPHATES AND A MINERAL CALCIUM ALUMINATE COMPOUND"

Abstract	An ettringite binder for dense mortar comprising calcium sulphates and a calcium aluminate mineral compound, characterized in that the calcium aluminate mineral compound comprises calcium C and aluminium A oxides, soluble and combined into one or more crystallized and/or amorphous mineralogical phases, in such proportions that: the useful C/A molar ratio of the calcium aluminate mineral compound ranges from 12 to 2.7; the sum based in weight of the useful (C+A) phases is at least 30% of the total weight of the calcium aluminate mineral compound; the molar ratio calcium sulphate/aluminium A oxide in the ettringite binder ranges from 0.5 to 2.	

Full Text	Ettringite binder for dense mortar, comprising calcium sulphates and a mineral calcium aiuminate compound

The present invention relates to an ettringite binder for a mortar, including for a dense mortar, preferably with a water/solid weight ratio lower man 0.5, said binder comprising a calcium ahiminate and calcium sulphate mineral compound.

It is meant under ettringite binder a hydraulic binder with the components thereof giving, upon hydration under normal use conditions, as the main hydrate ettringite, which is a calcium trisulphoaluminate having as a formula 3CaO,A12O3.3CaSO4.32H2O.

It is meant under solids all the dry components of the mortar.

The invention also relates to a dry mortar formulated from such an ettringite binder comprising the calcium aluminate and calcium sulphate mineral compound.

The invention further relates to a wet mortar obtained from mixing dry mortar such as defined hereinabove, with water in such an amount that the water/solid weight ratio is lower than O.S.

Finally, the invention relates to the use of a calcium aiuminate mineral compound for formulating an ettringite binder, a dry mortar or a wet mortar such as defined hereinabove.

The ettringite binder comprising a calcium aiuminate and calcium sulphate mineral compound is adapted to be used in mortars and concrete in a building where a quick reoperation of the structure is expected. More particularly, it makes it possible to make floor repair and preparation products such as, for example, screeds, smoothing coatings, paving glues.

A quick reoperation for structures requires reaching, depending on the applications, a minimum mechanical strength level at a given time and/or a coating time defined by the residual moisture in the material. The products adapted for a quick reoperation are conventionally prepared from a binder with the hydration thereof leading to forming ettringite.

In the smoothing coating application for example, according to the specifications of the Centre Scicntifique et Technique du Batiment («Produits et systemes de preparation de sols interieurs pour la pose de revfitements de sols minces» - Guide technique pour l'avis technique et le classement P. Cahiers du CSTB, n° 2893 - Delivery n° 370, June 1996), products should

meet at the same time mechanical performance criteria, adhesion performance criteria as well as use usability criteria (paste homogeneity, fluidity (spreading diameter of the paste being previously poured into a ring with 30 mm height and 50 mm diameter) and gelling time].

In addition to the criteria as required by the CSTB, the quick smoothing coatings should at least meet the following criteria under normal temperature and hygrometry conditions:

-	spreading of 1 SO mm at 7 and 20 minutes;

-	mechanical compression strengths higher than 4 MPa at 4 hours;

-	24 h coating time (3% residual moisture in the material for coating thicknesses lower man 10 mm); and

-	mechanical compression strengths higher than 25 MPa at 28 hours.

The ettrmgite-forming chemical reaction is as follows:

6Ca2* + 2A1(0H)4 + 3S042' + 40H' + 26H20-»3CaOAl203.3CaS04.32H20

The ettringite solubility product at equilibrium is: K^ - 4,9 x 10"44. The formation rate of ettringite (nucleation degree and ettringite crystal growth) depends on several parameters, including the oversaturation coefficient p\ linked to the energy available for forming nuclei:

P - 
wherein ai stands for the activities of ions i.

Ettringite can be obtained from the hydration of compositions comprising calcium aluminates and a source of sulphate, and optionally Portland cement and/or lime bringing in solution the ions required to perform such a chemical reaction. Calcium aluminates are combinations of aluminium oxide Al2O3 represented by A in the cement nomenclature, and of calcium oxide CaO represented by C in the above mentioned cement nomenclature, such oxides being crystallized more particularly under the C3A, C12A7 and CA forms.

In practice, formulations for mortars with quick hardening and drying nowadays comprise an association of calcium aluminates, calcium sulphate and Portland cement, with the proportions of each of the components being tricky to define, as the hydration under the ettringite form should be controlled

so as to reach the best compromise between die ettringite amount being that ensures the drying ability of the product (high amount of mixing water being crystallized under the form of hydrates) and the morphology of such an ettringite, which, for a given crystal density, ensures the mechanical strength level and the control of the dimensional variations throughout the entire hardening process up to the long term. Such a compromise is all the more harder to reach as the fastness levels of strength acquiring to be obtained should be compatible with the expected implementing characteristics, in particular the workability hold time.

Such a compromise is not obtained satisfactorily in mortars of the prior art.

Thus, for example, US patent 4,350,533 discloses ettringite cement compositions based on calcium aluminate, calcium sulphate cements, more particularly under the form of gypsum, and optionally separately supplied lime and Portland cement. But the development kinetics for mechanical strengths is much lower than the one desired within the scope of the present invention.

It is known, for so-called «Mine Packing» applications (where it is aimed at filling the recesses occurring in underground structures), to use ettringite mixtures of calcium aluminates and calcium sulphate. But the requirements of the system differ considerably from the « dense mortar» applications of the invention: the product should be pumpable, set quickly, but with a water/solid ratio in the order of 5 (the important point in such an application being to create much volume), the mechanical compression strengths at 24 hours do not exceed 5 MPa. Further, the system durability is not a key criterium, neither are the dimensional variations. The existing requirements in «dense mortar» applications are such that it is not possible to use such «mine packing» solutions directly, they are to be reformulated and adapted to the dense system requirements.

An aim of the invention is therefore to overcome the disadvantages of the prior art providing an ettringite binder comprising calcium sulphate and a calcium aluminate mineral compound, allowing to reach in dense environments the best compromise between the workability hold time and the mechanical strength acquisition kinetics.

Another advantage of the invention is to allow for a reoperation of structures, while keeping a workability equivalent to mat obtained with prior art mortars. For formulations containing binders with a same alumina content,

a same binder degree and an identical Blaine fineness for the calcium aluminate, the acquisition of mechanical strengths is then much more quicker and the pedestrian recirculation time is twice shorter with mortars prepared with the binder according to the invention man with mortars made using a prior art binder.

The invention therefore aims at providing an ettringite binder for a dense mortar, said mortar preferably having when mixed with water a water/solid weight ratio lower than 0.5, said binder comprising calcium sulphates and a calcium aluminate mineral compound, the aluminates and the sulphates and the concentration thereof in the binder being such that the respectively calcium and aluminium ions are released in optimum proportions simultaneously and regularly throughout the entire hydration process, leading to the formation of ettringite without early blocking at the anhydrous grain-water interfaces, which hinders the dissolution of anhydrous grains and consequently reduces the formation yield for ettringite.

Indeed, the ettringite formation directly results from the relative dissolution rates of the soluble components mat will determine the proportions between the calcium, aluminium and sulphate ions in the solution. The calcium ion concentration acts at first order on the ettringite formation kinetics; when it is high, the ettringite formation may be very quick, even flash and consequently may occur instantaneously around the anhydrous phases containing the other required ions, i.e. either sulphates or aluminates depending on the case. Such a blocking phenomenon for the reaction interfaces is particularly critical in a dense environment and when there are large deviations between the release rates of the calcium ions of the different soluble substances and/or large deviations between the release rates of the calcium, aluminium and sulphate ions. In order to obtain the desired performance for mortars, and more particularly for dense mortars, early and very quick formation of ettringite around the least soluble grains has to be avoided since such a phenomenon then prevents the normal progress of hydration and leads to a dense mortar which docs not meet the specifications, more particularly as far as short term mechanical performances are concerned.

Such a blocking phenomenon for the reaction interfaces is one of the reasons, which explains that the solutions used in a dilute environment are not adaptable to dense environments: in fact, in a dilute environment, the

dissolution of the various soluble phases is significantly made easier, reducing the ettringite formation probability upon contact with grains.

Similarly, the conventional ettringite binders, comprising Portland cement and/or lime, calcium sulphate and aluminous cements, do not provide the best hardening kinetics yields. Indeed, the Portland cement comprises calcium sources with very different mineral nature and solubility, such as free lime, C3S, C2S, calcium sulphates, as well as extremely soluble minor substances, such as alkaline sulphates, which modify significantly the solubilization of calcium containing phases. This does not allow for a constant calcium supply throughout the hydration process.

As far as lime is concerned, its too quick dissolution limits the solubilization of aluminate containing phases. Excess lime also has strong consequences on the dimensional variations (very high expansion) and on the morphology of the ettringite being formed, becoming more massive, hence less texturing (mechanical strengths are reduced). Its introduction degree into the mixture is therefore limited, restricting as such the ettringite production yield for a given sulphate or aluminate content, and hence the hardening and quick drying performance.

Similarly, excess of calcium sulphate relative to phases containing calcium aluminates leads to the same effects as lime, i.e. lower mechanical strengths and high dimensional variations. This can be explained partially by the fact mat the solubilization of calcium sulphates releases high amounts of calcium into the aqueous phase. This is why compositions comprising calcium aluminate and calcium sulphate phases in stoichiometric proportions (the molar ratio of calcium sulphate/aluminium oxide A is 3) cannot allow for implementing dense mortars with good hardening properties and controlled dimensional variabilities.

Controlling the mortar hydration is thus first subjected to controlling the calcium supply rate relative to other ionic species, and in particular aluminium.

The invention thus relates to an ettringite binder for a dense mortar comprising calcium sulphates and a calcium aluminate mineral compound, said calcium aluminate mineral compound comprising calcium C and aluminium A oxides, being soluble and combined into one or more crystallized and/or amorphous mineralogical phases, in proportions such that:

the C/A molar ratio useful for the calcium aluminate mineral compound ranges between 1.2 and 2.7;

the sum in weight of the useful phases (C+A) accounts for at least 30% of the weight total of the mineral compound.

Preferably, the calcium aluminate/calcium sulphate mineral compound weight ratio ranges between 0.S and 4, more preferably between 1.5 and 3.

Still preferably, the calcium sulphate/aluminium A oxide molar ratio in the ettringite binder ranges between 0.5 and 2.

According to a preferred embodiment, the useful C/A molar ratio of the calcium aluminate mineral compound ranges between 1.3 and 2.5, more preferably between 1.6 and 2.

In addition, advantageously, the calcium sulphate/aluminium oxide A molar ratio in the ettringite binder ranges between 0.6 and 1.8, more preferably between 0.8 and 1.7.

It is meant under useful oxides C and A, those oxides C and A which give an oversaturation coefficient p>l, when they are put in solution, in a mixture with the other selected components of the mortar composition, including calcium sulphate.

It is meant under useful phase a phase releasing useful oxides C and A.

Thus, phases C2AS, ferrites, are not useful phases (they are called "inert phases"). On the contrary, C12A7, C3A, glasses, C4A3$ (where $ stands for S03 in the cement nomenclature), CA, for example, are useful phases.

The useful C/A molar ratio of the calcium aluminate mineral compound is thus the molar ratio of all the oxides C and A of the calcium aluminate mineral compound, which are present in the useful phases. Similarly, the sum in weight of the useful phases (C+A) is the sum in weight of phases comprising oxides C and A and which are useful phases.

Calcium and aluminium ion supply in solution thus occurs throughout the reaction in the proportions as being determined by the useful C/A molar ratio of the calcium aluminate mineral compound.

In a preferred embodiment, the dense mortar comprising the ettringite binder, when being mixed with water has a water/solid weight ratio lower than 0.5.

The ettringite binder according to the invention makes it possible to obtain excellent ettringite formation yields and therefore, a good hardening kinetics without requiring, for the mortar formulation, any complementary source of calcium ions. Another advantage when omitting such a complementary calcium source, which can be either lime, or Portland cement, is that mortar compositions are obtained having more regular performance on the important criteria of the application, Portland cement having in particular a quite variable minor species content, the impact of which on the ettringite formation is decisive.

Thus, preferably, mortars comprising the ettringite binder according to the invention do not comprise either Portland cement or hydraulic lime. They can nevertheless tolerate a low percentage of hydraulic lime and/or Portland cement, within a limit of 3.5% in weight based on the total weight of dry mortar.

According to a preferred embodiment, the sum in weight of the useful phases (C+A) accounts for at least 50% in weight of the total weight of me calcium aluminate mineral compound.

The calcium aluminate mineral compound included in the binder used for formulating the mortar could be obtained through baking aluminium A oxide rich materials, including bauxites, and chalk, in an oven with a temperature higher than 1100°C. It could be obtained under the form of one or more molten or sintered clinkers able to contain crystallized phases or amorphous phases or result from a mixture of various mineral compounds comprising calcium aluminates, obtained in turn through baking or not The oven to be used can be any oven conventionally used for manufacturing clinkers, such as reverberating furnaces, tunnel furnaces, rotary furnaces or electrical furnaces, either with induction or electric arc.

The calcium aluminate mineral compound could be under the form of a crystallized mineralogical phase selected amongst CA, C12A7, C3A, C4A3S or under the form of an amorphous phase, or under die form of a mixture of at least one of said crystallized mineralogical phases and an amorphous phase. Preferably, the mineral compound comprises at least 30% in weight of C12A7, more preferably at least 50% in weight of C12A7, much more preferably 50% to 85% in weight of C12A7, based on the total weight of the mineral compound.

The calcium aluminate mineral compound can also comprise at least one crystallized mineralogical phase selected amongst C2A(l-x)Fx, C2S, C2AS, C3S and the mixtures thereof, where F and S respectively stand for Fe2O3 and SiO2 according to the cement nomenclature, and where x is an integer belonging to ]0; 1].

The calcium aluminate mineral compound could be ground and can then have a Blaine specific area higher man or equal to 1500 cm2/g, preferably ranging from 2000 to 5000 cmVg.

The appropriate calcium sulphate for the binder can be taken from anhydrites, gypsum, semi-hydrates and mixtures thereof.

The binder comprising the calcium aluminate mineral compound according to the invention allows to obtain, after the addition of granulates and additives, a dry mortar.

The dry mortar according to the invention comprises:

-	a binder according to the invention: from 15% to 75% in weight based on the total weight of the dry mortar,

-	chalk fillers or siliceous sands: from 25% to 85% in weight based on the total weight of the dry mortar,

• lime and/or Portland cement: from 0% to 3.5% in weight based on the total weight of the dry mortar,

-	redispersible powder polymers: from 0% to 8% in weight based on

the total weight of the dry mortar, and/or solid-liquid dispersion polymers

from 0% to 20% in weight based on the total weight of me dry mortar,

-	rheologtcal additives and/or setting regulating additives.

Preferably, the dry mortar according to the invention comprises:

-	a binder according to the invention: from 20% to 50% in weight based on the total weight of the dry mortar,

-	chalk fillers or siliceous sands: from 50% to 80% in weight based on the total weight of the dry mortar,

-	lime and/or Portland cement: from 0% to 0.5% in weight based on the total weight of the dry mortar,

-	redispersible powder polymers: from 0% to 5% in weight based on the total weight of the dry mortar, and/or solid-liquid dispersion polymers from 0% to 15% in weight based on the total weight of the dry mortar,

-	rheologicai additives and/or setting regulating additives.

The powdered polymers may be selected amongst vinyl acetate copolymers, vinyl and ethylene versatates, available for example from Wacker or Elotex Corporations, and polyvinyl alcohols.

The solid-liquid dispersion polymers can be selected amongst styrene-butadiene dispersions, acrylic styrenes, acrylics, vinyl acetates, and vinyl and ethylene versatate, available for example from the Rohm & Haas Corporation.

The theological additives are conventional components of mortars having the aim of improving the initial mixed mortar theology. Such theological additives include casein, sulfonated melamine formaldehydes, poryoxyethylenated phosphonatcs (POE), ethylene polyoxide polycarbonates (PCP) and mixtures thereof. Such additives are commercially available products. As an example, OPTIMA 100® and PREMIA ISO® products, marketed by CHRYSO Corporation as well as MELMENT F10
The rheological additives preferably account for 0.1 to 0.5% of the weight total of the dry mortar. They are often associated with hydrosohible polymers, having the function of limiting the segregation, such as cellulose ethers, as well as wclan gums and polysaccharides.

The setting regulating additives may be setting accelerators or setting retarders. They preferably account for 0.1 to 0.5% of the total weight of the dry mortar. Preferably, tartaric acid could be used, combined with sodium gluconate as a setting retarder.

The dry mortar according to the invention allows for obtaining a wet mortar through mixing with water. Preferably, the amount of water is such that the water/solid weight ratio is lower than 0.5.

Another aim of the invention is the use of a calcium aluminatc mineral compound for formulating an ettringite binder according to the invention.

Still another object of the invention is the use of a calcium aluminate mineral compound for formulating a dry mortar according to the invention.

Finally another object of the invention is the use of a calcium aluminate mineral compound for formulating a wet mortar according to die invention.

The invention is illustrated and detailed by the following examples. In all such examples, the useful C/A ratio is a molar ratio; the useful (C+A) percentage is expressed in weight based on the total weight of the mineral compound; the ratio of calcium sulphate/Al2O3 is a molar ratio; the amount of

mixing water is given in percentage in weight based on the total weight of the dry components of the mortar.

EXEMPLE 1 - COMPARATIVE EXAMPLES 2.3,4,5

A mortar is prepared according to the invention, comprising a binder according to the invention (trial no. 1). By way of comparison, mortars are prepared from binders belonging to the prior art (trials nos. 2,3,4,5).

Table 1 shows the composition of the binders.

Table 1

(Table Removed)

Table 2 shows the composition of mortars comprising the binders from table 1.

Table 2

(Table Removed)

Table 3 shows the theological and mechanical features of the resulting mortars.

Table 3

(Table Removed)

* DP Vicat: Setting onset as measured according to the "Vicat" method **Rc: Compression  strengths,  as  measured  on  test  tubes  measuring 4x4x16 cm.

Such trials show that the mortars according to the invention have very good mechanical compression strengths at the short term, while having a long and adjustable enough setting time through the choice of the retarder dosage.

It can also be seen that the prior art mortars, comprising the usual aluminous cements (majority of CA phase) and a complementary supply in Portland cement and/or lime, do not allow, for equivalent setting times, to obtain satisfactory mechanical strengths in the short term (4 to 8 MPa, compared to 30 MPa for the mortar according to the invention).

Similarly, in some cases in the presence of lime, the long term strengths still have a very low level.

EXAMPLE 6 - COMPARATIVE EXAMPLES 7.8

A mortar is prepared according to the invention, with a	binder

according to the invention (no. 6) and two prior art mortars, for comparison,

prepared with a prior art binder (nos. 7,8).

The mortar compositions and their theological and mechanical features are shown in table 4.

Table 4

(Table Removed)

The calcium sulphate is 95% pure anhydrite.

The slag is a blast furnace slag.

The siliceous sand comes from Sifraco Corporation, and is marketed under designation Sable NE14 (Sand NE14), the grain size of which is lower than 500 µm (d50 = 210 µm).

RE523Z is a resin marketed by Wacker Corporation. It is a vinyl acetate and ethylene copolymer.

Lifetech 115: this is lithium carbonate marketed by FMC.

Melment F10: sulfonated melamine formaldehyde marketed by SKW.

Sodium gluconate: marketed by Roquette Frcres.

MT400PFV: cellulose ether marketed by Wolf Walsrode.

Dehydran 1922: antifoam marketed by Rhodia.

The residual anhydrite amount (given in an arbitrary unit) is measured by the height of the peak obtained by X-ray diffraction.

The ettringite amount being formed is measured by the evolved heat flow in DSC (Differential Scanning Calorimetry).

The retraction is measured at 7 days on 2 x 2 x 16 cm test-tubes stored at 20°C and 50% relative humidity.

The mechanical strengths are measured on 2 x 2 x 16 cm test-tubes, stored at 20°C and 70% hygrometry.

It can be seen that the calcium aluminate mineral compound according to the invention allows for a much better performance compromise:

-	the mechanical strength acquisition kinetics is much better than with mortars formulated with prior art mineral compounds,

-	the dimensional variation control is better as well,

-	a better ettringite formation yield is obtained, as evidenced by the higher ettringite amount being formed and the lower residual anhydrite amount.

EXAMPLES 9. 10 AND COMPARATIVE EXAMPLE 11

Repair mortars are prepared according to the invention (trials 9 and 10) and also a prior art comparative mortar (trial 11). Their compositions are shown in table 5.

Table 5

(Table Removed)

The theological and mechanical features of the mortar are shown in table 6.

Table 6

(Table Removed)

The mechanical strengths are measured on 4 x 4 x 16 cm test-tubes, stored at 20°C and 70% hygrometry.

It can be seen that the mortars according to the invention have a far better strength acquisition kinetics (acquisition at 4 hours) and this is true for equivalent setting times. EXAMPLE 12

A glue mortar is prepared according to the invention. Its composition is shown in table 7.

Table 7

(Table Removed)

Calcium sulphate: 95% pure semi-hydrate.

Durcal 15: Calcium carbonate marketed by OMYA with a grain size d50 of 15

urn, with 1% of the grains having a size higher man 100 urn.

RE530Z is a resin marketed by Wacker Corporation. It is a vinyl acetate and

ethylene copolymer.

Tylose MH3001P6: cellulose ether marketed by Clariant.

The mechanical properties are shown in table 8.

Table 8

(Table Removed)

The adhesion is measured on a SATTEC dynamometer according to the operating mode as described in the Cahier des Prescriptions Techniques d'Execution "Revetements des sols inteiieurs et exterieurs en carreaux ceramiques ou analogues colles au moyen de mortiers colles" CSTB 3267 leaflet.

A product is obtained having an opened time of 20 minutes and good mechanical properties. EXAMPLE 13

A quick fluid screed is prepared with a calcium aluminate mineral compound according to the invention and gypsum (trial 13).

The composition and the rheological and mechanical results are shown in table 9.

Table 9

(Table Removed)

Calcium sulphate: 95% pure gypsum

Siliceous sand: Palvadeau sand

E10: Sifraco siliceous sand with a grain size d50 - 21 urn

D130: Durcal 130 chalk marketed by OMYA, 76% of the grains having a size

higher than 100 µm and 0.2% of the grains having a size lower than 500 µm

Casein: marketed by Unilait

The self spreading is measured with an ASTM frustoconical cone (described in the ASTM C230 standard).

The opened time corresponds to the time at the end of which the paste has lost its ability to flow by itself.

The mechanical strengths are measured on 4 x 4 x 16 cm test-tubes, stored at 20°C and 70% hygrometry.

The screed theological properties (spreading) are good, and even with a very long opened time (lh30), the hardening kinetics remains very quick, and this, despite the lack of Portland cement and a very low Blaine surface area of the calcium aluminate mineral compound according to the invention. EXAMPLES 14.15 - COMPARATIVE EXAMPLES 16.17.18 and 19

Smoothing coatings are prepared with calcium aluminate and calcium sulphate mineral compounds according to the invention (trials 14, 15) which are compared with control mixtures based on calcium aluminate mineral compounds of the prior art and Portland cement (trials 16, 17, 18, 19). The compositions are shown in table 10.

In order to make it easier to compare the performance between mortars of the prior art and mortars according to the invention, table 10 shows the total amount, in weight, of alumina in the binder.

Table 10

Durcal 130: chalk marketed by OMYA

The mechanical and theological properties are shown in table 11.

Table 11

(Table Removed)

1.	Reoperation: Time at the end of which the mechanical compression strength of the smoothing coating reaches 3 MPa.

2.	Coating time: Time at the end of which the smoothing coating has a residual humidity (measured according to the calcium carbide method (acetylene evolvement upon contact with the material humidity) using the CM Tester from Riedei & Hacn) lower than 3%, measured in a 9 mm thickness on a concrete paving at 23°C and 50% hygrometry.

3.Ettringite 4h: Amount of Mixing water crystallized under the form of ettringite in g/kg of formulated product, at t = 4h00, measured according to the calcium carbide method (acetylene evolvement upon contact with the material humidity) using the CM Tester from Riedel & Haen.

4.	Ettringite 24h: Mixing water amount crystallized under the form of ettringite in g/kg of formulated product, at t = 24h00.

5.	Adhesion: Measured with a Sattec dynamometer according to the operating protocol described in the technical guide for the technical advice and classification P. CSTB leaflets, no. 2893, on a concrete support at 28 days, with no hanging primer, in Mpa.

6.	Retraction: Drying retraction, measured at 28 days on 2 x 2 x 16 cm test-tubes, stored at 20°C - 70% relative humidity, in mm/m.

The gelling time and the self spreading are measured according to the operating protocol as described in the technical guide for the technical advice and classification P. CSTB leaflets, no. 2893.

The mechanical strengths are measured on 2 x 2 x 16 cm test-tubes, stored at 20°C and 70% hygrometry.

Fig. 1 shows the thermal flow curves for trial IS (curve 2) according to the invention and trial 18 (curve 1) according to the prior art, obtained through isothermal microcalorimetry. The ettringite amount formed at the short term is visualized through the heat flow evolved by the reaction.

The rheological (spreading) properties are good with smoothing coatings of the invention and those from the prior art, but the mechanical properties (compression strength) are far more improved with the binder according to the invention.

As shown on Fig. 1, the ettringite is formed, in the mortar formulated with the binder of the invention, in a much shorter time than with the mortar formulated with the prior art binder and in one single step, as opposed to the mortar formulated with the prior art binder.

In addition, the calcium aluminate mineral compound according to the invention allows for a reoperation twice as quick, without any complementary supply in Portland cement in the binder and with a lower total alumina content in the composition.

Finally, the future performance, either drying retraction or compression strength or adhesion to the support, has a higher level too.

EXAMPLES 20, 21 AND 22

Three clinkers (A, B and C) are manufactured according to the invention, having a different mineralogy.

Clinkers A and B are manufactured through melting from bauxite and chalk in a refractory crucible at a temperature of 1400°C. Clinker C is manufactured through sintering from bauxite, chalk and anhydrite in a refractory crucible at a temperature of 1300°C for 2 hours.

The mineral compositions (expressed in percentage in weight based on the total weight of the clinker) of such clinkers are given in table 12 hereinbelow:

Table 12

(Table Removed)

The composition of the mortar obtained from such clinkers and their mechanical and rheological features are shown in table 13.

Table 13

(Table Removed)

The mechanical strengths are measured on 2 x 2 x 10 cm test-tubes, stored at 20°C and 70% hygrometry.

The binders according to the invention allow	for mortars to be

obtained with good behaviour compromises, bom on the rheological and the

mechanical level.

WE CLAIM:

1.	An ettringite binder for dense mortar comprising calcium sulphates and a calcium

aluminate mineral compound, characterized in that the calcium aluminate mineral

compound comprises calcium C and aluminium A oxides, soluble and combined into

one or more crystallized and/or amorphous mineralogical phases, in such proportions

that:

-	the useful C/A molar ratio of the calcium aluminate mineral compound ranges from 1.2 to 2.7;

-	the sum based in weight of the useful (C+A) phases is at least 30% of the total weight of the calcium aluminate mineral compound;

-	the molar ratio calcium sulphate/aluminium A oxide in the ettringite binder ranges from 0.5 to 2.

2.	The ettringite binder for dense mortar as claimed in claim 1, wherein in the ettringite binder, the calcium aluminate mineral compound/calcium sulphate weight ratio ranges from 0.5 to 4, preferably from 1.5 to 3.

3.	The ettringite binder for dense mortar as claimed in claim 1 or 2, wherein in the ettringite binder the useful C/A molar ratio of the calcium aluminate mineral compound ranges from 1.3 to 2.5, preferably from 1.6 to 2.

4.	The ettringite binder for dense mortar as claimed in one of claims 1 to 3, wherein in the ettringite binder the calcium sulphate/aluminium A oxide molar ratio in the ettringite binder ranges from 0.6 to 1.8, preferably from 0.8 to 1.7.

5.	The ettringite binder for dense mortar as claimed in any one of claims 1 to 4, wherein the mortar has, when mixed with water, a water/solids weight ratio lower than 0.5.

6.	The ettringite binder for dense mortar as claimed in any one of claims 1 to 5, wherein the mortar comprises Portland cement and/or hydraulic lime at a content ranging from 0 to 3.5% in weight based on the total weight of the dry mortar.

7.	The ettringite binder for dense mortar as claimed in any one of claims 1 to 6, wherein in the ettringite binder the sum in weight of the useful (C+A) phases is at least 50% in weight based on the total weight of the calcium aluminate mineral compound.

8.	The ettringite binder for dense mortar as claimed in any one of claims 1 to 7, wherein in the ettringite binder, the calcium aluminate mineral compound is as a crystallized mineralogical phase selected among CA, C12A7, C3A, C4A3$, or as an amorphous phase, or as a mixture of at least one of said crystallized mineralogical phases and one amorphous phase.

9.	The ettringite binder for dense mortar as claimed in claim 8, wherein in the ettringite binder the calcium aluminate mineral compound comprises at least 30% in weight of C12A7, preferably at least 50%) in weight of C12A7, more preferably from 50% to 85%) in weight of C12A7 based on the total weight of the mineral compound.

10.	The ettringite binder for dense mortar as claimed in any one of claims 1 to 9, wherein in the ettringite binder the calcium aluminate mineral compound comprises at least one crystallized mineralogical phase selected among C2A(l-x)Fx, C2S, C2AS, C3S and mixtures thereof, where x is an integer belonging to ]0;1].

11.	The ettringite binder for dense mortar as claimed in any one of claims 1 to 10, wherein in the ettringite binder, the calcium aluminate mineral compound is ground and has a Blaine surface area higher than or equal to 1500 cm2/g.

12.	The ettringite binder for dense mortar as claimed in claim 11, wherein in the ettringite binder, the calcium aluminate mineral compound is ground and has a Blaine surface area ranging from 2000 cm2/g to 5000 cm2/g.

13.	The ettringite binder for dense mortar as claimed in any one of claims 1 to 12,

wherein in that in the ettringite binder, the calcium sulphate is derived from a

compound selected among anhydrites, semi-hydrates, gypsum and mixtures thereof.

14.	The ettringite binder as claimed in any of the preceding claims wherein the binder is used to prepare a dry or wet mortar.	

Documents:

				3245-DELNP-2004-Correspodence Others-(27-06-2011).pdf

				3295-DELNP-2004-Abstract-(17-06-2011).pdf

				3295-delnp-2004-abstract.pdf

				3295-DELNP-2004-Claims-(09-11-2011).pdf

				3295-DELNP-2004-Claims-(17-06-2011).pdf

				3295-delnp-2004-claims.pdf

				3295-DELNP-2004-Correspondence Others-(09-11-2011).pdf

				3295-DELNP-2004-Correspondence Others-(17-06-2011).pdf

				3295-delnp-2004-Correspondence Others-(23-04-2012).pdf

				3295-delnp-2004-correspondence-others.pdf

				3295-delnp-2004-description (complete).pdf

				3295-DELNP-2004-Drawings-(17-06-2011).pdf

				3295-delnp-2004-drawings.pdf

				3295-DELNP-2004-Form-1-(17-06-2011).pdf

				3295-delnp-2004-form-1.pdf

				3295-delnp-2004-form-13-(9-1-2008).pdf

				3295-delnp-2004-form-13.pdf

				3295-delnp-2004-form-18.pdf

				3295-DELNP-2004-Form-2-(17-06-2011).pdf

				3295-delnp-2004-form-2.pdf

				3295-delnp-2004-Form-27-(23-04-2012).pdf

				3295-DELNP-2004-Form-3-(17-06-2011).pdf

				3295-delnp-2004-form-3.pdf

				3295-delnp-2004-form-5.pdf

				3295-DELNP-2004-GPA-(17-06-2011).pdf

				3295-DELNP-2004-Petition-137-(17-06-2011).pdf

				3295-delnp-2004-Petition-137-(23-04-2012).pdf

				abstract.jpg

« Previous Patent

Next Patent »

Patent Number	250268	

Indian Patent Application Number	3295/DELNP/2004	

PG Journal Number	51/2011	

Publication Date	23-Dec-2011	

Grant Date	21-Dec-2011	

Date of Filing	25-Oct-2004	

Name of Patentee	KERNEOS	

Applicant Address	8, RUE DES GRAVIERS, 92521 NEUILLY SUR SEINE CEDEX, FRANCE	

Inventors:

#	Inventor's Name	Inventor's Address	

1	LORIS AMATHIEU	83 AVENUE JEAN MOULIN, 69720 SAINT LAURENT DE MURE, FRANCE	

2	BRUNO TOUZO	36 BOULEVARD EDGAR KOFLER, 38500 VOIRON, FRANCE	

PCT International Classification Number	C04B 7/32	

PCT International Application Number	PCT/FR2003/01304	

PCT International Filing date	2003-04-24	

PCT Conventions:

#	PCT Application Number	Date of Convention	Priority Country	

1	02/05174	2002-04-24	France	

© All Indian Patents, 2013-2021.

  Patent data available in the public domain from Indian Patents Office, Department of Industrial Policy and Promotions, Ministry of Commerce and Industry, Government of India.
