Repository: anandvc/allindianpatents

File: patents/250270-ni-cr-co-alloy-for-advanced-gas-turbine-engines.html
Indian Patents. 250270:Ni-Cr-Co ALLOY FOR ADVANCED GAS TURBINE ENGINES

Indian Patents

Recently Granted Patents

  Recently Published Patents

Title of Invention	Ni-Cr-Co ALLOY FOR ADVANCED GAS TURBINE ENGINES

Abstract	A wrought age-hardenable nickel-chromium-cobalt based alloy suitable for use in high temperature gas turbine transition ducts possessing a combination of three specific key properties, namely resistance to strain age cracking, good thermal stability, and good creep-rupture strength contains in weight percent 17 to 22 chromium, 8 to 15 cobalt, 4.0 to 9.5 molybdenum, up to 7 tungsten, 1.28 to 1.65 aluminum, 1.50 to 2.30 titanium, up to 0.80 niobium, 0.01 to 0.2 carbon, up to 0.01 boron, and up to 3 iron, with a balance of nickel and impurities. Certain alloying elements must be present in amounts according to two equations here disclosed.	

Full Text	 

TITLE

Ni-Cr-Co ALLOY FOR ADVANCED GAS TURBINE ENGINES

FIELD OF THE INVENTION

This invention relates to wroughtable high strength alloys for use at elevated temperatures. In particular, it is related to alloys which possess sufficient creep strength, thermal stability, and resistance to strain age cracking to allow for fabrication and service in gas turbine transition ducts and other gas turbine components.

BACKGROUND OF THE INVENTION

To meet the demand for increased operating efficiency, gas turbine engine designers would like to employ higher and higher operating temperatures. However, the ability to increase operating temperatures is often limited by material properties. One application with such a limitation is gas turbine transition ducts. Transition ducts are often welded components made of sheet or thin plate material and thus need to be weldable as well as wroughtable. Often gamma-prime strengthened alloys are used in transition ducts due to their high-strength at elevated temperatures. However, current commercially available wrought gamma-prime strengthened alloys either do not have the strength or stability to be used at the very high temperatures demanded by advanced gas turbine design concepts, or can present difficulties during fabrication. In particular, one such fabrication difficulty is the susceptibility of many wrought

gamma-prime strengthened alloys to strain age cracking. The problem of strain age cracking will be described in more detail later in this document.

Wrought gamma-prime strengthened alloys are often based on the nickel-chromium-cobalt system, although other base systems are also used. These alloys will typically have aluminum and titanium additions which are responsible for the formation of the gamma-prime phase, Ni3(Al,Ti). Other gamma-prime forming elements, such as niobium and/or tantalum, can also be employed. An age-hardening heat treatment is used to develop the gamma-prime phase into the alloy microstructure. This heat treatment is normally given to the alloy when it is in the annealed condition. The presence of gamma-prime phase leads to a considerable strengthening of the alloy over a broad temperature range. Other elemental additions may include molybdenum or tungsten for solid solution strengthening, carbon for carbide formation, and boron for improved high temperature ductility.

Strain age cracking is a problem which limits the weldability of many gamma-prime strengthened alloys. This phenomenon typically occurs when a welded part is subjected to a high temperature for the first time after the welding operation. Often this is during the post-weld annealing treatment given to most welded gamma-prime alloy fabrications. The cracking occurs as a result of the formation of the gamma-prime phase during the heat up to the annealing temperature. The formation of the strengthening gamma-prime phase in conjunction with the low ductility many of these alloys possess at intermediate temperatures, as well as the mechanical restraint typically imposed by the welding operation will often lead to cracking. The problem of strain age cracking can limit alloys to be used up to only a certain thickness since greater material thickness leads to greater mechanical restraint.

Several types of tests to evaluate the susceptibility of an alloy to strain age cracking have been developed. These include the circular patch test, the restrained plate test, and various dynamic thermal-mechanical tests. One test which can be used to evaluate the susceptibility of an alloy to strain age cracking is the controlled heating rate tensile (CHRT) test developed in the 1960's. Recent testing at Haynes International has found the CHRT test to successfully rank the susceptibility of several commercial alloys in an order consistent with field experience. In the CHRT test, a sheet tensile sample is heated from a low temperature up to the test temperature at a constant rate (a rate of 25 °F to 30°F per minute was used in the tests run at Haynes International). Once reaching the test temperature the sample is pulled to fracture at a constant engineering strain rate. The test sample starts in the annealed (not age-hardened) condition, so that the gamma-prime phase is precipitating during the heat-up stage as would be the case in a welded component being subjected to a post-weld heat treatment. The percent elongation to fracture in the test sample is taken as a measure of susceptibility to strain age cracking (lower elongation values suggesting greater susceptibility to strain age cracking). The elongation in the CHRT is a function of test temperature and normally will exhibit a minimum at a particular temperature. The temperature at which this occurs is around 1500°F for many wrought gamma-prime strengthened alloys.

Good strength and thermal stability at the high temperatures demanded by advanced gas turbine concepts are two properties lacking in many current commercially available wrought gamma-prime strengthened alloys. High temperature strength has long been evaluated with the use of creep-rupture tests, where samples are isothermally subjected to a constant load until the sample fractures. The time to fracture, or rupture life, is then used as a measure of the alloy

strength at that temperature. Thermal stability is a measure of whether the alloy microstructure remains relatively unaffected during a thermal exposure. Many high-temperature alloys can form brittle intermetallic or carbide phases during thermal exposure. The presence of these phases can dramatically reduce the room-temperature ductility of the material. This loss of ductility can be effectively measured using a standard tensile test.

Many wrought gamma-prime strengthened alloys are available in sheet form today in today's marketplace. The Rene-41 or R-41 alloy (U.S. Patent No. 2,945,758) was developed by General Electric in the 1950's for use in turbine engines. It has excellent creep strength, but is limited by poor thermal stability and resistance to strain age cracking. A similar General Electric alloy, M-252 alloy (U.S. Patent No. 2,747,993), was also developed in the 1950's. Although currently available only in bar form, the composition would easily lend itself to sheet manufacture. The M-252 alloy has good creep strength and resistance to strain age cracking, but like R-41 alloy is limited by poor thermal stability. The Pratt & Whitney developed alloy known commercially as WASPALOY alloy (apparently having no U.S. patent coverage) is another gamma-prime strengthened alloy intended for use in turbine engines and available in sheet form. However, this alloy has marginal creep strength above 1500°F, marginal thermal stability, and has fairly poor resistance to strain age cracking. The alloy commercially known as 263 alloy (U.S. Patent 3,222,165) was developed in the late 1950's and introduced in 1960 by Rolls-Royce Limited. This alloy has excellent thermal stability and resistance to strain age cracking, but has very poor creep strength at temperatures greater than 1500°F. The PK-33 alloy (U.S. Patent No. 3,248,213) was developed by the International Nickel Company and introduced in 1961. This allov has good thermal stabilitv and creen strength, but is limited bv a noor resistance to strain

age cracking. As suggested by these examples, no currently commercially available alloys are available which possess the unique combination of three key properties: good creep strength and good thermal stability in the 1600 to 1700°F temperature range as well as good resistance to strain age cracking.

SUMMARY OF THE INVENTION

The principal objective of this invention is to provide new wrought age-hardenable nickel-chromium-cobalt based alloys which are suitable for use in high temperature gas turbine transition ducts and other gas turbine components possessing a combination of three specific key properties, namely resistance to strain age cracking, good thermal stability, and good creep-rupture strength.

It has been found that this objective can be reached with an alloy containing a certain range of chromium and cobalt, a certain range of molybdenum and possibly tungsten, and a certain range of aluminum, titanium and possibly niobium, with a balance of nickel and various minor elements and impurities.

Specifically, the preferred ranges are 17 to 22 wt.% chromium, 8 to 15 wt.% cobalt, 4.0 to 9.5 wt.% molybdenum, up to 7.0 wt.% tungsten, 1.28 to 1.65 wt.% aluminum, 1.50 to 2.30 wt.% titanium, up to 0.80 wt.% niobium, up to 3 wt.% iron, 0.01 to 0.2 wt.% carbon, and up to 0.015 wt.% boron, with a balance of nickel and impurities.

DESCRIPTION OF THE FIGURES

Figure 1 is a graph of the ductility of the studied wrought age-hardenable nickel-chromium-cobalt based alloys in a controlled heating rate tensile test at 1500°F.

Figure 2 is a graph of the ductility of the studied wrought age-hardenable nickel-chromium-cobalt based alloys in a standard tensile test at room temperature.

DESCRIPTION OF THE PREFERRED EMBODIMENT

The wrought age-hardenable nickel-chromium-cobalt based alloys described here have sufficient creep strength, thermal stability, and resistance to strain age cracking to allow for service in sheet or plate form in gas turbine transition ducts as well as in other product forms and other demanding gas turbine applications. This combination of critical properties is achieved through control of several critical elements each with certain functions. The presence of gamma-prime forming elements such as aluminum, titanium, and niobium contribute significantly to the high creep-rupture strength through the formation of the gamma-prime phase during the age-hardening process. However, the combined amount of aluminum, titanium, and niobium must be carefully controlled to allow for good resistance to strain age cracking. Molybdenum and possibly tungsten are added to provide additional creep-rupture strength through solid solution strengthening. Again, however, the total combined molybdenum and tungsten concentration must be carefully controlled, in this case to ensure sufficient thermal stability of the alloy.

Based on the projected requirements for the next generation of gas turbine transition ducts, gamma-prime strengthened alloys have significant potential. Three of the more critical properties are creep strength, weldability (i.e. strain age cracking resistance), and thermal

stability. However, producing a gamma-prime strengthened alloy which excels in all three of these properties is not straightforward and no commercially available alloy was found which possessed all three properties to a sufficient degree.

I tested 26 experimental and 5 commercial alloys whose compositions are set forth in Table 1. The experimental alloys have been labeled A through Z. The commercial alloys were HAYNES R-41 alloy, HAYNES WASPALOY alloy, HAYNES 263 alloy, M-252 alloy, and NIMONIC PK-33 alloy. The alloys (including both the experimental and the commercial alloys) had a Cr content which ranged from 17.5 to 21.3 wt.%, as well as a cobalt content ranging from 8.3 to 19.6 wt.%. The aluminum content ranged from 0.49 to 1.89 wt.%, the titanium content from 1.53 to 3.12 wt.%, and the niobium content ranged from nil to 0.79 wt.%. The molybdenum content ranged from 3.2 to 10.5 wt.% and the tungsten ranged from nil up to 8.3 wt.%. Intentional minor element additions carbon and boron ranged from 0.034 to 0.163 wt.% and from nil to 0.008 wt.%, respectively. Iron ranged from nil to 3.6 wt.%.

All testing of the alloys was performed on sheet material of 0.047" to 0.065" thickness. The experimental alloys were vacuum induction melted, and then electro-slag remelted, at a heat size of 50 lb. The ingots so produced were soaked at 2150°F and then forged and rolled with starting temperatures of 2150°F. The sheet thickness after hot rolling was 0.085". The sheets were annealed at 2150°F for 15 minutes and water quenched. The sheets were then cold rolled to 0.060" thickness. The cold rolled sheets were annealed at temperatures between 2050 and 2175°F as necessary to produce a fully recrystallized, equiaxed grain structure with an ASTM grain size between 4 and 5. Finally, the sheet material was given an age-hardening heat treatment of 1475°F for 8 hours to produce the gamma-prime phase. The commercial alloys

HAYNES R-41 alloy, HAYNES WASPALOY alloy, HAYNES 263 alloy, and NMONIC PK-33 alloy were obtained in sheet form in the mill annealed condition. Since no commercially available M-252 alloy sheet could be found, a 50 lb. heat was produced for evaluation using the same method as described above for the experimental alloys. All five of the commercial alloys were given post-anneal age-hardening heat treatments according accepted standards. These heat treatments are reported in Table 2.

To evaluate the three properties identified above as important (strain age cracking resistance, thermal stability, and creep strength) three different tests were employed on each of the alloys. The first test was the controlled heating rate tensile test (CHRT). The results of the CHRT testing are given in Table 3. The critical property in this test is the tensile ductility, as measured by a measurement of the elongation to failure. Alloys with a greater ductility in this test are expected to have greater resistance to strain age cracking. The objective of the present study was to have a ductility of 4.5% or greater. Of the experimental alloys, only alloy W failed to meet this requirement. For the commercial alloys, M-252 alloy and 263 alloy met the requirement, while PK-33 alloy, WASPALOY alloy, and R-41 alloy did not. It was found that the performance of a given alloy in the CHRT test could be correlated to the amount of the gamma-prime forming elements in the alloy using the following equation (where the elemental compositions are in wt.%):

Al + 0.56Ti + 0.29Nb
The values of the left hand side of Eq. (1) for all of the alloys in this study are given in Table 1. All of the alloys which passed the CHRT test were found to obey Eq. (1). Furthermore, all of the alloys which did not obey Eq. (1) did not pass the CHRT test requirement, that is, they

were found to have a 1500°F CHRT ductility less than 4.5%. This relationship is shown more clearly in Fig. 1, where the 1500°F CHRT ductility is plotted against the value of the left hand side of Eq. (1) for all of the alloys in the study. All testing was performed on samples in the annealed condition. The tensile ductility (measured as the percent elongation to failure) is plotted as a function of the compositional variable Al + 0.56Ti + 0.29Nb (where the elemental compositions are in wt.%). A line is drawn on the figure corresponding to a tensile ductility of 4.5%. All alloys plotted above this line (symbol: filled circles) were considered to have passed the controlled heating rate tensile test, while alloys plotted below the line (symbol: x-marks) were considered to have failed. A dashed vertical line is drawn at a value of 2.9 wt.% for the compositional variable, Al + 0.56Ti + 0.29Nb. All alloys with a value greater than 2.9 were found to fail the controlled heating rate tensile test.

To evaluate the thermal stability of the alloys, their room temperature tensile ductility was determined after a long term thermal exposure. After performing the age-hardening heat treatments given in Table 2, samples from all of the experimental and commercial alloys were given a thermal exposure of 1600°F/1000 hrs./AC. A room temperature tensile test was performed on the thermally exposed samples and the results are given in Table 4. Ductility greater than 20% was considered acceptable. Using this guideline, the experimental alloys U, V, X, and Z were found to fail along with the commercial alloys M-252 alloy, WASPALOY alloy, and R-41 alloy. It was found that control of the elements molybdenum and tungsten was critical to develop a thermally stable alloy. The following relationship was found (where the elemental compositions are in wt.%):

Mo + 0.52W 
The values of the left hand side of Eq. (2) for all of the alloys in this study are given in Table 1. All of the alloys which did not obey Eq. (2) were found to not have sufficient thermal stability, that is, their room temperature tensile ductility after a 1000 hour thermal exposure at 1600°F was found to be less than 20%. One alloy (WASPALOY alloy) was found to satisfy Eq. (2), but to have poor thermal stability. However, this alloy did not satisfy Eq. (1) and therefore is not suitable for the target application. From this example, it is clear that to ensure thermal stability for this class of alloys, it is necessary to control the amount of aluminum, titanium, and niobium as well as the molybdenum and tungsten. The usefulness of Eq. (2) becomes quite clear when considering Fig. 2, where the ductility of the thermally exposed samples is plotted against

the value of the left hand side of Eq. (2) for all of the alloys in the study. Only alloys which satisfy the relationship Al + 0.56Ti + 0.29Nb 

The third key property for the target application is creep strength. The creep-rupture strength of the alloys was measured at 1700°F with a load of 7 ksi. A rupture life of greater than 300 hours was the established goal. The results for the experimental and commercial alloys are shown in Table 5. All of the experimental alloys were found to pass the goal, with the exception of alloys V, Y, and Z. The commercial alloys all passed with the exception of 263 alloy and WASPALOY alloy. Of the total of five alloys which failed the creep-rupture goal, three of them (alloys V and Z, as well as WASPALOY alloy) did not satisfy one or both of Eqs. (1) and (2) and were thermally unstable. Thermal instability can be a negative influence on creep strength. The other two alloys which did not meet the creep strength goal (alloy Y and 263 alloy) both had a relatively low total content of the solid solution strengthening elements molybdenum and tungsten. Additionally, the 263 alloy had a low total content of the gamma-prime forming elements aluminum, titanium, and niobium. To ensure adequate levels of both the solid solution strengthening elements and the gamma-prime forming elements, the Eqs. (1) and (2) were modified respectfully as (where the elemental compositions are in wt.%):

2.2 
and

6.5
Of the 31 total experimental and commercial alloys tested in this study, 20 were found to pass all three key property tests, i.e. the CHRT test, the thermal exposure test, and the creep-rupture test. All 20 of the acceptable alloys (experimental alloys A through T) had compositions which satisfied both Eqs. (3) and (4). The 11 alloys which were deemed unacceptable (which included experimental alloys U through Z and all five of the commercial alloys) had compositions which failed to satisfy one or both of Eqs. (3) and (4). From Table 1 it can be seen that the acceptable alloys contained in weight percent 17.5 to 21.3 chromium, 8.3 to 14.2 cobalt, 4.3 to 9.3 molybdenum, up to 7.0 tungsten, 1.29 to 1.63 aluminum, 1.59 to 2.28 titanium, up to 0.79 niobium, 0.034 to 0.097 carbon, 0.002 to 0.007 boron and up to 2.6 iron. For the reasons explained below, alloys containing these elements within the following ranges and meeting Eqs. (3) and (4) should provide the desired properties:  17 to 22 chromium, 8 to 15 cobalt, 4.0 to 9.5 molybdenum, up to 7.0 tungsten, 1.28 to 1.65 aluminum, 1.50 to 2.30 titanium, up to 0.80 niobium, 0.01 to 0.2 carbon and up to 0.015 boron with the balance being nickel plus impurities. The alloy may also contain tantalum, up to 1.5 wt. %, manganese, up to 1.5 wt. %, silicon, up to 0.5 wt. %, and one or more of magnesium, calcium, hafnium, zirconium, yttrium, cerium and lanthanum. Each of these seven elements may be present up to 0.05 wt. %. The acceptable alloys had a range of values for Al + 0.56 Ti + 0.29 Nb of from 2.35 to 2.84 and a range for Mo + 0.52 W of from 7.1 to 9.3.

The presence of chromium (Cr) in alloys used in high temperature environments provides for necessary oxidation and hot corrosion resistance. In general, the higher the Cr content the better the oxidation resistance, however, too much Cr can lead to thermal instability in the alloy. For the alloys of this invention, it was found that the chromium level should be between about

17to22wt.%.

Cobalt (Co) is a common element in many wrought gamma-prime strengthened alloys. Cobalt decreases the solubility of aluminum and titanium in nickel at lower temperatures

allowing for a greater gamma-prime content for a given level of aluminum and titanium. It was found that Co levels of about 8 to 15 wt.% are acceptable for the alloys of this invention.

As mentioned previously, aluminum (Al), titanium (Ti), and niobium (Nb) contribute to the creep-strength of the alloys of this invention through the formation of the strengthening gamma-prime phase upon an age-hardening heat treatment. The combined total of these elements is limited by Eq. (3) above. In terms of the individual elements, it was found that Al could range from 1.28 to 1.65 wt.%, Ti could range from 1.50 to 2.30 wt.%? and Nb could range from nil to 0.80 wt.%.

As mentioned previously, molybdenum (Mo) and tungsten (W) contribute to the creep-rupture strength of the alloys of this invention through solid solution strengthening. The combined total of these elements is limited by Eq. (4) above. In terms of the individual elements, it was found that Mo could range from about 4.0 to 9.5 wt.%, while W could range from nil to about 7.0 wt.%.

Carbon (C) is a necessary component and contributes to creep-strength of the alloys of this invention through formation of carbides. Carbides are also necessary for proper grain size control. Carbon should be present in the amount of about 0.01 to 0.2 wt.%.

Iron (Fe) is not required, but typically will be present. The presence of Fe allows economic use of revert materials, most of which contain residual amounts of Fe. An acceptable, Fe-free alloy might be possible using new furnace linings and high purity charge materials. The presented data indicate that levels up to at least about 3 wt.% are acceptable.

Boron (B) is normally added to wrought gamma-prime strengthened alloys in small amounts to improve elevated temperature ductility. Too much boron may lead to weldability problems. The preferred range is up to about 0.015 wt.%.

Tantalum (Ta) is a gamma-prime forming element in this class of alloys. It is expected that tantalum could be partially substituted for aluminum, titanium, or niobium at levels up to about 1.5 wt.%.

Manganese (Mn) is often added to nickel based alloys to help control problems arising from the presence of sulfur impurities. It is expected that Mn could be added to alloys of this invention to levels of at least 1.5 wt.%.

Silicon (Si) can be present as an impurity and is sometimes intentionally added for increased environmental resistance. It is expected that Si could be added to alloys of this invention to levels of at least 0.5 wt.%.

Copper (Cu) can be present as an impurity originating either from the use of revert materials or during the melting and processing of the alloy itself. It is expected that Cu could be present in amounts up to at least 0.5 wt.%.

The use of magnesium (Mg) and calcium (Ca) is often employed during primary melting of nickel base alloys. It is expected that levels of these elements up to about 0.05 wt.% could be present in alloys of this invention.

Often, small amounts of certain elements are added to nickel based alloys to provide increased environmental resistance. These elements include, but are not necessarily limited to lanthanum (La), cerium (Ce), yttrium (Y), zirconium (Zr), and hafnium (Hf). It is expected that

amounts of each of these elements up to about 0.05 wt.% could be present in alloys of this invention.

Even though the samples tested were limited to wrought sheet, the alloys should exhibit comparable properties in other wrought forms (such as plates, bars, tubes, pipes, forgings, and wires) and in cast, spray-formed, or powder metallurgy forms, namely, powder, compacted powder and sintered compacted powder. Consequently, the present invention encompasses all forms of the alloy composition.

The combined properties of good thermal stability, resistance to strain age cracking and good creep rupture strength exhibited by this alloy make it particularly useful for fabrication into gas turbine engine components and particularly useful for transition ducts in these engines. Such components and engines containing these components can be operated at higher temperatures without failure and should have a longer service life than those components and engines currently available.

Although I have disclosed certain preferred embodiments of the alloy, it should be distinctly understood that the present invention is not limited thereto, but may be variously embodied within the scope of the following claims.

I claim:

1.	A nickel-chromium-cobalt based alloy having a composition comprised in weight

percent of:

17 to 22	chromium

8 to 15	cobalt

4.0 to 9.5  molybdenum

up to 7.0	tungsten

1.28 to 1.65  aluminum

1.50 to 2.30  titanium

up to 0.80  niobium

0.01 to 0.2  carbon

up to 0.015  boron

with a balance of nickel and impurities, the alloy further satisfying the following compositional relationships defined with elemental quantities being in terms of weight percent:

2.2 
6.5
2.	The nickel-chromium-cobalt based alloy of claim 1, also containing iron up to 3

weight percent.

3.	The nickel-chromium-cobalt based alloy of claim 1, also containing in weight percent

at least one of tantalum, up to 1.5%, manganese, up to 1.5%, silicon, up to 0.5%, and copper, up

to 0.5%.

4.	The nickel-chromium-cobalt based alloy of claim 1, also containing at least one

element selected from the group consisting of magnesium, calcium, hafnium, zirconium, yttrium,

cerium, and lanthanum, wherein each said element present comprises up to 0.5 weight percent of

the alloy.

5.	The nickel-chromium-cobalt based alloy of claim 1, wherein the alloy is in

wrought form selected from the group consisting of sheets, plates, bars, wires, tubes, pipes,

and forgings.

6.	The nickel-chromium-cobalt based alloy of claim 1, wherein the alloy is in cast

form.

7.	The nickel-chromium-cobalt based alloy of claim 1, wherein the alloy has been

spray-formed.

8.	The nickel-chromium-cobalt based alloy of claim 1, wherein the alloy is in

powder metallurgy form.

9.	The nickel-chromium-cobalt based alloy of claim 1 wherein the alloy is formed

as a component for a gas turbine engine.

10.	A nickel-chromium-cobalt based alloy, suitable for use in gas turbine transition

ducts, having a composition comprised in weight percent of:

17.5 to 21.3  chromium

8.3 to 14.2  cobalt

4.3 to 9.3  molybdenum

up to 7.0  tungsten

1.29 to 1.63  aluminum

1.59 to 2.28  titanium

up to 0.79  niobium

0.034 to 0.097 carbon

0.002 to 0.007 boron

up to 2.6  iron

with a balance of nickel and impurities, the alloy further satisfying the following compositional relationships defined with elemental quantities being in terms of weight percent:

2.35 
7.1

11.	The nickel-chromium-cobalt based alloy of claim 10, also containing in weight

percent at least one of tantalum, up to 1.5%, manganese, up to 1.5%, silicon, up to 0.5%, and

copper, up to 0.5%.

12.	The nickel-chromium-cobalt based alloy of claim 10, also containing up to at least

one element selected from the group consisting of magnesium, calcium, hafnium, zirconium,

yttrium, cerium, and lanthanum, wherein each said element present comprises up to 0.05 weight

percent of the alloy.

13.	The nickel-chromium-cobalt based alloy of claim 10, wherein the alloy is in

wrought forms selected from the group consisting of sheets, plates, bars, wires, tubes,

pipes, and forgings.

14.	The nickel-chromium-cobalt based alloy of claim 10, wherein the alloy is in

cast form.

15.	The nickel-chromium-cobalt based alloy of claim 10, wherein the alloy has

been spray-formed.

16.	The nickel-chromium-cobalt based alloy of claim 10, wherein the alloy is in

powder metallurgy form.

17.	The nickel-chromium-cobalt based alloy of claim 10 wherein the alloy is

formed as a component for a gas turbine engine.

18.	An improved gas turbine engine of the type having a plurality of metal

components wherein the improvement comprises at least one of the metal components

consisting essentially of:

17 to 22	chromium

8 to 15	cobalt

4.0 to 9.5  molybdenum

up to 7.0  tungsten

1.28 to 1.65  aluminum

1.50 to 2.30  titanium

up to 0.80  niobium

0.01 to 0.2  carbon

up to 0.015  boron

with a balance of nickel and impurities, the alloy further satisfying the following compositional relationships defined with elemental quantities being in terms of weight percent:

2.2 
6.5

19.	The improved gas turbine engine wherein the at least one of the metal

components is a transition duct.

20.	The improved gas turbine engine of claim 18 where the at least one of the

metal components consists essentially of:

17.5 to 21.3  chromium

8.3 to 14.2  cobalt

4.3 to 9.3  molybdenum

up to 7.0  tungsten

1.29 to 1.63  aluminum

1.59 to 2.28  titanium

up to 0.79  niobium

0.034 to 0.097 carbon

0.002 to 0.007 boron

up to 2.6	iron

with a balance of nickel and impurities, the alloy further satisfying the following compositional relationships defined with elemental quantities being in terms of weight percent;

2.35 
7.1

Documents:

				1222-CHE-2005  AMENDED  PAGES OF SPECIFICATION  11-10-2011.pdf

				1222-CHE-2005  AMENDED CLAIMS  05-12-2011.pdf

				1222-CHE-2005  AMENDED CLAIMS  11-10-2011.pdf

				1222-CHE-2005  CORRESPONDENCE OTHERS  05-01-2011.pdf

				1222-CHE-2005  CORRESPONDENCE OTHERS  29-11-2011.pdf

				1222-CHE-2005  CORRESPONDENCE OTHERS 05-12-2011.pdf

				1222-CHE-2005  OTHER PATENT DOCUMENT  11-10-2011.pdf

				1222-CHE-2005  CORRESPONDENCE OTHERS.pdf

				1222-CHE-2005  CORRESPONDENCE PO.pdf

				1222-CHE-2005  EXAMINATION REPORT REPLY RECEIVED  11-10-2011.pdf

				1222-CHE-2005  FORM-18.pdf

				1222-CHE-2005  FORM-3  11-10-2011.pdf

				1222-CHE-2005  POWER OF ATTORNEY  11-10-2011.pdf

				1222-che-2005-abstract.pdf

				1222-che-2005-assignement.pdf

				1222-che-2005-claims.pdf

				1222-che-2005-correspondnece-others.pdf

				1222-che-2005-description(complete).pdf

				1222-che-2005-drawings.pdf

				1222-che-2005-form 1.pdf

				1222-che-2005-form 3.pdf

				1222-che-2005-form 5.pdf

« Previous Patent

Next Patent »

Patent Number	250270	

Indian Patent Application Number	1222/CHE/2005	

PG Journal Number	51/2011	

Publication Date	23-Dec-2011	

Grant Date	21-Dec-2011	

Date of Filing	01-Sep-2005	

Name of Patentee	HAYNES INTERNATIONAL, INC.	

Applicant Address	1020 WEST PARK AVENUE, P O BOX 9013, KOKOMO, INDIANA 46904-9013.	

Inventors:

#	Inventor's Name	Inventor's Address	

1	PIKE, LEE, M, JR	901 HILLSDALE DRIVE, KOKOMA, ILLINOIS 46901.	

PCT International Classification Number	F23R3/00	

PCT International Application Number	N/A	

PCT International Filing date		

PCT Conventions:

#	PCT Application Number	Date of Convention	Priority Country	

1	10/934,920	2004-09-03	U.S.A.	

© All Indian Patents, 2013-2021.

  Patent data available in the public domain from Indian Patents Office, Department of Industrial Policy and Promotions, Ministry of Commerce and Industry, Government of India.
