Repository: anandvc/allindianpatents

File: patents/250274-a-method-of-preparation-of-nanoparticles-coated-carbon-fiber.html
Indian Patents. 250274:"A METHOD OF PREPARATION OF NANOPARTICLES COATED CARBON FIBER"

Indian Patents

Recently Granted Patents

  Recently Published Patents

Title of Invention	"A METHOD OF PREPARATION OF NANOPARTICLES COATED CARBON FIBER"

Abstract	This invention relates to a method for preparation of nanoparticles coated carbon fibers or fabrics comprising the step of heating the carbon fibers or fabrics at a temperature of 100-700°C for a time period of 0.1-2 hours in air, coating of metal or metal oxide selected from nickel oxide, cobalt oxide, iron oxide, ruthenium oxide, palladium oxide, molybdenum oxide, irredium oxide , platinum and chromium oxide on carbon fibers or fabrics in the temperature range of 25 to 150°C for a period of 1 to 120 minutes by dip coating or sol-gel method or wet spraying as herein described, heating the coated fibers or fabrics in the temperature range of 50 to 500°C for a period of 0.1 to 2 hours to form a layer of metal or metal oxide followed by cooling, incorporation of the metal or metal oxide coated fibers or fabrics into reactor, connecting the reactor to a vacuum line to pump down to less than 200 mm Hg, incorporation of the inert gases into the reactor, incorporation of the inert gases and/or reducing gases into the reactor, de-oxygenation of the gases followed by removal of moisture, heating of metal or metal oxide layer of carbon fibers or fabrics at temperature of 400 to 900°C for 0.1 to 2 hours inert or reducing or mixture of inert and reducing atmosphere to obtain nanoparticles coated carbon fibers or fabrics.	

Full Text	Figure  14  shows  I-V  for  as  -received  carbon  fibers/fabrics  and nanoparticles coated carbon fibers/fabrics

Table 1 shows  elemental analysis of nickel nanoparticles coated

carbon fibers/fabrics

Table 2 shows  degradation temperatures corresponding to peak for

as-received  carbon  fibers/fabrics  and  nanoparticles coated carbon fibers/fabrics in nitrogen atmosphere

Table 3 shows  degradation temperatures corresponding to peak for

as-received  carbon  fibers/fabrics  and  nanoparticles coated carbon fibers/fabrics in oxygen environment

Table 4 shows  onset voltage of as-received carbon fibers/fabrics and

nanoparticles coated carbon fibers/fabrics

STATEMENT OF INVENTION

According to this invention there is provide a method for preparation of nanoparticles coated carbon fibers or fabrics comprising the step of :

-	heating the carbon fibers or fabrics at a temperature of 100-700°C for a time period of 0.1-2 hours in air,

-	coating of metal or metal oxide selected from nickel oxide, cobalt oxide, iron oxide, ruthenium oxide, palladium oxide, molybdenum oxide, irredium oxide , platinum and chromium oxide on carbon fibers or fabrics in the temperature range of 25 to 150°C for a period of 1 to 120 minutes by dip coating or sol-gel method or wet spraying as herein described,

-	heating the coated fibers or fabrics in the temperature range of 50 to 500°C for a period of 0.1 to 2 hours to form a layer of metal or metal oxide followed by cooling,

-	incorporation of the metal or metal oxide coated fibers or fabrics into reactor,

-	connecting the reactor to a vacuum line to pump down to less than 200 mm Hg,

-	incorporation of the inert gases into the reactor,

-	incorporation of the inert gases and/or reducing gases into the reactor,

-	de-oxygenation of the gases followed by removal of moisture,

-	heating of metal or metal oxide layer of carbon fibers or fabrics at temperature of 400 to 900°C for 0.1 to 2 hours inert or reducing or mixture of inert and reducing atmosphere to obtain nanoparticles coated carbon fibers or fabrics.

panels, main landing gear doors, nose radome, nose gear doors, outboard aileron, outboard flap, outboard spoilers, rudder, stabilizer torque box, strut forward, trailing edge panels, wing fixed leading edge, wing to body fairing, etc.

EXPECTED OUTCOME 3: The composites made of nanoparticles coated carbon fibers/fabrics can also replace various existing components of AIRBUS-A340 commercial aircraft. Few of these are ailerons, apron, aft pylon fairings, belly fairing skin, CLG doors, elevator, fin box attachment, fin TE panels, fin LE tip, fin fairing, fuselage fairing, flap track fairing, HTP outer boxes, HTP, LE, HTP LE panels, MLG door, MLG bay top panel, MLG leg fairings, nacelle, NLG doors, outer flaps, pylon fairing, radome, rubber, spoilers, wing LE fillet, wing LE upper panels, wing LE lower panels, wing tip fence, etc

EXPECTED OUTCOME 4: The composites made of nanoparticles coated carbon fibers/fabrics can be used in automobile industries. Few of these are leaf spring, shaft, outer body, etc.

EXPECTED OUTCOME 5: The composites made of nanoparticles coated carbon fibers/fabrics can also be used to replace the conventional sport materials like tennis racket, golf shaft, etc.

Example A

A simple horizontal tubular reactor is used to coat metal/ metal oxide nanoparticles on carbon fiber/ fabric. This reactor has a quartz tube of 840 mm length with an outer diameter of 49 mm and inner diameter of 45 mm. It is constructed in such a way that the carbon fiber/fabric can be easily inserted and removed from the reactor. The reactor is heated in a three zone tubular furnace. A proportional temperature controller controls the furnace temperature in each zone. The temperature is kept around 500 to 900°C in the mid zone of furnace to facilitate the decomposition of precursor gases. The inlet and outlet temperatures were maintained in the range of 300 to 600°C. Nitrogen, helium, argon, chlorine, hydrogen, and mixtures of it are used as precursor gases. Each gas has its own function. Hydrogen/chlorine acts as a reducing gas and nitrogen/helium/argon acts as a carrier gas and also provides the inert atmosphere inside the reactor. The coating of catalyst i.e., iron (Fe), cobalt (Co), nickel (Ni), ruthenium (Ru), rhodium (Rh), palladium (Pd), iridium (Ir), platinum (Pt) chromium (Cr), molybdenum (Mo), etc on glass fiber(s)/fabric is done by the conventional dip coating/sol-gel/wet spraying technique (For composition: Tables: A to F). The carbon fiber/fabric is dipped in a bath containing nickel sulphate (NiSO4 6H2O,

source of nickel), sodium hypophosphite (NaH2PO2 H2O, reducing agent), ammonium chloride (NH4Cl, complexing agent), tri-sodium citrate (Na3C6H5O7 2H2O, stabilizer), ammonium hydroxide (NH4OH, pH adjustment) for coating of nickel (Table A). The catalyst coated glass carbon fiber/fabric is kept in the middle zone of the reactor. The reactor is connected to a vacuum line and then pumped down to less than 200 mm Hg. This process is continued 10 times till it is free of oxygen. In the next step the temperature of reactor is increased in between 400 to 600°C in an inert atmosphere. The rate of inert gas flow is kept constant at 120 ml/min. After 5 to 10 minutes reducing gas is allowed to flow at the rate of 5 to 25 ml/min for 10 to 30 minutes. Again after 5 to 10 minutes, temperature is increased to 500-900°C. The gases entered in the reactor through three different non-return valves. The flow rates of gases are measured by mass flow controller. The water circulation arrangement is made at inlet and exit of the reactors tube to keep the temperature at desired level. Water is also used as a coolant in the condenser. Any condensable in the reactor effluent is collected in a liquid collector where as noncondensables are sent to the exit flow, which is recorded by the pressure indicator dial and then vented to the atmosphere. The nanomaterial coated carbon fiber/fabric is characterized by XRD, TGA, SEM, IV, etc.

Example B

In this case the carbon fiber/fabric is dipped in a bath. The formulation of bath is given in Table B. The catalyst coated carbon fiber/fabric is placed inside the reactor for coating of nanomaterials. The experimental condition is same as mentioned in Example A.

Example C

In this case the carbon fiber/fabric is dipped in a bath. The formulation of bath is given in Table C. The catalyst coated carbon fiber/fabric is placed inside the reactor for coating of nanomaterials. The experimental condition is same as mentioned in Example A.

It is to be understood that the process of the present invention is susceptible to modification, changes, adaptations by those skilled in the art. Such modifications, changes adaptations are intended to be within the scope of the present invention which is further set forth under the following claims:-

WE CLAIM;

1.	A method for preparation of nanoparticles coated carbon fibers or

fabrics comprising the step of:

-	heating the carbon fibers or fabrics at a temperature of 100-700°C for a time period of 0.1-2 hours in air,

-	coating of metal or metal oxide selected from nickel oxide, cobalt oxide, iron oxide, ruthenium oxide, palladium oxide, molybdenum oxide, irredium oxide , platinum and chromium oxide on carbon fibers or fabrics in the temperature range of 25 to 150°C for a period of 1 to 120 minutes by dip coating or sol-gel method or wet spraying as herein described,

-	heating the coated fibers or fabrics in the temperature range of 50 to 500°C for a period of 0.1 to 2 hours to form a layer of metal or metal oxide followed by cooling,

-	incorporation of the metal or metal oxide coated fibers or fabrics into reactor,

-	connecting the reactor to a vacuum line to pump down to less than 200 mm Hg,

-	incorporation of the inert gases into the reactor,

-	incorporation of the inert gases and/or reducing gases into the reactor,

-	de-oxygenation of the gases followed by removal of moisture,

-	heating of metal or metal oxide layer of carbon fibers or fabrics at temperature of 400 to 900°C for 0.1 to 2 hours inert or reducing or mixture of inert and reducing atmosphere to obtain nanoparticles coated carbon fibers or fabrics.

2.	A method for preparation of nanoparticles coated carbon fibers or

fabrics as claimed in claim 1 wherein the coating metallic oxide

comprises nickel oxide by nickel sulphate and sodium

hypophosphite and sodium succinate and buffer solution; cobalt

oxide by cobalt chloride or cobalt acetate or cobalt nitrate in acid

or base solution; iron oxide by ferric nitrate or ferric sulphate or

ferric acetate in alcohol or acid solution; ruthenium oxide by

ruthenium nitrate solution; palladium oxide by palladium nitrate solution; molybdenum oxide by molybdenum acetate or ammonium molybdate solution; irredium oxide by iridium acetate solution; platinum by tetramine platinum bicarbonate or platinum acetate or platinum nitrate solution; chromium oxide by chromium acetate solution; rhodium oxide by rhodium acetate solution.

3.	A method for preparation of nanoparticles coated carbon fibers or

fabrics as claimed in claim 1 or 2, wherein the nanoparticles are

Fe, Co, Ni, Ru, Rh, Pd, Ir, Pt, Cr, Mo, or mixtures of atleast two

thereof.

4.	A method for preparation of nanoparticles coated carbon fibers or

fabrics as claimed in any of the preceding claims wherein the fibers

is selected from the group comprising of rayon based carbon fiber,

pitch based carbon fiber, polyacrylonitrile based carbon fiber; the

inert atmosphere is selected from the group comprising of nitrogen,

helium, argon, and mixtures thereof, the reducing gas selected

from the group comprising of hydrogen, chlorine, and mixtures

thereof.

5.	A method for preparation of nanoparticles coated carbon fibers or

fabrics as claimed in any of the preceding claims wherein the ratio

of flow rate of inert gas to reducing gas is in the ratio of 1:0 to

10:1.

6.	A method for preparation of nanoparticles coated carbon fibers or fabrics as claimed in any of the preceding claims wherein 50% of the nanoparticles are having a diameter less than 40 nm and 70% of the nanoparticles having a diameter less than 90 nm.

7.	A method for preparation of nanoparticles coated carbon fibers or fabrics as claimed in any of the preceding claims wherein the density of nanoparticles are in the range of 1 to 90% (by weight).

8.	A method for preparation of nanoparticles coated carbon fibers or fabrics as claimed in any of the preceding claims wherein the gases are de-oxygenated by passing them through an alkaline pyrogallol solution followed by removal of moisture by passing the gases through a silica gel bed.	

Documents:

				3063-DEL-2005-Abstract-(14-07-2011).pdf

				3063-DEL-2005-Claims-(14-07-2011).pdf

				3063-DEL-2005-Correspondence Others-(14-07-2011).pdf

				3063-DEL-2005-Drawings-(14-07-2011).pdf

« Previous Patent

Next Patent »

Patent Number	250274	

Indian Patent Application Number	3063/DEL/2005	

PG Journal Number	51/2011	

Publication Date	23-Dec-2011	

Grant Date	21-Dec-2011	

Date of Filing	16-Nov-2005	

Name of Patentee	INDIAN INSTITUTE OF TECHNOLOGY	

Applicant Address	KANPUR,KANPUR-208016, AN INDIAN	

Inventors:

#	Inventor's Name	Inventor's Address	

1	KAMAL KRISHNA KAR	INDIAN INSTITUTE OF TECHNOLOGY, KANPUR,KANPUR-208016	

2	PRABHAT KUMAR AGNIHOTRI	INDIAN INSTITUTE OF TECHNOLOGY, KANPUR,KANPUR-208016	

3	SANJAY DAS GUPTA	SATELLITE CENTRE, INDIAN SPACE RESEARCH ORGANISATION (ISRO) AIRPORT ROAD, VIMANPURA, BANGALORE-560017,INDIA	

PCT International Classification Number	C23C 2/00	

PCT International Application Number	N/A	

PCT International Filing date		

PCT Conventions:

#	PCT Application Number	Date of Convention	Priority Country	

1			NA	

© All Indian Patents, 2013-2021.

  Patent data available in the public domain from Indian Patents Office, Department of Industrial Policy and Promotions, Ministry of Commerce and Industry, Government of India.

File: patents/250304-a-method-for-producing-a-polymerization-reactor.html (part 1 of 2)
Indian Patents. 250304:A METHOD FOR PRODUCING A POLYMERIZATION REACTOR

Indian Patents

Recently Granted Patents

  Recently Published Patents

Title of Invention	A METHOD FOR PRODUCING A POLYMERIZATION REACTOR

Abstract	techniques are provided for the prevention of reactor fouls in polymerization reactors. a technique is provided for limiting polymer particle size to prevent or limit the occurrence of reactor fouls associated with large polymer particles. a technique is also provided for measuring reactor lemperature at one or more local hot spots of the reactor and for controlling "die polymerization reaction based upon these temperature measurements. in particular, control of the reaction may be based on the hottest temperature, such that the hottest temperature in the reactor is maintained within the reactor fouling curve. a technique is also discussed for predicting reactor fouls by using statistical analyses, such as periodogram analysis, to identify leading indicators of impending fouls. preventative measures may be performed upon identification of such a leading indicator. in addition, the statistical analyses may be used to identify catalysts having less propensity to foul.	

Full Text	 

METHOD AND SYSTEM TO REDUCE POLYMERIZATION REACTOR FOULING

DESCRIPTION

Related Applications

This application claims priority to U.S. Application Serial No. 10/928,047 filed on August 27, 2004.

Technical Field

The present invention relates generally to the production of poly olefins and, more specifically, to the reduction and/or prevention of fouling in polyolefin reactors.

Background Art

This section is intended to introduce the reader to aspects of art that may be related to aspects of the present invention, which are described and/or claimed below. This discussion is believed to be helpful in providing the reader with background information to facilitate a better understanding of the various aspects of the present invention. Accordingly, it should be understood that these statements are to be read in this light, and not as admissions of prior art.

As chemical and petrochemical technologies have advanced, the products of these technologies have become increasingly prevalent in society. In particular as techniques for bonding simple molecular building blocks into longer chains (or polymers) have advanced, the polymer products, typically in the form of various plastics, have been increasingly incorporated into various everyday items. For example, polyolefin polymers, such as polyethylene, polypropylene, and their copolymers, are used for retail and pharmaceutical packaging, food and beverage packaging (such as juice and soda bottles), household containers (such as pails and boxes), household items (such as appliances, furniture, carpeting, and toys), automobile components, pipes, conduits, and various other consumer and industrial products.

One benefit of polyolefin construction, as may be deduced from the list of uses above, is that it is generally non-reactive with goods or products with which it is in contact as well as with

the ambient environment. This property allows polyolefin products to be used in many residential, commercial, and industrial contexts, including food and beverage storage and transportation, consumer electronics, agriculture, shipping, and vehicular construction. The wide variety of residential, commercial and industrial uses for polyolefms has translated into a substantial demand for raw polyolefin which can be extruded, injected, blown or otherwise formed into a final consumable product or component.

The raw polyolefin is typically produced in bulk by petrochemical facilities, which have ready access to monomers, such as ethylene, that serve as the molecular building blocks of the polyolefms to be produced. The polymerization reaction itself is exothermic, or heat-generating, and is typically performed in closed systems where temperature and pressure can be regulated to produce polyolefms having the desired properties.

However, in some circumstances a polyolefin reactor may foul, such as when the polymerized product is formed on the reactor walls or when the product cannot be maintained as a slurry. Such a foul may result in a loss in heat transfer, such as due to a reduction in circulation or reduced efficiency at a heat exchanger interface, which may impair or completely negate the capacity to maintain the desired temperature within the reactor. A reactor foul may also result in a reduction in the circulation of the reactor contents and/or in a variation from the desired percent solids (measured by volume or by weight) of the reactor effluent To the extent that a reactor foul may result in deviations from the desired reaction conditions, the polymer product produced during such a reactor foul may not meet the desired specifications; that is, the product may be "off-spec." In extreme or runaway fouling situations, control of the reaction may be lost entirely, and the reactor may become plugged with polymer, requiring one to three weeks to clear, during which time the reactor may not be operated.

A reactor foul may occur due to a variety of different factors, depending on the type of polymerization system and circumstances. Depending on the type of reactor foul, the external indications that such a foul exists may include deviations from the set reaction temperature or increased demand on the coolant system to maintain the set temperature value. Similarly, an increase in the temperature differential between the coolant inlet temperature and reactor temperature may be indicative of certain types of reactor fouls, such as those which interfere with.

the transfer of heat through the reactor walls. Another external indication of a foul may be an increased motor load as the pump attempts to maintain a velocity within the reactor sufficient to keep the polymer and catalyst particles suspended or attempts to compensate for restriction or obstruction of the flow path. Similarly, a high pressure differential may be observed at the pump and may indicate the presence of some fouls.

For example, copolymer fouling may occur when the reactor temperature falls above the "fouling curve," describing the suitable reactor temperature ranges for producing polyolefms having a desired density. Such a deviation may result in swelling of the polymer particles and an increased tendency for the particles to agglomerate into larger particles, both which can increase the polymer volume in the reactor. The higher volume percent solids may result in a moving bed of polymer rather than a slurry, which decreases the circulation rate. To compensate, the reactor circulating pump must work harder to propel the fluid and particles, resulting in a high motor load and a high pressure differential, i.e., AP.

Similarly, a condition known as a "solids foul" may occur in which circulation of the reactants and product in the reactor is interrupted or degraded. For example, when reactor solids and ethylene concentrations are too high, large polymer particles may be formed which can plug continuous take-off valves or other outlet valves or conduits. The large polymer particles may also settle out of the slurry in the reactor, where they may restrict the flow of slurry. Furthermore, the large polymer particles increase volume percent solids in the reactor, increasing the flow resistance of the slurry and leading to a corresponding high motor load and a high AP as the reactor circulating pump compensates for the increased resistance.

An increase in fine particles of polymer, i.e., "fines," may also result in a form of fouling. In particular, an increased number of fines increases the viscosity of the slurry due to the corresponding increase in particulate surface area. To compensate for the increase in viscosity, the reactor circulating pump must work harder, resulting in a higher motor load and AP. In these situations, if the pump is unable to compensate, heat transfer through the reactor walls may be impaired and/or polymer particles may settle out of the slurry.

Another type of fouling that may occur, depending on the reaction environment, is static fouling.. Static fouling is typically associated with fines and/or catalysts being held to the reactor wall by static electricity. The catalyst particles and catalyst within the fines facilitate polymerization along the reactor wall, resulting in a film or layer of polymer growing on the reactor wall. As the layer of polymer grows, it decreases the transfer of heat from the reactor to the reactor coolant The loss of heat transfer resulting from the polymer layer may result in a lowering of the coolant temperature at the inlet to maintain the desired production rate. As a result, the temperature differential, i.e., the spread, between the coolant inlet temperature and reactor temperature may increase. Furthermore, the layer of polymer restricts the flow of slurry along the reactor wall, resulting in an increased motor load and AP at the circulating pump.

As might be expected, a reactor foul may be indicated by some or all of the factors mentioned above. For example, a decreasing heat transfer rate, an increasing temperature differential, an increased motor load, and/or an increased AP may indicate the presence or development of a reactor foul. In response to these indicators, a rapid response is typically required to regain control of the reaction. Depending on the foul, such responses may include adjusting the reactor temperature, increasing the addition rate of diluent (such as isobutane), decreasing the addition rate of monomer, adding anti-static agents, and/or decreasing the addition rate of catalyst. If control of the reaction cannot be regained, it may be necessary to kill or moderate the reaction to prevent the reactor from becoming plugged with polymer.

In view of the limited response time which may be provided by the available fouling indicators, it may be desirable to prevent fouls from developing. Alternatively, to the extent fouls cannot be eliminated, it may be desirable to provide more warning of an impending foul so that less drastic responses may be employed to address the foul.

Brief Description of Drawings

Advantages of the invention may become apparent upon reading the following detailed description and upon reference to the drawings in which:

Fig. 1 depicts a loop slurry reactor in accordance with the present technique;

Fig. 2 is a table depicting fluff size ranges as a function of catalyst size;

Fig. 3 depicts a cut-away view of a polyolefin reactor segment including a long flow transition portion, in accordance with one aspect of the present technique;

Fig. 4 depicts a cut-away view of a polyolefin reactor segment including a central flow diverter, in accordance with one aspect of the present technique;

Fig. 5 depicts a cut-away view of a polyolefin reactor segment including multiple impellers, in accordance with one aspect of the present technique;

Fig. 6 depicts a loop slurry reactor configured for manual temperature control based on the temperature measurements obtained at local reactor hot spots, in accordance with one aspect of the present technique;

Fig. 7 depicts a loop slurry reactor configured for automatic temperature control based on the temperature measurements obtained at local reactor hot spots, in accordance with one aspect of the present technique;

Fig. 8 is a chart depicting a periodogram with dual traces in accordance with the present technique;

Fig. 9 depicts a loop slurry reactor configured for manual response to a statistically derived predictive indicator of a foul, in accordance with one aspect of the present technique;

Fig. 10 depicts a loop slurry reactor configured for automatic response to a statistically derived predictive indicator of a foul, in accordance with one aspect of the present technique;

Fig. 11 is a block diagram illustrating steps in the post-processing of polyolefms produced in a polymerization reactor, in accordance with one aspect of the present technique.

Best Mode for Carrying Out the Invention

One or more specific embodiments of the present invention will be described below. In an effort to provide a concise description of these embodiments, not all features of an actual implementation are described in the specification. It should be appreciated that in the development of any such actual implementation, as in any engineering or design project, numerous implementation-specific decisions must be made to achieve the developers' specific goals, such as compliance with system-related and business-related constraints, which may vary from one implementation to another. Moreover, it should be appreciated that such a development effort might be complex and time consuming, but would nevertheless be a routine undertaking of design, fabrication, and manufacture for those of ordinary skill having the benefit of this disclosure.

The present techniques are directed to the detection and reduction and/or prevention of fouls in polyolefin polymerization reactors. In particular, the prevention of reactor fouls by controlling polymer particle size and/or by controlling the polymerization reaction based upon high temperature readings is initially discussed. In addition, the detection of impending reactor fouls using statistical methods, such as periodograms, is discussed. Once detected, such impending reactor fouls may be prevented using relatively minor adjustments. Statistical methods may also be used to evaluate catalysts for a propensity to foul.

The present techniques may be implemented in conjunction with a variety of polymerization reactions, such as may be carried out in different types of polymerization reactors. An exemplary reactor for carrying out polymerization reactions is a loop slurry reactor 10, as depicted in Fig. 1, which may be used to polymerize polyethylene and other poly olefins. For simplicity, the loop slurry reactor 10 will be discussed herein, though it is to be understood that the present techniques may be applied to other types of polymerization reactors susceptible to fouling, such as boiling liquid pool and gas phase reactors. Indeed, any type of polymerization reaction or reactor may benefit from the present techniques.

With regard to Fig. 1, an exemplary loop slurry reactor 10 and coolant system 12 is depicted. The coolant system 12 removes heat from the loop reactor 10 via reactor jackets 14. The loop reactor 10 is generally composed of segments of pipe connected by smooth bends or

elbows. The reactor 10 may be used to carry out polyolefin polymerization under slurry conditions in which insoluble particles of polyolefin, such as polyethylene, are formed in a fluid medium and are suspended as slurry until removed. The fluid medium may include diluent (such as isobutane), ethylene, comonomer (such as hexene), co-catalysts, molecular weight control agents, and any other desired coreactants or additives which are added to the reactor interior prior to or during a polymerization reaction. Likewise, a particulate catalyst may be added to the reactor 10 and suspended in the fluid medium to initiate or maintain the desired polymerization reaction. The catalyst can be any suitable catalyst for polymerizing the monomers that are present. An example of such a catalyst is a chromium oxide containing a hexavalent chromium (or Cr+6) on a silica support which may be used to polymerize ethylene momomers.

A motive device, such as pump 16, circulates the fluid slurry in the reactor 10. For example, the pump 16 may be an in-line axial flow pump with the pump impeller 18 disposed within the interior of the reactor 10 to create a turbulent mixing zone within the fluid medium. The impeller may also assist in propelling the fluid medium through the closed loop of the reactor, as depicted by arrows, at sufficient speed to keep solid particulates, such as the catalyst or polyolefin product, suspended within the fluid medium. For example, in a loop slurry reactor producing polyethylene a circulation rate of 30-40 feet/second is typically sufficient to maintain the suspension of potymer product and catalyst as a slurry. The impeller 18 may be driven by a motor 20 or other motive force.

The reaction conditions within the reactor 10 may be selected to facilitate the desired degree of polymerization and the desired reaction speed while keeping the temperature below that at which the polymer product would go into solution. Due to the exothermic nature of the polymerization reaction, the cooling jackets 14 may be provided around portions of the closed loop system. A cooling fluid may be circulated within the cooling jackets 14 as needed to remove the generated heat and to maintain the temperature within the desired range, such as between 150° F to 250° F (65° C to 121° C) for polyethylene.

As the polymerization reaction proceeds within the reactor 10, the monomer (and comonomer if present) polymerizes to form polymers that are substantially insoluble in the fluid medium at the reaction temperature, thereby forming a slurry of solid particulates within the

medium. The solid polyolefin particulates may then be removed from the reactor 10, such as via a settling leg or continuous take-off 22. In downstream processing, the polyolefin discharged from the reactor 10 may be extracted from the slurry and eventually formed into parts or products for personal, commercial, and/or industrial use.

By keeping the temperature, pressure, percent by weight solids, percent by volume solids, and other reaction conditions within the desired ranges and by using a suitable polymerization catalyst, the polyolefin produced by the ieactor 10 may have the desired properties. As discussed previously, however, various types of reactor fouls may occur which effectively limit or impair the control of reactor conditions, such as temperature, slurry circulation rate, and/or the percent of solids in the slurry (by weight or by volume). If not prevented or addressed, such reactor fouls may lead to undesirable economic and commercial results, such as off-spec product and/or reactor down-time.

Prevention of Fouls: Polymer Particle Size

For example, a solids foul may result from the presence of large polymer particles in the slurry mixture. In particular, the larger polymer particles require a greater slurry velocity to remain suspended. Failure to maintain sufficient slurry velocity allows the larger polymer particles to settle out of the slurry, leading to a solids foul. Therefore, the tendency of larger particles to be formed limits the solids carrying capacity of the reactor 10; which in turn limits the ultimate production capacity of the reactor 10. Furthermore, as will be appreciated by those of ordinary skill in the art, increasing the solids earning capacity of the reactor 10 also increases the capability to operate the reactor 10 at higher space-time yield, as measured in pounds of polymer product produced per hour for each gallon of reactor volume or equivalent measures. Such an increase in the space-time yield in conjunction with a reduced incidence of reactor fouls may result in increased polyolefin production and throughput at the reactor 10.

Therefore, to increase the solids carrying capacity of the reactor 10, it may be desirable to produce polymer particles in a desired size range such that the polymer particles are more likely to remain suspended, thereby allowing a greater weight percentage of solids to be achieved in the reactor 10. For example, an Englehard Lynx 100 catalyst, which on average produces smaller polymer particles than those produced using a Davidson 969 MS Chrome catalyst, may be used

to achieve a higher solids level in a reactor without inducing a foul. In this example, the polymer particles produced by the Lynx 100 catalyst may be circulated at higher solids levels than comparable polymer particles produced by the 969 MS catalyst.

The desired size range may vary depending on the polymer product and reaction conditions. In one embodiment, to maintain suitable slurry conditions in a loop slurry reactor running under reaction conditions such as those discussed with regard to Fig. 1, less than 1% by weight of the polymer particles are greater than l,500p. across. In another embodiment, less than 5% by weight of the polymer particles are greater than 1000|a across. In yet another embodiment for less than 0.1% by weight of the polymer particles are greater than l5500fx across and/or for less than 0.5% by weight of the polymer particles are greater than lOOO^t across

At the other extreme, to avoid problems associated with excessive numbers of fine particles, in one embodiment, less than 5% by weight of the polymer particles are less than lOOji across and, in another embodiment, less than 0.5% by weight of the polymer particles are less than 100(i across. Furthermore, in yet another embodiment, more than 70% by weight of the polymer particles are between 300^ and 500u across and, in an additional embodiment, more than 80% by weight of the polymer particles are between 300)i and 500^, across. In yet another embodiment, more than 90% by weight of the polymer particles are between 300u and 500ja, across.

Production of polymer particles having size distributions in accordance with these preferences may be accomplished by a variety of techniques. For example, a catalyst may be employed which, due to the catalyst size, shape, reactive surface area, or other catalyst activity characteristic, produces polymer particles in the desired size range. In particular, the size of the polymer particles produced by a catalyst generally varies proportionally with the catalyst particle size; that is, smaller catalysts generally produce smaller polymer particles. An example of this is provided in Fig. 2, in which a table comparing polymer particle size for different sized catalysts is provided. As can be seen in the table of Fig. 2, the weight percentage of different sized polymer particles varies between catalysts and generally corresponds to the catalyst particle size. For instance, in the provided example, the 25^, EP30X catalyst does not produce measurable amounts of the polymer particles larger than 1190 n, unlike the larger catalysts. Similarly, the

catalysts smaller than lOOp, produce less than 5% by weight of polymer particles greater than l,00G|i across while lOOfx catalysts produce more than 5% by weight of polymer particles greater than 1,000(1 across. While catalyst size may be one factor which determines polymer particle size, other factors, such as morphology, active site accessibility, and so forth, may also contribute to the range of polymer particle sizes produced by a given catalyst.

Alternatively, a roughened reactor wall, typically measured by the root mean square (RMS) roughness, may be employed. In particular, the average polymer particle size, is believed to be related to the reactor friction factor, which is a function of the roughness of the reactor wall 24. For example, a relatively smooth reactor wall 24, such as a reactor wall having an RMS of 63 or less, does not break down or attrite polymer particles in a slurry moving along the reactor wall 24 at 30 to 40 feet per second to the same extent that a reactor wall 24 having an RMS between 63 and 250 does. Similarly, a reactor wall 24 with an RMS of 250 or greater may result in an even greater reduction in average polymer particle size compared to a reactor wall having a lower RMS. As a result, the average polymer particle size may be smaller, under similar slurry movement conditions, in a reactor 10 having rougher reactor walls 24.  One possibility, therefore, for reducing average polymer particle size is to use a rough reactor wall either by machining the reactor wall 24 to increase the RMS or by not smoothing the reactor wall 24.

Similarly, the pump 16 and/or its environment may be modified to facilitate the production of smaller polymer particles. For example, it may generally be preferable for polymei particles to pass near the fast moving impeller tips rather than the slower moving hub to maximize the attrition of the polymer particles caused by the impeller blades. This may be accomplished in a variety of manners, such as by using an impeller 18 having shorter impeller blades and/or a larger impeller hub which make it more likely that suspended particles will pass near the faster moving impeller tips rather than the slower moving portions of the impeller blades near the hub. Furthermore, if an impeller 18 is used which can rotate within the diameter of the main reactor loop, the use of a flared flow transition piece having a greater diameter may be avoided.

Use of such a flared flow transition piece may be undesirable to the extent that denser polymer particles may not disperse to the periphery of the transition piece, where the fast moving

impeller tips are located, but may instead continue through the center of the transition piece, where the slower moving portions of the impeller near the hub are located. In particular, such a flared transition piece is generally about 2 feet in length while the reactor contents are typically circulating at approximately 37 feet/second. Due to the shortness of the transition piece relative to the circulation rate, the denser polymer particles may have approximately one-twentieth of a second to disperse toward the periphery of the transition piece before reaching the end of the transition piece.

One alternative, depicted in Fig. 3, is to incorporate a long flow transition piece 26 when it is desired to employ an impeller 18 that is larger than the main reactor diameter. For example, the depicted long flow transition piece 26 is ten feet in length. Due to the greater length of the long flow transition piece 26, the denser polymer particles are more likely to disperse to the periphery of the long flow transition piece 26, where they may be attrited by the faster moving impeller tips. While a ten foot long flow transition piece 26 is depicted in Fig. 3, the length may vary, with one embodiment including long flow transition-pieces 26 between ten feet and twenty feet in length. In general, however, the long flow transition piece 26 is sized to allow the denser polymer particles to disperse around the impeller 18 as opposed to being carried by inertia through the central portion of the impeller 18.

Alternatively, a transition piece incorporating a flow diverter 28 sized and positioned to correspond to the impeller hub 30 may be employed for directing polymer particles toward the tips of the impeller blades, as depicted in Fig. 4. As will be appreciated by those of ordinary skill in the art, other techniques may also be employed to divert the flow of slurry to the periphery around the impeller 18, where the faster moving impeller tips may attrite the polymer particles to maintain a smaller average polymer particle size.

Similarly, specialized impeller designs, such as designs that have a more severe effect on the polymer particles, may be employed to increase the attrition of polymer particles. Alternatively, the pump 16 may be operated at higher speed to increase attrition of the polymer particles by the impeller 18. In addition, a multi-stage pump or multiple pumps, such as the dual impellers 18 depicted in Fig. 5, may also be employed to increase the overall attrition of the polymer particles provided by the impeller(s) 18,

Prevention of Fouls: Temperature Control

While the preceding discussion may be useful in preventing solid fouls based on large polymer particle sizes, other types of fouls, such as copolymer fouls, may occur where control of the polymerization reaction based on the reaction temperature is lost or impaired. For example, in a copolymer foul, as discussed above, reactor temperatures outside of the fouling curve may lead to increased fluff particle volumes, i.e., the polymer particles may swell. As the copolymer foul continues, the polymer volume in the reactor may continue to increase beyond the circulatory capacity of the reactor, increasing the load on the pump 16 and potentially leading to the inability of the pump 16 to maintain slurry conditions.

One technique that may reduce the likelihood of or prevent such a copolymer foul is to measure reactor temperature at local hot spots 32 in the reactor 10 and to control the reaction based on one of the hot spots 32, such as the hottest point, or on a measure of central tendency of the measured temperatures, such as on the mean, median, or mode of some or all of the measured hot points. Alternatively, an integrated function of the temperature measured at the ho1 spots 32 may be calculated and updated and control maintained based on the integral.

The local hot spots 32 of the reactor 10 may be determined as a function of the coolant feed locations 34 and monomer feed locations 36. For example, in the depicted eight-leg reactor-of Fig. 1, four local hot spots 32 may be present, one for each pair of cooling jackets 14. In particular, if the reactor legs are alternately cooled by cooling jackets 14 receiving fresh, i.e., cold, coolant and used, i.e., warmer, coolant a local hot spot 32 may be expected between where the slurry exits a reactor leg cooled by used coolant and where it enters the next reactor leg cooled by fresh coolant. In one embodiment, the hot spots 32 are typically at the top of a vertical pair of reactor legs just after the 180 degree bend that is typically not cooled. A local hot spot 32 in the reactor 10 may reach a sufficiently high temperature to cause polymer particles to swell, possibly leading to a copolymer foul, as discussed above.

The likelihood of a copolymer foul may be reduced by controlling the reactor temperature based on one or more of the temperatures measured at the local hot spots 32 or on a value derived from some or all of the temperatures measured at the local hot spots 32, such as a mean, median, or integral. The derived value or measured temperature may be compared to one or

more threshold values, such as the set temperature, the upper bound for the fouling curve at a given pressure, or temperatures derived from the fouling curve which may indicate an undesired temperature.

Based on this comparison, the operation of the coolant system 12 may be adjusted to maintain the desired reactor temperature. For example, if the reactor temperature, as measured ai the local hot spots 32, is too high, the coolant system 12 may employ cooler coolant or may increase the rate at which coolant is pumped through the cooling jackets 14. These adjustments to the operation of the coolant S3'stem 12 may be made manually, such as by an operator adjusting addition of fresh coolant to the system or adjusting one or more valves controlling the flow rate of coolant through the jackets 14. Alternatively, the adjustments to the operation of the coolant system may be made in an automated manner, such as by the automated operation of valves controlling the addition of fresh coolant to the coolant system 12 or controlling the flow rate of coolant through the operation of jackets 14.

In this manner, control of the reactor temperature is based on the highest temperature(s) in the reactor 10, either directly or via a derived value. Such control helps prevent localized elevations in reactor temperature that might lead to polymer particle swelling and to fouls associated with such swelling.

Furthermore, if the temperature is controlled at the hottest spot in the pair of reactor legs, the time for the reactor temperature control system to react is reduced.  In particular, for the coolant system 12 to control a reactor temperature disturbance starting at a reactor hot spot, the disturbance must travel with the slurry to the temperature control point and be detected. Then the controller acts to send either colder or more coolant to the reactor 10. The changed coolant then must travel from the coolant exchanger to the reactor 10 and into the reactor jacket 14 and to the hot spot to correct the disturbance. By measuring and controlling the reactor temperature at the reactor hot spots 32, the time needed for the coolant system 12 to respond is reduced and the temperature disturbance can be controlled sooner.

For example, as depicted in Figs. 6, in one implementation, temperature may be monitored at each of the local hot points 32, such as by a thermistor 40 or thermocouple. In the

manual implementation depicted in Fig. 6, the temperatures 42 measured by the thermistors 40 may be displayed visually, such as on a monitor 44 or gauge, for an operator to review. A temperature 42 which crosses a temperature control threshold 46 may prompt the operator to adjust one or more reactor conditions, such as the temperature of the coolant entering the cooling jackets 14, the coolant circulation rate, the catalyst addition rate, and/or the monomer addition rate. In this way, the reactor temperature is controlled such that the hottest point in the reactor 1 ( remains within the fouling curve associated with the desired product, thereby preventing or reducing the incidence of polymer swelling which might lead to a copolymer foul.

For example, in one embodiment, reactor temperature may be decreased by increasing the percentage of fresh coolant within the coolant system 12 or by increasing the flow of coolant through the cooling jackets 14. Such increases may be accomplished by adjusting a coolant supply valve 48 between a coolant supply 50 and the coolant system 12 or by adjusting a coolant flow valve 52 providing coolant flow to one or more of the cooling jackets 14. In one embodiment, the actuation of the coolant supply valve 48 and/or the coolant flow valve 52 is accomplished by electrical signals generated by valve control circuitry or a valve control routine, such as may be present on an operator workstation 54, such as a suitably configured general or special purpose computer. While Fig. 6 depicts the display of measured temperatures 42 in the monitoring and control of reactor temperature, circuitry or routines present on the operator workstation 54 may process the measured temperature data such that only the highest measured temperature is displayed, an average measured temperature is displayed, a median measured temperature is displayed, or some other selected or derived value, such as an integral, is displayed for an operator to monitor.

Alternatively, the temperature control scheme may be fully or partly automated. As depicted in Fig. 7, the temperatures measured by the thermistors 40 located at the local hot spots 32 is provided to a controller 56, such as a suitably configured general or special purpose computer system. The controller 56 may be provided with control circuitry or may execute one or more control routines to determine if a measured temperature or a value derived from the measured temperatures, such as the average or median temperature, crosses a temperature control threshold. If a threshold is crossed by a measured temperature or a derived value, the controller

56, via valve control circuitry or routines, generates signals that adjust the flow of one or both oi the coolant supply valve 48 and the coolant flow valve 52, as described above.

Prevention of Fouls: Early Detection

The preceding discussion focuses primarily on preventing or reducing fouling situations by either limiting polymer particle size or by controlling a polymerization reaction based on extreme reactor temperature. It may also be desirable to predict impending fouls sufficiently in advance that preventative action may be taken which is less severe than the action required to recover from an ongoing foul. For example, predictive techniques may utilize one or more reactor or reaction characteristics to predict a reactor foul prior to onset so that preventative steps may be taken.

One such technique utilizes statistical analyses of reactor operational data to predict reactor fouls. For example, reactor operation data, such as temperature, pressure, the addition rate of reactants and/or catalysts, and the power consumption of the pump are examples of reactor operating conditions that may be monitored and measured over time, either constantly or at intervals. Such data sets represent a time series for the reactor condition being measured, that is the data set includes data points representing the measured condition at known or fixed times. Time series of data may be analyzed to detect trends or patterns in the data which allow predictions to be made about future conditions, such as future reactor operating conditions.

For example, the periodogram technique for anahrzing time series data of this type may be used to evaluate the randomness of the set of time series data to determine if there are actually non-random, i.e., periodic, components within the data. This periodogram technique assumes that the time series data set in question is actually composed of sine and cosine waves of differen frequencies. Based on this assumption, the periodogram technique may be used to detect and estimate the amplitude of a sine component buried in the noise of the data or to identify periodic components of unknown frequency within a time series of data. Furthermore, periodogram analysis may be used to estimate the amplitude, i.e., the "peak," of a sine component of known frequency, such as identified periodic components. In this way, periodic components may be identified in the noise of the time series data, such as reactor pump power, and the respective frequency and amplitude of the identified periodic components may be determined and plotted.

Trends in the periodic components may then be used to in evaluating the reactor operating conditions for current or future events of interest, such as reactor fouls.

For example, a periodogram analysis of reactor operation data, such as pump power, may be conducted using the equations set forth below or their computational equivalents. For odd numbers of time measurements, the number of measurements N equals 2#+l and the Fourier series model:

may be fitted where cit = cos(27i//)> s*t ~ sm(2nfif)9 and where fj = UN is the fth harmonic of the fundamental frequency I/N such that the least squares estimates of the coefficients ao and (a/9/3y) will be:

where I(fy is the intensity, i.e., amplitude, at frequency^. When TV is even, the number of observations ./V equals 2q and equations (1), (2), and (3) apply as described above for z = 1,2,...,(

As will be appreciated by one of ordinaiy skill in art, the highest frequency is 0.5 cycles per time interval since the smallest period is two intervals.

Therefore, as described mathematically in equations (1) - (5) above, if a set of time series data is random, containing no systematic sinusoidal component, each component I(fJ) would have the same expected value, with actual values distributed in a chi-square distribution with two degrees of freedom. However, if the set of time series data contains a systematic sine component with a frequency offh the value of 7(/J) would be inflated at or near/;. Statistical deviations from a chi-square distribution may, therefore, be used to discover the presence of periodic components in the time series data and to estimate their frequency and amplitude. As will be appreciated by one of ordinary skill in the art, the mathematical and statistical operations described above may be performed by a statistical analysis computer program, such as StatGraphics. or by a more general application, such as a spreadsheet program, configured to execute suitable algorithms. Such computerized implementations may be performed on a general or special-purpose computer system configured to analyze time series data.
