Repository: anandvc/allindianpatents

File: patents/250333-method-for-the-biocompatible-coating-of-medical-products.html (part 1 of 2)
Indian Patents. 250333:METHOD FOR THE BIOCOMPATIBLE COATING OF MEDICAL PRODUCTS

Indian Patents

Recently Granted Patents

  Recently Published Patents

Title of Invention	METHOD FOR THE BIOCOMPATIBLE COATING OF MEDICAL PRODUCTS

Abstract	The invention relates to medical products having a surface that is at least partially covered by a polymer layer. Said polymer layer is preferably formed by auto-polymerization. Substances containing least one multiple bond, especially unsaturated fatty acids comprising an alkyl chain consisting of preferably between 7 and 50 carbon atoms are polymerized. Other substances which do not participate in the polymerization can be added to the substances participating in the polymerization reaction. Said substances are preferably saturated fatty acids and fatty acid derivatives. The invention also relates to methods for producing such medical products, and to the use of the same.	

Full Text	FORM-2

THE PATENTS ACT, 1970

(39 of 1970)

&

THE PATENTS RULES, 2003

Provisional /Complete specification

[See Section 10 and rule 13]

1	Title of the Invention.

	"BIOCOMPATIBLE COATING, METHOD AND USE OF MEDICAL SURFACES"

2	Applicant (s)

	Applicant	HEMOTEQGMBH

	Nationality	GERMANY

	Address	Adenauerstrasse 15, 52146 Wiirselen GERMANY

The following specification particularly describes the invention and the manner in which it is to be performed.

1

BIOCOMPATIBLE COATING, METHOD AND USE OF MEDICAL SURFACES

The implantation of stents using balloon dilatation of occluded blood vessels increasingly established in the last years. Although stents decrease the risk of a renewed vessel occlusion they are until now not capable of preventing such restenoses completely.

An exact conceptual description of restenosis cannot be found in the technical literature. The most commonly used morphologic definition of the restenosis is the one which defines the restenosis after a successful PTCA (percutaneous transluminal coronary angioplasty) as a reduction of the vessel diameter to less than 50 % of the normal one. Hence, this is an empirically defined value of which the hemodynamic relevance and its relation to clinical pathology lacks of a massive scientific basis. In practical experience the clinical aggravation of a patient is often viewed as a sign for a restenosis of the formerly treated vessel segment.

There are three different reasons for the restenosis caused by the stent:

a.) During the first period after the implantation the stent surface is in direct contact with the blood and an acute thrombosis can occur which again occludes the blood vessel due to the now present foreign surface.

b.) The implantation of the stent generates vessel injuries which also induce inflammation reactions which play a crucial role for the recovery process during the first seven days in addition to the above mentioned thrombosis. The concurrent processes herein are among others connected with the release of growth factors which initiate an increased proliferation of the smooth muscle cells which rapidly leads to a renewed occlusion of the vessel, because of uncontrolled growth.

c.) After a couple of weeks the stent starts to grow into the tissue of the blood vessel. This means that the stent is totally surrounded by smooth muscle cells and has no contact to the blood anymore. This cicatrization can be too distinctive (neointima hyperplasia) and may lead to not only a coverage of the stent surface but to the occlusion of the total interior space of the stent.

It was tried vainly to solve the problem of restenosis by the coating of the stents with heparin (J. Whorle et al., European Heart Journal 2001, 22, 1808-1816). Heparin addresses as anti coagulant only the first mentioned cause and is moreover able to unfold its total effect only in solution. This first problem is meanwhile almost totally

2

avoidable medicamentously by administration of anti-coagulants. The second and third problem is intended now to be solved by locally inhibiting the growth of the smooth muscle cells on the stent. This is carried out by e.g. radioactive stents or stents the surface of which is covered with biocompatible materials as well as by stents which release pharmaceutically active agents.

US-A-5 891 108 discloses for example a stent formed hollow, which can contain pharmaceutical active agents in its interior, that can be released throughout a various number of outlets in the stent. Whereas, EP-A-1 127 582 describes a stent that shows ditches of 0.1 - 1 mm depth and 7-15 mm length on its surface which are suitable for the reception of an active agent. These active agent reservoirs release similarly to the outlets in the hollow stent the contained pharmaceutically active agent in a punctually high concentration and over a relatively long period of time which, however, leads to the fact that the smooth muscle cells are not anymore or only very delayed capable of enclosing the stent. As a consequence the stent is much longer exposed to the blood, what leads again to increased vessel occlusions by thromboses (Liistro F., Colombo A., Late acute thrombosis after Paclitaxel eluting stent implantation. Heart 2001, 86, 262-4).

One approach to this problem is represented by the phosphorylcholine coating of biocompatible surfaces (WO 0101957), as here phosphorylcholine, a component of the erythrocyte cell membrane, shall create a non thrombogeneous surface as a component of the coated non biodegradable polymer layer on the stent. Depending on its molecular weight, thereby the active agent is absorbed by the polymer containing phosphorylcholine layer or adsorbed on the surface.

Phosphorylcholine is accounted to the group of the membrane constituting phosphoglycerides, which consist of a glycerin molecule, that carries on its first and second hydroxyl groups esterified especially longer-chain saturated and unsaturated fatty acids such as the palmitic acid (C16), the stearic acid (C18) and the oleic acid (C18:1), while the third hydroxyl group binds phosphoric acid. The phosphoric acid forms with a second alcohol, e.g. choline, also an ester, which is referred to as the polar head part.

Fatty acids are water-insoluble, oily or fatty substances, besides water, enzymes and carbohydrates, which represent important biomolecules, that serve whether in the form of the triacylglycerins as combustible for the winning of chemical energy and can be stored or which secure the formation and the continuance of the cell in the form of membrane constituting compounds such as the already mentioned phosphoglycerids and sphingolipids.

3

EP 0 790 823 uses these lipids for example for the preparation of liposomes occluding active agents, which provide in a polymeric drug delivery material for retaining the active agent on the medical surface coated therewith.

The production of the triacylglycerins and of the phospholipids is an extremely active metabolism, which takes place in every cell. The both synthesized fatty acids palmitic acid (C16) and stearic acid (C18) are also the precursors for the wide spread mono-unsaturated fatty acids in animal tissue such as the palmitoleic acid (C16:1) and the oleic acid (C18:1).

All further important unsaturated fatty acids have to be incorporated via the food as essential fatty acids. Amongst other things the linoleic acid, an omega-6 fatty acid is here to be mentioned, which is finally converted by the organism into arachidonic acid (C20) that is of essential importance as a precursor for the synthesis of thromboxanes and prostaglandins, which regulate in turn many miscellaneous important cell functions.

EP 0 404 683 B1 describes the utilization of fatty acids on medical surfaces, which are in contact with blood. The fatty acids and especially the linoleic acid are bound covalently to the used hydrophilic polymer for the improvement of its hemocompatibility. Mentioned examples of use are artificial organs, dialyzers, blood filters and catheters. But the production efforts of this coating system is high and the required coupling substances are not innocuous, so that according to our knowledge such a coating is not yet brought to market. Moreover the fatty acids are bound to the polymer via a spacer, whereas the fatty acids are bound to the spacer via an amide bonding.

WO-03039612 also refers to the known antithrombotic and antiproliferative effect of the unsaturated fatty acids on the cardiovascular system and describes for the first time a coating of stents with purchasable oils such as olive oil, sun flower oil, palm-oil and fish oil and especially of cod-liver oil. The fluid oils used are utilized as antithrombotic coating, whereas also emulsions supplemented with active agents are applied. But there is to be concerned, that it is surely very difficult to homogeneously disperse the fluid oil on a stent and that the stent remains uncoated in a considerable extent. Moreover, the stent loses on the way to its destination point further coating substance, whereby the uncoated areas are getting bigger, and the content of active agent, that is actually available at the target, is extremely difficult to determine in the end.

4

In addition, the shelf life of the coating and therewith also the availability time of the active agent added is strongly limited via the coating itself, as the matrix dissolves itself after some period of time, whereby the restenosis rate of the uncoated stent used plays a decisive role again.

Object of the present invention is to provide hemocompatible surfaces of medical products. Preferably suchlike surfaces are additionally capable of releasing one or more antiproliferative, antiinflammatoric, antiangiogenic and/or antithrombotic active agents in a controlled way. Object of the present invention is especially to provide stents, which guarantee a continuous controlled ingrowth of the stent into the vessel wall by providing a biocompatible surface as matrix and which do not cause reactions on the present alien surface through their degradation anymore, that otherwise could lead to a re-occlusion of the blood vessel in the long term.

This object is solved by the technical teaching of the independent claims of the present invention. Further advantageous embodiments of the invention are evident from the dependent claims, the description, as well as the examples.

Surprisingly, it was found that substances, which contain at least one linear or branched and one substituted or non-substituted alkyl moiety with at least one multiple bond, can polymerize after their application on the surface of a medical product at the air into a resin, in which for example pharmaceutical active agents can be still included and whereby a biocompatible coating of the medical surface is achieved through the polymerization.

These substances that actively participate in the polymerization reaction, which bear at least one linear or branched and one substituted or non-substituted alkyl moiety with at least one multiple bond, are preferably substances with at least one unsaturated fatty acid moiety.

Accounted to the substances, which contain at least one alkyl moiety with at least one multiple bond, i.e. preferably one unsaturated fatty acid moiety, are for example fatty acids, fatty acid esters, fatty acid derivatives, ethers, diethers, tetraethers, lipids, oils, fats, glycerides, tri-glycerides, glycol esters, glycerin esters as well as mixtures of the aforementioned substances.

The unsaturated alkyl moiety has between 7 and 50, preferred between 10 and 35, further preferred between 14 and 26 and especially preferred between 17 and 23 carbon atoms.

5

Thereby the alkyl moiety can be branched or non-branched as well as carry further substituents, for example hydroxyl groups, alkoxyl groups, amino groups, thiol groups, ether groups, thioether groups, halogens, nitro groups, carbonyl groups, carboxyl groups, amide groups, ester groups and other pharmacologically suitable functional groups.

Additionally, the alkyl moiety features at least one multiple bond, i.e. a double or triple" bond, whereas substances with a single double bond are preferred. However, the alkyl moiety can be also poly-unsaturated, contain conjugated or isolated double and/or triple bonds or feature a mixture of double or triple bonds, whereas the unsaturated bond(s) can be contained also in a branch or side chain(s) of the alkyl moiety.

According to invention these substances participating in the polymerization reaction, which contain at least one alkyl moiety or fatty acid moiety with at least one multiple bond, are polymerized with each other via exposure to heat, light and/or aerial oxygen through this at least one multiple bond. In this polymerization a catalyst can be used in a biologically and pharmacologically, respectively, suitable concentration. It is especially advantageous, if the substances containing at least one alkyl moiety with at least one multiple bond are capable of auto-polymerization.

Into this matrix generated during the polymerization another miscellaneous substances can be brought in, which do not actively participate in the polymerization, but are occluded in the generated polymer matrix. These are described more below.

The preferred substances participating in the polymerisation can be represented by the following general formulas:

R"—(CH2)n—C H=C H—(C H2)m-X

R'	R

R"—(CH2)n—C H—(CH2)m—CH=C H—(C H2)r—C H—(C H2)s—X

R'	R

R"—(C H2)n—C H—(C H2)m—C H—(C H2)p—C H=C H—(CH2)r—CH—(CH2)S—C H—(C H2)t—X

R'	R*	R"	R

R"—(CH2)n—CH—(CH2)m—(CH=CH)P—(CH2)q—(CH=CH)r—(CH2)S—CH—(CH2)t—X

R'	R

R"—(CH2)n—CH—(CH2)m—(CH=CH)r—(CH2)s—CH—(CH2)t—X

R1	R

wherein

6

v

R, R', R", R* and R** represent independently from each other alkyl-, alenyl-, alkinyl-,

heteroalkyl-, cycloalkyl-, heterocyclyl moieties with 1 to 20 carbon atoms, aryl-,

arylalkyl-, alyklaryl-, heteroaryl moieties with 3 to 20 carbon atoms or represent

funktional groups and mean preferably the following moieties: -H, -OH,

-OCH3, -OC2H5, -OC3H7, -0-cyclo-C3H5, -OCH(CH3)2, -OC(CH3)3, -OC4H9,

-OPh, -OCH2-Ph, -OCPh3, -SH, -SCH3, -SC2H5, -N02, -F, -CI, -Br, -I,

-CN, -OCN, -NCO, -SCN, -NCS, -CHO, -COCH3, -COC2H5, -COC3H7,

-CO-cyclo-C3H5, -COCH(CH3)2, -COC(CH3)3, -COOH, -COOCH3, -COOC2H5,

-COOC3H7, -COO-cyclo-C3H5, -COOCH(CH3)2, -COOC(CH3)3, -OOC-CH3,

-OOC-C2H5, -OOC-C3H7, -OOC-cyclo-C3H5, -OOC-CH(CH3)2, -OOC-C(CH3)3,

-CONH2, -CONHCH3, -CONHC2H5, -CONHC3H7, -CON(CH3)2, -CON(C2H5)2,

-CON(C3H7)2, -NH2, -NHCH3, -NHC2H5, -NHC3H7, -NH-cyclo-C3H5,

-NHCH(CH3)2, -NHC(CH3)3, -N(CH3)2, -N(C2H5)2, -N(C3H7)2, -N(cyclo-C3H5)2,

-N[CH(CH3)2]2, -N[C(CH3)3]2, -SOCH3, -SOC2H5, -SOC3H7, -S02CH3,

-S02G2H5l -S02C3H7, -S03H. -S03CH3, -S03C2H5, -S03C3H7l -OCF3,

-OC2F5, -0-COOCH3, -0-COOC2H5, -0-COOC3H7, -0-COO-cyclo-C3H5,

-0-COOCH(CH3)2,  -0-COOC(CH3)3,  -NH-CO-NH2,	-NH-CO-NHCH3,

-NH-CO-NHC2H5, -NH-CO-N(CH3)2, -NH-CO-N(C2H5)2, -0-CO-NH2,

-O-CO-NHCH3,	-0-CO-NHC2H5,	-0-CO-NHC3H7,	-0-CO-N(CH3)2,

-0-CO-N(C2H5)2, -O-CO-OCH3, -0-CO-OC2H5, -0-CO-OC3H7, -O-CO-O-cyclo-C3H5, -0-CO-OCH(CH3)2, -0-CO-OC(CH3)3, -CH2F, -CHF2, -CF3, -CH2CI, -CH2Br, -CH2I, -CH2-CH2F, -CH2-CHF2, -CH2-CF3, -CH2-CH2CI, -CH2-CH2Br, -CH2-CH2I, -CH3, -C2H5, -C3H7, -cyclo-C3H5, -CH(CH3)2l -C(CH3)3l -C4H9, -CH2-CH(CH3)2, -CH(CH3)-C2H5, -Ph, -CH2-Ph, -CPh3, —CH=CH2, —CH2—CH=CH2, —C(CH3)=CH2, —CH=CH—CH3, —C2H4—CH=CH2, -CH=C(CH3)2,  -C5CH, -C=C-CH3,  -CH2-CsCH;

X represents an ester group or amide group and means especially -O-alkyl,

-O-CO-alkyl,	-O-CO-O-alkyl,	-O-CO-NH-alkyl,	-O-CO-N-dialkyl,

-CO-NH-alkyl, -CO-N-dialkyl, -CO-O-alkyl, -CO-OH, -OH; m, n, p, q, r, s and t mean independently from each other integers from 0 to 20, preferably from 0 to 10.

The term "alkyl" such as in the case of -CO-O-alkyl means preferably one of the alkyl moieties mentioned for the afore-mentioned moieties R, R' etc., e.g. -CH2-Ph. The compounds of the afore-mentioned general formulas also can be present in form of their salts, as racemates or diastereomenc mixtures, as pure enantiomers or diastereomers as well as mixtures or oligomers or copolymers or block-copolymers. Further the aforementioned compounds can be used in the mixture with substances not participating in

7

1

the polymerisation and especially in the mixture with the herein mentioned oils and/or fatty acids. Preferred are such mixtures and individual substances which are suitable for polymerisation, especially for auto-polymerisation.

The substances participating in the polymerization comprise inter alia oils, fats, fatty acids as well as fatty acid esters, which are described in more detail below.

In the case of the lipids are preferably concerned mono- or poly-unsaturated fatty acids and/or mixtures of these unsaturated fatty acids in the form of their triglycerides and/or in non glycerin bound, free form.

Preferably the unsaturated fatty acids are chosen from the group, which comprises oleic acid, eicosapentaenoic acid, timnodonic acid, docosahexaenoic acid, arachidonic acid, linoleic acid, a-linolenic acid, v-linolenic acid as well as mixtures of the aforementioned fatty acids. These mixtures comprise especially mixtures of the pure unsaturated compounds.

As oils are preferably used linseed oil, hempseed oil, corn oil, walnut oil, rape oil, soy bean oil, sun flower oil, poppy-seed oil, safflower oil (Farberdistelol), wheat germ oil, safflor oil, grape-seed oil, evening primrose oil, borage oil, black cumin oil, algae oil, fish oil, cod-liver oil and/or mixtures of the aforementioned oils. Especially suitable are mixtures of the pure unsaturated compounds.

Fish oil and cod-liver oil mainly contain eicosapentaenoic acid (EPA C20:5) and docosahexaenoic acid (DHA C22:6) besides of little a-linolenic acid (ALA C18:3). In the case of all of the three fatty acids, omega-3 fatty acids are concerned, which are required in the organism as important biochemical constituting substance for numerous cell structures (DHA and EPA), for example as already mentioned, they are fundamental for the build up and continuance of the cell membrane (sphingolipids, ceramides, gangliosides).

Omega-3 fatty acids can be found not only in fish oil, but also in vegetable oils. Further unsaturated fatty acids, such as the omega-6 fatty acids, are present in oils of herbal origin, which here partly constitute a higher proportion than in animal fats. Hence different vegetable oils such as linseed oil, walnut oil, flax oil, evening primrose oil with accordingly high content of essential fatty acids are recommended as especially high-quality and valuable edible oils. Especially linseed oil represents a valuable supplier of omega-3 and omega-6 fatty acids and is known for decades as high-quality edible oil.

8

As participating substances in the polymerization reaction the omege-3 as well as the omega-6 fatty acids are preferred as well as all of the substances, which bear at least one omega-3 and/or omega-6 fatty acid moiety. Suchlike substances demonstrate also a good capability for auto-polymerization.

The ability of curing, i.e. the ability for auto-polymerization, is based in the composition of the oils, also referred to as toweling oils, and goes back to the high content of essential fatty acids, more precisely to the double bonds of the unsaturated fatty acids. Exposed to air radicals are generated by means of the oxygen on the double bond sites of the fatty acid molecules, which initiate and propagate the radical polymerization, such that the fatty acids cross link among themselves under loss of the double bonds. With the clearing of the double bond in the fat molecule the melting point increases and the cross linking of the fatty acid molecules causes an additional curing. A high molecular resin results, which covers the medical surface homogeneously as flexible polymer film.

The auto-polymerization is also referred to as self-polymerization and can be initiated for example by oxygen, especially by aerial oxygen. This auto-polymerization can also be carried out under exclusion of light. Another possibility exists in the initiation of the auto-polymerization by electromagnetic radiation, especially by light. Still another but less preferred variant is represented by the auto-polymerization initiated by chemical decomposition reactions, especially by decomposition reactions of the substances to be polymerized.

The more multiple bonds are present in the fatty acid moiety, the higher is the degree of cross-linking. Thus, the higher the density of multiple bonds is in an alkyl moiety (fatty acid moiety) as well as in one molecule, the smaller is the amount of substances, which participate actively in the polymerization reaction.

The content of substances participating actively in the polymerization reaction in respect to the total amount of all of the substances deposited on the surface of the medical product is at least 25% by weight, preferred 35% by weight, more preferred 45% by weight and especially preferred 55% by weight.

The following table 1 shows a listing of the fatty acid constituents in different oils, which are preferably used in the present invention.

Table i

Oil species	Oleic acid (C18:1)	Linoleic acid	Linolenic acid	Eicosa-pentaenoic	Docosa-hexaenoic

9

omega-9	(C 18:2) omega-6	(C 18:3) omega-3	acid (C 20:5) omega-3	acid (C 22:6) omega-3

Olive oil	70	10	0	0	0

Corn oil	30	60	1	0	0

Linseed oil	20	20	60	0	0

Cod-liver oil	25	2	1	12	8

Fish oil	15	2	1	18	12

The oils and mixtures of the oils, respectively, used in the coating according to invention contain an amount of unsaturated fatty acids of at least 40% by weight, preferred an amount of 50% by weight, more preferred an amount of 60% by weight, further preferred an amount of 70% by weight and especially preferred an amount of 75% by weight of unsaturated fatty acids. Should commercially available oils, fats or waxes be used, which contain a lower amount of compounds with at least one multiple bond than 40% by weight, so unsaturated compounds can be added in the quantity, that the amount of unsaturated compounds increases to over 40% by weight. In the case of an amount of less than 40% by weight the polymerization rate decreases too strong, so that homogeneous coatings cannot be guaranteed any more.

The property to polymerize empowers especially the lipids with high amounts of polyunsaturated fatty acids as excellent substances for the present invention.

So the linoleic acid (octadecadienoic acid) possesses two double bonds and the linolenic acid (octadecatrienoic acid) possesses three double bonds. Eicosapentaenoic acid (EPA C20:5) has five double bonds and docosahexaenoic acid (DHA C22:6) has six double bonds in one molecule. With the number of double bonds also the readiness to the polymerization increases. These properties of the unsaturated fatty acids and of their mixtures as well as their tendency for auto-polymerization can be used for the biocompatible and flexible coating of medical surfaces especially of stents with e.g.. fish oil, cod-liver oil or linseed oil.

Linoleic acid is also referred to as cis-9, cis-12-octadecadienoic acid (chemical nomenclature) or as A9,12-octadecadienoic acid or as octadecadienoic acid (18:2) and octadecadienoic acid 18:2 (n-6), respectively, (biochemical and physiological nomenclature,  respectively).  In the case of octadecadienoic acid  18:2 (n-6) n

10

represents the number of carbon atoms and the number"6" indicates the position of the final double bond. Thus, 18:2 (n-6) is a fatty acid with 18 carbon atoms, two double bonds and with a distance of 6 carbon atoms from the final double bond to the external methyl group.

Preferably used are for the present invention the following unsaturated fatty acids as substances, which participate in the polymerization reaction and substances, respectively, which contain these fatty acids, or substances, which contain the alkyl moiety of these fatty acids, i.e. without the carboxylate group (-COOH).

Table 2: Mono6lefinic fatty acids

Systematic name	Trivial name	Short form

cis-9-tetradecenoic acid	myristoleic acid	14:1(n-5)

cis-9-hexadecenoic acid	palmitoleic acid	16:1(n-7)

cis-6-octadecenoic acid	petroselinic acid	18:1(n-12)

cis-9-octadecenoic acid	oleic acid	18:1(n-9)

cis-11-octadecenoic acid	vaccenic acid	18:1(n-7)

cis-9-eicosenoic acid	gadoleinic acid	20:1(n-11)

cis-11-eicosenoic acid	gondoinic acid	20:1(n-9)

cis-13-docosenoic acid	erucinic acid	22:1(n-9)

cis-15-tetracosenoic acid	nervonic acid	24:1(n-9)

t9-octadecenoic acid	elaidinic acid	

t11 -octadecenoic acid	t-vaccenic acid	

t3-hexadecenoic acid		trans-16:1 (n-13)

Table 3: Poly-unsaturated fatty acids

Systematic name	Trivial name	Short form

9,12-octadecadienoic acid	linoleic acid	18:2(n-6)

6,9,12-octadecatrienoic acid	y-linolenic acid	18:3(n-6)

8,11,14-eicosatrienoic acid	dihomo-y-linolenic acid	20:3(n-6)

11

5,8,11,14-eicosatetraenoic acid	arachidonic acid	20:4(n-6)

7,10,13,16-docosatetraenoic acid	-	22:4(n-6)

4,7,10,13,16-docosapentaenoic acid	-	22:5(n-6)

9,12,15-octadecatrienoic acid	a-linolenic acid	18:3(n-3)

6,9,12,15-octadecatetraenoicacid	stearidonic acid	18:4(n-3)

8,11,14,17-eicosatetraenoic acid	-	20:4(n-3)

5,8,11,14,17-eicosapentaenoicacid	EPA	20:5(n-3)

7,10,13,16,19-docosapentaenoic acid	DPA	22:5(n-3)

4,7,10,13,16,19-docosahexaenoic acid	DHA	22:6(n-3)

5,8,11-eicosatrienoic acid	meadic acid	20:3(n-9)

9c,11t,13t-eleostearinoic acid		

8t,10t,12c-calendinoic acid		

9c, 11t,13c-catalpicoic acid		

4,7,9,11,13,16,19-docosahepta-decanoic acid	stellaheptaenic acid	

	taxolic acid	all-cis-5,9-18:2

	pinolenic acid	all-cis-5,9,12- ] 18:3

	sciadonic acid	all-cis-5,11,14-20:3

Table 4: Acetvlenic fatty acids

Systematic name	Trivial name

6-octadecynoic acid	taririnic acid

t11-octadecen-9-ynoic acid	santalbinic or ximeninic acid

9-octadecynoic acid	stearolinic acid

6-octadecen-9-ynoic acid	6,9-octadeceninic acid

t10-heptadecen-8-ynoic acid	pyrulinic acid

9-octadecen-12-ynoic acid	crepenynic acid

12

t7,t11-octadecadiene-9-ynoic acid	heisterinic acid

t8,t10-octadecadiene-12-ynoic acid	-

5,8,11,14-eicosatetraynoic acid	ETYA

After accomplishment of the described polymerization of the substances containing one linear or branched and one substituted or non-substituted alkyl moiety with at least one multiple bond, a surface of a medical product is obtained, which is at least partially provided with one polymer layer. In the ideal case a homogeneous continuously thick polymer layer is formed on the total external surface of the medical product and on the total surfaces of the medical product coming into contact with blood or blood products, respectively. This polymer layer on the surface of the medical product consists of the substances participating in the polymerization reaction and includes the substances in the polymer matrix participating not actively in the polymerization reaction. Preferably the occlusion is adapted to allow the substances not participating in the polymerization, especially the active agents, to diffuse out from the polymer matrix.

The biocompatible coating of the polymerized substances provides for the necessary blood compatibility of the medical product, especially of the stent, and represents at the same time a suitable substrate for active agents. An added active agent (or active agent combination), which is homogeneously dispersed over the total surface of the medical product, especially of a stent, effects, that the population of the surface by cells, especially by smooth muscle and endothelic cells, takes place in a controlled way. Thus, rapid population and overgrowth with cells on the stent surface does not take place, which could lead to restenosis, however the population with cells on the stent surface is not completely prevented by a high concentration of a medicament, which involves the danger of a thrombosis.

Thus, it is guaranteed under active support of the matrix, that the active agent or the active agent combination, bound covalently and/or adhesively to the subjacent layer and/or implemented covalently and/or adhesively into the layer, is released continuously and in small doses, so that the population of the stent surface by cells is not inhibited, however an excessive population is prevented. This combination of both effects awards the ability to the surface of a medical product according to invention, especially to the surface of a stent, to grow rapidly into the vessel wall and reduces both the risk of restenosis and the risk of thrombosis. The release of the

13

active agent or of the active agents spans over a time period from 1 to 12 months, preferably 1 to 2 months after implantation.

As active agents are used antiproliferative substances, antiphlogistic as well as antithrombotic, antimigrative and/or antiangiogenic agents. The active agents are used individually or combined in the same or different concentration as substances non-participating in the polymerization reaction. These active agents can be deposited in the form of a first lower layer on the surface of the medical product and the further substances participating in the polymerization with at least one alkyl moiety with at least one multiple bond as well as the other substances non-participating in the polymerization can be deposited on this active agent layer and can then be polymerized, preferably auto-polymerized. Further the possibility exists to admix the active agents to the substances participating in the polymerization reaction, so that the active agents are occluded in the polymer matrix. By such an occlusion of the active agents it is achieved, that these are released continuously from the polymer matrix over the above described periods of time. The time period of the active agent release can be controlled through the polymerization degree. The higher the polymerization degree, the longer the time period, over which the active agent or the active agents are released. Further there is also the possibility to deposit the active agent or the active agent combination after accomplished polymerization reaction on the polymer matrix on the medical product surface or to incorporate the active agent or the active agents into the matrix after swelling of the polymer matrix. Another embodiment includes the covalent coupling of one or more active agents with the polymer matrix and/or with the substances, which did not participate actively in the polymerization reaction. It is also possible to deposit and incorporate, respectively, one or more active agents under and/or in and/or on the polymer matrix, whether before, during or after the polymerization reaction;

Especially preferred are active agents, which feature besides their antiproliferative effect also immunosuppressive characteristics and which are selected from the groups comprising sirolimus (rapamycin), everolimus, pimecrolimus, somatostatin, tacrolimus, roxithromycin, dunaimycin, ascomycin, bafilomycin, erythromycin, midecamycin, josamycin, concanamycin, clarithromycin, troleandomycin, folimycin, cerivastatin, simvastatin, lovastatin, fluvastatin, rosuvastatin, atorvastatin, pravastatin, pitavastatin, vinblastine, vincristine, vindesine, vinorelbine, etoposide, teniposide, nimustine, '. carmustine, lomustine, cyclophosphamide, 4-hydroxycyclophosphamide,' estramustine, melphalan, ifosfamide, trofosfamide, chlorambucil, bendamustine, dacarbazine, busulfan, procarbazine, treosulfan, temozolomide,  thiotepa,  daunorubicin,  doxorubicin,  aclarubicin,  epirubicin,

14

mitoxantrone, idarubicin, bleomycin, mitomycin, dactinomycin, methotrexate,

fludarabine, fludarabine-5'-dihydrogenphosphate, cladribine, mercaptopurine,

thioguanine, cytarabine, fluorouracil, gemcitabine, capecitabrne, docetaxel,

carboplatin, cisplatin, oxaliplatin, amsacrine, irinotecan, topotecan,

hydroxycarbamide, miltefosine, pentostatin, aldesleukin, tretinoin, asparaginase,

pegaspargase, anastrozole, exemestane, letrozole, formestane, aminoglutethimide,

adriamycin, azithromycin, spiramycin, cepharantin, smc proliferation inhibitor-2w,

epothilone A and B, mitoxantrone, azathioprine, mycophenolatmofetil, c-myc-

antisense, b-myc-antisense, betulinic acid, camptothecin, PI-88 (sulfated

oligosaccharide), melanocyte stimulating hormone (a-MSH), activated protein C, IL-

16 inhibitor, thymosine a-1, fumaric acid and its esters, calcipotriol, tacalcitol,

lapachol, 6-lapachone, podophyllotoxin, betulin, podophyllic acid 2-ethylhydrazide,

molgramostim (rhuGM-CSF), peginterferon a-2b, lenograstim (r-HuG-CSF),

filgrastim, macrogol, dacarbazine, basiliximab, daclizumab, selectin (cytokine

antagonist), CETP inhibitor, cadherines, cytokinin inhibitors, COX-2 inhibitor, NFkB,

angiopeptin, ciprofloxacin, camptothecin, fluroblastin, monoclonal antibodies, which

inhibit the muscle cell proliferation, bFGF antagonists, probucol, prostaglandins, 1,11-

dimethoxycanthin-6-one, 1-hydroxy-11-methoxycanthin-6-one, scopoletin, colchicine,

NO  donors  such  as  pentaerythritol  tetranitrate  and  syndnoeimines,  S-	

nitrosoderivatives, tamoxifen, staurosporine, 6-estradiol, a-estradiol, estriol, estrone, ethinylestradiol, fosfestrol, medroxyprogesterone, estradiol cypionates, estradiol benzoates, tranilast, kamebakaurin and other terpenoids, which are applied in the therapy of cancer, verapamil, tyrosine kinase inhibitors (tyrphostines), cyclosporine A, paclitaxel and derivatives thereof such as 6-a-hydroxy-paclitaxel, baccatin, taxotere and others, synthetically produced as well as from native sources obtained macrocyclic oligomers of carbon suboxide (MCS) and derivatives thereof, mofebutazone, acemetacin, diclofenac, lonazolac, dapsone, o-carbamoylphenoxyacetic acid, lidocaine, ketoprofen, mefenamic acid, piroxicam, meloxicam, chloroquine phosphate, penicillamine, tumstatin, avastin, D-24851, SC-58125, hydroxychloroquine, auranofin, sodium aurothiomalate, oxaceprol, celecoxib, B-sitosterin, ademetionine, myrtecaine, polidocanol, nonivamide, levomenthol, benzocaine, aescin, ellipticine, D-24851 (Calbiochem), colcemid, cytochalasin A-E, indanocine, nocodazole, S 100 protein, bacitracin, vitronectin receptor antagonists, azelastine, guanidyl cyclase stimulator, tissue inhibitor of metal proteinase-1 and -2, free nucleic acids, nucleic acids incorporated into virus transmitters, DNA and RNA fragments, plasminogen activator inhibitor-1, plasminogen activator inhibitor-2, antisense oligonucleotides, VEGF inhibitors, IGF-1; active agents from the group of the antibiotics such as cefadroxil, cefazolin, cefaclor, cefotaxim, tobramycin, gentamycin, penicillins such as dicloxacillin, oxacillin, sulfonamides, metronidazol,

15

antithrombotics such as argatroban, aspirin, abciximab, synthetic antithrombin, bivalirudin, coumadin, enoxaparin, desulphated and N-reacetylated heparin, tissue plasminogen activator, Gpllb/llla platelet membrane receptor, factor Xa inhibitor antibodies, heparin, hirudin, r-hirudin, PPACK, protamin, sodium salt of 2-methylthiazolidine-2,4-dicarboxylic acid, prourokinase, streptokinase, warfarin, urokinase, vasodilators such as dipyramidole, trapidil, nitroprussides, PDGF antagonists such as triazolopyrimidine and seramin, ACE inhibitors such as captopril, cilazapril, lisinopril, enalapril, losartan, thio-protease inhibitors, prostacyclin, vapiprost, a, B and y interferon, histamine antagonists, serotonin blockers, apoptosis inhibitors, apoptosis regulators such as p65, NF-kB or Bcl-xL antisense oligonucleotides, halofuginone, nifedipine, tocopherol, vitamin B1, B2, B6 and B12, folic acid, tranilast, molsidomine, tea polyphenols, epicatechin gallate, epigallocatechin gallate, Boswellinic acids and derivatives thereof, leflunomide, anakinra, etanercept, sulfasalazine, etoposide, dicloxacillin, tetracycline, triamcinolone, mutamycin, procainamid, D24851, SC-58125, retinoic acid, quinidine, disopyramide, flecainide, propafenone, sotalol, amidorone, natural and synthetically produced steroids such as bryophyllin A, inotodiol, maquiroside A, ghalakinoside, mansonine, strebloside, hydrocortisone, betamethasone, dexamethasone, nonsteroidal substances (NSAIDS) such as fenoprofen, ibuprofen, indomethacin, naproxen, phenylbutazone and other antiviral agents such as acyclovir, ganciclovir and zidovudine, antimycotics such as clotrimazole, flucytosine, griseofulvin, ketoconazole, miconazole, nystatin, terbinafine, antiprozoal agents such as chloroquine, mefloquine, quinine, moreover natural terpenoids such as hippocaesculin, barringtogenol-C21-angelate, 14-dehydroagrostistachin, agroskerin, agrostistachin, 17-hydroxyagrostistachin, ovatodiolids, 4,7-oxycycloanisomelic acid, baccharinoids B1, B2, B3 and B7, tubeimoside, bruceanol A, B and C, bruceantinoside C, yadanziosides N and P, isodeoxyelephantopin, tomenphantopin A and B, coronarin A, B, C and D, ursolic acid, hyptatic acid A, zeorin, iso-iridogermanal, maytenfoliol, effusantin A, excisanin A and B, longikaurin B, sculponeatin C, kamebaunin, leukamenin A and B, 13,18-dehydro-6-a-senecioyloxychaparrin, taxamairin A and B, regenilol, triptolide, moreover cymarin, apocymarin, aristolochic acid, anopterin, hydroxyanopterin, anemonin, protoanemonin, berberine, cheliburin chloride, cictoxin, sinococuline, bombrestatin A and B, cudraisoflavone A, curcumin, dihydronitidine, nitidine chloride, 12-B-hydroxypregnadiene-3,20-dione, bilobol, ginkgol, ginkgolic acid, helenalin, indicine, indicine-N-oxide, lasiocarpine, inotodiol, glycoside 1a, podophyllotoxin, justicidin A and B, larreatin, malloterin, mallotochromanol, isobutyrylmallotochromanol, maquiroside A, marchantin A, maytansine, lycoridicin, margetine, pancratistatin, liriodenine,  oxoushinsunine,  aristolactam-AII,  bisparthenolidine,  periplocoside A,

16

ghalakinoside, ursolic acid, deoxypsorospermin, psychorubin, ricin A, sanguinarine,

manwu wheat acid, methylsorbifolin, sphatheliachromen, stizophyllin, mansonine,

strebloside,	akagerine,	dihydrousambarensine,	hydroxyusambarine,

strychnopentamine, strychnophylline, usambarine, usambarensine, berberine, liriodenine, oxoushinsunine, daphnoretin, lariciresinol, methoxylariciresinol, syringaresinol, umbelliferon, afromoson, acetylvismione B, desacetylvismione A, vismione A and B and sulfur containing amino acids such as cystine as well as salts and/or mixtures of the aforementioned active agents.

Furthermore preferred is a combination of several antiproliferatively  acting substances or of antiproliferative active agents with immunosuppressive active agents. Preferred for the present invention are tacrolimus, pimecrolimus, PI-88, paclitaxel and its derivatives, trapidil, a- and B-estradiol, sodium salt of 2-methylthiazolidine-2,4-dicarboxylic acid, macrocyclic carbon suboxide (MCS) and its derivatives, sirolimus, fumaric acid and its esters, activated protein C, interleukin-1IS inhibitors and melanocyte-stimulating hormone (a-MSH), cystine, ellipticine, bohemine, indanocine, colcemid and derivatives thereof, methionine as well as salts and/or mixtures of the aforementioned substances.

The active agent is preferably contained in a pharmaceutical active concentration from 0.0001 to 10 mg per cm2 medical product surface, especially a stent surface. Further active agents can be contained in similar concentration in the same or in further layers. Preferably the concentration of an active agent on the surface of the medical product is 0.001 to 5 mg per cm2 surface, more preferred 0.005 to 3 mg per cm2 surface and especially preferred 0.01 to 2 mg per cm2 surface of the medical product.

The medical products with a surface coated according to invention can be produced in accordance with the following methods:

a)	providing a surface of a medical product, and

b)	application of the substances for the polymer layer, and
