Repository: anandvc/allindianpatents

File: patents/250335-a-process-for-the-preparation-of-fructooligosaccharides-based-edible-films-and-coating-with-prebiotic-properties.html
Indian Patents. 250335:A PROCESS FOR THE PREPARATION OF FRUCTOOLIGOSACCHARIDES BASED EDIBLE FILMS AND COATING WITH PREBIOTIC PROPERTIES

Indian Patents

Recently Granted Patents

  Recently Published Patents

Title of Invention	A PROCESS FOR THE PREPARATION OF FRUCTOOLIGOSACCHARIDES BASED EDIBLE FILMS AND COATING WITH PREBIOTIC PROPERTIES

Abstract	The present invention relates to "Edible films and coatings based on fructooligosaccharides with probiotic properties". The product in particular composed of fructooligosaccharides obtained by using fructosyltranferase (FTase) enzyme solution obtained by fermentation using microbes, a gelling agent like china grass, a plasticiser like glycerol or any other polyol and obtained by making a solution of these in the required proportion and casting into thin films. The film is edible as all the constituents used are edible and within permissible limits as prescribed by PFA. The solution as such can be used as coatings. The method comprises mixing a film forming agent and at least one stabilizing agent to provide a film-forming mixture; dissolving water-soluble ingredients in water to provide an aqueous solution; combining the film-forming mixture and the aqueous solution provide a uniform emulsified gel; casting the uniform gel on a substrate; and drying the cast gel to obtain a film.	

Full Text	Fresh produce: coating - retard moisture transmission, provide protection from mechanical damage, naturally regulate oxygen and carbon dioxide condition to control respiration.

Dried fruits coating and wrapping - maintain desirable moisture content, prevent stickiness and clumping

Meat and fish wrapping and coating - prevent oxidation, moisture loss and contamination, maintain freshness

This invention relates to dissolving orally consumable films. The films are used to deliver probiotic health ingredients like fructooligosaccharides. The films can also be used to deliver pharmaceutically active agent, flavour and other active food ingredient.

Fructooligosaccharides (FOS) is functional food ingredient that has the potential to improve the flavor and physicochemical characteristics of food. They possess properties beneficial to human health, including non-cariogenicity, low calorific value and the ability to stimulate the growth of beneficial bacteria in the colon.

The plasticiser required in this invention are primary, external plasticiser, such as sugars and low molecular weight polyols. The properties of the composition optionally can be further enhanced by using internal and/or secondary external plasticiser. A suitable secondary external plasticiser is water.

No reports are available on fructooligosaccharide based edible films. However, there are reports on the preparation of edible films based on proteins, carbohydrates etc

Reference may be made to a process described by Fang et al., (Journal of Food Science, 2002, 67(1), 188-193), wherein a process for the preparation of edible films based on Whey Proteins (WP) is explained. The composition consisting of WP and glycerol were emulsified using a microfluidizer at an input pressure of 3 bars. The films were cast on the plate and heated at 90°C for 20 minutes, before drying the film.

The drawback of the above process is that the emulsification needs an additional step and the additional heating step required before drying.

Reference may be made to a process described by Kim et al., (Journal of Food Science, 2002, 67(1), 218-222), wherein a process for the preparation of edible films based on Highly carboxymethylated starch (HCMS) is described. The composition consisting of HCMS, sorbitol, manitol, xylitol and glycerol were mixed. The composition was heated at 60°C for 5 minutes, before casting and drying the film.

The drawback of the above process is that the composition is based on HCMS wherein the CMS used is from 0.48 to 0.6 %, whereas the PFA limit is less than 0.5 %. Also, the additional heating step required before drying.

Reference may be made to a process described by Lee et al., (Lebensem-W-Technologie, 2003, 36, 323-329), wherein a process for the preparation of edible films based on carrageenan and Whey Protein Concentrate (WPC) is described. The composition consisting of carrageenan, PEG, and glycerol were mixed. Another composition consisting of WPC, PEG, CMC, CaCh and glycerol were mixed. The compositions were heated to 70° to 80°C for 30 - 40 minutes, before casting and drying the film.

The drawback of the above process is that the solutions are heated before drying. This is an additional step.

Reference may be made to EDIBLE COATINGS AND FILMS TO IMPROVE FOOD QUALITY edited by John M. Krochta et al, (1994), Technomic Pub Comp Inc., New Holland Avenue, Lancaster, Pensylvania USA, ISBN: 1566761131, wherein Edible Coatings and Films Based on Hydrcolloids (Proteins and carbohydrates), Lipids and Resins (Waxes, Shellac, Sucrose fatty acid esters and glycerides) and Composites (Polysaccharides) have been described in detail.

The present invention relates to the field of Foods and nutrition. The present invention particularly relates to preparation of edible films or coatings with prebiotic effect. The present invention more particularly relates to preparation of fructooligosaccharide based edible films or coatings with prebiotic effect.

Background of invention: Ordinary food packages use metal, glass, plastic, foil and wax board containers for protection against external contamination, the effects of atmospheric oxygen and moisture, and for protection against mechanical damage. The food is removed or separated from the package at the time of use. In contrast, when package, in the form of film or coating, as an integral part of the food and consumed as such, the package is classified as soluble or edible films. The most familiar example of edible packaging is sausage meat in casing that is not removed for cooking and eating.

The primary purpose of packaging in general is to retard undesirable migration of moisture, grease or oil, and gaseous components (oxygen, CO2, volatile flavors), prevent the food from microbial invasion, mechanical damage and breakage, and isolate reactive ingredients. Additional benefits from edible packaging materials as opposed to ordinary packaging materials are that they are edible, their cost is generally low, their use could reduce waste because, they are part of integrated foods, and biodegradable, they can enhance the organoleptic, mechanical, and nutritional properties of foods, they are suitable for wrapping of small pieces or portions of food.

The benefits of edible films indicated above together with environmental legislation, expanding distribution channels, consumer expectations for a variety of fresh foods, need for extended shelf life foods, opportunities for new foods with edible barriers have stimulated the interest in edible packaging.

Some of the applications of edible packaging (films or coatings) are

However, the prior art mentioned above are different from the present invention as they are not based on fructooligosaccharides and does not provide prebiotic effect and other advantages of FOS (explained earlier). Also, films based on protein are hydropihillic by nature, and this limits their application in food packaging. Also, in case of heat induced gelation, wherein most of the prior art is based on film forming solutions have generally been heat treated and then poured onto a hydrophobic surface to set and dry. The disadvantage of this practice is that the film forming solution must be kept under nongelling of low protein concentration and low ionic strength during heat treatment. To eliminate this problem, a combined process of heat treatment and the setting surface for gelation is used. Hence, it is disadvantageous to have a heating step, jut before pouring (Fang et al., Journal of Food Science, 2002, 67(1), 188-193).

The main object of the present invention is to provide a process for the preparation of edible coatings and films. The present invention provides a method for the preparation of edible coatings and films properties and an additional health benefit of prebiotic and different from the prior art as detailed above, without the step of heating.

Accordingly, the present invention provides a process for the preparation of edible films and coatings based on FOS with prebiotic effect, which is different from the prior, which comprises

a.	Preparation of FOS from the culture Aspergillus oryzae MTCC 5154 as described in earlier

patents using sucrose/jaggery as the substrate (439/DEL/2001; 411/DEL/2001;

87/DEL/2003)

b.	Mixing 12 to 25 % FOS, 0.5 to 1 % CMC, 6 to 12 % of Glycerol in water to make a

homogeneous solution

C. Agar/China grass (0.5 to 1.5 %) is added and gelatinized by boiling, to improve the film forming properties

d.	The above solution is used as such for coatings by dipping the product for a period of 3-5

minutes.

e.	The above solution is cast on a plate to form films and the films are dried for a period of 20

min to 24 hrs.

f.  The required properties like tensile strength, water vapour pressure (WVP), opacity and colour are determined

In an embodiment of the present invention, any plasticisers other than glycerol like polyols, xylitol, manitol etc may be used.

In an embodiment of the present invention, the solution may be added with permitted food additives like antimicobial agents, flavours, colour, vitamins, micro & macronutrients to improve the orgenoleptic and nutritional properties of the film and the coatings.

In another embodiment of the present invention, the film may be dried using conventional oven or infrared dryer for rapid drying.

In another embodiment of the present invention, the films may be cast on a glass plate, or on a continuous belt to obtain suitable film dimensions depending on the application. A process for the preparation of edible coatings and films based on FOS with prebiotic effect is illustrated in the following flow charts

Flowchart 1:

Fructooligosaccharide (FOS) form Fructosyl transferase (FTase) (12 to 25 %)

(Formula Removed) 

The novelty of the process is that the edible films and coatings have been prepared using FOS as the base with suitable permitted additives like plasticiser and gelling agent. The preparation of edible films and coatings based on polysaccharides like starch and proteins like soy/whey isolates are well known. It is for the first time that an fructooligosaccharides (FOS) has been used for preparation of the edible film and coatings. The benefits of FOS like prebiotic effect, anticariogenity and their specific physiological effect on humans especially growth stimulation of beneficial bifidobacteria in the digestive tract, relief of constipation, decrease total cholesterol and lipid in serum are additional benefits into the film and coatings.

Fructooligosaccharides (FOS) preparation:

Fructooligosaccharide (FOS) is prepared in a known method as disclosed in our patent application number 439/DEL/2001. In the said process the fructooligosaccharide (FOS) is prepared as follows:-

1.  Process for preparation of fructooligosaccharides, comprises the steps of:

(a)	growing the culture in a medium consisting of 1 % sucrose and 0.2 % yeast extract at pH ranging between 5-6 , at a temperature ranging between 25 - 35 °C at about 250 rpm for 24- 120 hrs to develop the inoculum,

(b)	transferring 5-15 % of the inoculum to a medium consisting of 20 % sucrose, 0.5 % yeast extract, 0.05 % MgS04 7H20, 1 % NaN03, 0.25 % K2 HP04, 0.25 % KH2P04, 0.25 % NaCl and 0.5 % NH4C1 and growing for a period of ranging between 24 - 120 hrs under submerged fermentation conditions,

(c)	harvesting the entire culture broth,

(d)	separating the pellets from culture fluid by filtration using Whatman 2 filter paper number

(e)	Incubating the culture fluid with the substrate for 1-36 h at 50-60 °C, pH 5 - 6 and

(f)	analyzing the reaction mixture for the content of FOS, which yielded up to 55 % of the

initial sucrose concentration.

The following examples are given by way of illustration of the present invention and therefore should not be construed to limit the scope of the present invention.

EXAMPLE - 1

FOS films were prepared by mixing 12% FOS, 1.5% china grass and 0.5% carboxymethycellulose with 6% glycerol in an aqueous medium. The homogenous solution was cast into film on 3" diameter petriplate and dried in an oven at 60°C for 15-18h. The mechanical and physicochemical properties of the film were determined. The colour value was L = 21.73,a -0.70,b=0.77 and the tensile strength was 0.59 N, opacity was 0.176(OD at 660nm). The percent elongation was 44 mm. The film was also tested for microbiological safety and was found to be within limits of safety. The thickness of the film was 0.5 - 0.54 mm. The water vapour transmission rate (WVTR) with water inside and 0 % RH outside was determined to be 48.54 (h/h m") and the WVP was calculated to be 9.60 (g mm/kPa h m2).

EXAMPLE - 2

FOS films were prepared by mixing 12% FOS 1.5% china grass and 0.5% carboxymethycellulose with 6% glycerol in an aqueous medium. The homogenous solution was cast into film on 3" diameter petriplate and dried in an infrared drier at 110°C for 3-4h. The mechanical and physicochemical properties of the film were determined. The colour value was L = 20.23,a -0.68,b=0.75 and the tensile strength was 0.55 N, opacity was 0.16 (OD at 660nm). The percent elongation was 40 mm. The thickness of the film was 0.55 - 0.59 mm. The water vapour transmission rate (WVTR) with water inside and 0 % RH outside was determined to be 44.25 (h/h m2) and the water vapour pressure (WVP) was calculated to be 9.59 (g mm/kPa h m2).

EXAMPLE - 3

FOS films were prepared by mixing 25% FOS, 3 % carboxymethycellulose with 0.3 % glycerol in an aqueous medium. The homogenous solution was cast into film on 3" diameter petriplate and dried in an oven at 60°C for 15-18h. The mechanical and physicochemical properties of the

film were determined. The colour value was L = 21.73,a -0.70,b=0.77 and the tensile strength was 0.57 N, opacity was 0.175(OD at 660nm). The percent elongation was 42 mm. The thickness of the film was 0.22 - 0.25 mm. The water vapour transmission rate (WVTR) with water inside and 0 % RH outside was determined to be 10.12 (h/h m2) and the water vapour pressure (WVP) was calculated to be 3.04 (g mm/kPa h m2).

EXAMPLE-4

Edible coatings based on FOS were prepared by mixing 12% FOS, 1.5% china grass and 0.5% carboxymethycellulose with 6% glycerol in an aqueous medium.

A summary of examples indicating the different combinations used are given in Table 1

Table 1: Summary of examples

(Table Removed) 

The characteristics of film are given in Table 2

Table 2 Characteristics of edible film

(Table Removed) 

Medium sized tomatoes were dipped and wrapped using the above products and stored at room temperature (25 - 28°C) and the shelf life is indicated in Table 3. The physical loss of weight of 12 g was taken as the benchmark to identify the shelf life.

Table 3: Shelf life of tomato with different storage conditions  (No. of days)

(Table Removed) 

ADVANTAGES:

1.	It is for the first time that an fructooligosaccharides (FOS) has been used for preparation of the edible film and coatings

2.	Eible films and coatings based on fructooligosaccharides (FOS) have the benefits of FOS like prebiotic effect

3.	Eible films and coatings based on fructooligosaccharides (FOS) have the benefits of FOS like anticariogenity effect

4.	Eible films and coatings based on fructooligosaccharides (FOS) have the benefits of FOS like their specific physiological effect on human digestive track especially growth & stimulation of beneficial bifidobacteria in the digestive tract, relief of constipation effect.

5.	edible films and coatings based on fructooligosaccharides (FOS) have the benefits of FOS like their specific physiological effect on humans like decrease total cholesterol and lipid in blood serum

We claim:

1.	A process for the preparation of fructooligosaccharide (FOS) based edible films and coatings

with prebiotic effect, which comprises the steps of:

a)	preparing the fructooligosaccharide (FOS) by culturing Aspergillus oryzae MTCC 5154 in a known process using sucrose/jaggery as the substrate

b)	mixing fructooligosaccharide ( FOS ) at the concentration in the range of 12 to 25 %, carboxymethycellulose (CMC) at the concentration in the range of 0.5 to 1 % and plasticizer Glycerol at the concentration in the range of 6 to 12 % in water to obtain a homogeneous solution.

c)	adding gelatinizers/gelling agents Agar or China grass at the concentration in the range of0.5 to l.5%,

d)	boiling the solution of step (c) to gelatinize in order to impart it with improved film-forming properties,

e)	dipping of food item/product such as tomato in the solution obtained in step (c) for a period of 3-5 minutes in order to coat it with the said solution, OR

f)	casting, as an alternative to step (e), of the solution obtained in step (c) on a substratum such as plate in order to form films followed by drying for a period in the range of 20 minutes to 24 hrs

g)	testing the film obtained in step (f) for required properties such as appearance, tensile strength (N), Opacity (OD 660), percent elongation, thickness, water vapour transmission rate (WVTR h/h m2) and WVP(water vapour pressure).

2.	A process as claimed in 1, wherein plasticisers used other than glycerol are selected from the

group consisting  of polyols, xylitol, manitol.

3.	A process as claimed in claims 1-2, wherein the films obtained in the step (f) of claim 1 have

the following characteristic features such as translucent light brown appearance, tensile

strength (N) in the range of 0.55 - 0.9, Opacity (OD 660) in the range of 0.16-0.176, percent

elongation in the range of 40-44, thickness in the range of 0.23-0.57mm, water vapour transmission rate (WVTR) in the range of 34-48 h/h m2 and water vapour pressure (WVP) in the range of 3-10 g mm/kPa h m

4.	A process as claimed in claims 1-3, wherein coated tomato fruit with the film obtained in step

(g) of claim 1 has the following characteristic features such as shelf life in the range of

translucent light brown appearance, tensile strength (N) in the range of 0.55 - 0.9, Opacity (OD 660) in the range of 0.16-0.176, percent elongation in the range of 40-44, thickness in the range of 0.23-0.57mm, water vapour transmission rate (WVTR) in the range of 34-48 h/h m2 and water vapour pressure (WVP) in the range of 3-10 g mm/kPa h m

5.	A process as claimed in claims 1-4, wherein drying operation carried out in step (f) of claim 1 is performed using conventional oven or infrared dryer for rapid drying.

6.	A process as claimed in claims 1-5, wherein casting of the films carried out in the step (f) of the claim 1 is performed on substratum such as a glass plate or on a continuous belt to obtain suitable film dimensions depending on the application.

7. A process for the preparation of fructooligosaccharide (FOS) based edible films and coatings with prebiotic effect, as explained herein with reference to the examples above.	

Documents:

				763-DEL-2005-Abstract-(20-07-2011).pdf

				763-del-2005-abstract.pdf

				763-DEL-2005-Claims-(20-07-2011).pdf

				763-del-2005-claims.pdf

				763-DEL-2005-Correspondence Others-(20-07-2011).pdf

				763-del-2005-correspondence-others.pdf

				763-DEL-2005-Description (Complete)-(20-07-2011).pdf

				763-del-2005-description (complete).pdf

				763-del-2005-form-1.pdf

				763-del-2005-form-18.pdf

				763-DEL-2005-Form-2-(20-07-2011).pdf

				763-del-2005-form-2.pdf

				763-DEL-2005-Form-3-(20-07-2011).pdf

				763-del-2005-form-3.pdf

				763-del-2005-form-5.pdf

« Previous Patent

Next Patent »

Patent Number	250335	

Indian Patent Application Number	763/DEL/2005	

PG Journal Number	52/2011	

Publication Date	30-Dec-2011	

Grant Date	27-Dec-2011	

Date of Filing	31-Mar-2005	

Name of Patentee	COUNCIL OF SCIENTIFIC & INDUSTRIAL RESEARCH	

Applicant Address	ANUSANDHAN BHAWAN, RAFI MARG, NEW DELHI-110 001, INDIA	

Inventors:

#	Inventor's Name	Inventor's Address	

1	SIDDALINGAIYA GURUDUTT PRAPULLA	CENTRAL FOOD TECHNOLOGICAL INSTITUTE, MYSORE-570 020	

2	MYSORE NAGARAJARAO RAMESH	CENTRAL FOOD TECHNOLOGICAL INSTITUTE, MYSORE-570 020	

PCT International Classification Number	A23L 1/09	

PCT International Application Number	N/A	

PCT International Filing date		

PCT Conventions:

#	PCT Application Number	Date of Convention	Priority Country	

1			NA	

© All Indian Patents, 2013-2021.

  Patent data available in the public domain from Indian Patents Office, Department of Industrial Policy and Promotions, Ministry of Commerce and Industry, Government of India.
