Repository: anandvc/allindianpatents

File: patents/250376-an-elastomeric-composition-being-a-curable-filled-rubber-formulation.html (part 1 of 3)
Indian Patents. 250376:"AN ELASTOMERIC COMPOSITION BEING A CURABLE, FILLED RUBBER FORMULATION"

Indian Patents

Recently Granted Patents

  Recently Published Patents

Title of Invention	"AN ELASTOMERIC COMPOSITION BEING A CURABLE, FILLED RUBBER FORMULATION"

Abstract	An elastomeric composition, the elastomeric composition being a curable, filled rubber formulation, comprising: a halogenated interpolymer of a C4 to C7 isoolefin and from 8 to 10 weight percent alkylstyrene and comprising from 0.2 to 2 mole percent haloalkylstyrene, a Mooney viscosity between 28 and 32, a number average molecular weight between of 200,000 and 240,000, a weight average molecular weight between of 320,000 and 440,000, a z average molecular weight of 450,000 and 650,000, and a branching index (g') from 0.4 to 1.1; and 20 to 100 phr of a carbon black filler, wherein the elastomeric composition has a characteristic time for stress relaxation at 100°C from an initially applied strain of 100% to 1 kPa of less than 300 seconds.	

Full Text	CROSS REFERENCE TO RELATED APPLICATION

[0001]	This application claims the benefit of U.S. Serial No. 60/639,939, filed

December 29, 2004.

INVENTORS

Mun Fu Tse Dirk Frans Rouckhout Donald Sheley Tracey Walter Harvey Waddell

FIELD OF THE INVENTION

[0002]	This invention relates to elastomers having improved green compound

processability, and more particularly to filled elastomer compositions having utility as a tire innerliner wherein the uncured composition has a fast stress relaxation when strained to a prescribed deformation,

BACKGROUND OF THE INVENTION

[0003]	Halobutyl  rubbers,  which  are  halogenated  isobutylene/isoprene

copolymers, are the polymers of choice for best air retention in tires for passenger, truck, bus and aircraft vehicles. Bromobutyl rubber, chlorobutyl rubber and halogenated star-branched butyl rubbers can be formulated for specific tire applications, such as tubes or innerliners. The selection of ingredients and additives for the final commercial formulation depends upon the balance of properties desired, namely, processability and tack of the green (uncured) compound in the tire plant versus the in-service performance of the cured tire composite. Examples of these elastomers are butyl (isobutylene-isoprene rubber or IIR), bromobutyl (brominated isobutylene-isoprene rubber or BIIR), chlorobutyl (chlorinated isobutylene-isoprene rubber or CIIR), star-branched butyl (SBB), EXXPRO TM elastomers (brominated isobutylene-co-p-methyl-styrene copolymer 

or BIMSM), etc. The present application focuses on processability of halogenated isoolefin polymers, including BIMSM.

[0004] It is known to form conventional and nanocomposite tire innerliners using brominated copolymers of isobutylene and para-methylstyrene, and blends of these copolymers with other polymers. See, for example, Elspass et al., US 5,807,629, and US 6,034,164. Conventional tire innerliners are typically filled with carbon black or another filler, whereas nanocomposites typically can also include clay.

(0005] Carbon black is a conventional reinforcing material used in halogenated isoolefin rubbers. The major carbon black used in tire innerliners is N660, which has a nitrogen surface area of 35 m2/g. W. Barbin et al., Chapter 9 in Science and Technology of Rubber, J. E. Mark et al. Eds., 2nd Ed., Academic Press: New York, (1994). N234 is another common carbon black, which has a nitrogen surface area of 126 m2/g and greater reinforcing characteristics. The tack behavior of butyl polymer containing a small amount of tackifier is known from, for example, M. F. Tse, "Green Tack of Butyl Polymers", Polym. Prepr., vol. 45, no. 1, p. 980(2004).

|0006] Nanocomposites are polymer systems containing inorganic particles with at least one dimension in the nanometer range. Some examples of these are disclosed in US 6,060,549, 6,103,817, 6,034,164, 5,973,053, 5,936,023, 5,883,173, 5,807,629, 5,665,183, 5,576,373, and 5,576,372. Common types of inorganic particles used in nanocomposites are phyllosilicates, an inorganic substance from the general class of so called "nano-clays" or "clays." Due to the general enhancement in air barrier qualities of various polymer blends when clays are present, there is a desire for a nanocomposite with low air permeability; especially a dynamically vulcanized elastomer nanocomposite such as used in the manufacture of tires.

[0007] Organoclays are typically produced through solution based ion-exchange reactions that replace sodium ions that exist on the surface of sodium montmorillonite with organic molecules such as alkyl or aryl ammonium compounds and typically known in the industry as swelling or exfoliating agents. See, e.g., US 5,807,629, WO 02/100935, and WO 02/100936. Other background

references include US 5,576,373, 5,665,183, 5,807,629, 5,936,023, 6,121,361, WO 94/22680, WO 01/85831, and WO 04/058874. Elastomeric nanocomposite innerliners and innertubes have also been formed using a complexing agent and a rubber, where the agent is a reactive rubber having positively charged groups and a layered silicate uniformly dispersed therein. See, for example, Kresge et al. US 5,665,183 and 5,576,373.

|0008|  Regardless  of  the  filler  employed,  brominated  copolymers  of isobutylene and para-methylstyrene, and blends thereof used in tire innerliners, would desirably have a processability similar to that of conventional bromobutyl rubber, especially when filled with various levels of carbon black, clay particles, or the like. When a polymer is deformed, a stress builds up in the polymer due to a decrease in entropy. However, even if the polymer is kept in the strained state, the stress will drop or relax because the polymer chains tend to diffuse back to the isotropic  state  of highest thermodynamic probability.  Good processability requires fast stress relaxation of the green or uncured composition when strained to a prescribed deformation.  Therefore, as used herein, the terminology of processability and stress relaxation is used synonymously. Poor processability or a slow stress decay or relaxation poses problems in tire building because no operator wants to handle a piece of rubber compound that continues to shrink as time goes on.  Although this application has existed for many decades, there are not many systematic studies on the processability of green elastomers loaded with carbon black or other fillers.  Usually, the concentration of carbon black ranges from 40-100 phr, where phr stands for parts per hundred of rubber (if elastomer = 100 g, then carbon black = 40-100 g).  Of course, besides processability, it is desired to maintain other elastomer innerliner compound performance advantages as much as possible, such as impermeability, flex fatigue resistance, cured adhesion, etc.

[0009] At low carbon black loading in a butyl rubber, the composite can be described as showing a liquid-like behavior. With increasing carbon black loading in many butyl rubbers, a gel-like behavior can occur when the filler has a high enough concentration and/or the polymer has strong enough interactions with the filler so that the filler particles begin to percolate through the polymer to form

a continuous network. The carbon black or other filler loading concentration at which gel-like or pseudo-solid-like behavior occurs is referred to as the percolation threshold.

[0010] Usually, lower critical filler concentrations or percolation thresholds are the result of stronger polymer/filler interactions, as described in Y. Yurekli et al., "Structure and Dynamics of Carbon Black-Filled Elastomers," J. Polym. Sci., Polym. Phys. Ed., vol. 39, p. 256 (2001); and M. F. Tse et al., "Structure and Dynamics of Carbon Black Filled Elastomers II, IMS and IR," Rubber World, vol. 228, no. 1, p. 30 (2003). With increasing filler loadings, the percolation threshold can manifest itself in various ways, for example: a sharp increase in relaxation time; a sharp increase in the area under the stress relaxation curve, referred to as the steady state viscosity (see Strobl, The Physics of Polymers, 2nd Ed., Springer, Germany (1997) (a faster relaxation will result in a smaller area, hence, a lower steady state viscosity or an improvement in processability); an increase in storage modulus (G1) in the low frequency region to a similar magnitude as the loss modulus (G"); etc. In any case, it is observed that processability declines significantly when the loading exceeds the percolation threshold. An explanation of stress relaxation of a polymer is given in W. Tobolsky, Properties and Structure of Polymers, John Wiley & Sons, Inc., New York, NY, p. 219 (1960). [0011] The improvement of processability of rubber compounds based on star-branched butyl and halobutyl polymers is known, for example, from Powers et al., US 5,071,913. Unique polymerization conditions enable broadening of the molecular weight distribution via a high degree of branching so that the polymer consists of low molecular weight linear chains that are blended with a small fraction of star-shaped molecules. Processability benefits include faster stress relaxation, enhanced green strength, and improved mixing, calendering and extrusion.

[0012] The present invention discloses halogenated isoolefin elastomers filled with carbon black or another filler, having a molecular weight and composition for fast large strain induced stress relaxation of the green rubber compounds, and improved small-strain viscoelastic properties, which determine at what concentration the filler begins to percolate and form a continuous network. It has

quite surprisingly been found that, when filled with carbon black, clay or another filler, halogenated isoolefin elastomers, such as, for example, brominated isobutylene-para-methylstyrene elastomers having specified characteristics of alkylstyrene content, bromine content, Mooney viscosity, molecular weight, and branching index, have a similar degree of stress relaxation compared to conventional bromobutyl rubbers.

SUMMARY OF THE INVENTION

[0013]  It has been found that for good processability in the filled, green compound,  halogenated  isoolefin  elastomers  should have  specific  Mooney viscosity, molecular weight, and branching index characteristics. The use of such an elastomer provides improved melt properties and processability characteristics of the filled composition, such as viscosity, relaxation characteristics, green strength, and other physical properties. Improvements in permeability can also be realized.  Many physical properties of end use products formed with these elastomers  can be comparable to  those of nanocomposites  or other filled compositions formed with conventional elastomers such as bromobutyl rubbers (brominated isobutylene-isoprene rubber or BUR). For example, the composition of the invention can be used as an air barrier, such as in innerliners and innertubes. 10014]  The present invention provides, in one embodiment, new brominated isobutylene-methylstyrene (EXXPRO (BIMSM)) elastomer grades specifically designed for nanocomposite innerliners with enhanced barrier properties to meet tire manufacturing needs. One key requirement in this application is green compound processability of EXXPRO elastomer similar to a bromobutyl rubber such as BIIR 2222. For good processability, fast stress relaxation of the green compound when strained to a prescribed deformation is required. Based on large-strain non-linear viscoelastic studies (strain = 100%), it has surprisingly been found that a EXXPRO (BIMSM) elastomer with a similar Mooney viscosity or molecular weight as bromobutyl BUR 2222 can have  a similar degree of stress relaxation as the latter polymer when the same amount of N660 is present in the two polymers.  Based on small-strain linear viscoelastic studies (strain = 1-2%), it has been found that EXXPRO elastomers with different molecular weights and

compositions exhibit a similar degree of interaction with N660 based on the concept of percolation threshold.

|0015] Overall, the BIMSM/N660 interactions do not appear to be strong. Although not wishing to be bound by theory, it is believed that, for a lower reinforcing carbon black such as N660 with the EXXPRO (BIMSM) elastomer, a large strain of 100% in the processability measurements will de-wet or de-bond the polymer chains from the filler surface. This is known as the Payne effect. Another description of the Payne effect is that a large strain will be able to break down the filler agglomerate network and release the trapped polymer chains. Stress relaxation thus depends predominantly on the molecular weight or Mooney viscosity of the polymer. A slight improvement in processability can also be achieved by further reducing polymer/filler interactions, which can be effected by lowering the functionality on the carbon black and/or in the polymer. Overall, however, it appears that BIMSM Mooney viscosity or molecular weight is more important than BIMSM/filler interactions in controlling processability. The present invention thus provides a halogenated isoolefin elastomer such as EXXPRO (BIMSM) with suitable properties for use as the base polymer in innerliner formulations.

[0016] In one embodiment, the present invention provides an elastomeric composition processable in a curable, filled rubber formulation. The composition includes a halogenated interpolymer of a €4 to C-j isoolefin and from 3 to 20 weight percent (wt%) alkylstyrene. The interpolymer comprises from 0.2 to 2 mole percent (mol%) haloalkylstyrene. The interpolymer has a Mooney viscosity less than 37, a number average molecular weight less than 270,000, a weight average molecular weight less than 470,000, a z-average molecular weight less than 700,000, and a branching index (g') from 0.4 to 1.1. In one embodiment, the isoolefin is isobutylene, the alkylstyrene is p-methylstyrene and the halogen is bromine,

(0017] In one embodiment, the Mooney viscosity of the interpolymer is between 27 and 37, the number average molecular weight is between 170,000 and 270,000, the weight average molecular weight is between 300,000 and 470,000, and/or the z-average molecular weight is between 400,000 and 700,000; and in

another embodiment the Mooney viscosity is between 28 and 34, the number average molecular weight is between 200,000 and 240,000, the weight average molecular weight is between 320,000 and 440,000, and/or the z-average molecular weight is between 450,000 and 650,000.

[0018] In one embodiment, the interpolymer comprises at least 70 mole percent isobutylene, from 5 to 10 weight percent p-methylstyrene, and from 0.5 to 1.5 mole percent bromomethylstyrene.

[0019] In other embodiments, the elastomeric composition has a characteristic time for stress relaxation to 1 kPa less than 300 seconds, and/or the elastomeric composition has a characteristic steady state viscosity less than 2000 kPa-s. |0020] The elastomeric composition can further include a secondary rubber, processing aid, curative, antidegradant, filler, softener, or the like, or a combination thereof. In one embodiment, the elastomeric composition includes from 20 to 70 phr carbon black, from 1 to 30 phr clay in another embodiment, and a combination of from 20 to 70 phr carbon black and from 1 to 30 phr clay in a further embodiment.

[0021] In another aspect, the present invention provides a method of making a cured, filled rubber article. The method includes: (a) compounding an elastomeric composition with filler and curative, wherein the elastomeric composition is described above; (b) processing the compounded composition to form a shape of the article; and (c) curing the composition to obtain the article in the formed shape. The article can be an innerliner or an innertube, for example. |0022] In another embodiment, the invention provides a tire comprising an innerliner made by the method of: (a) compounding the elastomeric composition described above with filler and curative, e.g. wherein the elastomeric composition comprises a brominated interpolymer of isobutylene and from 3 to 20 weight percent p-methylstyrene and comprising from 0.2 to 2 mole percent bromomethylstyrene, a Mooney viscosity less than 37, a number average molecular weight less than 270,000, a weight average molecular weight less than 470,000, a z-average molecular weight less than 700,000, and a branching index (§') from 0.4 to 1.1; (b) processing the compounded composition to form an

innerliner shape in a tire; and (c) curing the composition to form the innerliner in the tire.

|0023] In one embodiment, the tire innerliner can have an air permeability less than 3.5xl0-8 cm3-cm/cm2-s-atm, and in other embodiments, from 1.2 x 10-8 to 4 x 10" cm3-cm/cm2-sec-atm, or from 1.5 x 10~8 to 3.5 x 10"8 cm3-cm/cm2-sec-atm. In other embodiments, the tire has a characteristic inflation pressure retention of less than 2.25 percent loss per month, preferably less than 2 percent loss per month, and/or a characteristic tire durability of at least 700 hours, preferably at least 750 hours, and more preferably at least 800 hours.

BRIEF DESCRIPTION OF THE DRAWINGS

[0024]  Figure 1 is a graph of stress relaxation in tensile mode for BIIR 2222,

EXXPRO 89-1 and EXXPRO 01-5 filled with 50 phr carbon black N660.

[0025]  Figures 2A - 2B show RPA curves of EXXPRO 01-5 (Figure 2A)

compared to BIIR 2222 (Figure 2B).

[0026]  Figure 3A shows stress relaxation time for BIIR 2222 and EXXPRO

01-5 as a function of carbon black (N660) concentration.

[0027]  Figure 3B shows steady state viscosity for BIIR 2222 and EXXPRO

01-5 as a function of carbon black (N660) concentration.

[0028]  Figures 4A, 4B and 4C show processability at different carbon black

loadings for EXXPRO 01-5 (Figure 4A), EXXPRO 89-1 (Figure 4B) and BIIR

2222 (Figure 4C), and show EXXPRO 89-1 has a slightly increased rate of stress

relaxation compared to EXXPRO 01-5.

[0029]  Figures 5A and 5B compare processability of EXXPRO 01-5 (Figure

5 A) and 90-10 (Figure 5B) elastomers to their backbones.

|0030|  Figures 6A and 6B compare processability of EXXPRO 01-5 (Figure

6A) and 89-1 (Figure 6B) elastomers filled with 50 phr of different carbon blacks.

|003l]  Figures 7A and 7B graphically compare the processability of a low

Mooney viscosity or low molecular weight EXXPRO (Figure 7A) to BIIR 2222

(Figure 7B).

[0032]  Figures 8A and 8B show the time to relax to a low stress (Figure 8A)

and steady state viscosity (Figure 8B) for BUR 2222 and EXXPRO polymers of

varying Mooney viscosity at different N660 carbon black concentrations.

(0033)  Figures 9A - 9E show the time-temperature superimposed master

curves of G' and G" for EXXPRO 01-5/N660 composites at different N660 carbon

black concentrations.

[0034]  Figures  10A -  10D  show time-temperature superimposed master

curves of G1 and G" for EXXPRO 89-1/N660 composites at different N660 carbon

black concentrations.

|0035]  Figures  11A -  HE  show  time-temperature  superimposed master

curves of G' and G" for low Mooney viscosity EXXPRO (XP 3433*)/N660

composites at different N660 carbon black concentrations.

[0036]  Figure 12 shows values of G"/G' at 10"2 rad/s for EXXPRO 01-5,

EXXPRO 89-1 and XP-3433* at different N660 carbon black concentrations.

[0037]  Figures  13A -  13D show time-temperature superimposed master

curves of G' and G" for BIIR 2222/N660 composites at different N660 carbon

black concentrations.

[0038]  Figure 14 shows G'VG' curves of polymer/50 phr CB/7 phr organoclay

blends.

DETAILED DESCRIPTION

[0039] This invention describes an uncured, filled elastomer composition with processability, a process for making a useful article from the composition, and the useful articles so made. The composition or article in one embodiment is a nanocomposite of a halogenated elastomer and a clay also including carbon black as a reinforcing filler, suitable for use as an air barrier, e.g. as an innerliner or innertube.

Definitions

[0040] As used herein, the new numbering scheme for the Periodic Table Groups is used as set forth in CHEMICAL AND ENGINEERING NEWS, 63(5), 27 (1985).

|0041]  As used herein, "polymer" may be used to refer to homopolymers,

copolymers, interpolymers, terpolymers, etc.  Likewise, a copolymer may refer to

a polymer comprising at least two monomers, optionally with other monomers.

[0042]  As used herein, when a polymer is referred to as comprising a

monomer, the monomer is present in the polymer in the polymerized form of the

monomer or in the derivative form the monomer.  Likewise, when catalyst

components are described as comprising neutral stable forms of the components, it

is well understood by one skilled in the art, that the ionic form of the component is

the form that reacts with the monomers to produce polymers.

[0043]  As used herein, "elastomer" or "elastomeric composition" refers to any

polymer or composition of polymers (such as blends of polymers) consistent with

the ASTM D1566 definition.  Elastomer includes mixed blends of polymers such

as melt mixing and/or reactor blends of polymers.  The terms may be used

interchangeably with the term "rubber."

[0044]  As used herein, the "chain branching index" or g is defined as

according to the IUPAC Commission on Macromolecular Nomenclature, i.e. as

the ratio of the mean-square radius of gyration of a branched molecule to that of

an otherwise identical linear molecule with the same relative molecular mass in

the same solvent and at the same temperature.

[0045]  Other polymer science terms not specifically defined herein shall be

defined in accordance with the definitions published by the IUPAC Commission

on Macromolecular Nomenclature.

[0046]  As used herein, "phr" is 'parts per hundred rubber' and is a measure

common in the art wherein components of a composition are measured relative to

a major elastomer component, based upon 100 parts by weight of the elastomer(s)

or rubber(s).

[0047]  As used herein, "isobutylene based elastomer" or "isobutylene based

polymer" refers to elastomers or polymers comprising at least 70 mole percent

repeat units from isobutylene.

[0048]  As used herein, "isoolefin" refers to any olefin monomer having at

least one carbon having two substitutions on that carbon.

 [0049]	As used herein, "multiolefin" refers to any monomer having two or

more double bonds, for example, a multiolefin may be any monomer comprising

two conjugated double bonds such as a conjugated diene such as isoprene.

|0050]	As used herein, "nanocomposite" or "nanocomposite composition"

refers  to  polymer systems containing inorganic particles with at  least one

dimension in the nanometer range within a polymer matrix.

[0051]	As used herein, "intercalation" refers to the state of a composition in

which a polymer is present between each layer of a platelet filler. As is recognized in the industry and by academia, some indicia of intercalation can be the shifting and/or weakening of detection of X-ray lines as compared to that of original platelet fillers, indicating a larger spacing between vermiculite layers than in the original mineral.

[0052] As used herein, "exfoliation" refers to the separation of individual layers of the original inorganic particle, so that polymer can surround or surrounds each particle. In an embodiment, sufficient polymer is present between each platelet such that the platelets are randomly spaced. For example, some indication of exfoliation or intercalation may be a plot showing no X-ray lines or larger d-spacing because of the random spacing or increased separation of layered platelets. However, as recognized in the industry and by academia, other indicia may be useful to indicate the results of exfoliation such as permeability testing, electron microscopy, atomic force microscopy, etc.

[0053] As used herein, "solvent" refers to any substance capable of dissolving another substance. When the term solvent is used it may refer to at least one solvent or two or more solvents unless specified. In certain embodiments, the solvent is polar; in other embodiments, the solvent is non-polar. [0054] As used herein, "solution" refers to a uniformly dispersed mixture at the molecular level or ionic level, of one or more substances (solute) in one or more substances (solvent). For example, solution process refers to a mixing process that both the elastomer and the modified layered filler remain in the same organic solvent or solvent mixtures.

[0055]  As used herein, "suspension" refers to a system consisting of a solid dispersed in a solid, liquid, or gas usually in particles of larger than colloidal size.

[0056] As used herein, "emulsion" refers to a system consisting of a liquid or liquid suspension dispersed with or without an emulsifier in an immiscible liquid usually in droplets of larger than colloidal size.

[0057] As used herein, "hydrocarbon" refers to molecules or segments of molecules containing primarily hydrogen and carbon atoms. In some embodiments, hydrocarbon also includes halogenated versions of hydrocarbons and versions containing heteroatoms as discussed in more detail below.

Elastomer

|0058] The composition of the present invention includes an elastomer comprising C4 to C7 isoolefin derived units. The elastomer can be halogenated. The isoolefin may be a C4 to C7 compound, in one embodiment selected from isobutylene, isobutene, 2-methyl-l-butene, 3-methyl-1-butene, 2-methyl-2-butene, and 4-methyl-l-pentene. The elastomer may also include other monomer derived units. In one embodiment, the elastomer includes at least one styrenic monomer, which may be any substituted styrene monomer unit, and desirably is selected from styrene, a-methylstyrene or an alkylstyrene (ortho, meta, or para), the alkyl selected from any C1 to C5 alkyl or branched chain alkyl. In a desirable embodiment, the styrenic monomer is p-methylstyrene.

[0059] The elastomers in one embodiment of the invention are random elastomeric copolymers of a C4 to C7 isoolefin, such as isobutylene and a para-alkylstyrene comonomer, preferably para-methylstyrene containing at least 80%, more preferably at least 90% by weight of the para-isomer and can also include functionalized interpolymers wherein at least some of the alkyl substituent groups present in the styrene monomer units contain benzylic halogen or some other functional group. In another embodiment of the invention, the interpolymer is a random elastomeric copolymer of ethylene or a C3 to C6 a-olefin and a para-alkylstyrene comonomer, preferably para-methylstyrene containing at least 80%, more preferably at least 90% by weight of the para-isomer and also include functionalized interpolymers wherein at least some of the alkyl substituents groups present in the styrene monomer units contain benzylic halogen or some other functional group. Preferred materials may be characterized as interpolymers containing the following monomer units randomly spaced along the polymer chain:

(Figure Removed)

wherein R and R are independently hydrogen, lower alkyl, preferably C1 to C7 alkyl and primary or secondary alkyl halides and X is a functional group such as halogen. Preferably R1 and R11 are hydrogen. Up to 60 mole percent of the para-substituted styrene present in the interpolymer structure may be a functionalized structure in one embodiment, and in another embodiment from 0.1 to 5 mole percent. In yet another embodiment, the amount of functionalized structure is from 0.4 to 1 mole percent.

[0060] The functional group X may be halogen or a combination of a halogen and some other functional group such which may be incorporated by nucleophilic substitution of benzylic halogen with other groups such as carboxylic acids; carboxy salts; carboxy esters, amides and imides; hydroxy; alkoxide; phenoxide; thiolate; thioether; xanthate; cyanide; nitrile; amino and mixtures thereof. These functionalized isoolefin copolymers, their method of preparation, methods of functionalization, and cure are more particularly disclosed in US 5,162,445, and in particular, the functionalized amines as described below.

[00611 Most useful of such functionalized materials are elastomeric random interpolymers of isobutylene and para-methylstyrene containing from 0.5 to 20 or 30 weight percent para-methylstyrene, wherein up to 60 mole percent of the methyl substituent groups present on the benzyl ring contain a bromine or chlorine atom, preferably a bromine atom (para(bromomethylstyrene)), as well as a combination of para(bromomethylstyrene) and other functional groups such as ester and ether. These halogenated elastomers are commercially available as EXXPRO™ Elastomers (ExxonMobil Chemical Company, Houston TX), and abbreviated as "BIMSM." These elastomers can, if desired, have a substantially homogeneous compositional distribution such that at least 95% by weight of the polymer has a para-alkylstyrene content within 10% of the average para-alkylstyrene content of the polymer.

[0062J In one embodiment the EXXPRO (BIMSM) elastomer has a Mooney viscosity less than 37, and between 27 and 37, between 28 and 34, between 29 and 33, and between 30 and 32 in other embodiments. Desirable interpolymers can also be characterized by a narrow molecular weight distribution (Mw/Mn) of less than 5, more preferably less than 2.5.

(0063) The interpolymers can also be characterized by a preferred viscosity average molecular weight in the range of from 2,000 up to 2,000,000 and a preferred number average molecular weight in the range of from 2500 to 750,000 as determined by gel permeation chromatography. In particular embodiments it may be preferable to utilize two or more interpolymers having a similar backbone, such as a low molecular weight interpolymer having a weight average molecular weight less than 150,000 can be blended with a high molecular weight interpolymer having a weight average molecular weight greater than 250,000, for example.

[0064] The BIMSM polymers may be prepared by a slurry polymerization of the monomer mixture using a Lewis acid catalyst, followed by halogenation, preferably bromination, in solution in the presence of halogen and a radical initiator such as heat and/or light and/or a chemical initiator and, optionally, followed by electrophilic substitution of bromine with a different functional moiety.

|0065] Preferred BIMSM polymers are brominated polymers that generally contain from 0.1 to 5 mole percent of bromomethylstyrene groups relative to the total amount of monomer derived units in the polymer. In another embodiment, the amount of bromomethyl groups is from 0.2 to 3.0 mole percent, and from 0.3

to 2.8 mole percent in yet another embodiment, and from 0.4 to 2.5 mole percent in yet another embodiment, and from 0.3 to 2.0 in yet another embodiment, wherein a desirable range may be any combination of any upper limit with any lower limit. Expressed another way, preferred copolymers contain from 0.2 to 10 weight percent of bromine, based on the weight of the polymer, from 0.4 to 6 weight percent bromine in another embodiment, and from 0.6 to 5.6 weight percent in another embodiment, are substantially free of ring halogen or halogen in the polymer backbone chain. In one embodiment of the invention, the interpolymer is a copolymer of CA to Cy isoolefin derived units (or isomonoolefin), para-methylstyrene derived units and para-(halomethylstyrene) derived units, wherein the para-(halomethylstyrene) units are present in the interpolymer from 0.4 to 3.0 mole percent based on the total number of para-methylstyrene, and wherein the para-methylstyrene derived units are present from 3 weight percent to 15 weight percent based on the total weight of the polymer in one embodiment, and from 4 weight percent to 10 weight percent in another embodiment. In another embodiment, the para-(halomethylstyrene) is para-(bromomethylstyrene).

Secondary Rubber Component

|0066] A secondary rubber or "general purpose rubber" component may be present in compositions and end use articles of the present invention. These rubbers include, but are not limited to, natural rubbers, polyisoprene rubber, poly(styrene-co-butadiene) rubber (SBR), polybutadiene rubber (BR), poly(isoprene-co-butadiene) rubber (IBR), styrene-isoprene-butadiene rubber (SIBR), ethylene-propylene rubber (EPM), ethylene-propylene-diene rubber (EPDM), polysulfide, nitrile rubber, propylene oxide polymers, star-branched butyl rubber and halogenated star-branched butyl rubber, brominated butyl rubber, chlorinated butyl rubber, star-branched polyisobutylene rubber, star-branched brominated butyl (polyisobutylene/isoprene copolymer) rubber; other poly(isobutylene-co-p-methylstyrene) and halogenated poly(isobutylene-co-p-methylstyrene) elastomers, such as, for example, terpolymers of isobutylene denved units, p-methylstyrene derived units, and p-bromomethylstyrene derived

units that have monomer contents, molecular weights, Mooney viscosities, chain branching indices or other properties not meeting the above BIMSM specifications, and mixtures thereof.

[0067]  A desirable embodiment of the secondary rubber component present is natural rubber.  Natural rubbers are described in detail by Subramaniam in RUBBER TECHNOLOGY 179-208 (M. Morton, Chapman & Hall 1995).  Desirable embodiments of the natural rubbers of the present invention are selected from Malaysian rubber such as SMR CV, SMR 5, SMR 10, SMR 20, and SMR 50 and mixtures thereof, wherein the natural rubbers have a Mooney viscosity at 100°C (ML 1+4) of from 30 to 120, more preferably from 40 to 65.  The Mooney viscosity test referred to herein is in accordance with ASTM D-1646. |0068]  Polybutadiene (BR) rubber is another desirable secondary rubber useful  in the  composition  of the invention.  The Mooney viscosity of the polybutadiene rubber as measured at 100°C (ML 1+4) may range from 35 to 70, from 40 to about 65 in another embodiment, and from 45 to 60 in yet another embodiment. Some commercial examples of these synthetic rubbers useful in the present  invention  are  NATSYN™  (Goodyear  Chemical  Company),  and BUDENE™ 1207 or BR 1207 (Goodyear Chemical Company).  A desirable rubber is high cis-polybutadiene (cis-BR).  By "cis-polybutadiene" or "high cis-polybutadiene", it is meant that 1,4-cis polybutadiene is used, wherein the amount of cis component is at least 95%.  An example of a high cis-polybutadiene commercial product used in the composition is BUDENE™ 1207. [0069]  Rubbers of ethylene and propylene derived units such as EPM and EPDM are also suitable as secondary rubbers. Examples of suitable comonomers in making EPDM are ethylidene norbornene, 1,4-hexadiene, dicyclopentadiene, as well as others.  These rubbers are described in RUBBER TECHNOLOGY 260-283 (1995).  A suitable ethylene-propylene rubber is commercially available as VISTALON™ (ExxonMobil Chemical Company, Houston TX). |0070|  In another embodiment, the secondary rubber is a halogenated rubber as part  of the  terpolymer composition.  The  halogenated butyl  rubber  is brominated butyl rubber, and in another embodiment is chlorinated butyl rubber. General properties and processing of halogenated butyl rubbers is described in

THE VANDERBJLT RUBBER HANDBOOK 105-122 (R. F. Ohm ed., R.T. Vanderbilt Co., Inc. 1990), and in RUBBER TECHNOLOGY 311-321 (1995). Butyl rubbers, halogenated butyl rubbers, and star-branched butyl rubbers are described by E. Kresge and H.C. Wang in 8 KiRK-OiHMER ENCYCLOPEDIA OF CHEMICAL TECHNOLOGY 934-955 (John Wiley & Sons, Inc. 4th ed. 1993). |007l] The secondary rubber component of the present invention includes, but is not limited to at least one or more of brominated butyl rubber, chlorinated butyl rubber, star-branched polyisobutylene rubber, star-branched brominated butyl (polyisobutylene/isoprene copolymer) rubber; halogenated poly(isobutylene-co-p-methylstyrene), such as, for example, terpolymers of isobutylene derived units, p-methylstyrene derived units, and p-bromomethylstyrene derived units (BrlBMS), and the like halomethylated aromatic interpolymers as in US 5,162,445, US 4,074,035, and US 4,395,506; halogenated isoprene and halogenated isobutylene copolymers, polychloroprene, and the like, and mixtures of any of the above. Some embodiments of the halogenated rubber component are also described in US 4,703,091 and US 4,632,963.

[0072] The halogenated elastomer useful ass the secondary rubber in the present invention may also include a halogenated butyl rubber component. As used herein, "halogenated butyl rubber" refers to both butyl rubber and so-called "star-branched" butyl rubber, described below. In one embodiment of the invention, the halogenated rubber component is a halogenated copolymer of a C4 to C? isoolefin and a multiolefin. In another embodiment, the halogenated rubber component is a blend of a polydiene or block copolymer, and a copolymer of a C4 to Cy isoolefin and a conjugated, or a "star-branched" butyl polymer. The halogenated butyl polymer useful in the present invention can thus be described as a halogenated elastomer comprising C4 to C7 isoolefin derived units, multiolefin derived units, and halogenated multiolefin derived units, and includes both "halogenated butyl rubber" and so called "halogenated star-branched" butyl rubber.

[0073] In one embodiment, the halogenated butyl rubber is brominated butyl rubber, and in another embodiment is chlorinated butyl rubber. General properties and processing of halogenated butyl rubbers is described in THE VANDERBILT
