Repository: anandvc/allindianpatents

File: patents/250428-a-contact-or-non-contact-type-digital-apparatus-for-measurment-of-fillet-weld-surface-profile.html
Indian Patents. 250428:A CONTACT OR NON-CONTACT TYPE DIGITAL APPARATUS FOR MEASURMENT OF FILLET WELD SURFACE PROFILE

Indian Patents

Recently Granted Patents

  Recently Published Patents

Title of Invention	A CONTACT OR NON-CONTACT TYPE DIGITAL APPARATUS FOR MEASURMENT OF FILLET WELD SURFACE PROFILE

Abstract	A contact or non-contact type digital gauge apparatus for measurement of fillet weld surface profile comprising of two measuring devices (5) and (6) mounted on a slide (7) and integrated with a processing unit with a built-in algorithm, a base (4) fixed on a horizontal part (2), a vertical shaft guide (3) mounted on the base, the two measuring devices (5 & 6) measuring the distances between the measuring devices and selected locations (such as A, B, C & D) on the fillet (8) and above the fillet, one device (5) measuring at selected points the distances from this device to the vertical part of the component joined to the horizontal part by the fillet (8) and the other device (6) measuring the distances between the measuring device and the horizontal surface (base) of the component for all the selected points measured by the other device (5), feeding the measured distances as data inputs in a processing unit and computing the fillet dimensions through a built-in algorithm in the processor and displaying the same in a display device.	

Full Text	-2-

FIELD OF THE INVENTION

This invention refers to the development of Digital gauge for measuring various

dimensions of a completed fillet weld.

BACKGROUND OF THE INVENTION

Fillet weld is a weld at the junction of two parts, e.g. plates at right angles to

each other, in which a fillet of welding metal is laid down in the angle created by

the intersection of the surfaces of the parts.

Fillet welds are widely used in several applications either as single pass weld or a

multi-pass weld. This involves welding of different thickness material which may

be of steel or non ferrous categories. At least one of the edges joined may also

have edge preparations. During welding one of the members may distort so that

the initial angle between the two components before welding may be changed

due to distortion. In practical conditions the weld gauge has to take in to

consideration the factors like the surface profile of the fillet, equal or unequal leg

sizes, the angle between the components joined etc. while measuring the weld

dimensions.

-3-

The mechanical gauges have been developed and applied for this purpose.

However, in the application of these gauges, the accuracies are limited by nature

of the bead surface - Concavity / Convexity or metere joint and the angle

between plate surfaces joined by the fillet. In order to eliminate these difficulties

a new type of gauge is proposed which would give a digital output of the leg

sizes and throat size of he fillet after the required measurements and

calculations. In addition the gauge can be used for measuring the edge

preparation angle of a bevel edge prepared plate/pipe.

As prior art references in this field

Patent No. GB439319 has described a gauge for checking dimensions relating

to welded joints in which one or more blade like members, shaped and

dimensioned at the ends and/or sides in accordance with suitable shapes and

sizes for said joints, are pivoted in a holder, so as to be opened out for use and

closed into the holder when not in use.

-4-

Document W00221071 has disclosed an adjustable gauge having special

application to the measuring of the dimensions of a fillet weld. The gauge

includes a first plate and a second plate wherein the plates are rotatably

mounted about an axis of rotation and juxtaposed to one another. The gauge

also includes a linear member rotatably mounted on the same axis of rotation as

the first and second plates juxtaposed to the second plate on a first face

opposite the first plate. The linear member is slidably mounted in relation to the

first and second plates in order to extend so as to measure the dimension of a

weld. The first plate is substantially rectangular in shape and terminates in an

edge, which traverses one corner thereof. The second plate is substantially

circular in shape. A front face of the first plate, which is adjacent to the second

plate, has a recess thereon sized to accommodate the second plate. The first

plate, the second plate, and the linear member are rotatably mounted to one

another with a spring based mechanism for increasing and decreasing the

rotational resistance there between.

The above state of prior art suffers from the difficulties that the gauges are

limited in accuracies in measurement of dimensions in respect of complex

formation of weld profile and change of angle between the two members during

welding.

-5-

OBJECTS OF THE INVENTION

One object of the present invention is to develop a non-contact type digital

measurement apparatus for measuring the leg sizes of the fillet welds, which

may be equal or unequal leg sizes.

Another object of the invention is to measure the throat size of the fillet weld

that may have a concave or convex weld profile.

Yet another object of the invention is to measure the angle of edge preparation.

A further object of the invention is to carry out the measurement through non-

contact measurement systems by using a single mathematical program for

arriving at the desired dimensions.

According to the invention there is provided a contact or non-contact type digital

gauge apparatus for measurement of fillet weld surface profile comprising of two

measuring devices mounted on a slide and integrated with a processing unit with

a built-in algorithm, a base fixed on a horizontal part, a vertical shaft guide

-6-

mounted on the base, the two measuring devices measuring the distances

between the measuring devices and selected locations (such as A, B, C & D) on

the fillet and above the fillet, one device measuring at selected points the

distances from this device to the vertical part of the component joined to the

horizontal part by the fillet and the other device measuring the distances

between the measuring device and the horizontal surface (base) of the

component for all the selected points measured by the other device, feeding the

measured distances as data inputs in a processing unit and computing the fillet

dimensions through a built in algorithm in the processor and displaying the same

in a display device.

DESCRIPTION OF THE INVENTION

In this invention, an apparatus has been developed to measure the sizes of a

fillet weld. This apparatus is making use of two, length - measuring gauges fixed

along a vertical shaft. The out put of the gauges are displayed by a digital meter.

Also, the outputs can be fed to a micro controller based processing unit, which

will process the digital data and give the digital output of fillet weld sizes. The

-7-

apparatus can also measure with ease, equal or unequal fillets, concave, convex

or flat profiles of the fillet and any angle between the surfaces joined by the

fillet. The length - measuring gauge can be either contact or non-contact type.

The proposed invention will be better understood from the following description

in which

Figure 1 shows schematically the essential features of the apparatus for the

measurement of the weld dimensions.

Fillet weld is made between the two parts (1) and (2)

A vertical guide (3) is mounted on a base (4) fixed on the part (2). The base will

be suitable for mounting on flat as well as curved surfaces.

Two, distance measuring devices (5) and (6) are mounted on a slide (7).

The weld (8) is made to join 1 and 2.

A, B, C and D are locations where measurements are made.

X1 and H1 are the distances measured at location A.

-8-

The apparatus has two distance measuring systems. One measuring device (5)

will measure the distance from this measuring device to the vertical part of the

component, which is joined to the horizontal part by the fillet. This measuring

device will measure the distance at four points. One (A) of this will be above the

fillet, two (B & D) at the toes of the fillet and one (C) at the maximum concavity

or convexity on the fillet profile. The other measuring device (6) will measure

distance between the measuring device and the horizontal surface (base) of the

component for all the four points measured by the other measuring device.

The base of the apparatus is designed to enable setting the apparatus on a flat

surface or a curved surface. The base has a vertical shaft (3) on which the

distance measuring devices are suitably mounted on a slide (7). The slide moves

vertically up and down and it is operated manually to position the measuring

devices at suitable positions for carrying out the measurement at four points as

described above.

The output from the measuring devices in the digital form are fed to a

processing unit. The data input are processed using a mathematical program,

built-in to the processor. The output from the processor can be displayed

digitally through a display device. The processed data provided two leg lengths

and the actual throat of the fillet.

-9-

The algorithm used the processor has been developed for the purpose of

measurement has the following mathematical characters for measuring vertical

and horizontal parts of the fillet through measuring distances between measuring

devices and the fillet for vertical and horizontal surface of the fillet.

Known input θ1

Measured Data: D1, D2, D3, D4, H1, H2, H3, H4

Computed Data: θ2, θ3, h1, h2, h3, h3, d1, d2, d3, d4, T, L1, L2

h1=H1 - D1 sin θ1	D1 = D1 cos θ1

h2= H2 - D2 sin θ1	d2 = D2 cos θ1

h3= H3 - D3 sin θ1	d3 = D3 cos θ1

h4 = H4 - D4 sin θ1	d4 = D4 cos θ1

θ2 = Tan-1 [(h1-h2)/(d2-d1)]

X1 = h2/tanθ2

L1 = h2/sinθ2

For positive d2-d1

L2 = X1 + (d2-d3)

-10-

If d2-d1 is negative

L2 = (d2-d3)-X1

θ3 = Tan-1 [h2/(d2-d3)]

For metere & convex profile of the fillet

Throat T = L2sinθ3

Y = (h2-h4) - [(d2-d3) tanθ3]

Z = sin(90-θ3) Y

For concave fillet profile

Throat Tc =T - Z

The proposed invention is illustrated with the following practical example of

computed fillet dimensions of its two leg length and throat.

Example of Measured Data

For Measured Data set 1:

H1= 51.32

H2= 36.05

H3= 24.25

H4= 30.19

-11-

D1= 52.64

D2= 56.11

D3= 48.50

D4= 53.39

Computed values:

Theta2=79.9622

Theta3=50.50

Concave Throat tc= 5.45

For Measured Data set 2:

H1=51.32

H2=37.85

H3=20.21

H4=32.27

Dl=52.64

D2=55.70

D3=40.41

D4=52.47

-12-

Computed values:

Theta2=79.98

Theta3=37.06

Concave Throat tc=7.552

The invention as narrated herein should not be read as construed in a restrictive

manner as various modifications, alterations and adaptations are possible within

the scope and ambit of the invention as defined in the encompassed appended

claims.

-13-

WE CLAIM

1. A contact or non-contact type digital gauge apparatus for measurement of

fillet weld surface profile comprising of:

- two measuring devices (5) and (6) mounted on a slide (7) and integrated

with a processing unit with a built-in algorithm,

a base (4) fixed on a horizontal part (2), a vertical shaft guide (3)

mounted on the base, the two measuring devices (5 & 6) measuring the

distances between the measuring devices and selected locations (such as

A, B, C & D) on the fillet (8) and above the fillet,

One device (5) measuring at selected points the distances from this device

to the vertical part of the component joined to the horizontal part by the

fillet (8) and the other device (6) measuring the distances between the

measuring device and the horizontal surface (base) of the component for

all the selected points measured by the other device (5),

feeding the measured distances as data inputs in a processing unit and

computing the fillet dimensions through a built in algorithm in the

processor and displaying the same in a display device.

-14-

2. The digital gauge apparatus for measurement of fillet weld surface profile

as claimed in claim 1 wherein the location A is above the fillet, B & D at

the toes of the filtet, and C is at the maximum concavity or convexity of

the fillet profile.

3. The digital gauge apparatus as claimed in claim 1 wherein the devices (5)

and (6) are sensors, measuring the distances in digital form via a digital

meter.

4. The digital gauge apparatus as claimed in claims 1 and 3 wherein the

positions of the sensors (5 & 6) can be altered slidably through vertical

movement by the vertical guide (3).

5. The gauge apparatus as claimed in claim 1 wherein the base (4) is

suitably designed to set the measuring sensors on flat, cylindrical or any

other curved surface jobs.

-15-

6. The gauge apparatus as claimed in the preceding claims wherein

measurement made from the distance sensors are fed as inputs into a

data processing unit inbuilt with an algorithm developed for the purpose,

to compute biaxial components of fillet dimensions measured at the toes

and top position of the fillet and display the measured dimensions of the

fillet in a display device.

7. The gauge apparatus as claimed in claim 6, wherein the vertical

components D1, D2, D3, D4 and horizontal components of the fillet and

angle of edge (θ2, θ3) are measured through a developed algorithm for

the purpose according to the mathematical steps of

Known input θ1

Measured Data: D1, D2, D3, D4, H1, H2, H3, H4

Computed Data: θ2, θ3, h1, h2, h3, h3, d1, d2, d3, d4, T, L1, L2

h1=H1 - D1 sin θ1	D1 = Di cos θ1

h2= H2 - D2 sin θ1	d2 = D2 cos θ1

h3= H3 - D3 sin θ1	d3 = D3 cos θ1

h4 = H4 - D4 sin θ1	d4 = D4 cos θ1

-16-

θ2 = Tan-1 [(h1-h2)/(d2-d1)]

X1 = h2/tanθ2

L1 = h2/sinθ2

For positive d2-d1

L2 = X1 + (d2-d3)

If d2-d1 is negative

L2 = (d2-d3) - X1

θ3 = Tan-1 [h2/(d2-d3)]

For metere & convex profile of the fillet

Throat T = L2sinθ3

Y = (h2-h4) - [(d2-d3) tanθ3]

Z = sin(9O-θ3) Y

For concave fillet profile

Throat Tc =T - Z

8. The gauge apparatus as claimed in the preceding claims wherein the

sensors integrated with the processors enable to determine two leg

lengths, actual throat size, angle between the surfaces of the job

components joined by the fillet, angle of chamfer in a plate or pipe and

surface profile of fillet as a whole whether regular or irregular through the

built in algorithm with steps of mathematical calculation.

-17-

9. A contact or non contact type digital gauge apparatus for measurement of

fillet weld surface profile as herein described and illustrated.

Dated this 22nd day of March 2007.

A contact or non-contact type digital gauge apparatus for measurement of fillet

weld surface profile comprising of two measuring devices (5) and (6) mounted

on a slide (7) and integrated with a processing unit with a built-in algorithm, a

base (4) fixed on a horizontal part (2), a vertical shaft guide (3) mounted on the

base, the two measuring devices (5 & 6) measuring the distances between the

measuring devices and selected locations (such as A, B, C & D) on the fillet (8)

and above the fillet, one device (5) measuring at selected points the distances

from this device to the vertical part of the component joined to the horizontal

part by the fillet (8) and the other device (6) measuring the distances between

the measuring device and the horizontal surface (base) of the component for all

the selected points measured by the other device (5), feeding the measured

distances as data inputs in a processing unit and computing the fillet dimensions

through a built-in algorithm in the processor and displaying the same in a display

device.

Documents:

				00454-kol-2007-abstract.pdf

				00454-kol-2007-claims.pdf

				00454-kol-2007-correspondence others 1.2.pdf

				00454-kol-2007-corrospond others.pdf

				00454-kol-2007-description complete.pdf

				00454-kol-2007-drawings.pdf

				00454-kol-2007-form 18.pdf

				00454-kol-2007-form 2.pdf

				00454-kol-2007-form 3.pdf

				00454-kol-2007-gpa.pdf

				454-KOL-2007-(14-09-2011)-ABSTRACT.pdf

				454-KOL-2007-(14-09-2011)-AMANDED CLAIMS.pdf

				454-KOL-2007-(14-09-2011)-DESCRIPTION (COMPLETE).pdf

				454-KOL-2007-(14-09-2011)-DRAWINGS.pdf

				454-KOL-2007-(14-09-2011)-EXAMINATION REPORT REPLY RECIEVED.pdf

				454-KOL-2007-(14-09-2011)-FORM 1.pdf

				454-KOL-2007-(14-09-2011)-FORM 13.pdf

				454-KOL-2007-(14-09-2011)-FORM 2.pdf

				454-KOL-2007-(14-09-2011)-OTHERS.pdf

				454-KOL-2007-FORM-27.pdf

				abstract-00454-kol-2007.jpg

« Previous Patent

Next Patent »

Patent Number	250428	

Indian Patent Application Number	454/KOL/2007	

PG Journal Number	01/2012	

Publication Date	06-Jan-2012	

Grant Date	03-Jan-2012	

Date of Filing	22-Mar-2007	

Name of Patentee	BHARAT HEAVY ELECTRICALS LIMITED	

Applicant Address	REGIONAL OPERATIONS DIVISION (ROD), PLOT NO:9/1, DJBLOCK 3RD FLOOR, KARUNAMOYEE, SALT LAKE CITY, KOLKATA-700091, HAVING ITS REGISTERED OFFICE AT BHEL HOUSE, SIRI FORT, NEW DELHI-110049	

Inventors:

#	Inventor's Name	Inventor's Address	

1	PADMANABAN, KRISHNASWAMY	WELDING RESEARCH INSTITUTE, BHARAT HEAVY ELECTRICALS LIMITED., TIRUCHIRAPALLI-620 014	

2	SANTHAKUMARI, ARUNACHALAM	WELDING RESEARCH INSTITUTE, BHARAT HEAVY ELECTRICALS LIMITED., TIRUCHIRAPALLI-620 014	

3	MANOHARAN, SIVASANKARAN	WELDING RESEARCH INSTITUTE, BHARAT HEAVY ELECTRICALS LIMITED., TIRUCHIRAPALLI-620 014	

PCT International Classification Number	G01G23/36; G01G23/18	

PCT International Application Number	N/A	

PCT International Filing date		

PCT Conventions:

#	PCT Application Number	Date of Convention	Priority Country	

1			NA	

© All Indian Patents, 2013-2021.

  Patent data available in the public domain from Indian Patents Office, Department of Industrial Policy and Promotions, Ministry of Commerce and Industry, Government of India.

File: patents/250438-a-heterophasic-alpha-olefin-random-copolymer-composition-and-process-for-its-preparation.html (part 1 of 2)
Indian Patents. 250438:A HETEROPHASIC ALPHA-OLEFIN RANDOM COPOLYMER COMPOSITION AND PROCESS FOR ITS PREPARATION

Indian Patents

Recently Granted Patents

  Recently Published Patents

Title of Invention	A HETEROPHASIC ALPHA-OLEFIN RANDOM COPOLYMER COMPOSITION AND PROCESS FOR ITS PREPARATION

Abstract	The invention relates to a heterophasic alpha-olefin random copolymer composition with a melting temperature (Tm) of at least 130°C and a flexural modulus of not higher than 1000 MPa, whereby the inventive composition comprises an alpha-olefin random copolymer component (A) of at least two alpha-olefin (co)polymer fractions (i) and (ii) having a different comonomer content, whereby at least one of the fractions is an alpha- olefin random copolymer, and a rubber component (B).	

Full Text	The invention relates to a heterophasic alpha-olefin random copolymer composi-

tion having a low stiffness and an improved thermal behaviour. Moreover, the

present invention is related to the process for the manufacture of the new poly-

mer composition as well as its use.

Background art

Polymers are increasingly used in different demanding applications. At the same

time there is a continuous seek for tailored polymers which meet the require-

ments of these applications. The demands can be challenging, since many poly-

mer properties are directly or indirectly interrelated. For instance, it has been

problematic to develop polymers with the combination of low stiffness together

with high melting temperature. E.g. EP 991 719 of the Applicant discloses pro-

pylene polymers having tensile modulus of 420 MPa or less. However, there is

still need to control or to improve the thermal behaviour of the polymer together

with the low stiffness.

Summary of the invention

Hence, the object of the present invention is to provide further heterophasic al-

pha-olefin random copolymer compositions which broaden the product window

of polymers for wide variety of end applications.

Another object of the present invention is to provide a process for obtaining fur-

ther alternatives for the polymer compositions.

It has surprisingly been found that a heterophasic alpha-olefin random copolymer

composition having a high melting temperature (Tm) and at the same time a low

flexural modulus, i.e. low stiffness, can be obtained with a copolymer composi-

tion as tailored according to the invention.

Accordingly, the heterophasic alpha-olefin random copolymer composition of the

invention comprises

- an alpha-olefin random copolymer component (A) of at least two alpha-olefin

(co)polymer fractions (i) and (ii), and

- a rubber component (B), whereby the comonomer content between the alpha-

olefin polymer fractions (i) and (ii) is different and whereby at least one of frac-

tions (i) and (ii) is a random copolymer. The other of said two fractions (i) and

(ii) can be a homopolymer or a copolymer. This tailored combination of compo-

nents (A) and (B) provides a heterophasic alpha-olefin random copolymer com-

position having a melting temperature (Tm) of at least 130°C and a flexural

modulus of not higher than 1000 MPa.

Unexpectedly, it has been found that the melting temperature can be controlled

with the different comonomer content between fractions (i) and (ii), so that said

combination of high melting temperature (Tm) and, at the same time, low flexural

modulus, i.e. low stiffness, can be achieved. Also unexpectedly, rubber compo-

nent (B) can be incorporated to the random copolymer component (A) of the in-

vention and still the improved thermal behaviour together with the low stiffness

of the final composition can be maintained.

The present invention thus provides feasible means to control and adjust the

combination of low stiffness (modulus) and thermal behaviour.

Preferably, with the present invention it is also possible to obtain heterophasic

alpha-olefin copolymers i.a. with good impact strength at low temperatures and,

optionally, advantageous optical or sealing properties or both, depending on the

needs of the end use application.

The "heterophasic alpha-olefin random copolymer composition" is referred

herein below also shortly as "random-heterophasic copolymer".

By the term "random copolymer" is meant herein that the comonomer in said co-

polymer is distributed randomly, i.e. by statistical insertion of the comonomer

units, within the copolymer chain. Said term "random" copolymer is generally

known and used in the art.

The "random copolymer component (A)" forms "matrix (A)" of the random-

heterophasic copolymer. Both terms are used herein below.

The term "rubber, component" is well known in the field and means herein an

elastomeric alpha-olefin copolymer component (B) of the random-heterophasic

copolymer produced separately and dispersed in matrix (A). Preferably, said rub-

ber component (B) is produced separately in a multistage process in the presence

of matrix (A) as described herein below. Typically rubber component (B) is thus

a copolymer of at least two alpha-olefms and is mainly in amorphous (= xylene

soluble, XS) form. Rubber component (B) is suitably an elastomeric propylene

copolymer with one or more alpha-olefin comonomers, preferably at least with

ethylene and optionally with one or more higher alpha-olefms.

As known, also matrix (A) comprises an amorphous (= xylene soluble, XS) part.

The amount of said amorphous part of matrix (A) can be increased by increasing

the comonomer content of matrix (A). Accordingly, the amorphous part of matrix

(A) and the amorphous rubber component (B) are dispersed as an "amorphous

phase" in matrix (A).

Brief Description Of The Accompanying Drawings

Figure 1 is a plot showing ethylene content in matrix (A) versus melting point for

polymers of examples 1, 2, 5 and 8 of the invention; and

Figure 2 shows a plot of stiffness versus xylene solubles in matrix composition of

the polymers of examples 3, 4, 6, 7, 9, 10 and 14 of the present invention.

Description of the invention

Preferably, the present invention provides a heterophasic alpha-olefin random

copolymer composition comprising

(a) an alpha-olefin random copolymer component (A) which comprises at least

one fraction (i) comprising a homopolymer of an alpha-olefin or a co-

polymer of an alpha-olefin with one or more alpha-olefin comonomers,

and at least one fraction (ii) comprising a copolymer of an alpha-olefin

with one or more alpha-olefin comonomers, and

(b) a rubber component (B) dispersed in the random copolymer component (A),

whereby

-the amount (wt%) of comonomer in fraction (ii) is higher than the amount

(wt%) of comonomer in fraction (i), and wherein

-the heterophasic alpha-olefin random copolymer composition has a melting

temperature (Tm) of at least 130°C and a flexural modulus of not higher

than 1000 MPa.

Accordingly, fraction (i) can either comprise a homopolymer or a random co-

polymer as defined above, or a mixture of a homo and/or (co)polymer(s), pro-

vided that, if there is any comonomer present in fraction (i), the amount (wt%) of

the comonomer in fraction (i) is lower than the amount (wt%) of the comonomer

in fraction (ii), and thus also lower than the total amount (wt%), i.e. the total co-

monomer content (wt%), of matrix (A).

It has been surprisingly found that the melting temperature (Tm) of the random-

heterophasic copolymer is controlled and determined with fraction (i) of matrix

(A): It is believed that fraction (i) of the homo or random copolymer with a lower

comonomer content determines or contributes to the final melting temperature of

the random-heterophasic copolymer composition, even though the second random

copolymer fraction (ii), and as a result matrix (A) of fractions (i) and (ii), has

higher comonomer content than fraction (i). The low flexural modulus, i.e. de-

creased stiffness, is in turn due to the total comonomer content of matrix (A),

which decreased stiffness can be advantageously tailored further with rubber

component (B).

Furthermore, within the present concept it is possible to vary one or both of the

properties of said combination, ie. either to decrease the stiffness further or to

increase the Tm further, or both to decrease the stiffness and increase the Tm fur-

ther, depending on the desired end application.

It is understood herein that the values of Tm of more than 130°C and flexural

modulus of less than 1000 MPa of the random-heterophasic copolymer of the

invention can be obtained and controlled at least with the comonomer contents of

fractions (i) and (ii) preferably in the presence of rubber component (B) as de-

fined above.

Therefore, as a further aspect the invention provides also a use of a random co-

polymer component (A), which comprises at least two alpha-olefin (co)polymer

fractions (i) and (ii), wherein at least one of fractions (i) and (ii) is an alpha-

olefin copolymer and wherein fractions (i) and (ii) have different comonomer

contents (wt%), for controlling and adjusting, i.e. tailoring, the combination of

thermal behaviour and stiffness of the random copolymer component (A) by

means of a different comonomer content between the two fractions (i) and (ii).

Preferably, fraction (ii) has higher comonomer content than fraction (i) as de-

fined above. In one preferable embodiment of said use the comonomer difference

between said fractions (i) and (ii) is chosen to obtain a flexural modulus less than

1000 MPa and Tm of more than 130°C of the random copolymer component (A).

In another embodiment of said use a rubber component (B) is incorporated into

said matrix (A) and, optionally, the stiffness is further controlled by said rubber

component (B). More preferably, the random-heterophasic copolymer of the in-

vention as defined above or below is used for the tailoring of said property com-

bination.

If desired, Tm and stiffness may be tailored further within the limits of the inven-

tion by means of other features, e.g. by adding further polymer compounds or

additives in a manner known in the field.

Furthermore, the heterophasic-random copolymer composition of the invention

may preferably also exhibit a good impact strength at low temperatures. More-

over, rubber component (B) provides highly feasible means for further tailoring,

e.g. further increasing, the impact strength at low temperatures, if desired.

In addition to said impact strength at low temperatures, the invention enables a

wide flexibility in other properties of the random-heterophasic copolymer to meet

the demands in various end applications. As an example e.g. optical properties

and sealing properties or both can be varied within the invention. The tailoring

can be effected e.g. by adjusting the crystalline and amorphous part of the ran-

dom-heterophasic copolymer in a known manner to optimize the desired optical

properties. As an example of the means for tailoring the copolymer composition

include one or more of the following: the type and the number of the comono-

mer(s) used in matrix (A) and in rubber component (B); the total amount of the

comonomer in matrix (A); the amount of the comonomer in each of fractions (i)

and (ii) within the limits of the invention; the amount of the comonomer in rub-

ber component (B); the weight ratio between matrix (A) and rubber component

(B); as well as the weight ratio, i.e. split, between fractions (i) and (ii).

Accordingly, matrix (A) of the random-heterophasic copolymer is multimodal

with respect to the comonomer distribution due to the difference in the comono-

mer contents between fractions (i) and (ii). The "multimodal comonomer distri-

bution" is further defined in the under "definitions and determination methods"

below.

The following definitions and specific ranges represent either individually or in

any combinations some of the feasible or preferable general subgroups or em-

bodiments of the random-heterophasic polymer of the invention:

Matrix (A) can be unimodal or multimodal with respect to the molecular weight

distribution (MWD). The "multimodal MWD" is further defined under the ex-

perimental part below and includes the bimodal matrix (A). The two fractions (i)

and (ii) provide also a feasible means to obtain said "multimodal, e.g. bimodal,

MWD". Furthermore, the MWD can be narrow or broad in a manner well known

in the art.

In one embodiment, fraction (i) of matrix (A) comprises a homopolymer compo-

nent, and preferably is comprised of a homopolymer component of one alpha-

olefin. This embodiment is referred herein also as H/R-matrix (A). Preferably, in

H/R-matrix (A) fraction (i) is a homopolymer propylene, and fraction (ii) is a

random copolymer of propylene with one or more alpha-olefins.

In a second embodiment fraction (i) of matrix (A) comprises a random copoly-

mers) of an alpha-olefin(s) with at least one alpha-olefin comonomer, and pref-

erably is comprised of a copolymer of one alpha-olefin with at least one alpha-

olefin comonomer. This embodiment is referred herein also as R/R-matrix (A).

Preferably, in R/R-matrix (A) fraction (i) is a random copolymer of propylene

with one or more alpha-olefins and fraction (ii) is a copolymer of propylene with

one or more alpha-olefins.

Similarly, fraction (ii) of matrix (A) comprises a random copolymer(s) of an al-

pha-olefin(s) with at least one alpha-olefin comonomer, and preferably is com-

prised of a copolymer of one alpha-olefin with at least one alpha-olefin comono-

mer, such as a copolymer of propylene with one or more alpha-olefins.

Preferably, matrix (A) is comprised of fractions (i) and (ii) and, optionally, of a

prepolymer fraction in a conventional manner. Alternatively, as indicated above,

fractions (i) and (ii) may comprise further (co)polymer components or matrix (A)

may comprise further fractions within the limits of the invention.

The melting temperature (Tm) of the heterophasic polymer composition is at least

130°C, preferably at least 131°C, more preferably at least 133°C. On the other

hand, the melting temperature is typically not higher than 170°C. The present Tm

describes the improved thermal behaviour.

Preferably, also fraction (i) of matrix (A) has a melting temperature of at least

130°C, preferably of at least 131°C, e.g. of at least 133°C. Furthermore, fraction

(i) of matrix (A) has suitably a melting temperature of not higher than 170°C. In

practice, the melting temperature of fraction (i) of matrix (A) is essentially in the

same level as the melting temperature of the random-heterophasic copolymer,

and if Tm of fraction (i) is higher, then it is typically not higher than up to 15°C

of the Tm of the final random-heterophasic copolymer, the Tm of fraction (i) be-

ing e.g. between 0 to 12°C, suitably between 1 to 8°C, higher.

Typically, fraction (i) of matrix (A) has thus a higher melting temperature than fraction

(ii) of matrix (A) and fraction (i) contributes to the Tm of matrix (A) and to the Tm of

the final random-heterophasic copolymer as well.

In one embodiment (i), the melting temperature (Tm) of the random-heterophasic

copolymer is of at least 130°C, preferably of at least 132°C. Preferably, the melt-

ing temperature (Tm) of said random-heterophasic copolymer may then not be

higher than 165°C, suitably not higher than 155°C. In this embodiment said Tm

may e.g. range between 130 to 165°C, preferably it ranges from 132 to 155°C. In

this embodiment (i) matrix is preferably a R/R-matrix (A).

In another embodiment (ii), the melting temperature (Tm) of the random-

heterophasic copolymer is of at least 130°C, preferably of at least 135°C. Said

melting temperature (Tm) may not be higher than 170°C. Preferably, said melting

temperature (Tm) ranges from 135 to 160°C. Preferably, also in this embodiment

(ii) matrix is a R/R-matrix (A).

In still another preferred embodiment (iii), the melting temperature (Tm) of the

random-heterophasic copolymer may be of at least 130°C, preferably of at least

135°C, suitably of at least 140°C and in some cases even of at least 145°C may

be desired. In this embodiment said Tm is preferably not higher than 170°C, such

as not higher than 165°C. The melting temperature (Tm) of the random-

heterophasic copolymer may thus range e.g. from 145 to 165°C. Preferably, in

this embodiment (iii) matrix is a H/R-matrix (A).

The flexural modulus describes the stiffness (softeness) of the random-

heterophasic copolymer. The flexural modulus of the random-heterophasic co-

polymer is thus not higher than 1000 MPa, typically not higher than 990 MPa,

preferably not higher than 900 MPa, suitably not higher than 800 MPa.

The lower limit is not critical, however it may be preferable that the flexural

modulus is not lower than 100 MPa. Accordingly, the flexural modulus of the

random-heterophasic copolymer preferably ranges from 100 to 1000, e.g. to 990

or to 800 MPa.

In one embodiment (iv) a considerably low stiffness may be desired, whereby the

flexural modulus of the random-heterophasic copolymer is not higher than 600

MPa, preferably not higher than 500 MPa, suitably not higher than 450 MPa, and

even may not be higher than 400 MPa. In this embodiment (iv), the heterophasic

polymer composition may have a flexural modulus e.g. in the range of 100 to 600

MPa, suitably of 100 to 500 MPa, preferably of 100 to 450 MPa, and may even

be of 150 to 400 MPa. This embodiment (iv) may preferably be combined with

the embodiment (i) above, so that the flexural modulus is as given in this para-

graph, and the melting temperature of the random-heterophasic copolymer is at

least 130°C, suitably of at least 132°C, and preferably not higher than 165°C, e.g.

not higher than 155°C. For instance, matrix (A) is a R/R matrix (A) and the ran-

dom-heterophasic copolymer thereof has a Tm in a range of 130 to 165°C, pref-

erably in the range of 132 to 155°C.

In another embodiment (v), the flexural modulus and the melting temperature of

the random-heterophasic copolymer may be: the flexural modulus is not higher

than 600 MPa, preferably not higher than 500 MPa, suitably not higher than 450

MPa, and even may not be higher than 400 MPa. Typically, the flexural modulus

may range from 100 to 600 MPa, such as from 100 to 500 MPa, preferably from

100 to 450 MPa, e.g. from 150 to 400 MPa. This embodiment (v) may preferably

be combined with the embodiment (ii) above, so that the flexural modulus is as

given in this paragraph, and the melting temperature of the random-heterophasic

copolymer is at least 130°C, preferably at least 135°C. Suitably, the melting tem-

perature (Tm) shall not be higher than 170°C, preferably not higher than 160°C.

Tm may range e.g. between 135 to 160°C. This embodiment is particularly suit-

able for an R/R-matrix (A).

In further embodiment (vi), the flexural modulus of the random-heterophasic co-

polymer is lower than 350 MPa and preferably the melting temperature (Tm) of at

least 130°C, suitably of at least 132°C. The melting temperature (Tm) of this em-

bodiment may not be higher than 165°C, preferably not higher than 155°C. For

instance, matrix (A) is typically an R/R-matrix (A) and the melting temperature

for this embodiment ranges from 130 to 165°C, preferably from 132 to 155°C.

In yet another embodiment (vii), the flexural modulus of the random-

heterophasic copolymer is lower than 1000 MPa, typically may range between

300 to 990 MPa, preferably between 300 to 900 MPa, suitably between 400 to

800 MPa. In this embodiment (vii) the melting temperature (Tm) of the random-

heterophasic copolymer varies typically in the range of 130 to 170°C, preferably

in the range of 140 to 170°C, such as in the range of 140 to 160°C. Preferably,

matrix (A) is a H/R-matrix (A).

In still another embodiment (viii), the flexural modulus of the random-

heterophasic copolymer is not higher than 1000 MPa, and is typically in the

range of 300 to 990 MPa, preferably in the range of 300 to 900 MPa, such as in

the range of 400 to 900 MPa, and may even be in the range of 400 to 800 MPa. In

this embodiment (viii) the melting temperature of the random-heterophasic co-

polymer is at least 130°C, preferably of at least 135°C, suitaly of at least 140CC,

such as at least 145°C. The melting temperature (Tm) in this embodiment (viii) is

typically not higher than 170°C, preferably not higher than 165°C, an may be

e.g. in a range of 145 to 165°C. Preferably, matrix (A) is a H/R-matrix (A).

As defined above, the comonomer contents are different in fraction (i) and (ii) of

matrix (A). Said difference is defined herein as the difference between the

amount (wt%) of comonomer in fraction (i) and the total amount (wt%) of the

comonomer in matrix (A), whereby said comonomer content (wt%) of fraction (i)

is lower than that of matrix (A). The "difference in comonomer content between

fraction (i) and matrix (A)" (in wt%) is thus calculated by subtracting the "co-

monomer content of fraction (i)" (in wt%) from the "total comonomer content of

matrix (A)" (in wt%), i.e.:

"difference in comonomer content between fraction (i) and matrix (A)" = "total

comonomer content of matrix (A)" - "comonomer content of fraction (i)".

E.g. in case of a multistage polymerisation process of the random-heterophasic

copolymer as further described below, the comonomer content of fraction (i) or

(ii), which is prepared first, preferably fraction (i), and matrix (A) can be deter-

mined by Fourier transform infrared spectroscopy (FTIR) in a known manner,

and the secondly prepared fraction (i) or (ii), preferably fraction (ii), can be cal-

culated from the measured values of the firstly prepared fraction and matrix (A)

taking account the weight ratios, i.e. split, of fractions (i) and (ii). Similarly the

comonomer content of rubber (B) can be calculated from the measured (by FTIR)

comonomer content of matrix (A) and the final random-heterophasic copolymer

taking account the weight ratios of matrix (A) and rubber (B).

Typically, the difference in the comonomer content between fraction (i) and ma-

trix (A) is at least 0.5 wt%, preferably at least 1 wt%. The difference in said co-

monomer content is e.g. up to 15 wt%, suitably up to 10 wt%, such as 8 wt%, for

example up to 6 wt%.

In one embodiment (I), preferably in case of R/R-matrix (A) said difference in

the comonomer content between matrix (A) and random copolymer fraction (i) is

0.5, e.g. at least 1 wt%, preferably at least 2 wt% or higher, e.g. may be up to 6

wt%, e.g. up to 4 wt%.

In another embodiment (II), preferably in case of H/R-matrix, higher difference

may be desired, whereby the difference in said comonomer content between ma-

trix (A) and the homopolymer fraction (i) may vary in broader range, being e.g.

at least 2 wt%, typically at least 3 wt%, preferably at least 4 wt %, even at least 5

wt%. The upper limit in said difference may be up to 10 wt%, for example up to

8 wt%, in some embodiments e.g. in the range of 3 to 6 wt%.

Furthermore, the comonomer content in matrix (A), i.e. the total amount of the

comonomer in matrix (A), is typically at least 1 wt%, and may be e.g. up to 13

wt%, suitably between 2 to 12 wt%, e.g. between 3 to 12 wt% or even between 5

to 12 wt%.

In one embodiment (ix) said total comonomer content in matrix (A) is up to 13

wt%, e.g. in a range of 4 to 12 wt%, preferably in a range of 6 to 12 wt%, more

preferably in a range of 7 to 10 wt%.

In another embodiment (x), the total comonomer content in matrix (A) may be up

to 12 wt%, preferably shall range from between 1 to 12 wt% and suitably in the

range of 2 to 10 wt%.

Furthermore, the homo- or random copolymer of fraction (i) can have a comono-

mer content of up to 15 wt%, suitably of up to 10 wt%, depending i.a. on the type

of matrix (A) (H/R- or R/R-) and on the Tm and stiffness levels desired. Thus in

one embodiment (xi) the amount of comonomer in fraction (i) may varied e.g.

within any of the ranges: 0 to 1, 0 to 2, 0 to 3, 0 to 4, 0 to 5, 0 to 6, 0 to 7, 0 to 8,

0 to 9 or even up to 10 wt%, such as 0 to 6 wt %.

It may be preferable for some end applications, that the comonomer content of

fraction (i) in R/R-matrix (A) may vary between 1.5 to 6 wt%, such as 1.5 to 4

wt%. Alternatively, for some other end applications comonomer content of frac-

tion (i) of 4 to 6 wt% may be desired.

One feasible range of the amount of comonomer in fraction (i) for adjusting the

Tm within the limits of the invention may vary from 0 to 10 wt%, preferably from

0 to 6 wt%, but is not limited thereto.

It is in turn, preferable that the copolymer of fraction (ii) has a comonomer con-

tent of up to 20 wt%.

In one embodiment (xii) the amount of the comonomer in fraction (ii) is not

lower than 2 wt%, more preferably not lower than 3 wt%, e.g. between 3 to 15

wt%, for some end applications even below 10 wt% may be desirable.

In another embodiment (xiii) the copolymer of fraction (ii) has a comonomer

content in the range of 2 to 20 wt%, preferably in the range of 5 to 20 wt%, e.g.

in the range of 6 to 17 wt%.

In a further embodiment (xiv) the amount of the comonomer in fraction (ii) is

not lower than 10 wt% and preferably in the range of 10 to 15 wt%.

Also the amount of the comonomer in rubber component (B) and the amount of

rubber (B) in the random-heterophasic copolymer can be varied within the limits

of the invention to adjust i.a. one or more of the stiffness, impact strength at low

temperatures and optical properties of the final random-heterophasic copolymer

to the level desirable of the end application in question.

Typically, the comonomer content of rubber component (B) is in the range of 10

to 60 wt%, more preferably in the range of 15 to 50 wt%.

In one embodiment (xv), the amount of comonomer in rubber component (B) is

in a range of 15 to 40 wt%.

In another embodiment (xvi), rubber component (B) has a comonomer content in

the range of 20 to 40, preferably in the range of 20 to 35 wt%.

As a preferable embodiment of the invention matrix (A) comprises a propylene

homopolymer or propylene random copolymer as fraction (i) and/or propylene

random copolymer as fraction (ii). Still more preferably, the random copolymer

in fraction (i) and/or in fraction (ii) is a random copolymer of propylene and one

or more alpha-olefins.

The term "alpha-olefins" includes herein ethylene and higher alpha-olefins and

may be selected e.g. from the group consisting of ethylene, C4 alpha-olefin, C5

alpha-olefin, C6 alpha-olefin, C7 alpha-olefin, C8 alpha-olefin, C9 alpha-olefin,

C10 alpha-olefin, Cn alpha-olefin, C12 alpha-olefin. Preferably, the comonomers

are selected from the group consisting of ethylene, 1-butene, 1-pentene, 4-

methyl-1-pentene, 1-hexene, 1-heptene or 1-octene. The preferred comonomer is

ethylene.

Preferably, rubber component (B) is a propylene copolymer, more preferably a co-

polymer of propylene and another alpha-olefin as defined above. In particular,

rubber (B) is a copolymer of propylene with ethylene and, optionally, with an-

other alpha-olefin. In one embodiment, rubber (B) is a copolymer of propylene

and ethylene.

Accordingly, as a further embodiment (1) the invention provides a random-

heterophasic propylene copolymer comprises

(a) a propylene random copolymer component (A) which comprises at least one

fraction (i) comprising a propylene homopolymer or a propylene copoly-

mer with one or more alpha-olefin comonomers and at least one fraction

(ii) comprising a propylene copolymer with one or more alpha-olefin co-

monomers, and

(b) a rubber component (B) of a propylene copolymer with one or more alpha-

olefin comonomers, dispersed in the random copolymer component (A),

whereby

- the amount of comonomer in fraction (ii) is higher than the amount of co-

monomer in fraction (i), and wherein

- the random-heterophasic copolymer has a melting temperature (Tm) of at

least 130°C and a flexural modulus of not higher than 1000 MPa.

The above defined options and subgroups for 'the comonomer content in fraction

(i), fraction (ii) and matrix (A) apply particularly suitably for the polypropylene

random copolymer component (1).

The split, i.e. the weight ratio, between fraction (i) and (ii) in matrix (A) is pref-

erably 30:70 to 70:30, more preferably between 40:60 to 60:40.

Moreover, the amount of matrix (A) in the random-heterophasic copolymer may

be at least 30 wt%, suitably at least 40 wt%, and preferably at least 50 wt%.

Typically, the amount of matrix (A) in the random-heterophasic copolymer

ranges from 60 to 90 wt%, more preferably ranges from 70 to 90 wt%, for some

end applications, however, range from 60 to 85 wt% may be desired.

Accordingly, the amount of rubber component (B) in the random-heterophasic

copolymer may thus be up to 70 wt%, preferably up to 60 wt% and more prefera-

bly up to 50 wt% depending on the property combination desired for the end ap-

plication.

Thus in one embodiment (xvii) rubber (B) in the random-heterophasic copolymer

may range between 5 to 70 wt%, preferably between 5 to 40 wt%, more prefera-

bly in the range of 5 to 30 wt%, and even 10 to 30 wt%.

In another embodiment (xviii), the amount of rubber (B) in said random-

heterophasic copolymer is in the range of 10 to 50 wt%, preferably in the range

of l5 to 40 wt%.

Preferably the amount of matrix (A) in the total random-heterophasic copolymer is at

least 30 wt% and the amount of rubber (B) is not higher than 70 wt%.

In the present invention, the random-heterophasic copolymer may have an MFR2

(measured according to ISO 1133) of 0.01 to 500 g/10 min, preferably in the

range of 0.1 to 100 g/10 min, and more preferably in a range of 1 to 50 g/10 min.

Preferably, the MFR2 of fraction (i) of matrix (A) is lower than the MFR2 ef frac-

tion (ii), i.e. fraction (i) has the higher molecular weight than fraction (ii), or,

alternatively, vice versa.

The falling weight impact (measured according to ISO 6603-2), which describes

the ductile behaviour is preferably down to (-20)°C

Accordingly, the xylene solubles (XS, wt%, as defined below under definitions

and determination methods) of the random-heterophasic copolymer may be up to

60 wt%. Moreover, the xylene solubles in fraction (i) of matrix (A) may be up to

15 wt%, preferably in the range of 0.5 to 15 wt%. In turn, the xylene solubles in

fraction (ii) of matrix (A) may be up to 70wt%, e.g. in the range of 3 to 70 wt%.

The xylene solubles of matrix (A), which is preferably comprised of fractions (i)

and (ii) together, may be up to 50 wt%, e.g. in a range of 3 to 50 wt%.

The xylene solubles in rubber component (B) may be up to 100 wt%, e.g. 10 to

100 wt%, preferably in a range of 50 to 100 wt%.

In one embodiment (xix), the xylene solubles (XS) in fraction (i) of matrix (A)

are in a range of 3 to 15 wt%, preferably 4 to 13 wt%, whereas the xylene solu-

bles (XS) in fraction (ii) of matrix (A) are in a range of 10 to 70 wt%, preferably

in a range of 30 to 70 wt%.

It a further embodiment (xx) the xylene solubles (XS) in matrix (A), which is

preferably comprised of fractions (i) and (ii), are in a range of 4 to 50 wt%, pref-

erably in a range of 15 to 40 wt%.

Moreover, in one embodiment (xxi), the xylene solubles (XS) in rubber compo-

nent (B) may be in the range of 70 to 100 wt%, preferably in the range of 80 to

100 wt%.

In another embodiment (xxii), the random-heterophasic copolymer may have xy-

lene solubles (XS) in the range of 20 to 70 wt%, preferably 30 to 55 wt%.

In a preferable embodiment, the random-heterophasic copolymer is any combina-

tion of embodiments (xx), (xxi) and (xxii).

The intrinsic viscosity of the amorphous part (IV/AM) of the random-

heterophasic copolymer may be up to 5 dl/g, preferably 1 to 4 dl/g, preferably 1

to 2 dl/g, such as 1 to 1.5 dl/g. And for some end applications embodiments

IV/AM of 1 to 3 dl/g may be desired.

The matrix (A) and/or the random-heterophasic copolymer of the invention may

be produced by blending at least part of the components in-situ during the po-

lymerisation process thereof or, alternatively, by blending mechanically one or

more of the separately produced components.

Preferably, matrix (A) and the random-heterophasic copolymer of the invention

is produced by in-situ blending in a multistage polymerisation process, also

called in-situ process. Matrix (A) may be produced first as a multistage process,

wherein fractions thereof are produced in two or more reactors which may be the

same or different and, optionally, in same or different the polymerisation condi-

tions, or, alternatively, in one reactor by changing the catalyst and/or polymerisa-

tion conditions. Furthermore, fractions (i) and (ii) of matrix (A) may be produced

in any order, preferably in different reactors.

In a preferable embodiment, fraction (i) is produced first in a first reactor and

then fraction (ii) is produced in a subsequent reactor in the presence of fraction

(i).

If desired the polymerisation process may include a prepolymerisation step in a

manner known in the field.

Without limiting the invention to any process, rubber component (B) may pref-

erably be produced as a further process step after the formation of matrix (A) in

the same multistage process system as matrix (A). Accordingly, after the forma-

tion of matrix (A), rubber component (B) is preferably produced in. the subse-

quent one or more reactor(s), preferably at least in one gas reactor, in the pres-

ence of matrix (A). Such rubber processes are known in the field.

Preferably, fractions (i) and (ii) of matrix (A) as well as rubber (B) may be pro-

duced using a different or the same polymerisation method including slurry, bulk,

solution and gas phase polymerisation methods.

Preferably, fraction (i) of matrix (A) is formed in a slurry process, in solution or

as bulk polymerisation, preferably as bulk polymerisation. Such process is pref-

erably carried out in a loop reactor.

Fraction (ii) of matrix (A) is preferably performed in a first gas phase reactor,

whereas rubber (B) is typically formed in one or more subsequent reactor, e.g. in

second or further subsequent gas phase reactor(s).

Accordingly, it is preferred that the random-heterophasic copolymer is produced

in an in-situ process, more preferably, fraction (i) of matrix (A) is produced in a

loop reactor, whereas fraction (ii) of matrix (A) is produced in a subsequent first

gas phase reactor in the presence of fraction (i) and rubber (B) is then produced

in a subsequent one or more gas phase reactors, preferably in the presence of

fraction (i) and (ii).

Such process is preferably effected in a "loop"-"first gas phase"-"second or fur-

ther rubber gas phase" -multistage reactor system, preferably such as developed

by Borealis A/S, Denmark, and known as BORSTAR® technology. Such process

is known and described i.a. in W092/12182.

Alternatively, part of the components of the random-heterophasic copolymer may

be made in a multistage process and then blended with the remaining compo-

nents).

The invention thus further provides a "process for producing the random-

heterophasic copolymer as defined above" comprising a matrix (A) with at least

two fractions (i) and (ii) as defined above, wherein the comonomer content of

fraction (i) is lower than the comonomer content of fraction (ii), comprising the

steps of:

-producing matrix (A) by

(a) (co)polymerising in a slurry reactor, e.g. a loop reactor, an alpha-olefin, pref-

erably propylene, and optionally one or more comonomers in the presence of a

polymerisation catalyst, to produce fraction (i), transferring the reaction product

of step (a) to a subsequent gas phase reactor,

(b) copolymerising in a gas phase reactor an alpha-olefin, preferably propylene,

with one or more comonomers in the presence of the reaction product of step (a)

to produce fraction (ii) for obtaining matrix (A), and then

- producing rubber component (B) by

(c) copolymerising in a subsequent second or further gas phase reactor(s) an al-

pha-olefin, preferably propylene, with one or more alpha-olefin comonomers,

preferably at least with ethylene, in the presence of matrix (A) obtained from step

(b),

and recovering the obtained random-heterophasic copolymer.

The process is preferably a continuous process. The comonomer is at least ethyl-

ene, more preferably ethylene.

According to one embodiment of the invention the polymerisation conditions for

the slurry reactor of the first stage may be as follows:

the temperature is within the range of 40°C to 110°C, preferably between

60°C and 90°C,

the pressure is within the range of 20 bar to 80 bar, preferably between 30

bar to 60 bar,

hydrogen can be added for controlling the molar mass in a manner known

per se.

The reaction mixture from the slurry (bulk) reactor is transferred to the first gas

phase reactor (second stage). The polymerisation conditions in the first gas phase

reactor may be as follows:

the temperature is within the range of 50°C to 130°C, preferably between

60°C and 100°C.

the pressure is within the range of 5 bar to 50 bar, preferably between 15-

35 bar, in some embodiments also 20 bar to 35 bar may be desired,

hydrogen can be added for controlling the molar mass in a manner known

per se.

The polymerisation conditions in the subsequent one or more gas phase reactors

for preparing rubber component (B), e.g. in the second gas phase reactor in the

third stage of the process, can be the same as in the first gas phase reactor of the

second stage. Typically, in case of ethylene-propylene, the ratio of ethylene to

propylene is 0.1 to 1.5, e.g. 0.3 to 1.0 mol per mol in the reactor.

The process of the invention enables highly feasible means for tailoring matrix

(A) of the invention. The properties of the final polymer, i.a. MW, MWD and

thus MFR2 and IV (intrinsic viscosity) of matrix (A) and rubber component (B),

can be controlled e.g. with one or more of the following process parameters: hy-

drogen feed, comonomer feed, alpha-olefin feed in the gas phase reactor, pref-

erably propylene and comonomer feeds, catalyst, the type and amount of an ex-

ternal donor (if used), split between fraction (i) and (ii) and the weight ratio of

matrix (A) to rubber component (B).

Furthermore, the crystallinity of the random-heterophasic copolymer can be fur-

ther modified during or after the polymerisation step with nucleating agents in a

manner known in the art, e.g. using nucleating systems are described i.a. in WO

9924478 and WO 9924479.

The obtained copolymer product may also be subjected to an extrusion and/or a

further treatment steps in a known manner to obtain pellets.

The produced random-heterophasic copolymer of the invention may, if desired,

be thus subjected to different treatment steps for further modifying the polymer

properties in a known manner, e.g. to a visbreaking, for adjusting, i.e. increasing,

the MFR of the product by using conventional methods and organic peroxides.

The random-heterophasic copolymer can be produced by using any suitable po-

lymerisation catalyst.

Preferably, a coordination catalyst is employed, more preferably of the group of

transition metals, still more preferably of the transition metals of Group 3 to 10, ac-

tinides and lanthanides of the Periodic Table (IUPAC, 1989), such as a Ziegler-

Natta-catalyst, a metallocene-catalyst, a non-metallocene-catalyst, or any mxture

thereof. Most preferably, Ziegler-Natta catalyst comprising titanium and chlorine

is used.

Preferred catalysts are those as disclosed e.g. in US 5234879, W092/19653,

W092/19658, W099/33843, WO03/000754 and WO03/000757. The documents
