Repository: anandvc/allindianpatents

File: patents/250455-lithium-metal-oxide-materials-methods-of-preparation-and-use-in-electrochemical-cells.html (part 1 of 2)
Indian Patents. 250455:LITHIUM METAL OXIDE MATERIALS, METHODS OF PREPARATION, AND USE IN ELECTROCHEMICAL CELLS

Indian Patents

Recently Granted Patents

  Recently Published Patents

Title of Invention	LITHIUM METAL OXIDE MATERIALS, METHODS OF PREPARATION, AND USE IN ELECTROCHEMICAL CELLS

Abstract	A composition having a formula LixMgyNiO2 wherein 0.9<x<1.3, 0.01<y<0.1, and 0.91< x + y < 1.3 can be utilized as cathode materials in electrochemical cells. A composition having a core, having a formula LixMgyNiO2 wherein 0.9 < x <1.3,0.01<y<0.1,and 0.9<x+y<1.3, and a coating on the core, having a formula LiaCobO2wherein 0.7<a< 1.3, and 0.9 <b <1.2, can also be utilized as cathode materials in electrochemical cells.	

Full Text	WO 2005/114768	PCT/US2005/017548

-1 -

LITHIUM METAL OXIDE MATERIALS

AND METHODS OF SYNTHESIS AND USE

BACKGROUND OF THE INVENTION

1.	Field of the Invention

The present invention relates to lithium metal oxide compositions as well as electrochemical devices utilizing such compositions and, in particular, to lithium-magnesium nickel oxide compositions suitable as components of lithium-ion electrochemical devices.

2.	Description of Related Art

Rechargeable lithium and lithium-ion batteries can be used in a variety of applications, such as cellular phones, laptop computers, digital cameras and video cameras, and hybrid electric vehicles etc., due to their high energy density.

Commercially available lithium-ion batteries typically consist of graphite-based anode and LiCoO2-based cathode materials. However, LiCoO2-based cathode materials can be expensive and typically have relatively low capacity, approximately 150 mAh/g.

Alternatives to LiCoO2-based cathode materials include LiNiO2-based cathode materials, which can be less expensive. Typical LiNiO2-based cathode materials can include compositions having a formula LiNi08Co02O2 or LiNio sCo0.15Al0.05O2. These materials are relatively more expensive than cobalt-free LiNiO2-based cathode material because of the relatively higher cost of cobalt relative to nickel. Furthermore, LiNiCoO2-based cathode materials usually have lower safety, cyclability, and first cycle efficiency over LiCoO2-based cathode materials because of the lower structural stability and higher surface reactivity of LiNiO2 type cathodes.

Li(Ni, Co)O2-based cathode materials have also been disclosed. For example, Lecerf et al., in U.S. Patent No. 4,980,080, disclosed a process of making a cathode material for a secondary battery having a formula LiyNi2-yO2 or Li1-xCoxO2. Xie et al., in U.S. Patent No. 5,750,288, disclosed modified lithium nickel oxide compounds for electrochemical cathodes and cells based on LixMyOz materials, where M is a non-transition metal selected from the group consisting of aluminum, gallium, tin and zinc. Mayer, in U.S. Patent No. 5,783,333, disclosed a LixNiyCozMnO2 material. Mayer also disclosed, in U.S. Patent Nos. 6,007,947 and 6,379,842, cathode materials having a formula LixNiyCozMnO2 or

WO 2005/114768	PCT/US2005/017548

- 2 -

LixMn2-rMlr04 where M is a metal selected from the group consisting of aluminum, titanium, tungsten, chromium, molybdenum, magnesium, tantalum, silicon, and combinations thereof and Ml is one of chromium, titanium, tungsten, nickel, cobalt, iron, tin, zinc, zirconium, silicon, or a combination thereof. Kumta et al, in U.S. Patent No. 6,017,654, disclosed cathode materials having a formula Li1+xNi1-yMyNxO2(i+x) anci LiNi1-yMyNxOp where M is a transition metal selected from the group consisting of titanium, vanadium, chromium, manganese, iron, cobalt, and aluminum and N is a Group II element selected from the group consisting of magnesium, calcium, strontium, barium, and zinc. Sunagawa et al., in U.S. Patent No. 6,040,090, disclosed a positive electrode material based on Li-Ni~Co-Mn-O2. Peres et al., in U.S. Patent No. 6,274,272, disclosed an active cathode material having a formula LiLNi(1-C-A-M)CocAl AMgMO2. Gao et al., in U.S. Patent No. 6,277,521, disclosed a lithium metal oxide material containing multiple dopants with a formula LiNi1_xCoyMaM'bO2 where M is a metal selected from the group consisting of titanium, zirconium, and combinations thereof and M' is a metal selected from the group consisting of magnesium, calcium, strontium, barium, and combinations thereof. Mao et al., in U.S. Patent No. 6,071,649, disclosed LiCoO2-coated LiNiO2 or Li(Ni,Co)O2 materials. None of these disclosed Li-Mg-Ni-CVbased cathode materials.

Matsubara et al, in U.S. Patent No. 6,045,771, disclosed a cathode material having a formula Liy_xiNi1-x2MxO2, where M is a metal selected from the group consisting of aluminum, iron, cobalt, manganese, and magnesium, x - xl+x2, 0 
Multiple companies are also commercially fabricating cathodes utilizing materials with a general formula LiNiCoMO2. TODA (earlier Fuji Chemical) manufactures products CA5, CA1505N, and NCA. Honjo-FMC and Nichia (both of Japan) also provide nickel-cobalt-based cathodes. These products typically suffer from low safety properties, and relatively low rate capability.

BRIEF SUMMARY OF THE INVENTION

In accordance with one or more embodiments, the present invention relates to LixMgyNiO2 materials, which, when utilized in electrochemical applications or systems, can be characterized as being or providing systems that utilize safer, low-cost cathode materials with high capacity, long cycle life, high rate, especially high powerability, as well as high

WO 2005/114768	PCT/US2005/017548

-3-

voltage. In some embodiments, the cathode materials of the present invention can be characterized as being lower cost, having improved chemically stability, and higher operating voltage while providing gieater capacity especially, for example, relative to LiCoO2- and/or LiNiO2 based cathode materials.

In accordance with one or more embodiments, the present invention provides a composition having a formula LixMgyNiO2 wherein 0.9 
In accordance with further embodiments, the present invention provides a composition comprising a core having a formula LixMgyNiO2, wherein 0.9 
In accordance with one or more embodiments, the present invention provides an electrochemical cell comprising a cathode comprising a composition having a formula LixMgyNiO2, wherein 0.9 
In accordance with one or more embodiments, the present invention provides an electrochemical cell comprising a cathode comprising particles consisting of a core having a formula LixMgyNiO2, wherein 0.9 
A method of preparing a composition comprising providing a mixture of compounds comprising a lithium source, a magnesium source, and a nickel source and reacting the mixture in an oxidizing atmosphere at a temperature and for a period sufficient to crystallize the mixture into a LixMgyNiO2 composition wherein 0.9 
In accordance with one or more embodiments, the present invention provides a method of preparing coated particles.  The method can comprise steps of providing a first mixture of compounds comprising lithium, magnesium, and nickel and sintering the first mixture in an oxidizing atmosphere at a first temperature and for a first period sufficient to crystallize the first mixture into core particles having a formula LixMgyNiO2, wherein 0.9 

WO 2005/114768	PCT/US2005/017548

In accordance with one or more embodiments, the present invention provides a particle comprising a core material having a composition of a formula Li1-yMgyNiO2 where Mg and Li are predominantly in a crystallographic 3 a site and Ni is predominantly in a crystallographic 3b site and 0.01 
Other advantages, novel features, and objects of the invention should become apparent from the following detailed description of the invention when considered in conjunction with the accompanying drawings, which are schematic and not intended to be drawn to scale.

BRIEF DESCRIPTION OF THE DRAWINGS

Preferred, non-limiting embodiments of the present invention will be described by way of example with reference to the following, accompanying drawings. In the drawings, each identical or nearly identical component that is illustrated in various figures is typically represented by a like numeral. For clarity, not every component may be labeled in every drawing nor is every component shown where illustration is not necessary to allow those of ordinary skill in the art to understand the invention. In the drawings:

FIG. 1 is a copy of photomicrograph, representing a typical lithium-magnesium-nickel oxide composition in accordance with one or more embodiments of the present invention; here represented by spherical LiMg0 025NiO2;

FIG. 2 is an X-ray diffraction pattern of the composition shown in FIG. 1;

FIG. 3 is a graph showing the discharge profile, at different discharge rates, of the material shown in FIG. 1;

FIG. 4 is a copy of photomicrograph of a typical lithium-cobalt oxide-gradient coated lithium-magnesium-nickel oxide composition in accordance with one or more embodiments of the present invention; here represented by an about 5 mol% LiCoO2:LiMg0 025NiO2;

FIG. 5 is an XRD graph of the coated composition shown in FIG. 4;

FIG. 6 is a graph showing the discharge profile of the composition shown in FIG. 4 having about a 5 mol % coating level at various rates;

FIG. 7 is a graph showing the discharge profile of the composition shown in FIG. 4 having about a 10 mol % coating level at various rates;

FIG. 8 is a graph showing the discharge profile of the composition shown in FIG. 4 having about a 15 mol % coating level at various rates;

WO 2005/114768	PCT/US2005/017548

-5-

FIG. 9 is a graph showing the area specific impedance for a LiMg0 025NiO2 composition with about a 5 mol % LiCoO2 gradient coating, using about a Is and an 18s pulse according to protocol 3, in accordance with one or more embodiments of the invention;

FIG. 10 is a graph showing the area specific impedance for various LiMgo 025N1O2 compositions, using Is and 18s pulses according to protocol 3, in accordance with one or more embodiments of the invention;

FIG. 11 is a graph showing the X-ray diffraction patterns showing peak profiles at about 5 mol %, 10 mol %, and 15 mol % gradient coating levels of a LiCoO2 composition (with an enlarged portion shown in the right side), in accordance with one or more embodiments of the invention;

FIG. 12 is a graph showing the capacity retention of cells during about a 1 C discharge cycling utilizing a) LiNiO2, b) LiMgNiO2, c) about 5 mol % LiCoO2 coated LiMgo 025NiO2, and d) CA1505N(TODA Co., Japan); and

FIG. 13 is a graph showing the differential scanning calorimetry profile of a) LiMgo 025NiO2, b) about 5 mol % LiCoO2 coated LiMg0.025NiO2, and c) TODA NCA-02 electrodes, which have been subjected to about 4.2V charging (100% state-of-charge) and immersed in electrolyte.

DETAILED DESCRIPTION OF THE INVENTION

This invention is not limited in its application to the details of construction and the arrangement of components or compounds set forth in the following description, including the various examples, or illustrated in the drawings. The invention is capable of other embodiments and of being practiced or of being carried out hi various ways. Also, the phraseology and terminology used herein is for the purpose of description and should not be regarded as limiting. The use of "including," "comprising," or "having," "containing," "involving," and variations thereof herein, is meant to encompass the items listed thereafter and equivalents thereof as well as additional items.

In accordance with one or more embodiments, the present invention provides one or more compositions and one or more methods for forming the various compositions. The compositions can be used as a cathode active material in, for example, rechargeable lithium and lithium-ion electrochemical devices, such as but not limited to, batteries. In accordance with one or more embodiments, the present invention can also provide rechargeable lithium

WO 2005/U4768	PCT/US2005/017548

-6-

batteries or lithium-ion batteries, as well as methods of preparation and use, utilizing, for example, the compositions of the invention. The electrochemical, cells utilizing the compositions of the present invention can be characterized as, inter alia, being low cost and chemically stable while providing high capacity during a long operating life.

In accordance with some embodiments, the composition of the present invention typically exhibits improved capacity, cyclability, and safety over LiCoO2 and LiNiO2 materials when such materials are utilized in electrochemical devices, including, but not limited to primary and secondary batteries. The materials of the present invention can provide economic advantages because they are typically less expensive to produce and/or utilize compared to LiCoO2, LiNiO2 or LiNi0.8Co02O2-based materials.

In accordance with one or more embodiments, the present invention provides a lithium metal oxide composition having a first metal substantially associated with an a-site and a second metal substantially associated with a b-site in a crystalline lattice. The a-site can be crystallographically referred to as the 3a site and the b-site can be referred to as the 3b site in a R3m crystal lattice. In accordance with some embodiments of the invention, the first metal can be associated at the 3 a site along with, for example, lithium, and the second metal can be associated at the 3b site. Preferably, the first metal or, in some cases the second metal, can provide crystalline stability during lithium intercalation and de-intercalation processes when, for example, the materials or compositions of the present invention are utilized as components of electrochemical devices.  By providing such a structure, the composition of the present invention can be advantageously utilized as a cathode in electrochemical devices because, it is believed, the first metal can stabilize, at least partially, the crystal lattice during lithium intercalation and de-intercalation processes.

In accordance with one or more preferred embodiments of the invention, the composition can comprise a lithium-magnesium-nickel oxide wherein lithium and magnesium are crystallographically associated with the 3a site and nickel is crystallographically associated with the 3b site.

In accordance with one or more embodiments, the present invention provides a composition having a general formula LixMgyNiO2, where 0.9 

WO 2005/114768	PCT/US2005/017548

-7-

In accordance with further embodiments, the present invention provides a particle comprising a core or interior layer having one or more layers of a metal oxide coating applied thereon  The coating layer can comprise a second lithium intercalating material including, for example, a compound having a formula Li2CobO2, where 0.7 
In accordance with still further embodiments, the invention can be characterized as providing a particle comprising a lithium magnesium nickel oxide core having a lithium cobalt oxide coating layer. The amount of the coating layer can range from about 0.01 wt % to about 30 wt% of the particle.

The present invention further provides one or more synthesis techniques that provides a first metal having a preferential association with the 3a site and, in some cases, provides a second metal having a preferential association with the 3b site. In accordance with still other embodiments, the present invention provides synthesis techniques that can decrease any tendency by the second metal to associate with the 3a site.

The first metal can provide crystalline stability to the lithium mixed metal oxide material during lithium intercalation/de-intercalation cycling processes. Thus, the techniques of the present invention can provide a chemically stable material that may be suitable as components, e.g. cathodes, in electrochemical devices and be characterized as having high capacity, low cost as well as high voltage and high rate with improved cycle life.

In accordance with one or more embodiments, the techniques of the present invention can utilize precursor compounds that can form a lithium metal oxide, preferably a lithium metal oxide doped with a crystal lattice stabilizing metal. In accordance with other embodiments, the techniques of the present invention can provide or promote processing

WO 2005/1J4768	PCT/US2005/017548

-8-

conditions that favor the formation of ionic species from precursor compounds that can preferentially become associated with specific crystallographic sites. The processing conditions of the present invention can promote formation of metal oxide species as well as association of such species with a particular, predetermined crystallographic site. For example, the techniques of the present invention can utilize one or more lithium donor compounds, one or more metal donor compounds that preferentially can become associated with a 3a crystallographic site, and in some cases, one or more metal donor compounds that

preferentially become associated with a 3b crystallographic site. Thus, in accordance with

i one or more embodiments, the present invention can utilize a lithium donor compound, a

magnesium metal donor compound, and a nickel metal donor compound; the processing conditions can promote ionic species formation, intermingling, and crystallization to form a lithium mixed metal oxide wherein a first metal can be preferentially associated with a 3a crystallographic site and a second metal can be preferentially associated with a 3b site.

In accordance with further embodiments, the techniques of the present invention can provide a lithium magnesium nickel oxide composition. For example, one or more techniques can utilize precursor compounds including, for example, those selected from the group consisting of a lithium donor, a magnesium donor, and a nickel donor. In some cases,. one or more oxidizing agents or compounds can also be utilized. Thus, the precursor compound mixture can comprise, for example, a lithium source, an oxidizing agent, a first metal donor, and a second metal donor. The lithium source, the oxidizing agent, the first metal donor, and the second metal donor, preferably, can undertake one or more phase changes or phase transitions at about the same processing conditions, e.g. at about the same processing temperature range. Preferably, the elements of the selected precursor compounds can maintain their respective predetermined valences until, or in some cases through, the phase change. Likewise, the processing conditions utilized inhibit or at least do not promote any valance changes. Thus, in accordance with one or more preferred embodiments of the present invention, the precursor compounds, or oxides of the respective donor components, can be subject to processing conditions that promote or maintain chemical stability until reaction to a desired phase.

The lithium donor or source can comprise lithium hydroxide, lithium carbonate, or mixtures thereof. The oxidizing agent can comprise lithium nitrate or nickel nitrate or mixture thereof. In some cases, the lithium source can comprise or consist of lithium nitrate as well as lithium hydroxide. The first metal donor can comprise magnesium hydroxide,

WO 2005/114768	PCT/US2005/017548

-9-

magnesium carbonate, magnesium oxide, or mixtures thereof. The second metal donor can comprise nickel hydroxide, nickel sulfate, nickel nitrate, nickel oxide, or mixtures thereof.

The precursor compounds can have any form that facilitates mixing into the precursor mixture  For example, the precursor mixture can comprise a powder mixture of each of the precursor compounds or a slurry of each of the precursor compounds. Moreover, the precursor compound can be a masterbatch comprising hydroxides of lithium, the first metal donor, and/or the second metal donor. The oxidizing agent can be incorporated into the masterbatch as desired to facilitate processing and storage before utilization. In accordance with one or more embodiments, the precursor compounds can have desired a structure that, preferably, promotes efficient utilization of the lithium metal oxide materials of the present invention. Thus, the synthesis techniques of the invention can provide morphologically desirable lithium metal oxide materials.

The precursor compounds can have a variety of shapes that can be transformed to a material that can coat or be coated to form a component of an electrochemical device. For example, one or more of the precursor powder compounds can be spherically-shaped. Other shapes can be utilized as desired to accommodate or suit an end-user preference. Preferably, the synthesis process of the present invention can maintain, at least partially, the spherical shape throughout the processing or synthesis steps to provide, for example, a lithium magnesium nickel oxide material suitable as a cathode electrode in, for example, rechargeable electrochemical devices. Thus, in accordance with one or more preferred embodiments, the precursor mixture comprises a nickel donor, such as but not limited to nickel hydroxide, having a spherical shape. However, any shape and form of the starting materials of the composition of the present invention can be utilized.

In accordance with still further embodiments, the nickel donor can comprise a high density, e.g. high tap density, nickel hydroxide.

The LixMgyNiO2 compositions of the present invention can be prepared by utilizing precursor compounds with pre-defined or pre-selected particle sizes and morphologies. Any particle size can be utilized to create the composition of the present invention. For example, the particle size of a nickel donor precursor such as Ni(OH)2 can be in the range of about 2 urn to about 20 urn.

In accordance with one or more embodiments, the material molar ratios of the precursor compounds can be selected to provide a composition having the general material formula LixMgyNiO2, where O.K x 

WO 2005/114768	PCT/US2005/017548

-10-

cases, the ratios can be selected to so that 0.9 
In yet other embodiments in accordance with the present invention, the LixMgyNi02 or Li1-yMgyNiO2 materials can have any one of the following formula: Li1.05Mg0 005NiO2, Li1.05Mg0.01NiO2, Li1.05Mg0.02NiO2 Li1.05sMg0.025NiO2, Li1.05Mg0l03oNi02, Li1.05Mg0.04NiO2, and Li1.05Mg0.05NiO2. Thus, the precursor compounds can be selected in such ratios that provide such compositions.

The precursor compounds are typically pre-mixed to allow homogeneous mixing. In still further embodiments, the materials of the present invention can be crystallized by, for example, heating to sinter and facilitate crystallization into the compositions of the present invention.

The synthesis process can comprise mixing the precursor compounds into a substantially homogeneous mixture. The synthesis process can further comprise heating the precursor mixture in one or more heating stages or steps, e.g. two or more heat soaks, according to a predetermined heating profile. The synthesis process typically promotes oxidation, or oxyhydroxide formation, of the corresponding donor components; mixing, typically ionic mixing, of such components; and crystallization into a lithium metal oxide composition, wherein the first metal of the composition, e.g. magnesium, is associated with a 3a site and the second metal, e.g. nickel, is associated with the 3b site. For example, in a lithium-magnesium-nickel oxide composition, the mixture can be heated to a first heating temperature that promotes preferential formation of Ni3+over Ni2+.

In accordance with one or more embodiments of the invention, the first heating step or stage can involve heating the green, precursor mixture to allow oxide formation and/or ion mixing without, or at least minimal, valance changes of the donor compounds. For example, the precursor mixture can be heated to a heat soak temperature of about 450° C in a first heating step. This first heat soaking temperature can range from about 350 °C to about 700° C. The second heating step can comprise heating to promote crystallization of the transformed oxide mixture by, for example, heat soaking at a second heat soak temperature of about 700° C. The second heat soaking temperature can range from about 600° C to about 800° C.

Preferably, the first soaking temperature is maintained until the precursor compounds have been substantially transformed into their oxide counterparts. For example, the first soaking temperature can be maintained for about one hour but can be maintained for as long

WO 2005/134768	PCT/US2005/017548

- 11 -

as about six hours. In accordance with other embodiments, the first heat soak condition can be maintained for any duiation such that the synthesis procedure can proceed to the next heating stage to commence or promote crystallization, i.e., without maintaining a first soaking temperature. The second soaking temperature can be maintained, for example, until the lithium metal oxide has crystallized to a desired extent. Thus, for example, the second heat soak can be maintained for about one hour but can be maintained for as long as about six hours.

Heating, as well heat soaking, can be performed with exposure to an oxidizing atmosphere such as air or pure oxygen.

The first heating step can comprise raising the temperature at a rate sufficient to promote oxide formation while reducing any tendency to destabilize the precursor morphology. For example, the precursor mixture can heated at a rate of about 20° C per minute, about 10° C per minute, or even about 5° C per minute. Control of the heating rate may depend on several factors including, but not limited to, the amount being processed, the desired relative composition, as well as the effective area exposed to the oxidizing atmosphere. The second heating stage can comprise raising the temperature sufficient to facilitate crystallization such that the first metal tends to be associated with the 3 a site and the second metal tends to be associated with the 3b site. For example, the oxide mixture can be heated at a rate of about 10° C per minute, about 5° C per minute, or even about 2° C per minute.

After heat treatment, the materials can be allowed to cool naturally to room temperature by, for example, natural convection. Heat and soaking can be performed in any suitable equipment. For example, a furnace or oven accommodating the mixture can be utilized. The furnace can be supplied with air and/or oxygen.

The sintered, crystallized material can be ground in any suitable grinding apparatus.

For example, a mortar grinder (e.g., Model RM100 grinder available from Retsch/Brinkmann

or Brinkmann Instruments, Inc., Westbury, New York) fitted with an agate mortar and pestle,

can be utilized to grind the crystallized composition to render it with a desired particle size. Other suitable grinding methods or systems can include, for example, ball milling, jet milling, attritor mill, hammer mill and pin mill. The desired particle size can vary and can depend on the specific application or use. Thus, in accordance with one or more embodiments of the invention, the LixMgyNiO2 composition can be formed as particles by grinding for about five

WO 2005/114768	PCT/US 2005/017548

- 12 -

minutes until a mean particle size of about 2 µm to about 20 urn, preferably about 5 µm to about 10 µm, is achieved.

In accordance with one or more preferred embodiments of the present invention, the LixMgyNiO2 composition, typically as particles, can further comprise a coating layer that further improves a first cycle efficiency, life, and/or safety or even reduces gassing when the composition is utilized as a cathodic material in electrochemical devices. In accordance with still further embodiments of the invention, the LixMgyNiO2 particles further comprise one or more coating layers that reduces any gelling tendencies when the particles are prepared as an electrode paste. For example, the particles can be coated to reduce the likelihood of gelling in a mixture comprising NMP, PVDF, LixMgyNiO2, and conductive carbon, which is yet another advantage over non-coated nickelates

In accordance with one or more embodiments of the invention, the coating layer can comprise a composition having a formula LiCoO2. The coated LixMgyNiO2 particles can be prepared by mixing therewith a lithium salt solution or mixture such as, but not limited to LiNO3, LiOH, LiAc, Li2SO4, Li2CO3, with a cobalt containing salt solution. In accordance with one or more embodiments of the invention, the lithium salt can comprise LiNO3 and the cobalt salt can comprise Co(NO3)26H2O. The molar ratio of Li/Co can vary but typically ranges from about 0.6 to about 1.4. Preferably, the Li/Co molar ratio ranges from about .0.95 to about 1.05 so that the molar ratio of the Co content, in the coating layer, to the Ni content, in the core layer, ranges from about 0.01 to about 0.4, more preferably from about 0.05 to about 0.15.

If any water, which is typically carried with the salts, is present, it is preferably allowed to evaporate utilizing any suitable techniques. For example, mixture can be heated on a hot plate with stirring until dry, or in a rotating drying oven.

The precursor-coated material can then heated or sintered in air using any suitable

apparatus, such as a muffle furnace to facilitate oxidation and/or crystallization of the coating layer on the core. For example, the coating layer can be synthesized by raising the temperature of the precursor coated LixMgyNiO2 particles at any suitable rate, such as about 5° C per minute, and maintained or soaked at a temperature of about 450° C for about one hour. A second soaking temperature can be utilized by raising the temperature at a rate of about 2° C per minute and maintained at a temperature of about 700° C for about two hours to promote crystallization of the coating layer. Such an exemplary sintering treatment can provide a coated material having a concentration gradient structure wherein more cobalt can

WO 2005/114768	PCT/US2005/017548

- 13 -

be present at or near the outer surface compared to the region a or near the core layer. Other techniques may be utilized that provides a coated core material having the composition of the present invention.

The drying stage can be performed until the mixture is sufficiently dry. For example, drying can be performed by heating at a rate of about 2° C per minute to a temperature of about 110° C. The drying temperature can be maintained as long as necessary and may last from 0 minutes to one or more hours.

The first heating rate to produce the one or more coating layers can vary and may range from about 2° C per minute to about 10° C per minute. The first heat soaking temperature can range from about 300° C to about 500° C. This first heat soaking temperature can be maintained until the sufficient or desired oxide conversion has been achieved. It can be maintained from 0 minutes to one or more hours. The second heating rate can vary from about 2° C per minute to about 10° C per minute. The second heat soaking temperature can range from about 650° C to about 750° C. It is believed that higher soaking temperatures may promote degradation of the core layer to other than the preferred crystallographic arrangement. The coated particles can be allowed to cool to room temperature.

Any suitable equipment may be utilized in the drying/heating/soaking process including, for example, any oven or furnace that provides an appropriate oxidizing atmosphere.

The sintered, coated material can be further processed to obtain a particle sized between about 8 um to about 12 urn. For example, the sintered, coated material can be ground for about five minutes in a mortar grinder fitted with an agate mortar and pestle.

Examples

The function and advantages of these and other embodiments of the present invention can be more fully understood from the examples below. The following examples illustrate the benefits and/or advantages of the compositions and techniques of the present invention but do not exemplify the full scope of the invention.

In the examples, the following test protocols were performed.

WO 2005/114768	PCT/US2005/017548

- 14-

Protocol 1. Rate capability test and formation -1st cycle efficiency

A coin cell was used for material life test utilizing lithium metal as the counter electrode. The positive electrode of the coin cell was made from a composite cathode prepared in accordance with Example 2. The electrolyte was EC/DEC (1 :l)-LiPF6, 1 M (available from EM Industries, Inc., Hawthorne, New York) and the separator was a glass fiber material (available from Fisher Scientific).

The cell was fully charged and discharged at a rate of C/20 for first cycle efficiency measurements, which is the ratio of the discharge capacity vs the charge capacity. Thereafter the cell was cycled at rates of about C/5, C/2, 1C, 2C, 3C, and 5C from about 2.7 volts to about 4.2 volts.  1C rate was defined as about 150rnAh/g discharge in 1 hour.

Protocol 2. Life cycle test.

A coin cell was used for material life test. The positive electrode of the coin cell was made from a composite cathode, and the negative was made from a composite anode, consisting of graphite as mesophase carbon microbeads (MCMB 2528, 90 wt%), PVDF binder (7 wt%) and carbon black (3 wt%). The electrolyte was EC/DEC (l:l)-LiPF6,1 M (available from EM Industries, Inc., Hawthorne, New York) and the separator was a glass fiber material (available from Fisher Scientific).

The cell was initially fully charged and discharged for 3 cycles at about C/5 rate, deep cycle. The deep cycles consisted of charging to about 4.2 V (fully charged) and discharging to about 2.7 V (fully discharged). The cell was fully charged, to about 4,2 V (100 % state-of-charge (SOC)), cell was then discharged to about 20 % of full capacity at about 1C rate current to reach about an 80 % SOC. Then the cell was cycled discharging about 10% (to about 70 % SOC) and charged 10% (to about 80 % SOC) at about 1C rate current, typically referred to as a shallow cycle.

A deep cycle was performed after every 200 shallow cycles. This test provided an indication of the effective life of the cell under evaluation.

Protocol 3. Area Specific Impedance (ASI) Measurement.

The ASI, in Ocm2, at various starting SOC conditions was determined by pulse discharging a coin cell. ASI was calculated according to:

WO 2005/114768	PCT/US2005/017548

- 15-

ASI = A  (?V/I),

where A is the electrode area in cm2, where I is the discharge current pulse at a rale of about 6C. The voltage variation (AV) is the voltage change during the discharge pulse.

For example, at a SOC = 90 %, the initial voltage is measured. The cell is discharged at a rate of 6C and the final voltage is measured after 18 sec.

ASI can con-elate to the potential available power and allows for a comparison of power capability between materials and formulations for Li-ion cells. This can be particularly important for high pulse power applications.

Example 1. Synthesis of Li1.05Mg0. 025NiO2 Composition.

A Li1.05Mg0. 025NiO2 composition was prepared and evaluated. The composition was prepared by dry mixing:

about 242 91 g Li(OH)2 (anhydrous line powder available from Sigma-Aldrich, Inc., St Louis, Missouri)

about 14.79 g Mg(OH)2 (fine powder available from Alfa Aesar, Ward Hill, Massachusetts)

about 34.97g L1NO3 (crystals available from Alfa Aesar, Ward Hill, Massachusetts).

The mixed materials were added to about 940.31 gNi(OH)2 (#543 high density spherical powder available from OM Group, Inc., Cleveland, Ohio) in a 1 liter jar. The compounds were mixed by shaking in the jar.

The homogeneous precursor powders (precursor compounds) were placed in alumina crucibles and sintered.

Sintering was performed by heating at a rate of about 5° C/minute to about 450° C and held at about 450° C for about four hours. The temperature was then raised at about 2° C/minute to about 700° C and held for about four hours.

The sample was then allowed to cool naturally to room temperature. The cooled sample was ground for about five minutes to break up any agglomerates. The powder material was sieved through a No. 270 mesh to remove larger particles and to ensure a desired 10 urn particle size.

FIG. 1 is a copy of scanning electron micrograph showing the morphology of the about 10 µm spherical core material. An X-ray diffaction pattern (XRD) analysis was performed and showed that the produced composition was phase-pure with no visible

WO 2005/114768	PCT/US2005/017548

-16-

impunties. FIG. 2 is a copy of the XRD plot of the resultant composition. The XRD data shows that the resulting powder is essentially free of impurities

Example 2. Fabrication and Electrochemical Performance Evaluation of Lii osMgo 025N1O2-based Electrochemical Cells.

A Li 1 025Mg0 025NiO2 cathode was fabricated by mixing about 90 wt% active cathode material powder produced as described in Example 1, about 6 wt% carbon black (AB100% available from Chevron Phillips Chemical Company LP, The Woodlands, Texas), and about 4 wt% Kl 120 binder containing 12% PVDF in NMP (available from Kureha Chemical of Japan). Additional NMP (n-methyl pyrrolidone) was added to produce a desired viscosity and promote mixing.

The solution was mixed in a 250 ml jar with about 50 steel balls on a paint shaker for about 30 minutes. The mixed slurry was coated onto an aluminum foil, about 20 µim thick, with a doctor blade having about a 100 µm micron coating gap.

The coated foil was dried at about 130° C for about thirty minutes. The dried, coated foil was then densified by passing the dried, coated foil through pressurized calender rolls, about 3 inch diameter, set at about 100 psi. The densified, dried, coated foil was cut into about 2 cm disks for use as electrodes. The active material weight on the disk electrodes was typically about 20 mg. The disk electrode was dried at about 80° C under vacuum for about sixteen hours before cell assembly.

A coin cell (Hosen type #2025) was assembled by utilizing the disk electrode as the cathode. The coin cell was comprised of a glass fiber separator containing EC/DEC (1:1)-LiPFe, 1 M electrolyte (available from EM Industries, Inc., Hawthorne, New York) and a lithium metal anode. All assembly operations were performed in an argon-filled glove box wherein water and oxygen levels were less than about 2 ppm.

The assembled coin cell was evaluated using a cycler/tester (available from Maccor, Inc., Tulsa, Oklahoma) for capacity, efficiency, rate capability, power and cyclability, according to protocols 1, 2, and 3, described above. The electrochemical performance of the Li1005Mgo025NiO2 composition (i.e., 0 % coating) data are listed in Table 1 below. The discharge voltage profiles at different discharge rates are shown in FIG. 3, which shows that the capacity of the Li1.05Mg.0 025MO2 composition was typically about 190 mAh/g.

WO 2005/114768

PCT/US2005/017548

- 17-

Table 1. Electrochemical performance of Li1.05Mg0. 025NiO2-based cell.

LiMgyNiO2 Core with LiCoO2 Coating Level mol %	Specific Capacity at Specified Rate

	1st Cycle Efficiency %	C/5 mAh/g	1C mAh/g	2C mAh/g	3C mAh/g	5C mAh/g

0%	87	203	192	185	180	172

'  5%	92	202	194	186	181	165  - -

10%	89	197	190	179	175	162

15%	90	191	184	173	169	141

Example 3. Safety Testing of Li1.05Mg0 025NiO2 Cathode.

Coated cathodes prepared and evaluated. The densified electrode prepared as described in Example 2 was cut into flag-shaped electrodes of about 60 x 50 mm2. The active material weight on the electrode was typically about 300 mg. Similar to the cathode, an anode was prepared with formulation of MCMB:PVDF (93:7) was coated on a copper foil and cut to form 60 x 50 mm flag electrodes. These were similarly densified by calendering at 175 psi. The flag electrodes were dried at about 80° C, under vacuum for about sixteen hours.
