Repository: anandvc/allindianpatents

File: patents/250545-catalyst-component-for-olefin-polymerization-and-catalyst-comprising-the-same.html (part 1 of 3)
Indian Patents. 250545:CATALYST COMPONENT FOR OLEFIN POLYMERIZATION AND CATALYST COMPRISING THE SAME

Indian Patents

Recently Granted Patents

  Recently Published Patents

Title of Invention	CATALYST COMPONENT FOR OLEFIN POLYMERIZATION AND CATALYST COMPRISING THE SAME

Abstract	The present invention provides a catalyst component for polymerization of olefin CH2=CHR,in which R is hydrogen or C1-C12 alkyl or aryl,comprising magnesium,titanium,a halogen and an electron donor compound (a) which is at least one selected from the group consisting of dibasic ester compounds of the formula (I), and said catalyst component optionally further comprising an electron donor compound (b) selected from the group consisting of aliphatic dicarboxylic esters and aromatic dicarboxylic esters, and/or electron donor compound (c) selected from the group consisting of 1,3-diether compounds of formula (IV) wherein, R1, R" and A are as defined in the description, wherein Ri-Rviii are as defined in the description, and a catalyst comprising the catalyst component.	

Full Text	Specification

CATALYST COMPONENT FOR OLEFIN POLYMERIZATION AND CATALYST

COMPRISING THE SAME

Cross Reference of Related Application

The present application claims the benefit of the Chinese Patent Application Nos. 2004100374186 filed on April 30, 2004, 2005100004821 filed on January 13, 2005, and 2005100004817 filed on January 13, 2005, which are incorporated herein by reference in their entirety and for all purposes.

Field of the Invention

The present invention relates to a solid catalyst component for olefin polymerization comprising a dibasic ester compound having a specific structure, a catalyst comprising the same, and use of said catalyst in polymerization of olefin CH2=CHR, in which R is hydrogen or C1-C-12 alkyl or aryl group. In particular, when the catalyst is used in polymerization of propylene, polymer with higher isotacticity and broader molecular weight distribution can be obtained in higher yield.

Background Art of the Invention

It is well known that solid titanium catalyst component with magnesium, titanium, halogen and electron donor as basic compositions can be used in the polymerization of olefin CH?=CHR, especially in the polymerization of alpha-olefins having 3 or more carbon atoms, higher isotactic polymer can be obtained in higher yield. An electron donor (ED) compound is one of indispensable compositions of catalyst component, and with the development of internal ED compound, polyolefin catalyst is continuously renovated.

At present, a large number of various ED compounds have been disclosed, for instance, polycarboxylic acids, monocarboxylic esters or polycarboxylic esters, anhydrides, ketones, monoethers or polyethers, alcohols, amines, and their derivatives, among of which aromatic dicarboxylic esters, such as di-n-butyl phthalate or diisobutyl phthalate (cf. CN85100997A), are commonly used. See also EP 0045977 (phthalates); CN1042547A, EP0361493, EP0728724 (1,3-diether compounds); CN1054139A, CN1105671A (1,3-diketone compounds); CN1236732, CN1236733, CN1236734, CN1292800 (specific substituted malonates), PCT International Application WO 0063261 (succinates), PCT International Application WO0055215 ((3-substituted glutarates), CN1242780 (cyano-esters), CN1087918 (diamines), PCT International Application WO03022894 (maleates), CN1436766A, CN1436796A (a specific kind of

1

polyol esters) for ED compounds.

However, the catalysts disclosed in above-mentioned publications have some disadvantages in use of olefin polymerization. The present inventors have surprisingly found that catalysts for olefin polymerization exhibiting excellent general performance can be obtained by using a novel dibasic ester compound as internal ED. When used in propylene polymerization, the catalysts exhibit satisfied polymerization activity and good hydrogen response, and the resulting polymers have higher stereoselectivity and broader molecular weight distribution (MWD). These properties are desired in the development of different grades of polymers.

In addition, in the prior art, one approach commonly used to improve general performance of catalysts is to use more than one ED compounds in the preparation of the catalysts. For instance, CN1268957A discloses the use of two ED compounds in the preparation of catalysts, wherein one ED compound is selected from the group consisting of ether compounds containing two or more ether bonds, and the other is selected from the group consisting of ester compounds of monocarboxylic acids or polycarboxylic acids. The prepared catalysts exhibit higher polymerization activity, and the resultant polypropylene resins have higher content of insolubles in xylene and lower crystallinity, so that the polymers are suitable to prepare bi-oriented polypropylene film (BOPP). For another example, WO03/002617 proposes to add at first a minor amount of monofuntional compound, for example ethyl benzoate, followed by the addition of another ED compound in the preparation of a catalyst. Although the obtained catalyst contains little or undetectable said monofuntional compound, it exhibits improved catalytic activity and melt flow index property. Although the properties of the catalysts are improved by these methods in some extent, the catalysts are still unsatisfactory in terms of MWD of the polymers.

The present inventors have found that catalyst components and catalysts exhibiting excellent general performance can be obtained by using said dibasic ester compound and a 1,3-diether compound or a phthalate ester compound as internal ED in the catalyst for olefin polymerization. When used in olefin polymerization, especially in propylene polymerization, the catalysts exhibit higher polymerization activity, and the resulting polymers have broader MWD.

The Description of the Invention

One object of the invention is to provide a catalyst component for polymerization of olefin CH2=CHR, wherein R is hydrogen or C1-C12 alkyl or aryl group, comprising magnesium, titanium, a halogen and an electron donor compound (a), wherein said electron donor compound (a) is at least one selected from the group consisting of

2

dibasic ester compounds of the formula (I):

wherein, R1 and R' groups, which are identical or different, are selected from the group consisting of substituted or unsubstituted, C1-C20 linear or branched alkyl, C3-C20 cycloalkyl, C6-C20 aryl, C7-C20 alkaryl, C7-C20 aralkyl, C2-C10 alkenyl, and C10-C20 condensed aromatic group; A is a bivalent linking group with chain length between two free radicals of the bivalent linking group being 1-10 carbon atoms, one or more carbon atoms of the bivalent linking group can be replaced by a hetero-atom selected from the group consisting of nitrogen, oxygen, sulfur, silicon, and phosphorus, and carbon atom(s) and optional hetero-atom(s) of the bivalent linking group can carry a substituent selected from linear or branched alkyl, cycloalkyl, aryl, alkaryl, aralkyl, alkenyl, condensed aromatic group, and ester group, said substituents having from 1 to 20 carbon atoms, and two or more of said substituents being optionally linked together to form a saturated or unsaturated monocyclic or polycyclic ring.

The term "polymerization" as used herein intends to include homopolymerization and copolymerization. The term "polymer" as used herein intends to include homopolymer, copolymer and terpolymer.

The term "catalyst component" as used herein intends to mean main catalyst component or pre-catalyst, which, together with cocatalyst component and optional external ED compound, forms catalyst for olefin polymerization.

In a preferred embodiment of the present invention, in the formula (I), R1 and R' groups, which are identical or different, are selected from the group consisting of substituted or unsubstituted, C1-C10 linear or branched alkyl, C6-C10 aryl, C7-C10 alkaryl, and C7-C-10 aralkyl. More preferably, in the formula (I), R' group is selected from the group consisting of C6-C10 aryl, C7-C10 alkaryl, and C7-C10 aralkyl.

In another preferred embodiment of the present invention, in the formula (I), A is a bivalent linking group with chain length between two free radicals of the bivalent linking group being 1-6 carbon atoms, and carbon atom(s) of the bivalent linking group can carry a substituent selected from linear or branched C2-C10 alkyl, C3-C10 cycloalkyl, C6-C10 aryl, C7-C10 alkaryl, C7-C10 aralkyl, and C2-C10 alkenyl.

In still another preferred embodiment of the present invention, in the dibasic ester compounds of the formula (I) as ED compound (a), A is a bivalent linking group with chain length between two free radicals of the bivalent linking group being 2 carbon atoms, and R' group is selected from the group consisting of substituted or unsubstituted, C6-C2o aryl, C7-C20 alkaryl, and C7-C20 aralkyl.

In a more preferred embodiment of the present invention, ED compound (a) is

3

selected from the group consisting of dibasic ester compounds of formula (II):

wherein Ri is C1-C20 unsubstituted or halogen-substituted alkyl, or C6-C20 unsubstituted or halogen-substituted aryl or alkaryl;

R2-5, which are identical or different, are hydrogen or C1-C4 linear or branched alkyl;

R1"5, which are identical or different, are hydrogen, halogen, C1-C10 unsubstituted or halogen-substituted alkyl, or C6-C20 unsubstituted or halogen-substituted aryl or alkaryl or aralkyl.

The halogen is selected from the group consisting of F, Cl and Br.

In the formula (II), R1 is preferably C2-C10 linear or branched alkyl or C6-C20 alkaryl, and more preferably C2-C6 linear or branched alkyl such as ethyl, propyl, isopropyl, butyl, iso-butyl, tert-butyl, pentyl, isopentyl, hexyl, and the like.

In the formula (II), R1"5 groups, which are identical or different, are preferably hydrogen, or C1-C6 linear or branched, unsubstituted or halogen-substituted alkyl such as methyl, ethyl, propyl, isopropyl, butyl, iso-butyl, tert-butyl, pentyl, isopentyl, hexyl and the like.

Examples of the dibasic ester compounds include, but are not limited to:

Ethy! 3-benzoyloxybutyrate, ethyl 2-methyl-3-benzoyloxybutyrate: ethyl

2-ethyl-3-benzoyloxybutyrate, ethyl 2-n-propyl-3-benzoyloxybutyrate, ethyl

2-allyl-3-benzoyloxybutyrate, ethyl 2-isopropyl-3-benzoyloxybutyrate, ethyl

2-n-butyl-3-benzoyloxybutyrate, ethyl 2-iso-butyl-3-benzoyloxybutyrate, ethyl

2-tert-butyl-3-benzoyloxybutyrate, ethyl 2-benzyl-3-benzoyloxybutyrate, ethyl

2,2-dimethyl-3-benzoyloxybutyrate,	ethyl	3-benzoyloxyvalerate,	ethyl

2-methyl-3-benzoyloxyvalerate, ethyl 2-ethyl-3-benzoyloxyvalerate, ethyl

2-n-propyl-3-benzoyloxyvalerate, ethyl 2-allyl-3-benzoyloxyvalerate, ethyl

2-isopropyl-3-benzoyloxyvalerate, ethyl 2-n-butyl-3-benzoyloxyvalerate, ethyl

2-iso-butyl-3-benzoyloxyvalerate, ethyl 2-tert-butyl-3-benzoyloxyvalerate, ethyl

2-benzyl-3-benzoyloxyvalerate, ethyl 2,2-dimethyl-3-benzoyloxyvalerate, ethyl

3-benzoyloxycaproate,	ethyl	2-methyl-3-benzoyloxycaproate,	ethyl

2-ethyl-3-benzoyloxycaproate, ethyl 2-n-propyl-3-benzoyloxycaproate, ethyl 2-allyl-3-benzoyloxycaproate, ethyl 2-isopropyl-3-benzoyloxycaproate, ethyl 2-n-butyl-3-benzoyloxycaproate, ethyl 2-iso-butyl-3-benzoyloxycaproate, ethyl 2-tert-butyl-3-benzoyloxycaproate, ethyl 2-benzyl-3-benzoyloxycaproate, isopropyl

4

3-benzoyloxybutyrate, isopropyl 2-methyl-3-benzoyloxybutyrate, isopropyl

2-ethyl-3-benzoyloxybutyrate, isopropyl 2-n-propyl-3-benzoyloxybutyrate, isopropyl

2-allyl-3-benzoyloxybutyrate, isopropyl 2-isopropyl-3-benzoyloxybutyrate, isopropyl

2-n-butyl-3-benzoyloxybutyrate, isopropyl 2-iso-butyl-3-benzoyloxybutyrate, isopropyl

2-tert-butyl-3-benzoyloxybutyrate, isopropyl 2-benzyl-3-benzoyloxybutyrate, isopropyl

2,2-dimethyl-3-benzoyloxybutyrate, isobutyl 3-benzoyloxybutyrate, isobutyl

2-methyl-3-benzoyloxybutyrate, isobutyl 2-ethyl-3-benzoyloxybutyrate, isobutyl

2-n-propyl-3-benzoyloxybutyrate, isobutyl 2-allyl-3-benzoyloxybutyrate, isobutyl

2-isopropyl-3-benzoyloxybutyrate, isobutyl 2-n-butyl-3-benzoyloxybutyrate, isobutyl

2-iso-butyl-3-benzoyloxybutyrate, isobutyl 2-tert-butyl-3-benzoyloxybutyrate, isobutyl

2-benzyl-3-benzoyloxybutyrate, isobutyl 2,2-dimethyl-3-benzoyloxybutyrate, methyl

3-benzoyloxybutyrate,	methyl	2-methyl-3-benzoyloxybutyrate,	methyl

2-ethyl-3-benzoyloxybutyrate, methyl 2-n-propyl-3-benzoyloxybutyrate, methyl

2-allyl-3-benzoyloxybutyrate, methyl 2-isopropyl-3-benzoyloxybutyrate, methyl

2-n-butyl-3-benzoyloxybutyrate, methyl 2-iso-butyl-3-benzoyloxybutyrate, methyl

2-tert-butyl-3-benzoyloxybutyrate, methyl 2-benzyl-3-benzoyloxybutyrate, methyl

2,2-dimethyl-3-benzoyloxybutyrate,	ethyl	3-cinnamoyloxybutyrate,	ethyl

2-methyl-3-cinnamoyloxybutyrate, ethyl 2-ethyl-3-cinnamoyloxybutyrate, ethyl

2-n-propyl-3-cinnamoyloxybutyrate, ethyl 2-allyl-3-cinnamoyloxybutyrate, ethyl

2-isopropyl-3-cinnamoyloxybutyrate, ethyl 2-n-butyl-3-cinnamoyloxybutyrate, ethyl

2-iso-butyl-3-cinnamoyloxybutyrate, ethyl 2-tert-butyl-3-cinnamoyloxybutyrate, ethyl

2-benzyl-3-cinnamoyloxybutyrate, ethyl 2,2-dimethyl-3-cinnamoyloxybutyrate: ethyl

3-cinnamoyloxyvalerate,	ethyl	2-methyl-3-cinnamoyloxyvalerate,	ethyl

2-ethyl-3-cinnamoyloxyvalerate, ethyl 2-n-propyl-3-cinnamoyloxyvalerate, ethyl 2-allyl-3-cinnamoyloxyvalerate, ethyl 2-isopropyl-3-cinnamoyloxyvalerate, ethyl 2-n-butyl-3-cinnamoyloxyvalerate, ethyl 2-iso-butyl-3-cinnamoyloxyvalerate, ethyl 2-tert-butyl-3-cinnamoyloxyvalerate, ethyl 2-benzyl-3-cinnamoyloxyvalerate, ethyl 2,2-dimethyl-3-cinnamoyloxyvalerate, ethyl 3-cinnamoyloxycaproate, ethyl 2-methyl-3-cinnamoyloxycaproate, ethyl 2-ethyl-3-cinnamoyloxycaproate, ethyl 2-n-propyl-3-cinnamoyloxycaproate, ethyl 2-allyl-3-cinnamoyloxycaproate, ethyl 2-isopropyl-3-cinnamoyloxycaproate, ethyl 2-n-butyl-3-cinnamoyloxycaproate, ethyl 2-iso-butyl-3-cinnamoyloxycaproate, ethyl 2-tert-butyl-3-cinnamoyloxycaproate, ethyl 2-benzyl-3-cinnamoyloxycaproate, ethyl 2,2-dimethyl-3-cinnamoyloxycaproate, isopropyl 3-cinnamoyloxybutyrate, isopropyl 2-methyl-3-cinnamoyloxybutyrate, isopropyl 2-ethyl-3-cinnamoyloxybutyrate, isopropyl 2-n-propyl-3-cinnamoyloxybutyrate, isopropyl 2-allyl-3-cinnamoyloxybutyrate, isopropyl 2-isopropyl-3-cinnamoyloxybutyrate, isopropyl 2-n-butyl-3-cinnamoyloxybutyrate, isopropyl 2-iso-butyl-3-cinnamoyloxybutyrate,

5

isopropyl	2-tert-butyl-3-cinnamoyloxybutyrate,	isopropyl

2-benzyl-3-cinnamoyloxybutyrate, isopropyl 2,2-dimethyl-3-cinnamoyloxybutyrate, isobutyl 3-cinnamoyloxybutyrate, isobutyl 2-methyl-3-cinnamoyloxybutyrate, isobutyl 2-ethyl-3-cinnamoyloxybutyrate, isobutyl 2-n-propyl-3-cinnamoyloxybutyrate, isobutyl 2-allyl-3-cinnamoyloxybutyrate, isobutyl 2-isopropyl-3-cinnamoyloxybutyrate, isobutyl 2-n-butyl-3-cinnamoyloxybutyrate, isobutyl 2-iso-butyl-3-cinnamoyloxybutyrate, isobutyl 2-tert-butyl-3-cinnamoyloxybutyrate, isobutyl 2-benzyl-3-cinnamoyloxybutyrate, isobutyl 2,2-dimethyl-3-cinnamoyloxybutyrate, methyl 3-cinnamoyloxybutyrate, methyl 2-methyl-3-cinnamoyloxybutyrate, methyl 2-ethyl-3-cinnamoyloxybutyrate, methyl 2-n-propyl-3-cinnamoyloxybutyrate, methyl 2-allyl-3-cinnamoyloxybutyrate, methyl 2-isopropyl-3-cinnamoyloxybutyrate, methyl 2-n-butyl-3-cinnamoyloxybutyrate, methyl 2-iso-butyl-3-cinnamoyloxybutyrate, methyl 2-tert-butyl-3-cinnamoyloxybutyrate, methyl 2-benzyl-3-cinnamoyloxybutyrate, methyl 2,2-dimethyl-3-cinnamoyloxybutyrate, ethyl 3-acetoxybutyrate.

The dibasic ester compounds are known or can be synthesized by methods known per se. For example, esterification between corresponding hydroxy ester compounds of formula (III),

wherein R' and Ri are as defined in formula (I),

and acyl compounds comprising R' group, for example, acid or acyl halide gives corresponding dibasic ester compounds.

The compounds of formula (III) are known or can be synthesized by methods known per se. For example, the compounds of formula (III) can be synthesized by reducing corresponding keto-ester compounds, which in turn can be synthesized by many methods. For instance, p-keto-ester compounds can be synthesized by condensing carboxylic ester.

Besides the ED compound (a), the catalyst component according to the invention can further comprise various other internal ED compounds known in the art.

In an embodiment of the invention, the catalyst component can further comprise an electron donor compound (b) selected from the group consisting of aliphatic dicarboxylic esters and aromatic dicarboxylic esters, preferably dialkyl phthalates, for example, diethyl phthalate, diisobutyl phthalate, di-n-butyl phthalate, diisooctyl phthalate, di-n-octyl phthalate, and the like. In this embodiment, molar ratio of ED compound (a) to ED compound (b) is typically in a range of from 0.01 to 100, preferably from 0.05 to 1, and more preferably from 0.1 to 0.3.

In another embodiment of the invention, the catalyst component can further

6

comprise an electron donor compound (c) selected from the group consisting of 1,3-diether compounds of formula (IV)

wherein R1, R11, Rlll, RIV, Rv and Rvl, which are identical or different, are selected from the group consisting of hydrogen, halogen, linear or branched C1-C20 alkyl, C3-C20 cycloalkyl, C6-C20 aryl, C7-C20 alkaryl and C7-C20 aralkyl, and Rv" and RVI", which are identical or different, are selected from the group consisting of linear or branched C1-C20 alkyl, C3-C20 cycloalkyl, C6-C2o aryl, C7-C20 alkaryl and C7-C20 aralkyl; and groups R1 to Rvl may link each other to form a ring.

The 1,3-diether compounds are preferably those having a formula (V):

and more preferably, the 1,3-diether compounds are those having a formula (VI):

In formulae (V) and (VI), R groups, which are identical or different, are selected from the group consisting of hydrogen, halogen, linear or branched C1-C20 alkyl, C3-C20 cycloalkyl, C6-C20 aryl, C7-C20 alkaryl and C7-C20 aralkyl,

7

Ri groups, which are identical or different, are selected from the group consisting of hydrogen, halogen, linear or branched C1-C20 alkyl, C3-C20 cycloalkyl, C6-C20 aryl, C7-C20 alkaryl and C7-C20 aralkyl;

R2 groups, which are identical or different, are selected from the group consisting of linear or branched C-1-C20 alkyl, C3-C20 cycloalkyl, C6-C20 aryl, C7-C20 alkaryl and C7-C20 aralkyl.

Examples of the 1,3-diether compounds include but are not limited to:

2-(2-ethylhexyl)-1,3-dimethoxypropane,	2-isopropyl-1,3-dimethoxypropane,

2-butyl-1,3-dimethoxypropane,	2-sec-butyl-1,3-dimethoxypropane,

2-cyclohexyl-1,3-dimethoxypropane,	2-phenyl-1,3-dimethoxypropane,

2-cumyl-1,3-dimethoxypropane,	2-(2-phenylethyl)-1,3-dimethoxypropane,

2-(2-cyclohexylethyl)-1,3-dimethoxypropane, 2-(p-chlorophenyl)-1,3-dimethoxypropane,

2-(diphenylmethyl)-1,3-dimethoxypropane,	2-(1 -naphthyl)-1,3-dimethoxypropane,

2-(2-fluorophenyl)-1,3-dimethoxypropane, 2-(1 -decahydronaphthyl)-1,3-dimethoxypropane,

2-(p-tert-butylphenyl)-1,3-dimethoxypropane, 2,2-dicyclohexyl-1,3-dimethoxypropane,

2,2-dicyclopentyl-1,3-dimethoxypropane,	2,2-diethyl-1,3-dimethoxypropane,

2,2-dipropyl-1,3-dimethoxypropane,	2,2-diisopropyl-1,3-dimethoxypropane,

2,2-dibutyl-1,3-dimethoxypropane,	2-methyl-2-propyl-1,3-dimethoxypropane,

2-methyl-2-benzyl-1,3-dimethoxypropane,	2-methyl-2-ethyl-1,3-dimethoxypropane,

2-methyl-2-isopropyl-1,3-dimethoxypropane, 2-methyl-2-phenyl-1,3-dimethoxypropane, 2-rr>ethy!-2-cyc!ohexyl-1:3-dimethoxypropane, 2,2-di(p-chlorophenyl)-1,3-dimethoxypropane, 2,2-di(2-cyclohexylethyl)-1,3-dimethoxypropane, 2-methyl-2-iso-butyl-1,3-dimethoxypropane,

2-methyl-2-(2-ethylhexyl)-1,3-dimethoxypropane, 2,2-diiso-butyl-1,3-dimethoxypropane,

2,2-diphenyl-1,3-dimethoxypropane,	2,2-dibenzyl-1,3-dimethoxypropane,

2,2-di(cyclohexylmethyl)-1,3-dimethoxypropane, 2-iso-butyl-2-isopropyl-1,3-dimethoxypropane, 2-(1 -methylbutyl)-2-isopropyl-1,3-dimethoxypropane, 2-(1-methylbutyl)-2-sec-butyl-1,3-dimethoxypropane,

2,2-di-sec-butyl-1,3-dimethoxypropane,	2,2-di-tert-butyl-1,3-dimethoxypropane,

2,2-dineopentyl-1,3-dimethoxypropane, 2-isopropyl-2-isopentyl-1,3-dimethoxypropane, 2-phenyl-2-isopropyl-1,3-dimethoxypropane, 2-phenyl-2-sec-butyl-1,3-dimethoxypropane, 2-benzyl-2-isopropyl-1,3-dimethoxypropane, 2-benzyl-2-sec-butyl-1,3-dimethoxypropane, 2-phenyl-2-benzyl-1,3-dimethoxypropane, 2-cyclopentyl-2-isopropyl-1,3-dimethoxypropane,

8

2-cyclopentyl-2-sec-butyl-1,3-dimethoxypropane,

2-cyclohexyl-2-isopropyl-1,3-dimethoxypropane,

2-cyclohexyl-2-sec-butyl-1,3-dimethoxypropane,

2-isopropyl-2-sec-butyl-1,3-dimethoxypropane,

2-cyclohexyl-2-cyclohexylmethyl-1,3-dimethoxypropane,

1,1 -di(methoxymethyl)-cyclopentadiene,

1,1-di(methoxymethyl)-2,3,4,5-tetramethylcyclopentadiene,

1,1-di(methoxymethyl)-2,3,4,5-tetraphenylcyclopentadiene,

1,1-di(methoxymethyl)-2)3,4,5-tetrafluorocyclopentadiene,

1,1 -di(methoxymethyl)-3,4-dicyclopentylcyclopentadiene, 1,1 -di(methoxymethyl)indene,

1,1 -di(methoxymethyl)-2,3-dimethoxyindene,

1,1 -di(methoxymethyl)-4,5,6,7-tetrafluoroindene,

1,1 -di(methoxymethyl)-2,3,6,7-tetrafluoroindene,

1,1 -di(methoxymethyl)-4,7-dimethylindene, 1,1 -di(methoxymethyl)-3,6-dimethylindene,

1,1 -di(methoxymethyl)-4-phenylindene, 1,1 -di(methoxymethyl)-4-phenyl-2-methylindene,

1,1 -di(methoxymethyl)-4-cyclohexylindene,

1,1 -di(methoxymethyl)-7-(3,3,3-trifluoropropyl)indene,

1,1 -di(methoxymethyl)-7-trimethylsilylindene,

1,1 -di(methoxymethyl)-7-trifluoromethylindene,

1,1 -di(methoxymethyl)-4,7-dimethyl-4,5,6,7-tetrahydroindene,

1,1 -di(methoxymethyl)-7-methylindeneI 1,1 -di(methoxymethyl)-7-cyclopentylindene,

1,1 -d^methoxymethyn^-isopropylindene, 1,1 -di(rnethoxymethyl)-7-cyclohexy!!ndene,

1,1 -di(methoxymethyl)-7-tert-butylindene,

1,1 -di(methoxymethyl)-7-tert-butyl-2-methylindene,

1,1 -di(methoxymethyl)-7-phenylindene,	1,1 -di(methoxymethyl)-2-phenylindene,

9,9-di(methoxymethyl)fluorene,	9,9-di(methoxymethyl)-2,3,6,7-tetramethylfluorene,

9,9-di(methoxymethyl)-2,3,4,5,6,7-hexafluorofluorene,

9,9-di(methoxymethyl)-benzo[2,3]indene, 9,9-di(methoxymethyl)-dibenzo[2,3,6,7]indene,

9,9-di(methoxymethyl)-2,7-dicyclopentylfluorene,

9,9-di(methoxymethyl)-1,8-dichlorofluorene,

9,9-di(methoxymethyl)-2,7-dicyclopentylfluorene,

9,9-di(methoxymethyl)-1,8-difluorofluorene,

9,9-di(methoxymethyl)-1,2,3,4-tetrahydrofluorene,	9,9-di(methoxymethyl)-1,

2,3,4,5,6,7,8-octahydrofluorene,	9,9-di(methoxymethyl)-4-tert-butylfluorene,

1,1 -di(1 '-butoxyethyl)-cyclopentadiene, 1,1 -di(1 '-isopropoxy-n-propyl)cyclopentadiene,

1 -methoxymethyl-1 -(1 -methoxyethyl)-2,3,4,5-tetramethylcyclopentadiene,

1,1-di(a-methoxybenzyl)indene,	1,1-di(phenoxymethyl)-indene,

9

1,1 -di(1 '-methoxyethyl)-5,6-dichloroindene,

1,1-di(phenoxymethyl)-3,6-dicyclohexylindene,

1-methoxymethyl-1-(1'-methoxyethyl)-7-tert-butylindene,

1,1 -bis[2-(2'-methoxypropyl)]-2-methylindene,	9,9-di(a-methoxyphenyl)fluorene,

9,9-di(1 '-isopropoxy-n-butyl)-4,5-diphenylfluorene,	9,9-di(1 '-methoxyethyl)fluorene,

9-(methoxymethyl)-9-(1'-methoxyethyl)-2,3,6,7-tetrafluorofluorene,

9-(methoxymethyl)-9-pentoxymethylfluorene, 9-(methoxymethyl)-9-ethoxymethylfluorene,

9-(methoxymethyl)-9-(1'-methoxyethyl)fluorene,

9-(methoxymethyl)-9-[2-(2'-methoxypropyl)]fluorene,

1,1-bis(methoxymethyl)-2,5-cyclohexadiene, 1,1-bis(methoxymethyl)benzonaphthalene,

7,7-bis(methoxymethyl)-2,5-norborandiene,

9,9-bis(methoxymethyl)-1,4-methanedihydronaphthalene,

9,9-bis(methoxymethyl)-9,10-dihydroanthracene, 1,1^is(methoxymethyl)-1,2-dihydnoanthraoene,

4,4^(methoxymethyl)-1-phenyM,4-dihydnoanthracene,

4,4-bis(methoxymethyl)-1-phenyl-3,4-dihydronaphthalene,

5,5-bis(methoxymethyl)-1,3,6-cycloheptantriene.

These 1,3-diether compounds are disclosed in Chinese Patent CN1020448C and CN1141285A, the relevant contents of which are incorporated herein by reference.

In this embodiment, the molar ratio of ED compound (a) to ED compound (c) is typically in a range of from 0.01 to 100, preferably from 0.05 to 1, and more preferably from 0.1 to 0.4.

In an embodiment, the solid catalyst components for olefin polymerization according to the present invention comprise a reaction product of a magnesium compound, a titanium compound, and ED compound (a) selected from the dibasic ester compounds of the formula (I) as defined above.

In another embodiment, the solid catalyst components for olefin polymerization according to the present invention comprise a reaction product of a magnesium compound, a titanium compound, and at least two kinds of ED compound, (a) and (b).

In still another embodiment, the solid catalyst components for olefin polymerization according to the present invention comprise a reaction product of a magnesium compound, a titanium compound, and at least two kinds of ED compound, (a) and (c).

Said magnesium compound is selected from the group consisting of magnesium dihalides, magnesium alkoxides, magnesium alkyls, water or alcohol complexes of magnesium dihalides, and derivatives of magnesium dihalides wherein one or two halogen atoms are replaced with alkoxy or halogenated alkoxy, and mixtures thereof, preferably magnesium dihalides and alcohol complexes of magnesium dihalides, such as magnesium dichloride, magnesium dibromide, magnesium diiodide, and alcohol

10

complexes thereof. Of the magnesium dihalides, the preferred is MgCl2 in active state, which, as a component of Ziegler-Natta catalyst, is well known in the literatures.

Said titanium compound is represented by a formula of TiXn(OR)4-n, in which R(s) is/are independently hydrocarbyl having from 1 to 20 carbon atoms, preferably alkyl having from 1 to 20 carbon atoms such as n-butyl, iso-butyl, 2-ethylhexyl, n-octyl, and phenyl; X(s) is/are independently halogen; and n is an integer of from 1 to 4. Examples include titanium tetrachloride, titanium tetrabromide, titanium tetraiodide, tetrabutoxy titanium, tetraethoxy titanium, triethoxy titanium chloride, diethoxy titanium dichloride, ethoxy titanium trichloride and mixtures thereof, with titanium tetrachloride being preferred.

The catalyst component according to the invention can be prepared by various processes.

For instance, the solid catalyst component according to the invention can be prepared by a process described below.

Firstly, a magnesium compound is dissolved in a solvent system consisting of an organic epoxy compound, an organophosphorus compound and optionally an inert diluent to form a uniform solution, then the solution is mixed with a titanium compound, and a solid is precipitated in the presence of precipitation aid. The obtained solid is treated with said ED compound (a) and optional ED compound (b) and/or (c) to deposit said ED compound(s) on the solid and, if necessary, the solid can be treated again with titanium tetrahalide and inert diluent. Said precipitation aid is one of organic acid anhydrides, organic acids, ethers, and ketones, or mixture thereof. Examples of precipitation aid include acetic anhydride, phthalic anhydride, succinic anhydride, maleic anhydride, 1,2,4,5-benzene tetracarboxylic dianhydride, acetic acid, propionic acid, butyric acid, acrylic acid, methacrylic acid, acetone, methyl ethyl ketone, benzophenone, dimethyl ether, diethyl ether, dipropyl ether, dibutyl ether, dipentyl ether.

The organic epoxy compound is at least one selected from the group consisting of aliphatic epoxy compounds and diepoxy compounds, halogenated aliphatic epoxy compounds and diepoxy compounds, glycidyl ether, and inner ethers, having from 2 to 8 carbon atoms. Examples include, but are not limited to, epoxy ethane, epoxy propane, epoxy butane, vinyl epoxy ethane, butadiene dioxide, epoxy chloropropane, glycidyl methyl ether, diglycidyl ether and THF.

The organo phosphorus compound is at least one of hydrocarbyl esters or halogenated hydrocarbyl esters of orthophosphoric acid or phosphorous acid. The examples include trimethyl orthophosphate, triethyl orthophosphate, tributyl orthophosphate, triphenyl orthophosphate, trimethyl phosphite, triethyl phosphite, tributyl phosphite and tribenzyl phosphite.

11

The organic epoxy compound, the organo phosphorus compound, and the precipitation aid are disclosed in CN85100997, of which the relevant contents are incorporated herein by reference.

The individual raw materials can be used in an amount of from 0.2 to 10 moles for the organic epoxy compound; from 0.1 to 3 moles for the organophosphorus compound; from 0 to 1.0 moles, preferably from 0.03 to 0.6 mol for the precipitation aid; from 0.5 to 150 moles for the titanium compound; and 0.02 to 0.4 moles for the dibasic ester compound of the formula (I) (ED compound (a)), based on per mole magnesium halide. In the case where ED compound (b) is used, it is used in an amount of from 0.02 to 0.4 moles, and ratio of ED compound (a) to ED compound (b) is as described above. In the case where ED compound (c) is used, it is used in an amount of from 0.02 to 0.4 moles, and ratio of ED compound (a) to ED compound (c) is as described above.

For more sufficiently dissolving magnesium halide, an inert diluent is optionally added in the solvent system. The inert diluent can typically be aromatic hydrocarbons or alkanes, as long as it can facilitate the dissolution of magnesium halide. Examples of aromatic hydrocarbons include benzene, toluene, xylene, chlorobenzene, dichlorobenzene, trichlorobenzene, chlorotoluene, and derivatives thereof, and examples of alkanes include linear, branched, or cyclic alkanes having from 3 to 20 carbon atoms, such as butane, pentane, hexane, cyclohexane, heptane, and the like. These inert diluents may be used alone or in combination. The amount of the inert diluent, if used, is not critical, however, it can be in a range of from 0.2 to 10 liters per mole of magnesium halide.

According to another process, a titanium compound of formula TiXn(OR)4.n, wherein R is independently hydrocarbon radical having 1 to 20 carbon atoms, X is independently halogen, and n is a value between 1 and 4, preferably TiCI4, is reacted with an addition compound of formula MgCI2pROH, in which p is between 0.1 and 6, preferably between 2 and 3.5, R is a hydrocarbon radical having 1 to 18 carbon atoms, to prepare the solid catalyst component. The addition compound can be advantageously prepared into sphere according to the following process: an alcohol is mixed with magnesium dichloride in the presence of an inert hydrocarbon which is immiscible with the addition compound, and the emulsion is quenched quickly to solidify the addition compound in the form of sphere particle. Such obtained addition compound can be directly reacted with the titanium compound, or before it is reacted with the titanium compound, it can be subjected to a heat control dealcoholization at a temperature of from 80 to 130°C to obtain an addition compound, in which the molar number of alcohol is generally lower than 3, preferably from 0.1 to 2.7. The addition compound (dealcoholized or as-such) can be suspended in cool TiCI4 (generally 0°C), and reacted with titanium compound by programmed heating to a temperature of from 80 to 130°C and holding at said

12

temperature for 0.1 to 2 hours. The treatment with TiCl4 can be carried out for one or more times. During the treatment with TiCl4 ED compound (a) and optional ED compound (b) and/or (c) can be added, and this treatment can also be repeated one or more times. Reference is made to CN1036011C and CN1330086A, of which the relevant contents are incorporated herein by reference, for detailed description on the preparation procedure.

Another process for preparing the solid catalyst component of the invention comprises: dissolving a magnesium compound in an ED compound, such as alcohols, ethers and the like, to form a uniform solution, mixing the solution with a titanium compound and allowing them to react to re-precipitate. This process was disclosed in CN1057656. In addition, reference can be made to US4866022 and US4829037 for the process of preparing the solid catalyst component of the invention. In these processes, ED compound (a) and optional ED compound (b) and/or (c) according to the invention can be added to the reaction system before, during or after contacting magnesium compound and titanium compound.

The ED compound (a) and optional ED compound (b) and/or (c) can be together used in many manners. It is preferred to use them as a mixture during the preparation of the catalyst component. Alternatively, compound (a) can be added at first, then ED compound (b) and/or (c) is/are added, vice versa.

Generally, the solid catalyst component of the invention comprises from 0.5 to 10 percent by weight of titanium, from 1 to 30 percent by weight of magnesium, from 2 to 65 percent by weight of halogen, and from 2 to 40 percent by weight of ED compound(s), based on the total weight of the solid catalyst component.

Another object of the invention is to provide a catalyst for polymerization of olefin CH2=CHR, wherein R is hydrogen or C1-C12 alkyl or aryl group, comprising a reaction product of the following components:

(a)	the solid catalyst component as described above, comprising magnesium,

titanium, halogen, and a dibasic ester compound of the formula (I),and optional ED

compound (b) and/or (c);

(b) an alkyl aluminum compound; and

(c) optionally, an external electron donor compound.

The alkyl aluminum compound is represented by a formula of AIRnX3-n, wherein R(s) is/are independently hydrogen or hydrocarbyl having from 1 to 20 carbon atoms, X(s) is/are independently halogen, and n is a value meeting the condition of 1 
13

hydride; alkyl aluminum halides such as diethyl aluminum chloride, diisobutyl aluminum chloride, sesquiethyl aluminum chloride, and ethyl aluminum dichloride. The preferred is triethyl aluminum and triisobutyl aluminum

For olefin polymerization application needing very high isotactic index of polymer,

there needs the use of external donor compound component (3), for example,

organosilicon compound of formula RnSi(OR')4.n, in which 0
be identical or different, are alkyl, cycloalkyl, aryl, or haloalkyl, and R can also be

halogen or hydrogen. Examples include trimethylmethoxysilane, trimethylethoxysilane,

dimethyldimethoxysilane,	dimethyldiethoxysilane,	diphenyldimethoxysilane,

diphenyldiethoxysilane,	phenyltriethoxysilane,	phenyltrimethoxysilane,

vinyltrimethoxysilane, cyclohexylmethyldimethoxysilane, methyltert-butyldimethoxysilane, with cyclohexylmethyldimethoxysilane and diphenyldimethoxysilane being preferred.

The ratio of component (1) to component (2) to component (3) is in a range of 1: 5-5000: 0-500, preferably 1: 20-500: 25-100, on molar basis and based on titanium : aluminum : silicon; furthermore, molar ratio of the alkyl aluminum to the external ED compound is in a range of 0.1-500, preferably 1-300, and more preferably 3-100.

The external ED component can also be selected from the group consisting of monocarboxylic esters or polycarboxylic esters such as benzene monocarboxylic esters or benzene polycarboxylic esters, preferably benzene monocarboxylic esters (benzoates).

The external ED component can also be selected from the group consisting of 1,3-diethers of formula (VII)

wherein R1, R11, R"1, RIV, RV and RVI, which are identical or different, are hydrogen or hydrocarbon radical having from 1 to 18 carbon atoms, and Rv" and RVI", which are identical or different, are hydrocarbon radical having from 1 to 18 carbon atoms; and one or more of groups R1 to RVI may form a ring. Preferably, Rv" and RVI" are CrC4 alkyl, R1" and RIV together form an unsaturated condensed ring system, and R1, R", RV, and RVI are hydrogen. One example is 9,9-bis(methoxymethyl)fluorene.

These external ED compounds as well as their use in olefin polymerization are well known by those skilled in the art.

Another aspect of the invention relates to a process for the polymerization of olefin using the catalyst according to the invention, said process comprising contacting olefin CH2=CHR, in which R is hydrogen or C-1-C12 alkyl or aryl group, and optional

14

comonomer with the catalyst or the prepolymerized catalyst according to the invention under polymerization conditions.

The polymerization of olefin(s) is carried out in liquid phase or in gas phase or in a combination of gas phase and liquid phase, according to well-known processes. For instance, conventional techniques, such as slurry polymerization techniques or gas phase fluidized bed polymerization techniques could be used, and the olefins can be selected from the group consisting of ethylene, propylene, 1-butene, 4-methyl-1-pentene, and 1-hexene. In particular, the olefin polymerization can be homopolymerization of propylene or copolymerization of propylene and other olefin(s). The polymerization is preferably carried out at a temperature of from 0°C to 150°C, preferably from 60°C to 90°C.

The catalysts of the invention can be directly added to the reactors for polymerization. Alternatively, the catalysts may be prepolymerized before being added to a first polymerization reactor. The term "prepolymerized catalyst" as used herein intends to mean the catalyst that has been subjected to a polymerization at lower conversion extent. According to the invention, said prepolymerized catalysts comprise the prepolymers obtained by prepolymering an olefin in the presence of the solid catalyst components, with the prepolymerization times being in a range of from 0.1 to 1000 grams olefin polymer per gram solid catalyst component.

It is possible to use an a-olefin as defined above in the prepolymerization, with ethylene or propylene being preferred. Specifically, it is especially preferred to use ethylene or a mixture of ethylene with one or more ( olefins in an amount up to 20mol% in the prepolymerization reaction. Preferably, the conversion extent of the solid catalyst components prepolymerized is in a range of from about 0.2 to about 500 grams polymer per gram solid catalyst component.

The prepolymerization process can be performed at a temperature of from -20 to 80°C, preferably from 0 to 50°C, in liquid phase or gas phase. The pressure of the prepolymerization process can be in a range of from 0.01 to 10 MPa, and the prepolymerization time depends on prepolymerization temperature and pressure used and conversion extent required. The prepolymerization step can be carried out on-line as a part of a continuous polymerization process, or carried out separately in a batch operation. For preparing polymer in an amount of 0.5-20 g/g catalyst component, batch prepolumerization of ethylene in the presence of the catalysts according to the invention is preferred.

The catalysts according to the invention are also useful in the production of polyethylene and copolymer of ethylene and other (olefins, such as propylene, butene, pentene, hexene, octene, and 4-methyl-1-pentene.

15

According to the invention, catalysts exhibiting excellent general performance can be obtained by using the novel dibasic ester ED compounds (internal ED compound (a)), and optionally further using the internal ED compound (b) and/or (c) in combination. When used in propylene polymerization, the catalysts exhibit satisfied polymerization activity, and the resulting polymers have higher stereoselectivity and broader molecular weight distribution. These properties are desired in the development of different grades of polymers.

Embodiments of the Invention

The following examples further describe the invention, but do not make limitation to the invention in any way.

Testing methods:

1. Melting point: XT4A microscopic melting point measuring instrument (temperature

controlled type).

2. Measurement of nuclear magnetic resonance: using Bruke dmx300 nuclear magnetic

resonance spectrometer for 1H-NMR (300MHz, solvent is CDCI3, TMS is used as

internal standard, and measuring temperature is 300K).

3. Molecular weight and molecular weight distribution (MWD) (MWD=Mw/Mn) of
