Repository: anandvc/allindianpatents

File: patents/250675-an-abutment-for-a-screw-cement-retained-prosthesis.html (part 1 of 2)
Indian Patents. 250675:AN ABUTMENT FOR A SCREW-CEMENT RETAINED PROSTHESIS

Indian Patents

Recently Granted Patents

  Recently Published Patents

Title of Invention	AN ABUTMENT FOR A SCREW-CEMENT RETAINED PROSTHESIS

Abstract	An abutment for treating a screw-cement retained prosthesis is disclosed. The abutment comprises a screw hole formed upward and downward through an abutment body; and a receiving portion for receiving a joining projection formed on an upper end of a fixture such that the receiving portion comprises a sticking groove stuck to an upper end of the joining projection and an allowance groove providing an allowance space, which causes the joining projection to be easily separated from and joined to the sticking groove.	

Full Text	Technical Field

The present invention relates to an abutment for a screw-cement retained prosthesis, and in detail to a method for treating implant prosthesis which is simple to treat and in which the prosthesis is easy to assemble and disassemble and an abutment for the prosthesis which is employed in treatment.

Background Art

A dental implant means a dental treating method or an artificial tooth structure that is formed by implanting an artificial dental root in a region where a tooth has been partially or wholly lost, causing the artificial dental root to adhere to an alveolar bone, and fixing a prosthesis or crown to the artificial dental root. Generally, the implant comprises a titanium fixture, an abutment fixed onto the fixture, an abutment screw for fixing the abutment to the fixture, and a prosthesis as an artificial tooth secured to the abutment.

The implant makes it possible to treat only an injured portion without injuring adjacent teeth or tissue around the lost teeth, retards an absorption rate of bone tissue by supporting the bone tissue, and can provides masticatory force and an aesthetic appearance equal to that of natural teeth.

As such, implants have become widely used in dental treatment methods for repairing an injured or lost tooth.

Conventional implants are divided into a screw retained prosthesis (SRP) and a cement retained prosthesis (CRP) according to a method for treating an implant.

Screw Retained Prosthesis (SRP)

The screw retained prosthesis has been used from when implants were first developed, and continue to be used today. In the screw retained prosthesis, fundamentally, a finished prosthetic appliance is fixed to an implant with a screw, and the prosthetic appliance can be easily removed or replaced since they are engaged by the

echnical Field

The present invention relates to an abutment for a screw-cement retained prosthesis, and in detail to a method for treating implant prosthesis which is simple to treat and in which the prosthesis is easy to assemble and disassemble and an abutment for the prosthesis which is employed in treatment.

Background Art

A dental implant means a dental treating method or an artificial tooth structure that is formed by implanting an artificial dental root in a region where a tooth has been partially or wholly lost, causing the artificial dental root to adhere to an alveolar bone, and fixing a prosthesis or crown to the artificial dental root. Generally, the implant comprises a titanium fixture, an abutment fixed onto the fixture, an abutment screw for fixing the abutment to the fixture, and a prosthesis as an artificial tooth secured to the abutment.

The implant makes it possible to treat only an injured portion without injuring adjacent teeth or tissue around the lost teeth, retards an absorption rate of bone tissue by supporting the bone tissue, and can provides masticatory force and an aesthetic appearance equal to that of natural teeth.

As such, implants have become widely used in dental treatment methods for repairing an injured or lost tooth.

Conventional implants are divided into a screw retained prosthesis (SRP) and a cement retained prosthesis (CRP) according to a method for treating an implant.

Screw Retained Prosthesis (SRP)

The screw retained prosthesis has been used from when implants were first developed, and continue to be used today. In the screw retained prosthesis, fundamentally, a finished prosthetic appliance is fixed to an implant with a screw, and the prosthetic appliance can be easily removed or replaced since they are engaged by the

screw. There are two types in the screw retained prosthesis, One is a type that is treated by integrally fixing an UCLA abutment aad a prosthetic appliance to form a prosthetic assemble, then by mounting the prasthetic appliance directly to a fixture, and the other one is a type that Is treated by connecting a fixture and a transmucosal abutment, then by mounting a prosthetic assemble onto the transuracosal abutment, wherein the prosthetic assemble is formed by fixing an upper abutment (gold cylinder) and a prosthetic appliance.

Fig, la. is a sectional view of a conventional screw retained prosthesis using an UCLA abutment.

Referring to Fig, la, a screw retained prosthesis 10 using an UCLA abutment-comprises a. fixture- 12 implsnted info an alveolar bone and an abutment 14, which is formed integrally with a prosthetic appliance 18 and disposed on die fixture 12. The prosthetic appliace 1,8 and the abutment 14 are integrally formed on the outside and are formed with, a hole through the center.

A screw 16 is tightened, through the hole to the fixture 12, so that the prosthetic appliance 18 and abutment 14 are fixed to the fixture 12,

Fig> Ib is a sectional view of a conventional screw retained prosthesis using an intermediate abutment

Referring to Pig, 1b, the screw retained prosthesis 20 using an intermediate abutment comprises a fixture 22, an intermediate abutment 24, and an upper abutment 26, which is formed, integrally with a prosthetic appliance 28 and is disposed on the intermediate abutment 24. The intermediate abutment 24 comprises a hole corresponding to a first screw 23, wherein, the first screw 23 is engaged through the intermediate abutment 24 to the fixture 22, so that the intermediate abutment 24 is fixed to the fixture 22.

A second screw 25 is inserted through a hole that passes through the prosthetic appliance 28 and the upper abutment 26, and the second screw 23 is engaged to a screw hole formed on an upper portion of the first screw 23, so that the prosthetic appliance 28 and the upper abutment 26 are fix,ed to the intermediate abutment 24,

As shown, in Figs, 1a and 1b, ready-made articles such as the UCLA abutment 14 and the upper abutment 26, which are fitted to upper portions of fte fixture or the intermediate abutment, are housed within lower portions of the finished prosthetic

appliances 18, 28 and are integrally formed with the prosthetic appliances when the prosthetic appliances are cast,

A major feature of the screw retained prosthesis is that the screw hole is formed in an occlasal surface of the prosthetic appliance so that engagement between of the screw and the fixture can be adjusted through the screw hole. Therefore, the screw retained prosthesis has advantages as follows;

First, the prosthetic appliance can be easily separated and remounted, even after the prosthetic appliance is completed and mounted in an oral cavity.

The prosthetic appliance is easily repaired and remounted only if fee prosthetic appliance is separated from the fixture in cases where repair or replacement of the prosthetic appliance is needed due to accidental breakage of the prosthetic appliance, the screw need to be tightened since the screw is loosened of itself, a patient undergoes the treatment and later complains of inconvenience regarding the prosthetic appliance which is mounted to the patient, and some of plural implant fixtures fail.

In such cases, the screw retained prosthesis allows the prosthetic appliance to be very easily separated. That is to say, the prosthetic appliance can be separated without damage by loosening the screw through the screw hole and remounted by tightening the screw.

Second, the screw retained prosthesis makes the treatment possible even when the distance between an implant and a tooth that feces the implant is short, For example, the UCLA abutment can only be used if the distance is 5mm or greater.

However, the screw retained prosthesis also has serious disadvantages instead of satisfying the requisites.

Since the prosthetic appliance should be passively fitted to the fixture of an understructure, the screw retained prosthesis should be manufactured precisely up to its near completion. Therefore, the screw retained prosthesis is complicated to manufacture, and excessive manufacturing time and cost may be required.

Furthermore, if the implant is not completely manufactured and mounted, various stresses can be applied to the implant, so that the excessive stress may often bring about loss of bone around the implant or breakage of the prosthetic appliance or the implant itself

A problem that often occurs in the screw retained prosthesis is the phenomenon

that the screw becomes loose. Soros reports say that the screw looseness occurs in about 25 - 30 % of the screw retained prosthesis. That is to say, compared with a fit implant prosthesis, m unfit implant prosthesis causes the screw to be strained and permanently deformed even by a small biting force, so that the screw is easily loosened

In order to solve this problem, the screw retained prosthesis should be fixed by passive fit. In order to fabricate the prosthesis with, the ps&ive fit in the oral cavity, first a precise working model should be imbricated, and then the prosthesis should be precisely fabricated thereon,

In order to fabricate the exact precise working wodel^ pecise impression making, fabrication of the precise working model, and fabrication of the precise prosthetic appliance needs to be performed. However, if contraction, deformation or the like of material is considered, such work requires a high degree of expert teaming. Also, due to features of the fabricating processes, a great deal of time is needed1 for treatment and fabrication. Therefore, fabrication as well as treatment costs a great deal, and the cost of materials also increases. Thus, the screw retained prosthesis is very expensive with regard to total costs.

Cement Retained Prosthesis (CRP)

Contrary to the screw retained prosthesis, the conventional cemeat retained prosthesis (CRP) is treated by fixing a cement type abutment to the implant fixture with a screw, disposing a finished prosthetic appliance thai is separately fabricated Onto the fixed abutment and. bonding the prosthetic appliance and the abutment by interposing dental cement therebetween,

Fig. 2 is a sectional view of the conventional cement retained prosthesis.

Referring to Fig, 2, the conventional cement retained prosthesis 30 comprises a fixture 32, a cement type abutment 34, and a prosthetic appliance 38, The abutment 34 formed with a screw hole is disposed onto the fixture 32 implanted into the alveolar bone, and then is fixed to the fixture 32 by tightening a screw 36 to the fixture 32 through the screw hole,

Tbe prosthetic appliance 38 is fitted into the fixed abutment 34, and then the abutment 34 and the prosthetic appliance 3S are bonded by interposing dental cement therebetween. Contrary to the screw retained prosthesis, after manufacturing the

prosthetic appliance 38 separately from the abutment 34, tie prosthetic appliance 38 and the abutment 34 are bonded with the dental cement

Therefore, the most major feature in. appearance, of the conventional cement,

retained prosthesis is that there is not a screw hole in the ocehistl	of the

prosthetic appliance. Therefore, coffltry to the screw retained prosthesis, artificial teeth, are incornpcumts in appearance, so that the prosthetic appliance can be formed as natural teeth. However, once the prosthetic, appliance is mounted cannot be separated by loosening a screw.

The cement retained prosthesis solves all the disadvantages of the screw retained type. That is to say, with the cement retained prosthesis, I) the passive fit between the fixture and the prosthetic appliance can be easily achieved; 2) as a result, stress applied to the Fixture when the prosthetic appliance is connected is, reduced; 3) the screw does not often, become loose; 4) clinical procedure and manufacturing processes are simple; 5) dme can be saved; and 6) manufacturing casts are reduced,

Most of all, the greatest advantage of the cement retained prosthesis is to simply solve the problems caused from to unfit between the prosthetic appliance and the abutment by a space between (hem, and the dental cement interposed. Contrary to the screw retained type, 'which requites the high degree of precision, the cement retained prosthesis is simple in its impression and manual operational processes, arid achieves the passive fit between the implant 'Mid the prosthetic appliance as long as some fundamental rules are kept

Due to the above reasons, the cement retained type is preferred to the screw retained type lately,

However, as. mentioned above,, the cement retained prosthesis has a disadvantage that it is lot easy to separate and remount the prosthetic appliance. The sole method to separate the prosthetic appliance from the implant in the cement retained type is to apply an external, force, As an example, to a case of single cement .retained prosthesis, the screw may be come loose. In this case, even if using temporary cement, it is nearly impossible to remove the prosthetic applian.ee without damage of the screw threads or the prosthetic appliance. If a prosthesis comprises plural, imp tots that are integrally formed, since retaining force caused, by the plural implants is increased, it becomes even, more impossible to remove the prosthetic appliance.

Another problem of the cement retained prosthesis is that the treatment is difficult when intermaxillary distance is short. In practice, there are many cases of the short intermaxillary distance. In this case, if using the cement retained type, the length of the abutment becomes short and due to this retaining force is reduced, so that potential for damage or loss of the prosthetic appliance is increased.

Furthermore, still another problem of the cement retained type is that it is difficult to completely remove the cement that remains in the oral cavity after bonding the prosthetic appliance with the cement If the remaining cement is not completely removed, the remaining cement may cause the implant to fail since inflammation occurs at gingiva around the implant over a long period of time,

Disclosure of Invention

As described above, advantages and disadvantages of the screw retained prosthesis and the cement retained prosthesis are summarized as follows. The screw retained prosthesis has the advantages that the prosthetic appliance is freely mounted and separated, and the treatment can be performed even with a short intermaxillary distance. However, there are some disadvantages that it is difficult to achieve a precise passive fit, the screw often comes loose, precise clinical and manual operational procedures are required, and a high cost and a long time are required.

Meanwhile, the cement retained type has many advantages of providing an easy passive fit, simple clinical and manual operational procedures, and time and cost savings, However, there are some shortcomings as follows: it is difficult to mount and separate disassemble and repair the prosthetic appliance; when the intermaxillary distance is short, ill effects may occur; it is difficult to remove the remaining cement from the oral cavity; and it is impossible to polish a border if the prosthetic appliance is not fitted flush to the border.

Therefore, one object of the present invention is to provide a tertiary prosthetic method, which can adopt and reject the advantages and solve the shortcomings of both prosthetic methods. That is to say, it is the object to provide a prosthesis treating method and an abutment which make the clinical and manual operation procedures simple; easily provide a passive fit with time and cost savings; make a screw hard to loosen; can be applied even in a short intermaxillary distance; make it easy to repair and

mend the prosthetic appliance; make it easy to remove the remaining cement of subgingival; make it possible to polish the border of the prosthetic appliance; and enable the prosthetic appliance to be separated and remounted without damage whenever required.

Furthermore, another object of the present invention is to provide a method for treating an implant and an abutment wherein the abutment can be easily mounted and separated even if axial lines of the fixture and the abutment do not accord with each other.

According to a preferred embodiment of the present invention for achieving the above described objects, a method for treating the screw-cement retained prosthesis comprises implanting a fixture in an alveolar bone; engaging an abutment including a first screw hole to the fixture using a screw; providing a prosthetic appliance including a second screw hole formed correspondingly to the first screw hole; and bonding the prosthetic appliance and the abutment by interposing dental cement bet\veen the abutment and the prosthetic appliance.

The present invention has features of the cement retained prosthesis (CRP) since the prosthetic appliance and the abutment are bonded using the dental cement, and also has features of the screw retained prosthesis (SRP) since the screw can be tightened or loosened through the first and second screw holes. That is to say, since the abutment is tightened to the fixture and the prosthetic appliance is bonded onto the abutment with the cement, the treatment makes the precise passive fit possible and is quickly and simply performed. Furthermore, since the second screw hole is formed in the prosthetic appliance, it is possible to tighten and loosen the screw, so that the prosthetic appliance can be easily separated from and remounted to the fixture. Therefore, permanent cement may be used as the dental cement.

The method for treating the implant according to the present invention, which includes the advantages of the screw retained type and the cement retained type and solves the disadvantages of both the types, is referred to as a screw-cement retained prosthesis or a screw-cement retained implant, hereinafter, an SCRP implant

Concretely, in the method for treating the SCRP implant, before the prosthetic appliance and the abutment are bonded with the dental cement, the prosthetic appliance is subjected to trial adaptation. The trial adaptation of the prosthetic appliance is the

process determining whether the prosthetic appliance is fitted to the abutment, so that it is confirmed by assembling the prosthetic appliance and the abutment without dental cement.

Furthermore, before the prosthetic appliance and the abutment are bonded, the first screw hole is filled with supplementary filler such as gauze or cotton ball. As such, the supplementary filler may be used in order to prevent the first screw hole front being clogged with the denial cement such as the permanent cement, which is introduced into the first screw hole during the bonding process.

Contrary to the cement retained prosthesis (CRP), even after bonding the prosthetic appliance and abutment of the SCRP implant can be easily separated from the fixture. Since the prosthetic appliance and abutment can be separated by loosening the screw through the second screw hole, the remaining cement after the bonding process can be cleanly removed, and it is also possible to completely finish the implant treatment by polishing the border of the prosthetic appliance.

According to a preferred embodiment of the present invention for achieving the above described objects, the SCRP abutment, which is a kind of an abutment for a cement retained prosthesis used with an external fixture, comprises a screw hole formed upward and downward through an abutment body; and a receiving portion for receiving a joining projection formed on the upper end of the fixture, wherein the receiving portion comprises a sticking groove stuck to the upper end of the joining projection and an allowance groove providing an allowance space, which causes the joining projection to be easily separated firom and joined to the sticking groove.

Fundamentally, the SCRP abutment according to the present invention has a structure similar to the abutment used in the cement retained prosthesis. However, it is a feature the SCRP abutment that it comprises a receiving portion that is divided into a sticking groove and an allowance groove. As an example application of the SCRP abutment with the feature of the sticking groove and the allowance groove, in addition to the conventional cement retained abutment, there is a titanium cement retained abutment, a gold cement retained abutment, a gold-plastic UCLA abutment, a plastic UCLA abutment, a temporary abutment, or the like. An impression coping of transfer copings can be also applied. In addition, all parts, which have features of the present invention and are used by joining an analogue upper portion for a manual operation and an external

hexagonal-prosthesis, may be applied.

The sticking groove is stuck to a joining portion of the fixture such as the joining projection when the abutment is connected, so that the relative movement between the abutment and the fixture is limited, and it is possible to set the abutment hi a predetermined direction. The sticking groove is generally formed correspondingly to hexagonal cylindrical shape of an external hexagonal-fixture. Alternatively, the sticking groove is formed in a circle corresponding to the shape of the joining groove or the joining projection of the fixture. Alternatively, the sticking groove is also formed as a non-circular shape where joining projections are formed on a circular cylinder, a polygonal cylinder, or a polygonal pyramid. When the joining projection of the fixture and the sticking groove of the abutment are formed in a non-circle, the abutment is prevented from rotating on the fixture, and the abutment can be easily repositioned.

The allowance groove is positioned at the lower portion of the sticking groove and provides an allowance space between the joining projection of the fixture and the receiving portion, so that the joining projection can be easily stuck to and separated from the receiving portion. Concretely, the allowance groove is formed with inclination from the lower end of the sticking groove in a conical shape so that entry of the joining projection can be guided, and is formed in a step shape from the lower end of the sticking groove so that a circular cylindrical or polygonal cylindrical allowance space with a dimension larger than that of the sticking groove can be provided.

It is preferable, but not limited to, that the depth of the sticking groove be between 10% ~ 80% of the depth of the receiving portion. If die integrated abutment and prosthetic are easily separated from the fixture while relative rotation of the abutment can be prevented, the depth of the sticking groove may be formed with a smaller or larger depth than that specified above.

The SCRP abutment structure according to the present invention is usefully employed in the case that the plural abutments are integrally bonded to a prosthetic appliance.

For example, when the plural fixtures are implanted into the alveolar bone, the plural fixtures are implanted generally slantingly at certain degrees of angles with respect to each other.

However, a SCRP prosthetic portion formed using the conventional hexagonal

cement retained abutments does not have a sufficient allowance space between the abutments and the joining projections of the fixtures. That is to say, when the prosthetic portion is separated from the fixtures, the abutments should be separated in longitudinal directions to the respective receiving portions. However, since the directions of the receiving portions and joining projections do not accord with each other, the prosthetic portion is not able to separate from the fixture.

However, the SCRP prosthetic portion formed using the abutment according to the present invention can be provided with the allowance space by the allowance groove formed in the receiving portion. That is to say, when the prosthetic portion is separated from the fixture, the joining projection of the fixture frees itself from the sticking groove so that the joining projection can move within the predetermined range through the allowance groove, and the SCRP prosthetic portion can, be separated from the fixture due to the allowance space which the allowance groove provides,

Fig, la is a sectional view of a conventional screw retained prosthesis using an UCLA abutment

Fig, Ib is a sectional view of a conventional screw retained prosthesis using an intermediate abutment,

Fig, 2 is a sectional view of the conventional cement retained prosthesis.

Fig. 3 is a sectional view of an, SCRP implant according to Embodiment 1 of the present invention.

Figs 4a to 4f are sectional views for explaining a method for treating the SCRP implant according to Embodiment 1.

Figs Sa are sectional views for explaining a method for treating the SCRP implant according to Embodiment 2.

Fig. 5b is a sectional view for explaining a separating process of the SCRP implant according to Embodiment 2.

Fig, 6 is a sectional view of a SCRP prosthesis according to another embodiment of the present invention, which is similar to Embodiment 2,

Fig. 7 is a partial sectional view of an SCRP prosthesis for explaining the example of using an abutment for the SCRP prosthesis according to Embodiment 3 of the

present invention.

Fig. 8 is a bottom partially cutaway perspective view of the abutment of Fig, 7.

Fig. 9 is a bottom view of the abutment of Fig. 7.

Fig, 10 is a front view for explaining engagement between the abutment and the fixture according to Embodiment 3.

Fig. 11 is a partial sectional view for explaining the example of using the abutment according to Embodiment 3, and shows an example of the treatment with the two prosthetic appliances integrally formed.

Fig, 12 is a bottom partially cutaway perspective view of an abutment according to Embodiment 4 of the present invention.

Fig. 13 is a front view for explaining the engagement between the fixture and the abutment according to Embodiment 4.

Fig. 14 is a bottom partially cutaway perspective view of an abutment according to Embodiment 5 of the present invention.

Fig. 15 is a bottom partially cutaway perspective view of an abutment according to Embodiment 6 of the present invention.

Best Mode for Carrying Out the Invention

Though the embodiments of the present invention will be described as below referring to the accompanying drawings, the present invention is not limited or restricted by the below embodiments.

Embodiment 1

Fig. 3 is a sectional view of an SCRP implant according to Embodiment 1 of the present invention, and Figs. 4a to 4f are sectional views for explaining a method for treating the SCRP implant according to Embodiment 1.

Referring to Fig. 3, the SCRP implant 100 according to Embodiment 1 comprises a fixture 110, an abutment 120, a screw 140 and a prosthetic appliance 150.

The fixture 110 comprises the thread 114 formed in its outer surface and is implanted along the thread 114 to the alveolar bone. The thread 114 of the implanted fixture 110 is fosed with tissue of the alveolar bone and then is fixed to the alveolar bone. Generally, considerable time is needed for bonding the thread 114 and the alveolar bone to each other.

A hexagonal cylindrical joining projection 112 is formed on the upper surface of the fixture 110, in which a thread hole corresponding to a screw 130 is formed along the centerline of the joining projection 112,

An abutment 120 comprises a receiving portion for receiving the joining projection 112 and the receiving portion is formed in a hexagonal cylindrical shape, which corresponds to the shape of the joining projection 112. A first screw hob 124 is formed on the center of the abutment 120 and the screw 130 is engaged with the fixture 110 through the first screw hole 124.

Also, a prosthetic appliance 140 of an SCRP prosthesis 100 comprises a second screw hole 144. The prosthetic appliance 140 is fabricated of a two-layered structure of a metal framework and a porcelain or only metal structure and is formed with the second screw hole 144 corresponding to the first screw hole 124, The second screw hole 144 is used to separate or remount the bonded abutment 120 and prosthetic appliance 140 from or to the fixture 110 rather than to fix the abutment 120 to the fixture 110.

An outer surface 122 of the abutment 120 approximately corresponds to, but does not completely accord with, an inner surface 142 of the prosthetic appliance 140 in shape. That is to say, by providing an allowance space between the abutment 120 and the prosthetic appliance 140, the prosthetic appliance 140 is passively fitted to the abutment 120.

Dental cement 150 is interposed between the abutment 120 and the prosthetic appliance 140 so that the abutment 120 and the prosthetic appliance 140 are bonded,

The method for treating the SCRP implant 100 will be explained below referring to the accompanying drawings.

Referring to Fig. 4a, when the four fixtures 110 are implanted into an alveolar bone, the fixtures 110 are not parallel to each other and are implanted with inclination at certain angles. Therefore, the joining projections 112 formed on the upper surfaces of the fixtures 110 are directed in to different directions from each other.

Referring to Fig. 4bs each of abutments 120a, 120b, 120c is fixed to each of the fixtures 110, The abutments 120a, 120b, 120c are fixed to the fixtures 110 with the screws 130.

However, since the implanted directions of the fixtures 110 are different from each other, the prosthetic appliance 140 before processing cannot be correctly fitted to

the abutments. Therefore, each of the-abutments 120a, 120b, !20e should be formed with a substantially vertical stop, In order to form the vertical stop, the wall surface or margin of the abutments 120 can be partially cut or removed.

Referring to Fig. 4c, each of the abutments 120a, 120b. 120c, 120d is fixed to each of the four fixtures 11.0 and is formed in consideration of the implanted angle of each of the fixtures 110 and the entry angle of the prosthetic appliance 140.

Even in the oral cavity, the abutments 120a, 120b, 120c, 120d may be partially modified with a hand drill at high or low speed.

Referring to Fig. 4d, the fabricated prosthetic appliance 140 is provided. The prosthetic appliance 140 is formed by casting a framework according to a general method , and the second screw holes 144 are formed along with the framework. In order to prevent breakage of the material, a metal chimney may be formed up to an occlusal surface. However, depending on the circumstances, the metal cannot be also used around the second screw holes 144 (which is referred to as a metal free hole) from an aesthetic point of view. The framework of the prosthetic appliance 140 is adjusted for the passive fit correspondingly to the abutments 120a, 120b, 120c, 120d and is formed with inner surfaces 142a, 142b, 142c, 1424 which are different from each other.

Referring to Fig, 4e. the permanent cement 150 is interposed between the prosthetic appliance 140 and the abutments 120a, 120b5120c., 120d so that the prosthetic appliance 140 and the abutments 120a, I20b; 120cs 120d are bonded.

Before bonding the abutments 120a, I20b, 120e, 120d to the prosthetic appliance 140, the prosthetic appliance 140 may be subjected to trial adaptation. When the prosthetic appliance 140 has been subjected to the trial adaptation, as shown in the figures, the abutments 120a, 120b, 120c, 120d may be repositioned to the fixtures 110 without the prosthetic appliance 140. Repositioning the abutments in the oral cavity may be performed due to the existence of sticking grooves of the abutments which accord with the shape of the joining projections of the fixtures.

This is one of the important features of the abutments. The reason is that each of the abutments 120a, 120b, 120c, 120d has a different form by deforming its upper structure in order to fabricate optimal prosthetic appliances. Therefore, each of the abutments 120a, 120b, 120c, 120d should be fixed to the fixture at a precise position and angle. If the abutments are fixed at inaccurate angles due to rotation, the previously

fabricated prosthetic appliance 140 becomes inappropriate.

As another method, all of the abutments 120a, 120b, 120c, 120d may be fixed to the fixtures 110 at one time through the second screw holes 144 by inserting all of the abutments into the prosthetic appliance 140. There may be an abutment that would not be fixed since the prosthetic appliance 140 does not fit precisely. This problem can be solved by tighten the screw after separating only the prosthetic appliance 140 by loosening the screw and then repositioning the abutment that is not fixed to fit the sticking groove.

Tightening and loosening the screws 130 can be adjusted through second screw holes 144a, 144b, 144c, 144d. The prosthetic appliance 140 rests on the abutments 120a, 120b, 120c, 120d without any resistance, and the abutments 120a, 120b, 120c, 120d can be adjusted until the border fits completely.

After adjusting the fit between the abutments 120 and the prosthetic appliance 140 by the trial adaptation of the prosthetic appliance 140, the first screw holes 124 of the abutments 120 are filled with gauze or cotton- The reason for using the supplementary filler such as the gauze or cotton is that the first screw holes 124 are prevented from becoming clogged with the cement introduced into the first screw holes 124 when bonding the abutments 120.

Then, after interposing the permanent cement 150 between the abutments 120 and the prosthetic appliance 140, the abutments 120 and the prosthetic appliance 140 are bonded. Resin luting cement and the like may be used as the permanent cement 150.

After a lapse of certain time, the permanent cement 150 hardens so that the abutments 120 and. the prosthetic appliance 140 are bonded.

Referring to Fig. 4f, after the abutments 120 and the prosthetic appliance 140 are bonded, the supplementary filler with which the first screw holes 124 are filled is removed. Then, the abutments 120a, 120b, 120c, 120d and prosthetic appliance 140 may be separated from the fixtures 110 by loosening all of the screws 130 through the first and the second screw holes 124,144. At this time, the abutments 120a, 120b,120c, 120d constitute a prosthesis portion by bonding them to the prosthetic appliance 140,

Contrary to the conventional cement retained prosthesis (CRP), even after bonding the abutments 120 and the prosthetic appliance 140, the prosthesis of the present invention can be separated. This is the reason why all of the screws 130 can be

removed through the second screw holes 144a, 144b, 144c, 144d and a structural allowance space in the improved abutments 120 is provided.

After separating the prosthesis portion, which is constituted by the abutments 120a, 120b, 120c, 120d and the prosthetic appliance 140, the remaining cement around a gingiva and the abutments 120 can be removed and the fit can be precisely adjusted by polishing the border of the prosthetic appliance 140.

In final brief, the method for treating the SGRP implant is completed by inserting the prosthetic portion into the oral cavity, fixing the prosthetic portion to the fixture 110 with the screw 130, and closing the second screw hole 144a, 144b, 144c, 144d by filling it with plastic or ceramic material.

Embodiment 2

Fig. Sa is a sectional view of an SCRP implant according to Embodiment 2 of the present invention, and Fig. 5b Is a sectional view for explaining a separating process of the SCRP implant according to Embodiment 2,

Referring to Fig, 5, the SCRP implant according to Embodiment 2 comprises the fixture 110, an abutment 320, the screw 130 and the prosthetic appliance 160. The fixture 110, screw 130 and prosthetic appliance 160 except the abutment 120 may refer to the explanations and drawings of Embodiment 1, and repetitional contents may be omitted.

The fixture 110, the abutment 120 and the screw 130 except a prosthetic appliance 160 may refer to the explanation and drawings of Embodiment 1, and repetitive description may be omitted

The hexagonal cylindrical joining projection 112 is formed on the upper surface of the fixture 110, in which a thread hole corresponding to the screw 130 is formed along the centerlme of the joining projection 112, The abutment 120 comprises the receiving portion for receiving the joining projection 112 and the receiving portion is formed in a hexagonal cylindrical shape, which corresponds to the shape of the joining projection 112. The first screw hole 124 is formed on the center of the abutment 120 and the screw 130 is engaged with the fixture 110 through the first screw hole 124,

The prosthetic appliance 160 is fabricated of a two-layered structure of a metal framework 162 and a porcelain 164. The metal framework 162 is formed with a hole corresponding to the first screw hole 124, and the porcelain 164 is formed on the metal

framework 162 in the form of a tooth. Generally, although the conventional prosthetic appliance has a structure of a metal framework and a porcelain, the hole is not formed in the metal framework. Contrary to this, in the prosthetic appliance 160 of the SCRP prosthesis according to the present embodiment, the metal framework 162 is formed with the hole. Since the layer of the porcelain 164 is formed on the metal framework 162 with the hole formed, immediately after treatment, since a portion 166P corresponding to the second screw hole is not exposed, an aesthetic appearance can be achieved, and foreign body sensation immediately after the treatment can be considerably reduced.

Furthermore, a second screw hole 166 may be formed hereafter by using a delicate drill D, so that the screw 130 can be easily separated through the first and the second screw holes 124, 166. The treatment method of the present embodiment, which is a modification of the treatment method of the SCRP prosthesis according to Embodiment 1, has the feature that the second screw hole 166 is formed hereafter.

By forming die second screw hole 166, the bonded abutment 120 and prosthetic appliance 140 can be easily separated from the fixture 110, and the abutment 120 and prosthetic appliance 140 can be also easily remounted to the fixture 110.

The outer surface 122 of the abutment 120 approximately corresponds to, but does not completely accord with, the inner surface of the metal framework 162 in shape. That is to say. like the cement retained prosthesis, by providing an allowance space between the abutment 120 and the prosthetic appliance 160, the prosthetic appliance 160 can be passively fitted to the abutment 120, At this time, the dental cement is interposed between the abutment 120 and the prosthetic appliance 160, so that the abutment 120 and the prosthetic appliance 160 are bonded.

Fig. 6 is a sectional view of a SCRP prosthesis according to another embodiment of the present invention, which is similar to Embodiment 2.

Referring to Fig. 6, the SCRP prosthesis according to the present embodiment also comprises the fixture 110, the abutment 120, the screw 130 and a prosthetic appliance 160-1.
