Repository: anandvc/allindianpatents

File: patents/250702-hydroxylamine-esters-as-polymerization-initiators.html (part 1 of 3)
Indian Patents. 250702:HYDROXYLAMINE ESTERS AS POLYMERIZATION INITIATORS

Indian Patents

Recently Granted Patents

  Recently Published Patents

Title of Invention	HYDROXYLAMINE ESTERS AS POLYMERIZATION INITIATORS

Abstract	The present invention relates to a process for reducing the molecular weight of polypropylene, propylene copolymers or polypropylene blends The invention relates to novel hydroxylamine esters and polymerizable compositions com prising these hydroxylamine esters and an ethylenically unsaturated monomer or oligomer. The invention further relates to the use of hydroxylamine esters as polymerization initiators and to the use of hydroxylamine esters for the controlled degradation of polypropylene and for the controlled build-up of the molecular weight or crosslinking of polyethylene.	

Full Text	 

The present invention relates to a process for reducing the molecular weight of polypropylene, propylene copolymers or polypropylene blends

The invention relates to novel hydroxylamine esters and polymerizable compositions com prising these hydroxylamine esters and an ethylenically unsaturated monomer or oligomer. The invention further relates to the use of hydroxylamine esters as polymerization initiators and to the use of hydroxylamine esters for the controlled degradation of polypropylene and for the controlled build-up of the molecular weight or crosslinking of polyethylene.

Free-radical polymerization is among the most important methods of building up a relatively long carbon chain. It is employed in process technology for preparing commercially impor Xant polymers such as polystyrene, PVC, polyacrylates, polymethacrylates, PAN and other polymers. For technical details, reference may be made to the still relevant standard work G. Odian, Principles of Polymerization, McGraw-Hill New York 1970, and also to H. -G. Ellas, Makromolekule, 6th Edition, Volume I, Wiley- VCH, DE-Weinheim 1999, ISBN 3-527-298 72- X; K. Hatada, T. Kitayama, 0. yogi, Macromolecular Design of Polymeric Materials, Marcel Dekker New York 1997, ISBN 0-8247-9465-6; M. K. Mishra, Y. Yagci, Handbook of Radical Vinyl Polymerization, Marcel Dekker New York 1998, ISBN 0-8247-9464-8.

Free-radical polymerizations are started using initiators. Initiators which have become estab lished in process technology are azo compounds, dialkyl peroxides, diacyl peroxides, hy droperoxides, thermolabile C-C-dimers, redox systems and photoinitiators.

Despite their widespread use, these initiators have various disadvantages. Thus, for exam ple, peroxides are extremely readily ignitable and sustain fire. Other classes of substances are potential explosion hazards, so that their use, storage and transport has to involve costly safety precautions.

There is therefore a general need for advantageous initiators useful in process technology which have a satisfactory safety profile for free-radical polymerization processes. EP-A-735052describes a process for preparing thermoplastic polymers having a low poly dispersity, which comprises free-radical polymerizations by addition of customary free-radical initiators in combination with stable free radicals as polymerization regulators to the mono mers. WO 98/3060 1 describes nitroxyl radicals (>N-0. compounds) based on imidazolidi nones and derived from alkoxyamines and their use as polymerization initiators.

WO 98/44008 likewise describes nitroxyls based on morpholinones, piperazinones and piperazinediones. WO 00/0798 1 describes open-chain alkoxyamines and their use as po lymerization initiators. The published German patent application 199 49 352.9 describes further 5- and 6-membered heterocyclic alkoxyamines which are substituted in one or both a-positions and display steric hindrance owing to the size of these substituents.

Regardless of these proposed possibilities, which are a representative selection of the prior art, for improving the procedures for free-radical polymerizations, there continues to be a need for new polymerization initiators which can be used safely and allow a controlled reaction.

It has surprisingly been found that open-chain and cyclic hydroxyiamines of various structures are particularly suitable as polymerization initiators if they are esterified by acyl radicals.

The invention provides compounds

R1 - R4 are each C1-C6alkyI;

R5 and R6 are each, independently of one another, hydrogen, CrC6alkyl or C6-C10aryi; or

R5 and R6 are together oxygen;

Q is a direct bond or a bivalent radical -(CR7R8)- or -(CR7R8-CR9R10)- where

R?, Rs, Rg and R10 are each, independently of one another hydrogen or d-Csalkyl; and

c) of the formula:

A is a substituent on the phenyl rings; and

m is zero or an integer from one to four; or

d) of the formula: 

Rb is as defined for Ra or is carbamoyl, C1-C6akylcarbamoyl or di-Ci-C6aIkyicarbamoyl;

Rc and Rd are each, independently of one another, hydrogen, CrC6aIkyl or C6-C10aryi; and

R-( - R3 are each, independently of one another, C1-C6alkyl or C6-Ci0aryl.

These compounds are suitable as polymerization initiators, particularly for use in polymerization processes, since they allow the formation of particularly pure poiymers and copolymers.

The term polymer encompasses oligomers, cooligomers, polymers and copolymers, for example random block, multiblock, star or gradient copolymers.

A further advantageous property of the novel compounds in process technology is their suitability as additives in processes for lowering the molecular weight of polymers, in particular polypropylenes, and in processes for achieving a controlled increase in the molecular weight of or crosslinking of polyethylene.

The terms and expressions used in the description of the invention preferably have the following meanings:

In the embodiment a), CrC19alkyi in the hydroxylamine esters (la) is, for example,

*

Ci-C6a!kyi, e.g. methyl, ethyl, n-propyl or isopropyl or n-, sec- or tert-butyl or straight-chain or branched pentyl or hexyl, or C7-C«galkyl, e.g. straight-chain or branched heptyi, octyl, iso-

the embodiment a). The acyl radical Ra can be substituted on its free valences by suitable substituents, e.g. fluorine or chlorine, and is preferably formyl, acetyl, trifluoroacetyl, pivaloyl, benzoyl, 2,6-dimethylbenzoyl, tert-butoxycarbonyl, ethylcarbamoyl or phenylcarbamoyl.

CrC6Alkyl as Ri - R4 is, as in the embodiment a), preferably CrC4aikyl, in particular methyl or ethyl.

The phenyl ring is preferably unsubstituted (m = 0). When the phenyl ring is substituted, suitable substituents A on the phenyl ring are, in particular, functional groups selected from the group consisting of amino, C1-C4alkylamino, e.g. methylamino or ethylamino, CrC^dialkylamino, e.g. dimethylamino or diethylamino, hydroxy, oxo, thio, -N02, carboxy and halogen or are substituents selected from the group consisting of CrC20alky! as defined above and C2-C20alkenyl, e.g. vinyl or allyl.

Rc and Rd and also CrC6aikyl or C5-Ci0aryl groups R1 - R3 are, for example, methyl, ethyl, n-propy! or isopropyl, n-butyl, isobutyi, tert-butyl, phenyl or naphthyl.

A preferred embodiment of the invention provides compounds

a) of the formula la, where

Ra is an acyi radical selected from the group consisting of -C(=0)-CrC19aikyl, -C(=O)-C2-C19alkenyl,-C2-C4alkenyl-/C6_C10aryl,-C(=O)-C5-C10aryl, -C(=0)-0-CrC6alkyl, -C^OJ-NH-CrCealkyl, -C(=O)-NH-C6-C10aryl and -C(=0)-N(CrC6alkyl)2;

R1 - R4 are each d-C2alkyl;

R5 and R6 are each, independently -of one another, hydrogen or CrC6a!kyl or R5 and R6 are together oxygen;

The above-described compounds according to the embodiments a) - d) are novel and can be prepared by methods known per se. The compounds are present as polymerization auxiliaries or polymerization initiators in polymerizable compositions which comprise at least one ethylenicaily unsaturated, polymerizable monomer or oligomer and a compound according to one of the above-described embodiments a) to d).

The invention therefore further provides a composition comprising

A)	at least one ethylenicaily unsaturated, polymerizable monomer or oligomer; and

B)	at least one of the above-described compounds a) - d).

Suitable ethylenicaily unsaturated monomers or oligomers can be polymerized in a manner known per se using the methods of free-radical polymerization.

Monomers suitable for free-radical polymerization are, for example, ethylenicaily unsaturated polymerizable monomers selected from the group consisting of alkenes, conjugated dienes, styrenes, acrolein, vinyl acetate, vinylpyrrolidone, vinylimidazole, maleic anhydride, acrylic acid, acrylic acid derivatives, vinyl halides and vinylidene halides.

Examples of alkenes and conjugated alkenes are ethylene, isoprene, 1,3-butadiene and oc-C5-C18alkenes.

Suitable styrenes may be substituted on the phenyl group by from one to three substituents selected from the group consisting of hydroxy, CrC4alkoxy, e.g. methoxy or ethoxy, halogen, e.g. chlorine, amino and CrC4alkyl, e.g. methyl or ethyl.

Suitable acrylic acid derivatives are selected, for example, from the group consisting of d-C4alkylacrylic acids, amides, nitriles, anhydrides and salts of acrylic acid and of Cr C4alkylacrylic acids, Ci-C24alkyl acrylates and C1-C24alkyl CrC4alkylacrylates.

Particularly preferred acrylic acid derivatives are methacrylic acid or salts thereof, acrylic anhydride and methacrylic anhydride, CrC24aIkyl acrylates and methacrylates, mono- or di-C1-C4alkyIamino-C2-C4alkyl acrylates and methacrylates, hydroxy-C2-C4alkyl acrylates and methacrylates, (CrC4alkyl)3silyloxy-C2-C4alkyl acrylates and methacrylates, (Cr C4alkyl)3silyl-C2-C4alkyl acrylates and methacrylates, heterocyciyI-C2-C4alkyl acrylates and methacrylates, acrylic and methacrylic esters having poly-C2-C4alkylene glycol ester groups which may in turn be esterified by substituted CrC24alkoxy groups, acrylamides and meth-acrylamides, mono- or di-C1-C4aIkylamides of acrylic and methacrylic acids, amino-C2-C4alkylamides of acrylic and methacrylic acids and acrylonitrile.

Suitable salts of acrylic acid or methacrylic acid are, for example, (C1-C4alkyl)4ammonium or (CrC4alkyl)3NH salts, e.g. the tetramethylammonium, tetraethyiammoniurn, trimethylamrno-nium ortriethylammonium salt, the trimethyl-2-hydroxyethylammonium ortriethyI-2-hydroxy-ethylammonium salt, the dimethyl-2-hydroxyethylammonium or diethyl-2-hydroxyethylam-monium salt.

Suitable CrC24alkyl acrylates and methacrylates are esterified by, for example, methyl, ethyl, n-butyi, isobutyl, tert-butyl, 2-ethylhexyl, isobornyl, isodecyl, lauryl, myristyl, stearyl or behenyl.

Examples of mono- or di-CrC4alkyIamino-C2-C4aIkyl acrylates and methacrylates are 2-monomethylaminoethyl acrylate or methacrylate, 2-dimethylaminoethyl acrylate or methacrylate and the corresponding 2-monoethylaminoethyl or 2-diethy!aminoethyl esters and also 2-tert-butylaminoethyl acrylate or methacrylate.

Examples of hydroxy-C2-C4alkyl acrylates and methacrylates are 2-hydroxyethyi acrylate or methacrylate (HEA, HEMA) and 2-hydroxypropyl acrylate or methacrylate (HPA, HPMA).

Examples of silyloxy-C2-C4alkyl acrylates and methacrylates are 2-trimethylsilyloxyethyl acrylate or methacrylate (TMS-HEA, TMS-HEMA). Examples of (CrC4alkyl)3Silyl-C2-C4alkyl acrylates and methacrylates are 2-trimethylsilylethyl acrylate or methacrylate and 3-trimethyl-siiyl-n-propyl acrylate or methacrylate.

Acrylic or methacrylic esters having poly-C2-C4alkylene glycol ester groups which may in turn be esterified by substituted CrC24alkoxy groups have the formula:

where R1 and R2 are each, independently of one another, hydrogen or methyl and R3 is d-C24alkyl, e.g. methyl, ethyl, n-propyl or isopropyl, n-butyl, isobutyl or tert-butyl, n-pentyl or neopentyl, lauryl, myristyl or stearyl, or aryi-CrC24aIkyl, e.g. benzyl or pheny!-n-nonyl, or else C1-C24alkyiaryl or C^C^alkylaryl-CrC^alkyl.

Examples of heterocycyl-C2-C4alkyl acrylates and methacrylates are 2-(N-morphoiinyl, -2-pyridyl, -1-imidazolyI, -2-oxo-1-pyrrolidinyl, -4-methylpiperidin-1-yl or -2-oxoimida-zolidin-1-yl)ethyl acrylate or methacrylate.

Examples of the abovementioned mono- or di-CrC4aIkylamides of acrylic acid and meth-acrylic acid, di-CrC4alkyIamino-C2-C4alkylamides of acrylic acid and methacrylic acid or amino-C2-C4alkyiamides of acrylic acid and methacrylic acid are N,N-d!methylacryIamide, N,N-dimethyl(meth)acryIamide, 2-(N,N-dimethylaminoethyI)acrylamide, 2-(N,N-dimethylami-noethyl)methacrylamide, 2-aminoethylacrylamide and 2-aminoethylmethacrylamide.

The abovementioned acrylic acid derivatives are present in the polymerizable composition as monomers or in admixture with acrylic acid.

In the composition, the component B) is present in a ratio to the component A) of from 0.01 to 30 mol%, preferably from 0.05 to 10 mol%, particularly preferably from 0.1 to 1.0 mol%.

A preferred composition according to the invention is a composition comprising

A)	at least one ethylenically unsaturated, polymerizable monomer or oligomer selected from the group consisting of monomeric and oligomeric alkenes, styrenes, conjugated dienes, acrolein, vinyl acetate, vinyipynrolidone, vinylimidazole, maleic anhydride, acrylic acid, Q-C4alkylacrylic acids, amides, nitriles, anhydrides and salts of acrylic acid and Cr C4alkylacrylic acids, CrC24alkyl acrylates, CrC24alkyl-CrC4a!kylacryIates, vinyl halides and vinylidene halides; and

B)	at least one of the abovementioned compounds a) - d).

The above-described compositions may further comprise customary additives, which may, as an alternative, also be added after the polymerization. Such additives can be added in small amounts, e.g. UV-absorbers or light stabilizers, e.g. compounds selected from the group consisting of hydroxyphenylbenzotriazoles, hydroxyphenylbenzophenones, ox-alamides and hydroxyphenyl-s-triazines. Particularly suitable light stabilizers are those selected from the group consisting of stericaily hindered amines (HALS), e.g. of the 2-(2-hy-

droxyphenyl)-1,3,5-triazine or 2-hydroxyphenyl-2H-benzoiriazoIe type. Examples of light stabilizers of the 2-(2-hydroxyphenyl)-1,3,5-triazine type are known from the patent literature, e.g. US-A-4,619,956, EP-A-434 608, US~A-5,198,498, US-A-5,322,868, US-A-5t369,140, US-A~5,298,067t WO-94/18278, EP-A-704 437, GB-A-2,297,091 or WO-96/28431.

The compositions may further comprise other customary additives, e.g. fillers such as calcium carbonate, silicates, glass or glass fibre material, talcum, kaolin, mica, barium sulphate, metal oxides and hydroxides, carbon black, graphite, pulverized wood and pulverized or fibrous material from other natural products, synthetic fibres, plasticizers, lubricants, emulsifi-ers, pigments, fluidizers, catalysts, optical brighteners, flame retardants, antistatics or blowing agents.

The abovementioned polymers can be present in the composition in concentrations of from about 0.01 to 99.0% by weight, preferably from 0.1 to 95% by weight, in particular from 1.0 to 90.0% by weight, especially from 5.0 to 80.0% by weight, based on the monomer content of the composition.

The invention further provides a process for preparing the above-described oligomer, cooli-gomer, polymer or copolymer by free-radical polymerization using either the above-described novel compounds according to the embodiments a) - d) or known hydroxylamines wherein the hydroxy group is esterified by the defined acyl radicals Ra.

A preferred embodiment provides a process for preparing an oligomer, a cooligomer, a polymer or a copolymer by free-radical polymerization, characterised in that a composition comprising

a) at least one ethylenically unsaturated, polymerizabie monomer or oligomer; and

(3) one of the above-defined novel compounds a) - d)

is subjected to the reaction conditions of a free-radical polymerization.

The invention likewise provides a process for preparing an oligomer, a cooligomer, a polymer or a copolymer by free-radical polymerization, characterised in that a composition

comprising

a) an ethylenically unsaturated, polymerizabie monomer or oligomer anu

(3) at least one compound of the formula la, where

Ra is an acyl radical selected from the group consisting of -C(=0)-H, -C(=0)-Cv-Ci9alkyiJ -C(=0)-C2-C19alkenyl, -C(=O)-C2-C4aikenyl-C6-C10aryl, -C(=O)-C6-C10ary!, -C(=0)-0-CrC6aIkyl, 

A is a substituent on the phenyl ring; and m is an integer from one to four; or of the formula Ic, where

Rb is hydrogen, carbamoyl. Ci-C6alkylcarbamoyi, di-d-C6alkyicarbamoyl or is as defined for Ra;

Rcand Rd are each, independently of one another, hydrogen, CrC20aiky! or C6-C10aryi; and

RT - R3 are each, independently of one another, hydrogen or CrC6alkyl or C6-C10aryi;

is subjected to the reaction conditions of a free-radical polymerization.

In the hydroxylamine esters (la), diacylamino as R12 or R13 is, for example, -N[-C(=0)-CrC6aikylene-C(-0)-]I e.g. of the partial formula:

The free-radical polymerization is carried out by dissociation of the initiators defined above by treatment with ultrasound, heating or action of electromagnetic radiation in the range from y-rays to microwaves. The initiator is preferably dissociated thermally, preferably at a temperature of from 50°C to 160°C, in particular from 80°C to 150°C. After the polymerization step has been completed, the reaction mixture can be allowed to cool to a temperature below 60°C) preferably room temperature.

In an alternative embodiment of the process the polymerisation is effected in the presence of an energy intensive light source providing light in the near infrared range (NIR) of about 800-1200 nm. Such light sources are commercially available from AdPhos (cf. www.adphos.de). The high thermal energy of such light sources is particularly suitable for the preparation of thermally curable lacquers (especially powder coatings or adhesives) in the presence of the of the polymerisation initiators defined above. Additional components in these lacquers are the ones conventionally used in the preparation of clear or pigment coatings.

The polymerization process can be carried out in the presence of water or an organic solvent or mixtures thereof. It is possible to add additional cosolvents or surfactants, for example glycols or ammonium salts of carboxylic acids, to the reaction mixture. The abovementioned monomers or oligomers can be present in the reaction mixture in a concentration of from 1.0 to 99.9% by weight, preferably from 5.0 to 99.9% by weight, particularly preferably from 50.0 to 99.9% by weight, based on the monomer content of the polymer. Suitable organic solvents are alkanes (hexane, heptane, octane, isooctane), hydrocarbons (benzene, toluene, xylene), halogenated hydrocarbons (chlorobenzene), alkanols (methanol, ethanol, ethylene glycol, ethylene glycol monomethyl ether), esters (ethyl acetate) or ethers (diethyl ether, di-butyl ether, ethylene glycol dimethyl ether, tetrahydrofuran) or mixtures thereof.

When using water as solvent, a water-miscible or hydrophilic solvent can be added to the reaction mixture. Care should be taken to ensure that the reaction mixture remains as a single homogeneous phase during the polymerization reaction and no precipitation or phase separation takes place. Suitable cosolvents can be selected from the group consisting of aliphatic alcohols, glycols, ethers, glycol ethers, pyrrolidines, N-alkylpyrrolidinones, polyethylene glycols, polypropylene glycols, amides, carboxylic acids and their salts, esters, organic sulfides, sulfoxide, sulfones, alcohol derivatives, hydroxyether derivatives, e.g. butyl carbitol or cellosolve, amino alcohols, ketones, derivatives and mixtures thereof, e.g. methanol, ethanol, propanol, dioxane, ethylene glycol, propylene glycol, diethylene glycol, glycerol, dipropyiene glycol, tetrahydrofuran or other water-soluble or water-miscible solvents or mixtures thereof.

Hydrophilic monomers, polymers and copolymers can be separated from the reaction mixture using customary methods, for example by distillation, precipitation, extraction, alteration of the pH or other customary separation methods.

The polymers which can be prepared by the process of the invention may have a number average molecular weight of from 1 000 to 400 000 g/mol, preferably from 2 000 to 250 000 g/mo! and particularly preferably from 2 000 to 200 000 g/mol. The number average molecular weight can be determined by gel permeation chromatography (GPC), matrix-aided LASER desorption/ionization mass spectrometry (MALDI-MS) or, when the initiator bears a group distinguishable from the monomers, by NMR spectroscopy or other customary methods.

The present invention therefore also provides for the preparation of novel oligomers, cooii-gomers, polymers or copolymers, for example random block, multiblock, star or gradient copolymers.

The polymers which can be prepared by the process of the invention and the compositions of the present invention can be used for a variety of applications in process technology, e.g. as adhesives, laundry detergent auxiliaries, detergents, dispersants, emulsifiers, surfactants, antifoams, adhesion promoters, corrosion inhibitors, viscosity improvers, lubricants, flow improvers, thickeners, crosslinkers, as additives for water treatment, electronic materials, paints and varnishes, coatings, inks, photographic developers, superabsorbents, cosmetics, preservatives or as biocides or modifiers and auxiliaries for asphalt, textiles, ceramic and wood.

The invention further provides a generally applicable, inventive process for lowering the molecular weight of polypropylene, propylene copolymers or polypropylene blends using either the above-described novel compounds or known hydroxylamines esters, wherein the hydroxy group is esterified by the defined acyl radicals Ra.

The controlled preparation of polyolefin grades (polymer types having different molar masses, meit viscosities, densities, molar mass distributions, etc.) by customary compounding methods, for example by extrusion or injection moulding, is a process employed by polymer manufacturers and polymer processors/ compounders.

The setting of the desired parameters, for example the meit viscosity, by means of this polymer process step is critically dependent on the controlled reactivity and mode of action of the additives employed.

The use of free-radical formers for modifying the melt viscosity (rheology) of polyolefins is a generally known method. Whether it results in a lowering of the molecular weight

(degradation) or an increase in the molecular weight (crosslinking) depends primarily on the chemical structure of the poiyolefin.

The reaction cf a polymer of the polypropylene type with a free-radical former during a polymer-processing process generally results in a polymer degradation whereas polymers of the  . polyethylene type tend to crosslinking. Examples which may be mentioned here are polyethylene types which are obtainable by means of Phillips catalysts (LDPE) or metallocene catalysts (LLDPE). Exceptions are the polyethylene types prepared by the Ziegler process, which likewise tend to undergo chain degradation when processed in the presence of free-radical formers.

In the case of copolymers and terpolymers or copolymer blends, high proportions of propylene produce poiypropylene-like behaviour, while high proportions of ethylene result in polyethylene-like behaviour. If the abovementioned copolymers and terpolymers or copolymer blends comprise proportions of multiply unsaturated olefins, the probability of crosslinking decreases with decreasing concentration of free double bonds.

The controlled degradation of polypropylene (PP) to give a product having a lower molecular weight and a narrower molecular weight distribution is a commercially important process for. producing 'controlled rheology' polypropylene (CR-PP). While specific PP grades ("reactor grades") are obtainable by optimization of the synthesis process or the catalyst systems (metallocene catalyst, Ziegler catalyst), standard PP grades are frequently modified in process technology by means of a processing step following the synthesis.

Known degradation processes proceed either thermally, in particular at temperatures above 280°C, or in the presence of free-radical generators. In process technology, the free-radical-induced process is carried out in extruders or injection-moulding machines at temperatures above 180CC. Free-radical generators used are organic peroxides which are added during the processing step in diluted form (PP Mastermix, diluted in oil, stabilized on inorganic supports) or directly as a liquid. Under the given processing conditions, the peroxide disintegrates into free radicals which initiate the chain cleavage reactions and form polymers having the desired rheological properties (melt viscosities). The degradation of a PP to form a product having a lower molecular weight (higher melt flow rate (MFR)) is generally referred to as a viscosity-breaking or vis-breaking process.

CR-PP grades are mainly used for fibre applications and injection-moulding applications in which low melt viscosities are a prerequisite for economical processing.-A wide range of melt viscosities or molecular weights is nowadays required in process technology.

A further parameter which, in addition to the molecular weight, influences the processing behaviour of the polymer is the molecular weight distribution (MWD). Whiie polymer grades having broad MWDs display improved orientation behaviour of the polymer chains at low pull off speeds in a fibre spinning process, the reverse is the case for high pull off speeds and broad MWDs. For this reason, narrow MWDs are essential at high pull off speeds in order to achieve improved continuity in the spinning process.

The use of peroxides is a drawback, since only a restricted "processing temperature window" is available because of their decomposition temperatures, which are generally below the customary temperatures of polymer processing. In addition, strict safety regulations have to be adhered to during storage, handling and processing of peroxides. A further disadvantage of peroxides is the impossibility of decomposition-free melt compounding with polymers.

Apart from peroxides, other sources of free radicals are also known, e.g. C-radical generators based on cumyl systems, but these can be used only at temperatures above 280°C. WO 97/49737describes a process for reducing the molecular weight of polymers at temperatures above 280°C using NOR-HALS compounds containing the group:

CH3 G1

-o-/J
where G is hydrogen or methyl and Gi and G2 are each hydrogen, methyl or are together oxo. These known NOR-HALS compounds produce appreciable polymer degradation only at temperatures above 280°C. Since most polymers are processed below this temperature at 160-280°C, there is a particular need for compounds which can be used at correspondingly lower temperatures.

It is therefore an object of the invention to provide compounds which are suitable for processes for preparing CR-PP and which solve the problems associated with the unfavourably high process temperatures or the use of peroxides, e.g. safety problems.

It has surprisingly been found that open-chain and cyclic hydroxylamines of various structures are particularly suitable as free-radical formers if they are esterified by acyl radicals on the >NO-H group.

The invention also relates to process for reducing the molecular weight of polypropylene, propylene copolymers or polypropylene blends, characterised in that at least one hydroxylamine ester or a^polymer of a hydroxylamine ester of the formula:

Ra* is a monoacyl or diacyi radical;

R, - R4 are each CrC6alkyi; and

R5 and R6 are each, independently of one another, hydrogen, CrC6alkyl or C6-C10aryl; or

R5 and R6 are together oxygen,

is added to the polypropylene, propylene copolymer or polypropylene blend to be degraded and the mixture is heated.

Preference is given to the process using compounds (I), in which Ra is C2-CiaalkanoyI or C3-C6alkenoyl.

When Ra( is a monoacyl radical, hydroxylamine esters (I) are monomeric or dimeric structures. Thus, dimeric structures have suitable bivalent substituents in the 4-position and these are in turn substituted in the terminal position by compounds (I) via their 4-position (a,co-substitution).

The term hydroxylamine ester encompasses both monomeric and oiigomeric compounds and also polymers formed by compounds of the formula I.

A diacyl radical Ra' may be, for example, the diacyl radical derived from a monobasic organic acid having C radicals and two acid functions, e.g. a diacyl radical derived from an aliphatic, aromatic or cycloaliphatic dicarboxylic acid.

Suitable aliphatic dicarboxylic acids have from 2 to 40 C-atoms, e.g. oxalic acid, malonic acid, dimethylmalonic acid, succinic acid, pimelic acid, adipic acid, trimethyladipic acid, sebacic acid, azelaic acid and dimeric acid (dimerization products of unsaturated aliphatic carboxylic acids such as oleic acid), alkylated malonic and succinic acids, e.g. octadecylsuc-cinic acid.

Suitable cycloaliphatic dicarboxylic acids are, for example, 1,3-cyclobutanedicarboxylic acid, 1,3-cyclopentanedicarboxylic acid, 1,3- and 1,4-cyclohexanedicarboxyiic acid, 1,3- and 1,4-(dicarboxymethyl)cyclohexane or 4,4'-dicycIohexyldicarboxylic acid.

Suitable aromatic dicarboxylic acids are, for example, terephthalic acid, isophthalic acid, o-phthalic acid, and also 1,3-, 1,4-, 2,6- or 2,7-naphthalenedicarboxylic acid, 4,4'-biphenyldi-carboxylic acid, bis(4-carboxyphenyl) sulfone, 4,4'-benzophenonedicarboxylic acid, 1,1,3-trimethyl-5-carboxy-3~(p-carboxylphenyl)indane, bis(4-carboxyphenyl) ether, bis(p-car-boxyphenyl) methane or bis(p-carboxyphenyl)ethane.

Preference is given to aromatic dicarboxylic acids, in particular terephthalic acid, isophthalic acid and 2,6-naphthalenedicarboxylic acid.

Further suitable dicarboxylic acids are ones containing -CO-NH- groups. These are described in DE-A-2,414,349. Also suitable are dicarboxylic acids containing N-heterocyclic rings, e.g. those derived from carboxyalkylated, carboxyphenylated or carboxylbenzylated monoamine-s-triazinedicarboxylic acids (cf. DE-A-2,121,184 and 2,533,675), monohydanto-ins or bishydantoins, halogenated or unhalogenated benzimidazoles or parabanic acid. The carboxyalkyl groups may contain from 3 to 20 C-atoms.

When Ra' is a diacyl radical and a suitable functional group, e.g. hydroxy or amino, is present in the 4-position, compounds of the formula I are polymeric structures, e.g. polyesters, poly-esteramides, polyurethanes, polycarbonates or polyimide esters.

The process is of particular importance when using compounds (I) belonging to the group consisting of sterically hindered amine derivatives, e.g. compounds of the formula:

where n is an integer from 1 to 4, Ra is acyl and FV, R2* and R3' are each, independently of one another, hydrogen or methyl; and

G has the following meanings:

when n = 1,

hydrogen, CrC18alkyl which may be interrupted by one or more oxygen atoms, 2-cyano-ethyl, benzyl, glycidyl, the monovalent radical of an aliphatic, cycloaliphatic, araliphatic, unsaturated or aromatic carboxylic acid, carbamic acid or phosphorus-containing acid or a monovalent silyl radical, preferably the acyl radical of an aliphatic carboxylic acid having from 2 to 18 C-atoms, of a cycloaliphatic carboxylic acid having from 7 to 15 C-atoms, of an a,p-unsaturated carboxylic acid having from 3 to 5 C-atoms or of an aromatic carboxylic acid having from 7 to 15 C-atoms, where the carboxylic acid may be substituted in the aliphatic, cycloaliphatic or aromatic part by from 1 to 3 -COOZ1 groups, where Z1 is hydrogen, CrC2oalkyl, C3-C12alkenyl, C5-C7cycIoalkyl, phenyl or benzyl; or

when n = 2,

C2-C12aikylene, C4-C12alkenylene, xylylene, the divalent acid radical of an aliphatic, cycloaliphatic, araliphatic or aromatic dicarboxylic acid, dicarbamic acid or phosphorus-containing acid, or a divalent siiyl radical, preferably the acyl radical of an aliphatic dicarboxylic acid having from 2 to 36 C-atoms, of a cycloaliphatic or aromatic dicarboxylic acid having from 8 to 14 C-atoms or of an aliphatic, cycloaliphatic or aromatic dicarbamic acid having from 8 to 14 C-atoms, where the dicarboxylic acid may be substituted in the aliphatic, cycloaliphatic or aromatic part by 1 or 2 -COOZ1 groups, where Z1 is as defined above; or

when n = 3,

the trivalent acid radical of an aliphatic, cycloaliphatic or aromatic tricarboxylic acid, where the radical may be substituted in the aliphatic, cycloaliphatic or aromatic part by -COOZ1, where Z1 is as defined above, or the trivalent acid radical of an aromatic tricarbamic acid or a phosphorus-containing acid, or a trivalent silyl radical; or,

when n = 4,

the tetravalent acid radical of an aliphatic, cycloaliphatic or aromatic tetracarboxyiic acid.

G defined as CrC18Alkyl may, for example, have the meanings indicated above for alkyi and may additionally be, for example, n-tridecyl, n-tetradecyl, n-hexadecyl or n-octadecyl.

A monovalent acyl radical of a carboxylic acid as G may be, for example, the acyi radical of acetic acid, hexanoic acid, stearic acid, acrylic acid, methacrylic acid, benzoic acid or (3-(3,5-di-tert-butyl-4-hydroxyphenyl)propionic acid; preferably the acyl radical of stearic acid, acrylic acid or methacrylic acid.

A monovalent silyl radical G may be, for example, a radical -(CnH2n)-Si(Z,)2Z", where n is an integer from 2 to 5 and Z' and Z" are each, independently of one another C1-C4alkyl or d-C4alkoxy.

A divalent acid radical of a dicarboxylic acid as G may be, for example, the acid radical of malonic acid, succinic acid, glutaric acid, adipic acid, suberic acid, sebacic acid, maleic acid, itaconic acid, phthalic acid, dibutylmalonic acid, dibenzylmalonic acid, butyl(3,5-di-tert-butyI-4-hydroxybenzyl)malonic acid or bicycloheptenedicarboxylic acid.

A trivalent radical of a tricarboxylic acid as G may be, for example, the acid radical of trimelli-tic acid, citric acid or nitrilotriacetic acid.

A tetravalent radical of a tetracarboxyiic acid as G may be, for example, the tetravalent acid radical of butane-1,2,3,4-tetracarboxylic acid or of pyromellitic acid.

A divalent radical of a dicarbamic acid as G may be, for example, the hexamethylenedicar-bamic acid radical or the 2,4-toluylenedicarbamic acid radical.

Preferred compounds are compounds (IA), in which n is 1 or 2, FV, R2' and R3' are each hydrogen and Ra is C2-C18alkanoy! or C3-C6alkenoyl and G is the acyl radical of an aliphatic monocarboxylic acid having from 12 to 18 C-atoms or the diacyl radical of an aliphatic dicarboxylic acid having from 4 to 12 C-atoms.

Further sterically hindered amine derivatives are compounds of the formula:

A C2-Csalkenyl group G2 may be, for example, allyl, methailyl, 2-butenyI, 2-pentenyi, 2-hex-enyl or 2-octenyl.

A hydroxy-, cyano-, alkoxycarbonyl- or carbamido-substituted CrC4alkyl group G2 may be, for example, 2-hydroxyethyl, 2-hydroxypropyl, 2-cyanoethyl, methoxycarbonylmethyl, 2-ethoxycarbonyiethyl, 2-aminocarbonylpropyl or 2-(dimethylaminocarbonyl)ethyl.

A C2-Ci2alkylene group G2 may be, for example, ethylene, propylene, 2,2-dimethylpropylene, tetramethylene, hexamethylene, octamethylene, decamethylene or dodecamethylene.

A C6-C15arylene group G2 may be, for example, o-, m- or p-phenylene, 1,4-naphthylene or 4,4'-biphenylene.

A C6-C12-cycloalkylene group G2 is preferably cyclohexylene.

Further sterically hindered amine derivatives are compounds of the formula:

where n is 1 or 2 and Ra, R/, R2' and R3' are as defined under the formula IA; and

G3 is C2-C8alkylene, C2-C8hydroxyaikylene or C4-C22acyloxyaIky!ene when n = 1 or is the group (-CH2)2C(CH2-)2 when n = 2.

A C2-C8alkylene or C2-C8hydroxya!kylene group G3 may be, for example, ethylene, 1-methyl-ethyiene, propylene, 2-ethylpropylene or 2-ethyl-2-hydroxymethylpropyIene.

A C4-C22-acyIoxyalkylene group G3 may be, for example, 2-ethyl-2-acetoxymethylpropylene.

Further sterically hindered amine derivatives are compounds of the formulae:

C2-C6Alkoxyalkyl is, for example, methoxymethyl, ethoxymethyl, propoxymethyl, tert-butoxy-methyl, 2-ethoxyethyI, 2- or 3-ethoxy-n-propyi, 2-n-butoxyethyI, 2-teri~butoxyethyl, 2-isopropoxyethyi or 2- or 3-n-propoxy-n-propyl.

A C3-C5alkenyl group G5 may be, for example, 1-propenyi, allyl, methallyl, 2-butenyl or 2-pentenyl.

C7-C9Aralkyl groups G5, T1 and T2 are preferably 2-phenethyl or benzyl. When T1 and T2 together with the carbon atom form a cycloalkane ring, this ring may be, for example, a cy-ciopentane, cyclohexane, cyclooctane or cyclododecane ring.

A CrC4hydroxyalkyi group G5 may be, for example, 2-hydroxyethyl, 2- or 3-hydroxy-n-propyl or 2-t 3- or 4-bydroxy-n-butyl.

A C5-C10aryl group G5, T1 and T2 is preferably phenyl or a- or S-naphthyl, each of which may be substituted by halogen or CrC4alkyi.

A C2-C12aikylene group G5 may be, for example, ethylene, propylene, 2,2-dimethylpropylene, tetramethylene, hexamethylene, octamethyiene, decamethylene or dodecamethylene.

A C4-C12alkenylene group G5 is preferably 2-butenylene, 2-pentenylene or 3-hexenylene.

A C6-C12arylene group G5 may be, for example, o-, m- or p-phenylene, 1,4-naphthylene or 4f4'-biphenylene.

A C2-i2alkanoyl group Z is, for example, preferably acetyl and may also be propionyl, butyryl, n-octanoyl or n-dodecanoyL

C2C10Alkytene, C6-C15arylene and C6-C12cycloalkylene groups D are as defined under formula IB.

Further sterically hindered amine derivatives are compounds of the formula:

where n = 1 or 2 and G5 is a group;

groups: 

G10 is CrC12-a!kyl, cyclohexyl, benzyl or CrC4-hydroxyaikyi, and G11 is hydrogen, CrC12-al-kyl or phenyl; and

Gs and G10 are together, for example, C^Cs-alkylene, C4-C5oxaalky[ene, e.g. tetramethyiene, pentamethylene or 3-oxapentamethylene, or the corresponding C4-C5thiaaikyleneF e.g. the

where n is an integer greater than two and R/, R2' and R3' are as defined under the formula IA; and

B is a bivalent substituent, e.g. CVC^alkylene, e.g. methylene, ethylene, propylene, 2,2-dimethylpropylene or tetramethyiene, hexamethylene, octamethyiene, decamethylene or do-decamethylene, C6-C15arylene, e.g. a group:

where X is a bivalent substituent, e.g. CrC12alkyIend as defined above, -0-, -(C=0)-, -S- or -S(=0)2-.

Polyesters of compounds of the formula I may also be, for example, copolymers of polyesters (IH) in which the group:

is partially replaced by suitable diols, which are derived, for example, from aliphatic, cy-cloaliphatic or aromatic diols.

The aliphatic diols may contain from 2 to 12 C-atoms, the cycloaliphatic diols may contain from 5 to 8 C-atoms and the aromatic diols may contain from 6 to 15 C-atoms.

Polyoxyalkylene glycols having molecular weights in the range from 150 to 40 000 are also possible.

Aromatic diols are compounds in which two hydroxy groups are bound to an aromatic hydrocarbon radical or to different aromatic hydrocarbon radicals.

It is also possible for the polyesters to be branched by means of small amounts, e.g. from 0.1 to 3 mol%, based on the dicarboxylic acids present, of more than Afunctional monomers (e.g. pentaerythritol, trimellitic acid, 1,3,5-tri(hydroxyphenyl)benzene, 2,4-dihydroxybenzoic acid or 2-
Suitable aliphatic diols are linear and branched aliphatic glycols, in particular those having from 2 to 12, preferably from 2 to 6, C-atoms in the molecule, e.g. ethylene glycol, 1,2- and 1,3-propryIene glycol, 1,2-, 1,3-, 2,3- or 1,4-butanediol, pentyl glycol, neopentyl glycol, 1,6-hexanediol, 1,12-dodecanediol.
