Repository: anandvc/allindianpatents

File: patents/250733-low-voc-epoxy-silane-oligomer-and-compositions-containing-same.html (part 1 of 4)
Indian Patents. 250733:LOW VOC EPOXY SILANE OLIGOMER AND COMPOSITIONS CONTAINING SAME

Indian Patents

Recently Granted Patents

  Recently Published Patents

Title of Invention	LOW VOC EPOXY SILANE OLIGOMER AND COMPOSITIONS CONTAINING SAME

Abstract	A process for producing a low VOC epoxy silane oligomer which includes hydro lyzing an epoxy silane, the epoxy silane upon hydrolysis of its hydrolysable sites producing a reduced amount of volatile organic compound compared to that produced o by the hydrolysis of a silane possessing an equivalent number of hydrolysable sites all of which are hydrolysable alkoxy groups, the hydro lyzing of the epoxy silane being carried out with less than 1.5 equivalents of water, said water being continuously fed during the hydrolysis reaction.	

Full Text	FORM  2

THE PATENT ACT 1970 {39 of 1970)

The Patents Rules, 2003 COMPLETE SPECIFICATION See Section 10, and rule 13)

TITLE OF INVENTION

LOW VOC EPOXY SILANE OLIGOMER AND COMPOSITIONS CONTAINING SAME

APPLICANT(S)

a)	Name

b)	Nationality

c)	Address

INC.

MOMENTIVE PERFORMANCE MATERIALS,

AMERICAN Company

187 DANBURY ROAD,

WILTON, CONNECTICUT 06897-4122,

U.S.A.

3.  PREAMBLE TO THE DESCRIPTION

The following specification particularly describes the invention and the manner in which it is  to be  performed : -

BACKGROUND OF THE INVENTION

There is extensive literature describing the use of monomeric epoxy functional silanes. Such silanes are used either alone or combined with appropriate polymers. However, one of the main difficulties in the use of monomeric epoxy silanes in water is their sensitivity to hydrolysis and condensation which is difficult to control. In addition, the stability of the epoxy functionalities when using the monomeric epoxy silanes in water is difficult to control because of the tendency of the epoxy functionalities to exhibit ring opening.

The use of pre-hydrolyzed and pre-condensed silanes is one answer to such concerns. A pre-hydrolyzed and condensed silane can be an oligomeric structure that has specific features like controlled molecular weight, usually good film formation capabilities and dispersion properties because the silane terminations are already partially or totally condensed, and faster curing rates. This aspect of the oligomers makes them attractive to the coatings industry as it broadens the field of applications and also helps to get faster application or formulation properties. However, the high molecular weight oligomers can condense further to larger siloxane networks, which result in the formation of structures that are difficult to make water-soluble,

For example, U.S. Patent No. 6,391,999 discloses multi-functional epoxy siloxane oligomers for use in a solventless or solvent-based system. These' multifunctional epoxy siloxane oligomers have high molecular weights and an insignificant amount of residual silane functional groups. Thus, it is very difficult to make the oligomers water-soluble.

Another disadvantage of the use of monomeric epoxy silanes is that they release a large amount of volatile organic compounds (VOCs) expressed as alcohol content introduced by the alkoxy functionalities.

A general trend of the industry is to decrease or eliminate the release of VOCs or hazardous air pollutants (HAPS). It is desirable to reduce the methanol content of any" structure that could be involved in coatings, adhesives and sealant applications.

It is also desirable to prepare water-based coatings, which are resistant to chemicals as well as corrosion resistant based on metallic powders like aluminum, zinc, bronze and other metallic or organic pigments. Metallic pigments being sensitive to water, there is also a need to have superior protection of such metallic powders in water against a well-known mechanism called hydrogen evolution.

It is also desirable to design water-based coatings that have superior adhesion properties, mechanical or chemical resistances with outstanding weathering behaviors and that can be applied on a variety of substrates such as metallic or plastic substrates, cellulosic or natural substrates, concrete and any other material generally used in the coatings and adhesives & sealant industries.

-2-

Therefore, there is a need to produce an epoxy silane oligomer that is useful in a solvent-less or solvent-based system to reduce the amount of VOC and/or HAPS emissions. There is also a need for an epoxy silane oligomer structure having epoxy functional groups to be used in waterborne systems for corrosion protection, zinc rich primers, shop primers, metallic pigment dispersions or other coating applications.

BRIEF DESCRIPTION OF THE INVENTION

In accordance with the present-invention, a process for producing a low volatile organic compound epoxy silane oligomer is provided which comprises hydrolyzing an epoxy silane, the epoxy silane upon hydrolysis of its hydrolyzable sites producing a reduced amount of volatile organic compound compared to that produced by the hydrolysis of a silane possessing an equivalent number, per mole, of hydrolyzable sites all of which are hydrolyzable alkoxy groups, the hydrolyzing of the epoxy silane being carried out with less than 1.5 equivalents of water, said water being continuously fed during the hydrolysis reaction.

It is to be understood that the present invention is not limited to waterborne coatings. It includes uses of low VOC silanes for any type of coating or surface treatment for architectural, industrial maintenance, decorative, protective or other coatings. Examples of coating systems are automotive clearcoats, powder coatings, hardcoats such as those used in the production of plastic automotive headlamp lenses, silane-based metal conversion coatings and radiation cured coatings.

The expression "volatile organic compound" (VOC) as used herein shall be understood to apply to and designate substantially pure organic compounds that are volatile per the United States Environmental Protection Agency (EPA) Method 24 and/or do not meet specific criteria established for countries within Europe1 with respect to vapor pressure or boiling point or are cited as VOCs in European Union Directive 2004/42/EC. Specific examples of such VOCs include methanol, ethanol, propanol, isopropanol, acetoxysilanes, etc.

Various other features, aspects, and advantages of the present invention will become more apparent with reference to the following description and appended claims.

DETAILED DESCRIPTION OF THE INVENTION

A process for producing a low VOC epoxy silane oligomer is provided which comprises comprises hydrolyzing an epoxy silane, the epoxy silane upon hydrolysis of its hydrolyzable sites producing a reduced amount of volatile organic compound compared to that produced by the hydrolysis of a silane possessing an equivalent number of hydrolyzable sites all of which are hydrolyzable alkoxy groups, the hydrolyzing of the' epoxy silane being carried out with less than 1.5 equivalents of water, said water being continuously fed during the hydrolysis reaction

Epoxy silanes, or silanes, suitable for the present invention include epoxy silanes of the general formula:

-3-

(Formula 1)

Wherein each occurrence of G is independently a polyvalent group derived from the substitution of one or more hydrogen atoms of an alkyl, alkenyl, aryl or aralkyl group, or a group obtained by removal of one or more hydrogen atoms of a heterocarbon, with G containing from about 1 to about 30 carbon atoms; each

maleic or phthalic acid, an alkanolamine, an acetylenic glycol, a polysiloxane diol, a polyether siloxane diol and a polyhydroxy compound where these groups form bridging bonds between silicon atom centers, wherein each occurrence of R10 and R11 is independently R and each occurrence of L1 is independently G; each occurrence of Zc  is  independently  selected  from  the  group  consisting  of 

alkanolamine, an acetylenic glycol, a polysiloxane diol, a polyether siloxane diol and a polyhydroxy compound where these groups form cyclic bonds with a silicon atom center, wherein each occurrence of R10 and R11 is independently R and each occurrence of L1 is independently G; each occurrence of R is hydrogen, straight alkyl, cyclic alkyl, branched alkyl, alkenyl, aryl, aralkyl, an ether; polyether, or a group obtained by removal of one or more hydrogen atoms of a heterocarbon; each occurrence of R contains from 1 to about 20 carbon atoms; each occurrence of the subscript f is an integer of from 1 to about 15; each occurrence of n is an integer of from 1 to about 100, with the proviso that when n is greater than 1; v is greater than

0	and all of the valences for Zb have a silicon atom bonded to them; each occurrence of the subscript u is an integer of from 0 to about 3; each occurrence of the subscript v is an integer of from 0 to about 3; each occurrence of the subscript w is an integer of from 0 to about 1, with the proviso that u+v+2w=3; each occurrence of the subscript or is an integer of from 1 to about 6; each occurrence of the subscript t is an integer of from 0 to about 50; each occurrence of the subscript s is an integer of from

1	to about 6; each occurrence of Y includes an organofunctional group of valence r and at least one epoxy functional group; and at least one cyclic and bridging organofunctional silane comprising the cyclic and bridging organofunctional silane composition containing at least one occurrence of Zb or Zc.

In the silane of Formula 1, the organofunctional group herein includes univalent organofunctional groups (r=l), divalent organofunctional groups (r=2), trivalent organofunctional groups (r=3), tetravalent organofunctional groups (r=4), as well as organofunctional groups of higher valency, herein referred to as polyvalent organofunctional groups. The term polyvalent organofunctional group herein shall be understood to include univalent, divalent, trivalent, and tetravalent organofunctional groups.

-4-

In another embodiment of the silane of Formula 1, Zb is independently (-0-)o.5;

diamine such as ethylenediamine to form a bridged silazane,

  alkanolamine such as 2-aminoethanol; a dicarboxylic acid such

as  adipic  acid,  malonic  acid,  etc.,  to  form  bridged  carboxysilanes,

  except succinic, maleic or phthalic acid; an acetylenic glycol including polyalkoxylated variants such as Surfynol® surfactants available from Air Products; or polyvinylalcohol.

Another embodiment of the present invention herein includes Zc is independently a diol-derived alkoxy group, ■ a diamine such as ethylenediamine to

form acyclic silazane,  an alkanolamine such as 2-aminoethanol; a

dicarboxylic acid such as adipic acid, malonic acid, etc., to form cyclic carboxysilanes, except succinic, maleic or phthalic acid; an

acetylenic glycol including polyalkoxylated variants such as Surfynol® surfactants available from Air Products; or polyvinylalcohol.

Diol-derived organofunctional silanes in which the silanes contain cyclic and bridged alkoxy groups derived from hydrocarbon-based diols; cyclic and bridging organofunctional silane compositions; diamines such as ethylenediamine, -NR4- L1-NR5-; alkanolamines such as 2-aminoethanol; dicarboxylic acids such as adipic acid or malonic acid, ■ except succinic, maleic or phthalic acid;

acetylenic glycols including polyalkoxylated variants such as Surfynol® surfactants available from Air Products; or polyhydroxy compounds such as polyvinylalcohol used to make silane ester described' herein eliminate or greatly mitigate the release of alcohol during use or manufacturing in which a silane silicon reacts with a monomer or polymer.

Another embodiment of the present invention herein includes X is independently

and R11 is independently R, ester alcohols such as Texanol® available from Eastman Chemicals (2,2,4-Trimethyl-l,3-pentanedioI monoisobutyrate) and other solvents that are not classified as VOCs per European Union Directive 2004/42/EC.

Another embodiment of the present invention herein includes univalent organofunctional groups such as mercapto and acyloxy groups such as acryloxy, methacryloxy and acetoxy. Another exemplary embodiment of the present invention herein includes univalent epoxys such as glycidoxy, -O-CH2-C2H3O; epoxycyclohexylethyl, -CH2-CH2-C6H9O; epoxycyclohexyl, - C6H9O; epoxy, -CR6(-O-)CR4R5. Another embodiment of the present invention herein includes univalent organofunctional groups such as vinyl, -CH=CH2, allyl, -C-CH=CH2, or

-OC(=S)NR4R5; dithiocarbamate, NR4C(=S)SR5; and dithiourethane, -SC(=S)NR4R5.

-5-

Another embodiment of the present invention herein includes univalent organofunctional groups such as maleimide; maleate and substituted maleate; fumurate and substituted fumurate; nitrile, CN; citraconimide. Another exemplary embodiment of the present invention herein includes univalent organofunctional groups such as cyanate, -OCN; isocyanate, -N=C=0; thiocyanate, SCN; isothiocyanate, -N=C=S; and ether, -OR4. Another embodiment of the present invention herein includes univalent organofunctional groups such as fluoro, -F; chloro, -Cl; bromo, -Br; iodo, -I; and thioether, -SR4. Another embodiment of the present invention herein includes univalent organofunctional groups such as disulfide, -S-SR4; trisulfide, -S-S-SR4; tetrasulfide, -S-S-S-SR4; pentasulfide, -S-S-S-S-SR4; hexasulfide, S-S-S-S-S-SR4; and polysulfide, -SXR4. Another embodiment of the present invention  herein  includes  univalent  organofunctional  groups  such  as

known as thioamide), -R4C(=S)NR4-; univalent melamino; and, univalent cyanurato. Another embodiment of the present invention herein includes univalent organofunctional groups such as primary amino, NH2; secondary amino, -NHR4; and tertiary amino, -NR4R5 univalent diamino, -NR4L1-NR5R6; univalent triamino,

wherein each occurrence of L1, L2, and L3 is selected independently from the set of structures given above for G; each occurrence of R4, R5, R6, R7 and R8 is independently given by one of the structures listed above for R; and each occurrence of the subscript, x, is independently given by x is 1 to 10.

Another  embodiment  of  the  present  invention  herein  includes  divalent

ether, -O-. Another embodiment of the present invention herein includes divalent organofunctional groups such as maleate and substituted maleate; fumurate and substituted fumurate. Another embodiment of the present invention herein includes thioether, -S-; disulfide, -S-S-; trisulfide, -S-S-S-; tetrasulfide, -S-S-S-S-; pentasulfide, -S-S-S-S-S-; hexasulfide, -S-S-SS-S-S-; and polysulfide, -Sx-. Another embodiment of the present invention herein includes divalent organofunctional groups such as xanthate, -SC(=S)O-; trithiocarbonate, SC(=S)S-; dithiocarbonate, -SC(=O)S-; ureido, -(-) NC(=O)NR4R5 and -NR4C(=0)NR5-; thionoureido, also better known as thioureido, -(-) NC(=S)NR4R5 and -NR4C(=S)NR5-; amide, R4C(=O)N(-)- and -C(=0)NR4.; thionoamide, also better known as thioamide, R4C(=S)N(- )-; divalent melamino; divalent cyanurato. Another embodiment of the present invention herein includes divalent organofunctional groups such secondary amino, -NH-; tertiary amino, -NR4-; divalent diamino, -(-)N-L1-NR4R5 and -NR4-L1-NR5-; divalent triamino,

  and

-6-

L2NR5R6; wherein each occurrence of L1, L2, and L3 is selected independently from the set of structures given above for G; each occurrence of R4, Rs, R6, and R7 is independently given by one of the structures listed above for R; and each occurrence of the subscript, x, is independently given by x is 1 to 10.

Another embodiment of the present invention herein includes trivalent organofunctional groups such as epoxy, -(-)C (-O-)CR4- or oxetane,-(-)CCH2(-O-)CR4-. Another embodiment of the present invention herein includes trivalent. organofunctional groups such as hereincarbamate, -(-) NC( =0)0-; thiocarbamate, -(-)NC(=O)S-; thionocarbamate, -(-)NC(=S)O; and dithiocarbamate, -(-)NC(=S)S-; ureido, -(-) NC(=0)NR4-; thionoureido, also better known as thioureido, -(-)NC(=S)NR4- amide, -C(=O)N (-)-; thionoamide, also better known as thioamide, -C(=S)N(-); trivalent melamino; and trivalent cyanurato. Another embodiment of the present invention herein includes trivalent organofunctional groups such as tertiary

L1, L2, and L3 is selected independently from the set of structures given above for G; and each occurrence of R4, R5, and R6 is independently given by one of the structures listed above for R.

Another embodiment of the present invention herein includes tetravalent organofunctional group such as epoxy, -( -)C (-O- )C(-)-; Another embodiment of the present invention herein includes tetravalent organofunctional groups such as ureido, -(-)NC(=0)N(-)-; thionoureido (also better known as thioureido), -(-)NC(=S)N(-); and tetravalent melamino. Another embodiment of the present invention herein includes tetravalent organofunctional groups tetravalent diamino,

(-L2NR3-)2; wherein each occurrence L1, L2, and L3 is selected independently from the set of structures given above for G; and each occurrence of R4 and R5 is independently given by one of the structures listed above for R.

Another embodiment of the present invention herein includes polyvalent organofunctional groups such as, but is not limited to, polyvalent hydrocarbon

-7-

from the set of structures  given above for G; and each occurrence of R4 is

independently given by one of the structures listed above for

R.

As used herein, diol, hydrocarbon diol, and difunctional alcohol refer to a compound of structural Formula 2:

  (Formula 2)

wherein f; R10, and R11 are as defined above. These compounds include represent hydrocarbons or heterocarbons in which two hydrogen atoms are replaced With OH in accordance with the structures drawn in Formula 2. As used herein, dialkoxy and difunctional alkoxy refer to a hydrocarbon diol, as defined herein, in which the hydrogen atoms of the two OH groups have been removed to a give divalent radical, and whose structure is given by Formula 3:

  (Formula 3)

wherein f; R10, and R11 are as defined above. As used herein, cyclic refers to a silane or group in which cyclization is about silicon, by two oxygen atoms each attached to a common divalent hydrocarbon or heterocarbon group, such as is commonly found

except succinic, maleic or phthalic acid; acetylenic glycols including polyalkoxylated variants such as Surfynol® surfactants available from Air Products; and polyvinylalcohol used to make silane esters described herein are represented by Zc. As used herein, bridging refers to a silane or group in which two different silicon atoms are each bound to one oxygen atom, which is in turn bound to a common divalent hydrocarbon or heterocarbon group as defined herein, such as is commonly found in diols. Bridging groups; diamines such as ethylenediamine, -NR4-L1-NR5-; alkanolamines such as 2-aminoethanol; dicarboxylic acids such as adipic acid or malonic acid, -OC(=O)R10CR11C(=O)O- except succinic, maleic or phthalic acid; acetylenic glycols including polyalkoxylated variants such as Surfynol® surfactants available from Air Products; or polyvinylalcohol used to make silane esters described herein are represented by Zb. As used herein, cyclic and bridging refers to a silane or group encompassing cyclic only, without bridging; bridging only, without cyclic; and any combination of both cyclic and bridging. Thus, a cyclic and bridging silane could mean, for example, a silane with a silicon atom bound to a cyclic dialkoxy group, a silane with a silicon atom not bound to a cyclic dialkoxy group and bound to bridging group(s) only, a silane with silicon bound to both one end of a bridging group and both ends of a cyclic dialkoxy group, a silane with a silicon atom not bound at all to a dialkoxy group (as long as at least one other silicon atom in the same molecule is bound to at least one cyclic or bridging group), etc. As used herein, hydrocarbon based diols refer to diols, which contain two OH groups on a hydrocarbon or heterocarbon structure. The term, "hydrocarbon based diol",

-8-

refers to the fact that the backbone between the two oxygen atoms consists entirely of carbon atoms, carbon-carbon bonds between the carbon atoms, and two carbon-oxygen bonds encompassing the alkoxy ends. The heterocarbons in the structure occur pendent to the carbon backbone.

The structures given by Formula 2 will herein be referred to as the appropriate diol, in a few specific cases, glycol is the more commonly used term, prefixed by the particular hydrocarbon or heterocarbon group associated with the two OH groups. Examples include neopentylglycol, 1,3-butanediol, and 2-methyl-2,4pentanediol. The groups whose structures are given by Formula 3 will herein be referred to as the appropriate dialkoxy, prefixed by the particular hydrocarbon or heterocarbon group associated with the two OH groups. Thus, for example, the diols, neopentylglycol, 1,3-butanediol, and 2-methyl-2,4-pentanediol correspond herein to the dialkoxy groups, neopentylglycoxy;, 1,3:,butanedialkoxy, and 2-methyl- 2,4-pentanedialkoxy, respectively.

The cyclic and bridging organofunctional silanes used herein, in which the silane is derived from a diol, commonly referred to as a glycol, are correspondingly glycoxysilane. Also, the cyclic and bridging organofunctional dialkoxy silanes used herein, in which the silane is derived from a diol, commonly referred to as a diol, are correspondingly named dialkoxysilane.

As used herein, the notations, (-0-)o.5 and [-0(R10CR11)fO-]0.5, refer to one half of a siloxane group, Si-O-Si, and one half of a bridging group, respectively. These notations are used in conjunction with a silicon atom and they are taken herein to mean one half of an oxygen atom, namely, the half bound to the particular silicon atom, or to one half of a dialkoxy group, namely, the half bound to the particular silicon atom, respectively. It is understood that the other half of the oxygen atom or dialkoxy group and its bond to silicon occurs somewhere else in the overall molecular structure being described. Thus, the (-0-)o.5 siloxane groups and the [-0(R10CR11)fO]0.5 dialkoxy groups mediate the chemical bonds that hold two separate silicon atoms together, whether these two silicon atoms occur intermolecularly or intramolecularly. In the case of [0(R10CR11)fO-]0.5; If the hydrocarbon group, (R10CR11)f; is unsymmetrical, either end of [-0(R10CR11)fO-]o.5 may be bound to either of the two silicon atoms required to complete the structures given in Formula 1.

As used herein, alkyl includes straight, branched and cyclic alkyl groups; alkenyl includes any straight, branched, or cyclic alkenyl group containing one or more carbon-carbon double bonds, where the point of substitution can be either at a carbon-carbon double bond or elsewhere in the group. Also, alkynyl includes any straight, branched, or cyclic alkynyl group containing one or more carbon-carbon triple bonds and optionally also one or more carbon-carbon double bonds as well, where the point of substitution can be either at a carbon-carbon triple bond, a carbon-carbon double bond, or elsewhere in the group. Specific examples of alkyls include methyl, ethyl, propyl, and isobutyl. Specific examples of alkenes include vinyl,  progeny,  ally,  lethally,  ethylidenyl  norbomane,  ethylidene  norbomyl,

-9-

ethylidenyl norbomene and ethylidene norbomenyl. Specific examples of alkynyls include acetylenyl, propargyl and methylacetylenyl.

As used herein, aryl includes-any aromatic hydrocarbon from which one hydrogen atom has been removed; aralkyl includes any of the aforementioned alkyl groups in which one or more Hydrogen atoms have been substituted by the same number of like and / or different aryl(as defined herein substituetent and arenyl includes any of the aforementioned aryl groups in which one or more hydrogen atoms have been substituted by the same number of like and/or different alkyl (as defined herein) substituents. Specific examples of aryls include phenyl and naphthalenyl. Specific examples of aralkyls include benzyl and phenethyl. Specific examples of arenyls include tolyl and xylyl-

As used herein, cyclic alkyl, cyclic alkenyl and cyclic alkynyl also include bicyclic, tricyclic, and higher cyclic structures, as well as the aforementioned cyclic structures further substituted with alkyl/ alkenyl and/or alkynyl groups, Representive examples include norbomyl, norbomenyl, ethylriorbomyl, ethylnorbornenyl, ethylcyclohexyl, ethylcyclonexenyl, cyclohexylcyclohexyl, and cyclododecatrienyl.

As used herein, the term heterocarbon, refers to any hydrocarbon structure in which the carbon-carbon bonding backbone is interrupted by bonding to atoms of nitrogen and/or oxygen; or in which the carbon-carbon bonding backbone is interrupted by bonding to groups of atoms containing nitrogen and/or oxygen, such as cyanurate (C3N3O3). Thus, heterocarbons include, but are not limited to branched, straight-chain, cyclic and/or polycyclic aliphatic hydrocarbons, optionally containing ether functionality via oxygen atoms each of which is bound to two separate carbon atoms, tertiary amine functionality via nitrogen atoms each of which is bound to three separate carbon atoms, melamino groups and/or cyanurate groups; aromatic hydrocarbons; and arenes derived by substitution of the aforementioned aromatics with branched or straight chain alkyl, alkenyl, alkynyl, aryl and/or aralkyl groups.

Representative examples of G include -(CH2)m- wherein m is 1 to 12; diethylene cyclohexane; l,2,4-triethylene cyclohexane; diethylene benzene; phenylene; -(CH2)P-whereinp is 1 to 20/ which represent the terminal straight-chain alkyls furthcer

- 10-

obtainable	from	norbornane,	cyclohexane,	cyclopentane,

tetrahydrodicyclopentadiene, or cyclododecene by loss of two hydrogen atoms; the structures  derivable  from  limonene,  where  the

notation C6H9 denotes isomers of the trisubstituted cyclohexane ring lacking substitution in the 2 position; any of the monovmvl-containmg structures derivable from  trivinylcyclohexane,  such  as  and

  where the notation C6H9 denotes any isomer of the trisubstituted cyclohexane ring; any of the monounsaturated structures derivable from myrcene  containing  a  trisubstituted  C=C,  such  as

Representative examples of R groups are H, branched and straight- chain alkyls of 1 to 20 carbon atoms such as methyl, ethyl; propyl, isopropyl, butyl, octenyl, cyclohexyl, phenyl, benzyl, tolyl, allyl, methoxyethyl, ethoxyethyl dimethylaminoethyl, cyanoethyl, and the like. In another embodiment, representative R10 and R11 groups are hydrogen, methyl, and ethyl, of which hydrogen and methyl are most preferred. In yet another embodiment, representative R1 and R2 groups can be hydrogen, methyl, ethyl, propyl. In still another .embodiment, representative examples of R3, R4, R5, R6, R7, and R8 groups can be H2, Ci to Q straight chain or branched alkyls such as methyl, ethyl, propyl, isopropyl, butyl, isobutyl, pentyl, hexyl, heptyl, octyl, and aryl such as phenyl, benzyl, etc.

As used herein the polysiloxane diols include alkyl and alkyl aryl siloxane diol of general  formula 

wherein each occurrence of R12 and R13 is independently methyl, phenyl, vinyl or fluoroalkyl and x, y and z are independently an integer ranging from 1 to 100.

As used herein, the polyether siloxane diols include hydrolyzable polyethersiloxane

are as defined above and t is an integer ranging from 0 to 50.

Specific examples of X are methoxy, ethoxy, propoxy, isopropoxy, isobutoxy, acetoxy, methoxyethoxy, and oximato, as well as the monovalent alkoxy groups

-11-

derived from diols, known as "dangling diols", specifically, groups containing an alcohol and an alkoxy, such as -O-CH2CH-OH, such as ethylene glycol, propylene glycol, neopentyl glycol, 1,3-propanediol, 2-methyl-l,-propanediol, 1,3-butanediol, 2-methyl-2,4-pentanediol, 1,4-butanediol, cyclohexane dimethanol, and pinacol. In another embodiment, specific examples of X are methoxy, acetoxy and ethoxy, as well as the monovalent alkoxy groups derived frorn the diols, ethylene glycol, propylene glycol, neopentyl glycol, 1,3-propanediol, 2--methyl-l ,3-propanediol, 1,3-butanediol, and 2-methyl-2, 4-pentanediol. X may also be hydroxyacids such as glycolic acid; ester alcohols such as 2,2,4-Trimethyl-l,3-pentanediol monoisobutyrate, Texanol® available from Eastman Chemicals; arid other solvents that are not classified as VOCs per European Union Directive 2004/42/EC are included.

Specific examples of Zb and Zc can be the divalent alkoxy groups derived from diols, such as ethylene glycol, propylene glycol, neopentyl glycol, l,3propanediol, 2-methyl-l,3-propanediol, 1,3-butanediol, 2-methy1-2,4-pentanediol, 1,4-butanediol, cyclohexane dimethanol, pinacol, polysiloxane diol and polyether siloxane diol. In another embodiment, specific examples of Zb and Zc are the divalent alkoxy groups derived, from  the  diols such as ethylene glycol, propylene glycol neopentis glycol 1,3-propanediol, 2-methyl-l ,3-propanediol, 1 ,3-butanediol; and 2-methyl-2,4-pentanediol are preferred. The divalent alkoxy groups derived from the diols, 1,3-propanediol, 2-methyl-l,3-propanediol, 1,3-butanediol, and 2-methyl-2,4-pentanediol. The bridging (Zb) content of the cyclic and bridging organofunctional silane compositions herein must be kept sufficiently low to prevent excessive average molecular weights and crosslinking, which would lead to gelation. Zb may also be ethylenediamine, 2-aminoethanol, dicarboxylic acids such as adipic acid or malonic acid except succinic, maleic or phthalic acid, an acetylenic glycol including polyalkoxylated variants such as Surfynol® surfactants available from Air Products, or polyvinylalcohol used to make a silane ester. Zc independently may be a diol-derived alkoxy group, ethylenediamine, 2-aminoethanol, dicarboxylic acids such as adipic acid or malonic acid except succinic, maleic of phthalic acid, an acetylenic glycol including polyalkoxylated variants such as Surfynol® surfactants available from Air Products, or polyvinylalcohol used to make silane esters.

Additional embodiments are wherein v and w in Formulas 1 can be such that the ratio of w/v is between 1 and 9; X is RO-, RC(=0)0-; Zc and ZC can be derived from the diols, 1-3-propanediol, 2-methyl-l, 3-propanediol/ l,3-butanediol,2-methyl-2,4-pentanediol; R is alkyls of C1 to C4 and H; and G is a divalent straight chain alkyl of 2 to 18 carbon atoms. Other embodiments include those wherein w/v is between 2 and 8; X is ethoxy or one or more of the dangling diols derived from the diols, 1,3-propanediol, 2-:methyl-l,3-propanediol, 1,3-butanediol, and 2-methyl-2,4-pentanediol; and G is a C2-C12 straight-chain alkyl derivative. Another embodiment are wherein v in Formula 1 is 0; X is RO-, RC(=0)0-; R is alkyls of C1 to C4 and H; and G is a divalent straight chain alkyl of 2 to 18 carbon atoms.

Representative examples of the cyclic and bridgiAg organofunctional silanes described in the present invention include

-12-

2-(2-methyl-2,4 pentanedialkoxyethoxysilyl)-1-propyl amine; 2-(2-methyl-2,4-pentanedialkoxyisopropoxysilyl)-l-propyl mercaptan; 2-(2-methyl-2,4-pentanedialkoxymethylsilyI)-l-propyl chloride; 2-(2-methyl-2r4-pentanediaIkoxyphenylsilyl)-l-propyl bromide; 3-(l ,3-butanedialkoxyethoxysilyl)-l-propyl iodide; 3-(l,3-butanedialkoxyisopropoxysilyl)-l-propyl chloride; N-[3-(l ,3-propanedialkoxyethoxysily)-l-propyl]phenylamine; N-[3-(l ,3-propanedialkoxyisopropoxysilyl)-l-propyl]methylamine; 3-(l,2-propanedialkoxyethoxysilyl)-l-propyl glycidyl ether and 3-(l,2-propanedialkoxyisopropoxysilyl)-l-propyl methacrylate, both derivable from propylene glycol; 3-(l/2-ethanedialkoxyethoxysilyl)-l-propyl acrylate and 3-(l,2-ethanedialkoxyisopropoxysilyl)-l-propyl acetate, both derivable from ethylene glycol; 3-(neopentyl glycoxyethoxysilyl)-l-propyl amine and

3-(neopentyl glycoxyisopropoxysilyl)-l-propyl glycidyl ether, both derivable from neopentyl glycol; 3-(2,3-dimethyl-2,3-butanedialkoxyethoxysilyl)-l-propyl acrylate and 3-(2/3-dimethyl-2,3-butanedialkoxyisopropoxysilyl)-l-propyl methacrylate, both derivable from pinacol; 3-(2,2-diethy 1-1,3-propanedialkoxyethoxysilyl)-l-propyl mercaptan; S-[3-(2,2-diethyI-l,propanedilkoxyisopropoxysilyl)-l-propyl] ethyl thioether; bis[3-(2-methyl-l ,3-propanedialkoxyethoxysilyl)-l -propyl] disulfide; bis[3-(2-methyl~l,3-propanedialkoxyisopropoxysilyl)-l-propyl] trisulfide; bis[3 -(1,3 -butanedialkoxymethylsilyl)-l-propyl]tetrasulfide; bis[3 -(1,3 -propanedialkoxymethylsilyl)-l-propyl] thioether; 3 -(1,3-propanedialkoxyphenylsilyl)-l-propyl glycidyl thioether; tris-N,N1 ^'-[3-(l,2-propanedialkoxymethylsilyl)-l-propyl] melamine and tris-N,N' ,N" -[3-(l ,2-propanedialkoxyphenylsilyl)-l-propyl] melamine, both derivable from propylene glycol; 3-(l ,2-ethanedialkoxyrnethylsilyl)-l-propyl chloride and 3-(l,2-ethanedialkoxyphenylsilyl)-l-propyl bromide, both derivable from ethylene glycol; 3-(neopentyl glycoxymethylsilyl)-I-propyl acetate and 3-(neopentyl glycoxyphenylsilyl)-l-propyl octanoate, both derivable from neopentyl glycol; 3-(2,3-dimethy-2,3-butanedialkoxyrnethylsilyl)-l-propyl amine and 3-(2,3-dimethyl-2,3-butanedialkoxyphenylsilyl)-l-propyl amine, both derivable from pinacol; 3-(2,2-diethyl-l,3-propanedialkoxymethylsilyl)-l-propyl acrylate; 3-(2,2-diethyl-l ,3-propanedialkoxyphenylsilyl)-l-propyl methacrylate; 3-(2-methyl-l,3-propanedialkoxyethylsilyl)-l-propyl glycidyl ether; 3-(2-methyl-l,3-propanedialkoxyphenylsilyl)-l-propyl acetate; 2-(2-methyl- 2,4-pentanedialkoxyethoxysilyl)-l-ethyl acrylate; 2-(2-methyl-2,4-pentanedialkoxymethoxysilyl)-l-ethyl bromide; 2-(2-methyl-2,4-pentanedialkoxymethylsilyl)-l-ethyl benzenesulfonate; 2-methyl-2,4-pentanedialkoxyethoxysilylmethyl methacrylate; 2- methyl-2,4-pentanedialkoxyisopropoxysilylmethyl bromide; neopentylglycoxypropoxysilylmethyl amine; propyleneglycoxymethylsilylmethyl mercaptan; neopentylglycoxyethylsilylmethyl glycidyl ether; 2-(neopentylglycoxyisopropoxysilyl)-l-ethyl butyrate; 2-(neopentylglycoxyrnethylsilyl)-l-ethyl propionate; 2-(l,3-butanedialkoxymethylsilyl)-l-ethyl acrylate; 3-(l,3 -butanedialkoxyisopropoxysilyl)-4-butyl methacrylate; 3-(l,3-butanedialkoxyethyIsilyl)-l-propyl mercaptan;

-13-

3-(l,3-butanedialkoxymethylsilyl)-l -propyl methanesulfonate;

6-(2-methyl- 2,4-pentanedialkoxyethoxysilyl)-l-hexyl amine;

l-(2-methyl- 2,4-pentanedialkoxyethoxysilyl)-5 -hexyl acrylat;

8-(2-methyl-2,4- pentanedialkoxyethoxysilyl)-l-octyl methacrylate;

10-(2-methy1,2,4-pentanedialkoxyethoxysilyl)-l -decyl glycidyl ether;

3-(2-methyl-2,4-pentanedialkoxyethoxysilyl)-1-propyl trifluoromethanesulfonate;

3-(2-methyl-2,4-pentanedialkoxypropoxysilyl)-l-propyl amine;

N-[3-(2-methyl-2,4-penfanedialkoxyisopropoxysilyl)-l-propyl] ethylene diamine;

tris-N,N',N"-[3-(2-methyl-2,4-pentanedialkoxybutoxysilyl)-l-propyl] diethylene

triamine;

tetrakis-N,N' ,N" ,N"'-[3-(2-methyl-2,4-pentanedialkoxyisopropoxysilyl)-l-propyl]

triethylene tetramine;

bis-(3-(2-methyl-2,4-pentanedialkoxyethoxysilyl)-l-propyl) sulfide;

6-(l,3-butanedialkoxyethoxysilyl)-l-hexyl amine;

l-(l,3-butanedialkoxyethoxysilyl)-5-hexyl glycidyl ether;

8-(l,3-butanedialkoxyethoxysilyl)-l-octylacrylate;

10-(l/3-butanedialkoxyethoxysilyl)-l-decyl methacrylate;

bis-(3-(2-methyl- 2,4-pentanedialkoxyethoxysilyl)-l-propyl) thioether;

ethylenediamine;

2-aminoethanol;

adipic acid;

malonic acid; and

polyvinylalcohol.

In another embodiment, the cyclic dialkoxy organofunctional silanes are cyclic and bridging analogs to the 3-choro-l-propyltriethoxysilane (3-triethoxysilyl-l-propyl chloride), used as a starting point for the manufacture of silane coupling agents as, for example, polysulfide silanes, such as triethoxysilylpropyl tetrasulfide referred to herein as TESPT, triethoxysilylpropyl disulfide referred to herein as TESPD. The cyclic and bridging haloalkyl silanes are novel and excellent alternatives to 3-triethoxysily1-1 propyl chloride for use where reduced VOC emissions are desired.

The cyclic and bridging organofunctional silane compositions included herein may comprise single components or various mixtures of individual cyclic and bridging organofunctional silane components, organofunctional silane components, which contain only monofunctional alkoxy groups, and, optionally including other species as well. Synthetic methods result in a distribution of various silanes, wherein mixtures of the starting components are employed for the purpose of generating mixtures of cyclic and bridging organofunctional silane products. Moreover, it is understood that the partial hydrolyzates and/or condensates of these cyclic and bridging organofunctional silanes, also referred to as cyclic and bridging organofunctional siloxanes and/or silanols, may be encompassed by the silanes herein as a side product of most methods of manufacture of the cyclic and bridging organofunctional silanes. Also, the partial hydrolyzates and/or condensates can occur upon storage of the cyclic and bridging organofunctional silanes, especially in humid conditions, or under conditions in which residual water remaining from their preparation  is  not  completely  removed  subsequent  to  their  preparation.

-14-

Furthermore, partial to substantial hydrolysis of the cyclic and bridging organofunctional silanes may be deliberately prepared by incorporating the appropriate stoichiometry or excess of water into the methods of preparation described herein for the silanes. Also, the siloxane content of the cyclic and bridging organofunctional silanes may be deliberately prepared by incorporating the appropriate stoichiometry or excess of water into the methods of preparation for the silanes described herein. Silane structures herein encompassing hydrolyzates and siloxanes are described in the structures given in Formula 1 wherein the subscrips, v, of Zb=(-0-)o.5 and/or u, of X=OH can be substantive; meaning substantially larger than zero.

The cyclic and bridging organofunctional silane compositions, if liquid, may be loaded on a carrier or a mixture of more than one carrier, such as a porous polymer, carbon black, or an inorganic filler, such as silica, alumina, various clays, etc. By loading the composition on a carrier it is in solid form for delivery to the rubber formulation. In another embodiment, the carrier would be part of the filler, either intimately absorbed onto or within, or chemically bound to the filler.

The silane compounds with heterocyclic silicon groups included herein may be prepared by transesterification of organofunctional alkoxy-substituted silanes and diols with or without a catalyst by the esterification of organofunctional silyl halides with diols, or by the hydrosilylation of substituted alkenes with a hydrosilane containing a heterocylic silicon group to generate cyclic and bridging silane compositions.

The transesterification of organofunctional alkoxy-substituted silanes and diols may be conducted with or without a catalyst. The catalyst may be an acid, a base or a transition metal catalyst. Suitable acid catalysts are hydrochloric acid, p-toluenesulfonic acid and the like. Typical base catalysts are sodium methoxide, sodium ethoxide. Suitable transition metal catalysts are tetraisopropyl titanate, dibutyltin dilaurate.

During esterification of organofunctional silyl halides with diols, diols are added to the silyl halide with removal of the hydrogen halide formed. The hydrogen halide may be removed by sparging with nitrogen or by using reduced pressure. Any remaining halo groups can be removed by the addition of an alcohol such as methanol, ethanol, isopropanol, and the like.
