Repository: anandvc/allindianpatents

File: patents/250772-a-plant-for-the-melting-of-primary-and-secondary-aluminium.html
Indian Patents. 250772:A PLANT FOR THE MELTING OF PRIMARY AND SECONDARY ALUMINIUM

Indian Patents

Recently Granted Patents

  Recently Published Patents

Title of Invention	A PLANT FOR THE MELTING OF PRIMARY AND SECONDARY ALUMINIUM

Abstract	Plant for the melting of primary and secondary aluminium, provided with a rotating furnace, internally equipped with a spiral element (11), that realizes the melting of the aluminium not using a salty bath, in association with a channel of pouring (13) sets among the hole (4) of the rotating furnace and the spherical store basin (16) positioned on a lower plan, in a pit, and equipped with a rotating joint (17) that realizes a continuity of inclination with the channel of pouring (13) so that is obtained the direct and continuous flow of the fused metal in the store tank without interruption of the process of melting. The plant is also equipped with an automatic and continuous system of selection and recovery of the slag of fusion integrated in the same plant and a double system of canalization of the gases that allows a good cleaning of the pollutant agents and a remarkable energetic conservation in the furnace of melting.	

Full Text	Technical field

The present invention relates to a plant for the melting of primary and secondary aluminium. Object of the present invention is a modular plant for the melting of metallic materials, especially aluminium scraps, comprising a rotating furnace characterized by the lack of use of a salty bath, and with direct poured of the melted metal in a spherical store tank, an equipment for the selection and recovery of the slag of fusion and a system of scavenging.

State of the art

As it is known, the melting of the aluminium scraps, for the production of ingots for alloys, and also the remelting of the same aluminium ingots is realized in the rotating furnaces, also called salty bath furnaces, in which the sea salt (usually mixed with carbonate of soda, salnitro and yellow prussiato of potassium) is melted by the heat produced in the furnace.

Salt is a good receiver and transmitter of heat and its addition is useful as cover agent to prevent the oxidation of the metal in fusion. At almost 1000°C it reacts englobing the slag of fusion of the aluminium scraps. The principal drawback of these furnaces is the production of a notable quantity of refusals, essentially constituted by the salty products mixed to the slag of the process of fusion of the aluminium scrap. It originates therefore problems because of the disposal of these refusals and not always the recycling of these refusals is possible and convenient from an economic point of view, because it engraves in notable way on the final price of the ingot of aluminium.

Scope of the invention

The principal scope of the present invention is to avoid the drawbacks of the preceding plants reahzing mainly a rotating furnace for the fusion of primary and secondary aluminium that does not have to realize the fusion of the aluminium using a salty bath.

Other scope of the present invention is to realize a rotating furnace for the fusion of the primary and secondary aluminium, according with the preceding purposes, in which it is the direct and continuous pouring of the fused metal in a spherical store tank without any interruption of the process of fusion, so that to improve the use of fuel, of workforce, of salty materials, and the safety conditions of the job.

Other scope of the present invention is to get a plant of fusion of the aluminium according with the preceding purposes, that directly has an automatic and continuous system of selection and recovery of the slag of fusion integrated in the same plant, without necessity of following treatments in different places, so that to realize advantages in terms of costs related to the disposal of slag or its recycling. Other scope of the present invention is to get a plant of fusion of the aluminium for the production of ingots for foundry, according with the preceding purposes, completely modular, such that the various units, putable on track, are separable to make easy both the construction and the assemblage of them, and the maintenance and the substitution because of usury.

Other scope of the present invention is to get a plant of fusion of the aluminium for the production of ingots for foundry, according with the preceding purposes, having a system of scavenging that allows a smaller waste of thermal energy in the furnace of fusion and simultaneously a cleaning in the gases from the heavy pollutants before the stack and quality of the air breathed by the employees in the plant decidedly improved in comparison to the preceding plants.

Description of the drawings and way of realizing the invention

Further characteristics and advantages of the invention will result more clear from the following description and from the attached drawings, furnished to only indicative purpose and not limitative.

The fig. 1 shows, in a three-dimensional way, the general view of the system of fusion according to the present invention.

The fig.2 shows, in perspective section, the general view of the system of fusion according to the present invention.

The fig. 3 shows a longitudinal section of the general view of the system of fusion according to the present invention.

The fig. 4 shows, schematically and in a lateral point of view, a portion of the spiral element with the channels realized on it.

The fig. 5 shows, in a lateral longitudinal view, the equipment of treatment of the slag with the disposition for the scavenging and the tracks of moving. The fig. 6 shows, schematically and in a general view, some component of the plant, mainly the store tank of the fused metal and the system of scavenging. Accordingly to the drawings, the furnace that realizes the fusion of the primary and secondary aluminium (scraps), is constituted by a cylindrical hollow body (1), with circular section, built in refractory material, resistant to the thermal stress; on an extremity the body (1) is closed by a porthole (2) used for the loading of the metallic scraps; on the other extremity it is the window of entry (3) of the flame of heat of the scrap and downward the hole (4) for the leakage of the fused liquid that, as illustrated by the drawings, is realized in a plain slot.

The inside diameter of the body (1) changes constantly along its longitudinal axle to originate a negative inclination on the horizontal line beginning from the extremity where is the loading porthole (2) up to the extremity where is positioned the hole (4) of leakage of the melted metal. The difference of inclination among the two extremities in comparison to the horizontal line is 2 centimetres for linear meter of the length of the furnace.

The furnace is covered by a metallic structure and is kept in horizontal position by metallic traverse frames (5) that place and creep on the slides (6) held on the metallic supports (7). On both the left and right extremities of the body (1) are the openings (8) and (9) for the scavenging of the fumes that join in a single channel of evacuation (10).

On the surface of the inside wall of the body (1) and along all its length, it is a spiral element (11), whose spires, in a first favourite and illustrated shape, are cylindrical, with circular section, with constant diameter and built in refractory material resistant to the heat and to the mechanical stress due to the action of the scrap in fusion. On

the spires of the spiral element (11) and in the bottom side close to the wall of the cylinder body (1) are a multiplicity of galleries or channels (12) with a favourite semicircular section.

A channel of pouring (13), realized with a suitable inclination and adequately contained in an box (14) insulated and equipped with a window (15), is placed among the hole (4) and the spherical storage basin (16) positioned on a lower plan in a pit. The basin (16) has adequately been described and claimed in the patent WO 02/39044 by the same applicant. The rotating joint (17), in comparison to that described in the aforesaid patent, has a different shape, so that to realize a continuity of inclination with the channel of pouring (13).

The principal characteristics of a preferred example of realization of the rotating

furnace, for the fusion of the primary and secondary aluminium, are the foUowings:

external diameter: 500 centimetres

inside diameter: 320 centimetres

thickness of the refractory cement: 90 centimetres

length of the cylinder: 1200 centimetres

inclination for the pouring: 24 centimetres

working temperature: 750 - 800 °C

feeding: methane, oil

heat consumption: 750 Kcal/h for Kg/liquid aluminium produced

The furnace is maintained in a slow rotation, from one to four revolution/minute, on its mean axle by a gear motor.

Description of the process of fusion

If the melting of secondary aluminium is preferred, at first is realized the selection and mixing of different types of aluminium scraps, whose chemical composition has to be as close as possible to that of the desired alloy. Then the aluminium scraps are set, through the loading porthole (2), in the rotating furnace without addition of sodium chloride as cover agent to prevent the oxidation of the metal.

Because of the rotation of the furnace and the special inside conformation, is obtained the mechanical remixing of the scrap in fusion with, simultaneously, an action of carried of the material by the walls of the furnace. The metal gradually melts and the liquid aluminium begin to rotate in the same sense of rotation of the furnace; it will always be positioned in the low part of the furnace, because the force of gravity is bigger then the carry force due to the rotation. Moreover, because of the rotational movement, joined to the inside inclination of the furnace, the liquid metal continually slide to the drawing hole (4) that is put in the lowest point, flowing through the small channels (12) transversally set to the spires of the body (11). The liquid metal is protected against the oxidation of the air because of its low position, it is not directly licked up by the stream of the warm gases (whose flow is horizontal and situated in the tall part of the furnace), and because it continually flow in the basin (16) where the fused metal is stored, through the pouring channel (13). The slags remains in the tall part and are held by the spiral body (11) and, once all the aluminium is melted and has been stored in spherical basin, are discharged close to the loading porthole through a channel equipped with a cochlea, finishing the process of melting.

The slags, put in the channel and pushed by the cochlea, reaches the module of selection wherein they enter from the extremity (18). The module of selection is constituted by three hollow metallic and coaxial cylinders, one inserted in the other, and open to the left end, and is kept in horizontal position by booms (19) and metallic traverse frames (20) that place and creep on the slides (21) joined on metallic supports (22) with the interposition of a gear carriage (23). The cylinders (24) and (25) have the surface side equipped with holes, greater on the first cylinder (24) and smaller on the second (25) so that it is possible the pouring of slags of different dimensions. The whole, constituted by the three cylinders, has put in slow rotation around the longitudinal axle, so have a remixing of the slags as soon as they advance along the cylinders pushed by the cochlea. The slag, according with their weight and dimensions, passes from the first cylinder (24) up to the last one (26). Actually, in the first cylinder (24), with smaller diameter, are the slags essentially constituted by iron parts, steel, copper, that is material that has few or not put through the process of fusion; in the second cylinder (25) are the slags of

aluminium oxide, while in the third cylinder (26) are essentially the dusts. It is very interesting the fact that the slags, flowing, are selected as well as they are cooled. The slags, so treated, flow out of the extremities of the cylinders and fall in the channels (27), (28), (29) positioned everyone below a cylinder and, by a cochlea system present in every channel, are pushed, at almost ambient temperature, in the storage buckets.

The recovered aluminium oxide is recycled and joined to the feeding charge of fusion.

All the exhaust gases produced in the module of selection and recovery of the slag

are carried, through canalizations, to the cap (30), and don't escape in the external

environment.

It is very important that the module of selection and recovery of the slag is

constituted by units, placeables on tracks, (31), so that they can be open for

inspections and maintenance.

Even if it is not represented in the drawings, the furnace of fusion is also modular,

put on carriages that are moved on tracks, to make possible the opening.

Other great innovation is the system of scavenging, constituted by two separate

canalizations. The warm gases, originated by the furnace of fusion at a maximum

temperature of 300°C, are carried through the pipeline (32) in the underground pit

(33) accessible by a porthole of inspection (34). The gases exclusively escape from

the furnace of fiision, because of the concomitant action due to the kinetic energy

(that originates from their heat), to the expansion that they have by reaching the pit

(33), to the loss of pressure produced by the chimney (35) and to the drag force

produced by the air flow, at a great speed, that escapes from the extremity (36) of

the pipeline (37). In the pit (33) the warm gases, because of the expansion, decrease

in temperature and also realize a first falling of the heaviest particles of pollutant

agents in the gases.

All the other gases that escape from the modules, having a lower temperature, are

carried to the pipeline (37) by extractors, continuing in an underground pipeline (38)

up to the chimney (35) equipped with various devices of cleaning of the dangerous

gases for the environment according to the laws in force.

Both pipelines (32) and (37) are equipped with a control valve (39) for the automatic passage of the gases. The present system, besides the aforesaid advantages, realizes also an energetic conservation in the furnace of fusion, because the gases are evacuated in natural way and only in the quantity necessary to the process of combustion, not having additional quantities of heat for an excess of evacuation of the gases.

As previously described and illustrated, it is clear that the invention reaches the scope.

Dimensions and shapes can be adjusted according to the demands.

We claim:

1)	A Plant for the melting of primary and secondary aluminium, with screening and recovery of the slags, characterized in that said plant comprises: a rotating furnace, internally equipped with a spiral element (11), that realizes the fusion of the aluminium not using a salty bath; a channel of pouring (13), realized with a suitable inclination and adequately contained in an insulated box (14) and equipped with a window (15) that is placed among the hole (4) of the rotating furnace and the spherical storage basin (16) positioned on a lower plan, in a pit, and equipped with a rotating joint (17) that realizes a continuity of inclination with the channel of pouring (13) so that to obtain the direct and continuous pouring of the fused metal in the tank; an automatic and continuous apparatus of selection and recovery of the slag of fusion directly integrated in the same plant; a double canalization of the exhaust gases.

2)	The plant as claimed in claim 1, wherein the furnace for the fusion of primary and secondary aluminium (scraps), is constituted by a hollow cylindrical body (1), with circular section, whose inside diameter constantly varies along its longitudinal axle to originate a negative inclination, which is two centimeters for linear meter of the length of the furnace, on the horizontal line, beginning from the extremity where it is the loading porthole (2) up to the extremity where is positioned the hole (4), with plain slot, for the leakage of the fused metal.

3)	The plant as claimed in claim 1, wherein the furnace is kept in horizontal position by metallic traverse frames (5) that place and creep on the slides (6) held on metallic supports (7); on both the left and right extremities of the body (1) are the openings (8) and (9) for the escaping of the exhaust gases that flow in a single channel of evacuation (10).

4)	The plant as claimed in claims 1, 2 and 4, wherein on the surface of the inside wall of the body (1) and along all its length, it is a spiral element (11), whose spires, cylindrical with circular section, with constant diameter and built in refractory material resistant against the heat and the mechanical stress due to

the action of the scrap in fusion, have in the low part of the cylinder (1), close to the wall, a multiplicity of galleries or channels (12) with a favourite semicircular section.

5)	The plant as claimed in claims 1 and 4, wherein the spires of the element

(11)	have an elliptical or polygonal section.

6)	The plant as claimed in claims 1 and 5, wherein the galleries or channels

(12)	have whatever section, e.g. circular, elliptical or polygonal.

7)	The plant as claimed in claim 1, wherein the rotating module of selection is constituted by three metallic hollow and coaxial cylinders, one inserted in the other, and open to the left end; the cylinders (24) and (25) have the surface side equipped with holes, greater on the first cylinder (24) and smaller on the second (25), so that in the first cylinder (24), with smaller diameter, the slag is constituted by material as herein described that has few or not put through the process of fusion, in the second cylinder (25) it is the slag constituted by aluminium oxide, while in the third cylinder (26) they are essentially the dusts.

8)	The plant as claimed in claims 1 and 8, wherein the selected slag flows out of the extremities of the cylinders pushed by cochlea and falls in the channels (27), (28), (29) positioned everyone below a cylinder and, by a cochlea system present in every channel, are pushed, at almost ambient temperature, in the store buckets.

9)	The plant as claimed in claims 1, 8 and 9, wherein the module of selection and recovery of the slag is constituted by units, placeables on tracks (31), so that it is open for inspections and maintenance.

10)	The plant as claimed in claim 1, wherein the warm gases that originate from the furnace of melting, at a maximum temperature of 300°C, are carried through the pipeline (32) in the underground pit (33).

11) The plant as claimed in claims 1 and 12, wherein the gases escape exclusively from the furnace of melting because of the concomitant effect of the kinetic energy due to their heat, of the expansion that they have reaching the pit (33), of the loss of pressure produced by the chimney (35) and of the dragging produced by the air flow, having an high speed, that escapes from the extremity (36) of the pipeline (37).

12)	The plant as claimed in claim 1, wherein the exhaust gases that escape from the modules of selection and recovery of the slag and from the store basin, having a low temperature, are carried to the pipeline (37) by extractors, to continue then in an underground pipeline (38) up to the chimney (35).

13)	The plant as claimed in claims 1,12, 13 and 14, wherein both the pipelines (32) and (37) are equipped with a control valve for the automatic passage of the gases.

14)	The process of melting of primary and secondary aluminium by the plant as claimed in claim 1, said process consists of the following phases:

a) in case of favourite melting of secondary aluminium, is realized the selection and mixing of different types of aluminium scraps, whose chemical composition has to be as close as possible to that of the desired alloy;

b)	the aluminium scraps are placed, through the loading porthole (2), in

melting in the rotating furnace without addition of sodium chloride as cover

agent to prevent the oxidation of the metal;

c)	because of the rotation of the furnace and the special inside conformation, is

obtained an action of mechanical remixing of the scrap in fusion, joined to an

action of dragging by the walls of the same furnace;

d)	the metal gradually melts and the liquid aluminium begins to rotate in the

same sense of rotation of the furnace; it will always be positioned in the low

part of the furnace, because the force of gravity is higher then the drag force

due to the rotation;

e)	the rotational movement, in association with the inside inclination of the furnace, will provides that the liquid metal continually flow toward the drawing

hole (4) that is set in the lowest point, passing through the small channels (12) transversals to the spires of the body (11);

f)	the liquid metal is protected against the oxidation, because it is very lower then the stream of the warm gases and because it continually flow in the storage basin (16) through the channel of pouring (13);

g)	the slag remains in the tall part, and is held by the spiral body (11) and discharged close to the loading porthole; from there it reaches a channel equipped with a cochlea, that pushes them until the extremity (18) of the module of selection;

h) the slag are shared, according to dimension and weight, in inert and ferrous

material (having an high point of fusion), in aluminium oxides and dusts and

introduced, automatically, in the respective channels, equipped with a cochlea;

from there it flows into the store buckets;

i) the recovered aluminium oxide is recycled to integrate the feeding charge of

fusion.

Documents:

				3045-delnp-2005-Abstract.pdf

				3045-delnp-2005-Claims.pdf

				3045-delnp-2005-Correspondence-others.pdf

				3045-delnp-2005-Correspondence-PO.pdf

				3045-delnp-2005-Description (Complete).pdf

				3045-delnp-2005-Drawings.pdf

				3045-delnp-2005-Form-1.pdf

				3045-delnp-2005-Form-18.pdf

				3045-delnp-2005-Form-2.pdf

				3045-delnp-2005-Form-3.pdf

				3045-delnp-2005-Form-5.pdf

				3045-delnp-2005-GPA.pdf

				3045-delnp-2005-Petition-137.pdf

« Previous Patent

Next Patent »

Patent Number	250772	

Indian Patent Application Number	3045/DELNP/2005	

PG Journal Number	04/2012	

Publication Date	27-Jan-2012	

Grant Date	25-Jan-2012	

Date of Filing	07-Jul-2005	

Name of Patentee	HITECH S.R.L	

Applicant Address	VIA GIACOMO MATTEOTTI, 46 84014 NOCERA INFERIORE (SA)-ITALY	

Inventors:

#	Inventor's Name	Inventor's Address	

1	SPOLETO, ANTON	VIA GIACOMO MATTEOTTI, 46 84014 NOCERA INFERIORE (SA)-ITALY	

PCT International Classification Number	F27D 3/14	

PCT International Application Number	PCT/IT2003/000862	

PCT International Filing date	2003-12-30	

PCT Conventions:

#	PCT Application Number	Date of Convention	Priority Country	

1	SA 2003 A 000004	2003-01-16	Italy	

© All Indian Patents, 2013-2021.

  Patent data available in the public domain from Indian Patents Office, Department of Industrial Policy and Promotions, Ministry of Commerce and Industry, Government of India.

File: patents/250804-alkyl-acrylate-copolymer-modified-oriented-polypropylene-films-tapes-fibers-and-woven-and-nonwoven-textiles.html (part 1 of 2)
Indian Patents. 250804:"ALKYL ACRYLATE COPOLYMER MODIFIED ORIENTED POLYPROPYLENE FILMS, TAPES, FIBERS AND WOVEN AND NONWOVEN TEXTILES."

Indian Patents

Recently Granted Patents

  Recently Published Patents

Title of Invention	"ALKYL ACRYLATE COPOLYMER MODIFIED ORIENTED POLYPROPYLENE FILMS, TAPES, FIBERS AND WOVEN AND NONWOVEN TEXTILES."

Abstract	An alkyl acrylate copolymer modified oriented polypropylene film prepared from a composition comprising: at least one polypropylene polymer selected from the group consisting of polypropylene homopolymers; random copolymers or block copolymers of polypropylene and ethylene; and random terpolymers or block terpolymers of polypropylene, ethylene and one other olefin; and from 1 to 30 weight % or, in increasing order of preference, 2 to 30 weight %, 2 to 20 weight %, or 2 to 10 weight % of at least one ethylene/ alkyl acrylate copolymer, preferably a tubular reactor produced ethylene/alkyl acrylate copolymer; and optionally from 0.01 to 40 weight % or preferably 0.1 to 15 weight % of at least one additional component selected from the group consisting of fillers, delustrants, UV stabilizers, pigments and other additives; wherein the alkyl group of the alkyi acrylate has less than 6 carbon atoms; the alkyl acrylate is preferably present in the ethylene/alkyl acrylate copolymer in a range from 5 to 30 weight %, or preferably from 10 to 25 weight %; the alkyl acrylate is preferably methyl acrylate, ethyl acrylate, or butyl acrylate, or more preferably is methyl acrylate; and the film is prepared by drawing at a temperature below the melting point of the polypropylene polymer and at a draw ratio of greater than 3 or preferably of 4:1 to 10:1.	

Full Text	TITLE OF THE INVENTION

ALKYL ACRYLATE COPOLYMER MODIFIED ORIENTED

POLYPROPYLENE FILMS, TAPES, FIBERS AND WOVEN AND

NONWOVEN TEXTILES

TECHNICAL FIELD

[0001]  This invention relates to films, tapes and fibers comprising polypropylene modified with ethylene/alkyl acrylate copolymers. It also relates to woven and nonwoven textiles prepared from melt-spun fibers prepared from these modified polypropylene compositions. It also relates to methods for preparing slit film fibers of these modified polypropylene compositions.

BACKGROUND ART

[0002]  Oriented films comprising polypropylene may be formed from the molten polymer by a number of methods known in the art. Films can be oriented in one direction by hot-drawing in the machine direction with a tensioning device, and annealing. Films can also be oriented in two directions (machine direction and transverse direction) by suitable tensioning devices. Oriented polypropylene films are useful for a wide variety of packaging applications.

[0003]  Fibers comprising polypropylene may be formed directly from the molten polymer by a number of methods known in the art, including melt-spinning, centrifugal spinning and melt-blowing. [0004]  Fibers also may be prepared from extruded polypropylene (PP) homopolymer or copolymer films. Flat films can be extruded into a cooling water bath or onto chilled rolls for quenching. Alternatively, a tubular blown film can be extruded through an annular die and air-quenched. The quenched film is then knife-slit into tapes. The tapes are then stretched (i.e. uniaxially oriented) to several times their original length by hot-drawing in the machine direction with a tensioning device and annealing the stretched tapes having controlled widths, for example, from about 2.5 mm to about 6.5 mm. The stretched tapes provide monofilament fibers.

[0005]  Melt spun fibers can be incorporated into nonwoven textiles by many technologies, including dry laid, wet laid, air laid, spunbond,

spunlace, and needlepunch processes. The nonwovens so produced can

be used in a wide range of applications including apparel, carpet backing,

agrotextiles and geotextiles.

[0006]  Polypropylene fibers can be used in twines or ropes or to

prepare yarns for carpets. Polypropylene fibers also can be woven or

knitted into fabrics used in applications such as tarpaulins, liners, banners,

sacking, carpet backing, agrotextiles and geotextiles.

[0007]  To reduce the cost of the fabric woven from stretched slit-film

tapes it is desirable to:

[0008]  reduce the denier (similar width but lower thickness) of the tape;

[0009]  increase the width of the tape (with similar thickness) and

reduce the construction of the woven fabric by reducing the number of

tapes per dimension (for example, from an 8 x 8 tapes/square inch to a 5 x

5 tapes/square inch construction); and/or

[0010]  increase the amount of inert filler such as CaCO3 in the

polypropylene formulation.

[0011]  With conventional polypropylene compositions used in preparing

tapes, it is rather difficult to achieve all the above objectives. Higher

stretch ratios and reduced denier can result in unacceptable loss of

physical properties. Undesirable fibrillation of PP tapes under high stretch

ratios must also be overcome.

[0012]  Similarly, it is also desirable to provide oriented polypropylene

films and fibers with improved mechanical properties such as tensile

breaking load, tenacity (tensile breaking stress) and elongation to break.

[0013]  Polypropylene fibers with improved mechanical properties have

been prepared by adding small amounts of additives to polypropylene.

For example, PCT Patent Application Publication WO 2003/048434

describes a method for making polypropylene monofilaments by adding

0.1 to 20 % of an additive consisting of a combination of lubricant, filler,

and heat stabilizer. European Patent EP0080274B1 describes methods

for making polypropylene melt-spun fibers by adding 0.1 to 10 % of

another polymer that is immiscible in a melt of the polypropylene (in

particular, polyhexamethylene adipamide). Polypropylene has also been

modified by the addition of small amounts of liquid crystal polymers, polyethylene, polyethylene glycol and nylon 66 (Journal of Applied Polymer Science, 1986,31(8), 2753-68.). Improvement of the mechanical properties of the modified compositions has been attributed to a lowering of spun orientation, or wind-up speed suppression. [0014]  Blends of polypropylene and ethylene/alky acrylate copolymers have been previously disclosed (see, for example, U.S. Patent Number 3,433,573).

DISCLOSURE OF THE INVENTION

[0015]  The present invention relates to the enhancement of the mechanical properties such as tensile breaking load, tenacity (tensile breaking stress) and elongation to break (%) of stretched polypropylene films and tapes and enhancement of tenacity and elongation to break (%) of melt spun polypropylene fibers. These enhancements are achieved by incorporating a small percentage (from 1 to 30, preferably from 1 to 15 weight %) of an ethylene/alkyl acrylate copolymer in the PP formulations used to prepare the films and fibers (the PP formulations may optionally contain other materials selected from fillers such as CaCOs and additives

such as UV stabilizers, pigments etc.). Blending of ethylene/alkyl acrylate copolymers with PP also improves the processability of the PP resin by, for example, increasing the melt strength of the molten PP resin. These blends provide improved stretchability and drawability for films and fibers over conventional polypropylene films and fibers. The drawability of tapes prepared from these blends is improved during manufacturing (i.e. the blends allow increased draw ratios with no or reduced tape fibrillation). Benefits of the modified polypropylene blends include higher strength at the same tape or fiber denier with no loss in elongation at break. [0016]  The modified polypropylene blends can also provide cost reduction by allowing production of finer denier polypropylene fibers having the same performance level as unmodified fibers at the same equipment throughput. Alternatively, higher throughput may be achieved at the same denier with improved performance. The blends described

herein will provide lower production downtime for most processes, resulting from fewer breaks.

[0017]  An object of this invention is to improve the mechanical properties such as tensile breaking load, tenacity and elongation at break of polypropylene compositions used in films, melt-spun fibers, slit-film tapes and fibers there from by incorporating ethylene/alkyl acrylate copolymers into the PP resin formulations used for their preparation. [0018]  Another object of this invention is to improve or maintain the elastic properties of polypropylene homopolymer formulations loaded with higher levels of inert fillers such as CaCO3 by incorporating a certain level

of ethylene/alkyl acrylate copolymers or using ethylene/alkyl acrylate copolymers as the resin vehicles (for filler loading) in the polypropylene formulations. The aim is to improve the stretchability of the films, tapes and slit film fibers without loss of tensile properties. [0019]  Another object of this invention is to improve the processability of PP formulations by incorporation of a small percentage of ethylene/alkyl acrylate copolymers. Generally, the cooling of a cast film (before slitting) by a chilled roll is less efficient than by using a chilled water bath. The stretchability of a film cooled on a chilled roll is poor, because the slower cooling results in a more crystalline film. The incorporation of ethylene/alkyl acrylate copolymers enhances the stretchability of the films and overcomes or reduces the fibrillation of the slit film tapes prepared from such films in subsequent drawing. It also enhances the drawability of melt spun fibers and enhances the tensile properties of the drawn fibers. [0020]  Another object of this invention is to enhance the tensile properties (tensile breaking load, tenacity and elongation at break) of the stretched tape with a lower denier.

[0021]  Additional benefits of the modified polypropylene blends described herein include improved uniformity in thickness and width of films and fibers, reduced static, and improved abrasion resistance. [0022]  Accordingly, this invention provides a film prepared from a composition comprising

[0023]  (a) at least one polypropylene polymer selected from the group

consisting of polypropylene homopolymers; random copolymers or block

copolymers of polypropylene and ethylene; and random terpolymers or

block terpolymers of polypropylene, ethylene and one other olefin; and

[0024]  (b) from 1 to 30 weight % of at least one ethylene/ alkyl acrylate

copolymer.

[0025]  This invention also provides a slit film tape prepared from said

film.

[0026]  This invention also provides a fiber prepared by hot-drawing and

annealing said slit film tape prepared from said film.

[0027]  This invention further provides a melt-spun fiber prepared from a

composition comprising

[0028]  (a) at least one polypropylene polymer selected from the group

consisting of polypropylene homopolymers; random copolymers or block

copolymers of polypropylene and ethylene; and random terpolymers or

block terpolymers of polypropylene, ethylene and one other olefin; and

[0029]  (b) from 1 to 15 weight % of at least one ethylene/alkyl acrylate

copolymer.

[0030]  This invention also provides nonwoven textiles prepared from

melt-spun fibers as described above.

[0031]  Benefits of using the modified polypropylene blends described

herein include improvements in tensile strength, "low speed" perforation

and "high speed" perforation.

[0032]  This invention also provides films, slit film tapes, fibers (e.g. slit

film fibers or melt-spun fibers) and nonwoven textiles wherein the

composition described above further comprises (c) from 0.01 to 40 weight

% of at least one additional component selected from the group consisting

of fillers, delustrants, UV stabilizers, pigments and other additives.

[0033]  This invention also provides processes for preparing slit film

fibers comprising

[0034]  (1) preparing a composition comprising

[0035]  (a) at least one polypropylene polymer selected from the group

consisting of polypropylene homopolymers; random copolymers or block

copolymers of polypropylene and ethylene; and random terpolymers or

block terpolymers of polypropylene, ethylene and one other olefin;

[0036]  (b) from 1 to 30 weight % of at least one ethylene/alkyl acrylate

copolymer; and optionally

[0037]  (c) from 0.01 to 40 weight % of at least one additional

component selected from the group consisting of fillers, delustrants, UV

stabilizers, pigments and other additives;

[0038]  (2) forming said composition into a film;

[0039]  (3) slitting said film into tapes;

[0040]  (4) hot-drawing and annealing a tape of step (3).

DETAILED DESCRIPTION OF THE INVENTION [0041]  "Copolymer" means polymers containing two or more different monomers. The terms "dipolymer" and "terpolymer" mean polymers containing only two and three different monomers respectively. The phrase "copolymer of various monomers" means a copolymer whose units are derived from the various monomers.

[0042]  As indicated above, the films, tapes and fibers of this invention are prepared from a composition comprising polypropylene resins modified with ethylene/alky acrylate copolymers. [0043]  Polypropylene (abbreviated PP) polymers include homopolymers, random copolymers, block copolymers and terpolymers of propylene. Copolymers of propylene include copolymers of propylene with other olefins such as ethylene, 1-butene, 2-butene and the various pentene isomers, etc. and preferably copolymers of propylene with ethylene. Terpolymers of propylene include copolymers of propylene with ethylene and one other olefin. Random copolymers, also known as statistical copolymers, are polymers in which the propylene and the comonomer(s) are randomly distributed throughout the polymeric chain in ratios corresponding to the feed ratio of the propylene to the comonomer(s). Block copolymers are made up of chain segments consisting of propylene homopolymer and of chain segments consisting of, for example, random copolymers of propylene and ethylene. The term "polypropylene" when used herein is used generically to refer to any or all of the polymers comprising propylene described above.

[0044]  Polypropylene homopolymers or random copolymers can be manufactured by any known process. For example, polypropylene polymers can be prepared in the presence of Ziegler-Natta catalyst systems, based on organometallic compounds and on solids containing titanium trichloride.

[0045]  Block copolymers can be manufactured similarly, except that propylene is generally first polymerized by itself in a first stage and propylene and additional comonomers such as ethylene are then polymerized, in a second stage, in the presence of the polymer obtained during the first. Each of these stages can be carried out, for example, in suspension in a hydrocarbon diluent, in suspension in liquid propylene, or else in gaseous phase, continuously or noncontinuously, in the same reactor or in separate reactors.

[0046]  Additional information relating to block copolymers and to their manufacture may be found particularly in chapters 4.4 and 4.7 of the work "Block Copolymers" edited by D. C. Allport and W. H. Janes, published by Applied Science Publishers Ltd in 1973. [0047]  The term "ethylene/alkyl acrylate copolymers" includes copolymers of ethylene and alkyl acrylates wherein the alkyl moiety contains from one to six carbon atoms. Examples of alkyl acrylates include methyl acrylate, ethyl acrylate and butyl acrylate. "Ethylene/methyl acryiate (abbreviated EMA)" means a copolymer of ethylene (abbreviated E) and methyl acrylate (abbreviated MA). "Ethylene/ethyl acrylate (abbreviated EEA)" means a copolymer of ethylene (abbreviated E) and ethyl acrylate (abbreviated EA). "Ethylene/butyl acryiate (abbreviated EBA)" means a copolymer of ethylene (abbreviated E) and butylacrylate (abbreviated BA).

[0048]  The relative amount of the alkyl acrylate comonomer incorporated into ethylene/alkyl acrylate copolymer can, in principle, vary broadly from a few weight percent up to as high as 40 weight percent of the total copolymer or even higher. Similarly, the choice of the alkyl group can, again in principle, vary from a simple methyl group up to a six-carbon atom alkyl group with or without significant branching. The relative amount and choice of the alkyl group present in the alkyl acrylate ester

comonomer can be viewed as establishing how and to what degree the resulting ethylene copolymer is to be viewed as a polar polymeric constituent in the thermoplastic composition.

[0049]  Preferably, the alkyl group in the alkyl acrylate comonomer has from one to four carbon atoms and the alkyl acrylate comonomer has a concentration range of from 5 to 30 weight percent of the ethylene/alkyl acrylate copolymer, preferably from 10 to 25 weight %. Most preferably, the alkyl group in the alkyl acrylate comonomer is methyl. [0050]  Ethylene/ alkyl acrylate copolymers can be prepared by processes well known in the polymer art using either autoclave or tubular reactors. The copolymerization can be run as a continuous process in an autoclave: ethylene, the alkyl acrylate, and optionally a solvent such as methanol (see U.S. Patent Number 5,028,674) are fed continuously into a stirred autoclave of the type disclosed in U.S. Patent Number 2,897,183, together with an initiator. The rate of addition will depend on variables such as the polymerization temperature, pressure, alkyl acrylate monomer employed, and concentration of the monomer in the reaction mixture needed to achieve the target composition of the copolymer. In some cases, it may be desirable to use a telogen such as propane, to control the molecular weight. The reaction mixture is continuously removed from the autoclave. After the reaction mixture leaves the reaction vessel, the copolymer is separated from the unreacted monomers and solvent (if solvent was used) by conventional means, e.g., vaporizing the nonpolymerized materials and solvent under reduced pressure and at an elevated temperature.

[0051]  Tubular reactor produced ethylene/alkyl acrylate copolymer can be distinguished from the more conventional autoclave produced ethylene/alkyl acrylate as generally known in the art. Thus the term or phrase "tubular reactor produced" ethylene/alkyl acrylate copolymer, for purposes of this invention, denotes an ethylene copolymer produced at high pressure and elevated temperature in a tubular reactor or the like, wherein the inherent consequences of dissimilar reaction kinetics for the respective ethylene and alkyl acrylate comonomers is alleviated or partially compensated by the intentional introduction of the monomers

along the reaction flow path within the tubular reactor. As generally recognized in the art, such a tubular reactor copolymerization technique will produce a copolymer having a greater relative degree of heterogeneity along the polymer backbone (a more blocky distribution of comonomers), will tend to reduce the presence of long chain branching and will produce a copolymer characterized by a higher melting point than one produced at the same comonomer ratio in a high pressure stirred autoclave reactor. Tubular reactor produced ethylene/alkyl acryiate copolymers are generally stiffen and more elastic than autoclave produced ethyiene/alkyl acryiate copolymers.

[0052]  Tubular reactor produced ethylene/alkyl acryiate copolymers of this nature are commercially available from E. I. du Pont de Nemours & Co., Wilmington, Delaware.

[0053]  The actual manufacturing of the tubular reactor ethylene/alkyl acryiate copolymers as previously stated is preferably in a high pressure, tubular reactor at elevated temperature with additional introduction of reactant comonomer along the tube and not merely manufactured in a stirred high-temperature and high-pressure autoclave type reactor. However, it should be appreciated that similar ethylene/alkyl acryiate copolymeric material can be produced in a series of autoclave reactors wherein comonomer replacement is achieved by multiple zone introduction of reactant comonomer as taught in U.S. Patent Numbers 3,350,372; 3,756,996; and 5,532,066, and as such these high melting point materials should be considered equivalent for purposes of this invention.

[0054]  To further illustrate and characterize the tubular reactor produced ethylene/alkyl acryiate copolymer relative to conventional autoclave produced copolymer, the following list of commercially available ethylene/methyl acryiate copolymers with associated melting point data show that tubular EMA resins have considerably higher melting points versus autoclave EMA's due to a very different MA distribution along polymer chains:

[0055]  Autoclave produced copolymers [0056]  EMA-A1 (21.5 wt% MA)  mp = 76 °C

[0057]  EMA-A2 (24 wt% MA)  mp - 69 °C .

[0058]  EMA-A3 (20 wt% MA)  mp = 80 °C

[0059]  EMA-A4 (24wt% MA)  mp = 73 °C.

[0060]  Tubular reactor produced copolvmers

[0061]  EMA-T1 (25 wt% MA)  mp = 88 °C

[0062]  EMA-T2 (20 wt% MA)  mp = 95 °C.

[0063]  For additional discussion regarding the differences between

tubular reactor produced and autoclave produced ethylene/alkyl acrylate

copolymers, see Richard T. Chou, Mimi Y. Keating and Lester J. Hughes,

"High Flexibility EMA made from High Pressure Tubular Process", Annual

Technical Conference - Society of Plastics Engineers (2002), 60th(Vol. 2),

1832-1836. CODEN:ACPED4 ISSN:0272-5223; AN 2002:572809;

CAPLUS.

[0064]  Ethylene/alkyl acrylate copolymers suitable for use in this

invention are available from DuPont. See Table A for specific examples of

tubular reactor produced ethylene/alkyl acrylate copolymers available from

DuPont.

(Table Removed)

 [0065]  The ethylene/alkyl acrylate copolymers useful in the present invention can vary significantly in molecular weight as witnessed by EMA having a melt index numerically in terms of a fraction up to about ten. The specific selection of the grade of ethylene/alkyl acrylate copolymer component(s) to be used to modify polypropylene will be influenced by balancing factors such as melt indices of the modifier and the polypropylene, draw temperature related to the respective softening points of the ethylene/alkyl acrylate copolymer and the polypropylene, and the draw profile (draw rate and draw ratio) contemplated. Other factors to be considered in the selection of the ethylene/alkyl acrylate copolymer

include increased elastic recovery associated with higher relative

molecular weight copolymer (such as an E/25 weight % MA with a 0.7 Ml)

and the pragmatic ability to more easily blend with fillers (see below) with

a relatively lower molecular copolymer (such as an E/20 weight % MA with

an 8 Ml).

[0066]  Compositions of ethylene/alkyl acrylate copolymers and

polypropylene useful in this invention may be prepared by dry blending,

pellet blending, melt blending, by extruding a mixture of the various

constituents, and other mixing processes known in the art.

[0067J  The compositions useful in this invention may optionally further

comprise fillers such as calcium carbonate (CaCO3), in quantities that

may be up to 30 to 40 weight %, of a tape composition. For example, from 0.01 to 20 weight %, from 0.1 to 15 weight %, from about 2 to about 10 weight % CaCO3 may be present in some slit film tapes. The ethylene/alkyl acrylate copolymers as described herein provide enhanced compatibility between the polypropylene base resin and optional filler. The enhanced compatibility may provide reduced tendency of "dusting" caused by separation of the filler and the polypropylene resin, lower CaCO3

participates in the air during processing operations, and reduced wear on weaving or knitting equipment. Use of ethylene/alkyl acrylate copolymer modifiers as described herein may also provide for higher filler loading. [0068]  The compositions useful in this invention may optionally further comprise other additives such as delustrants such as Ti02, UV stabilizers,

pigments, etc. These additives are well known in the art of films, slit film fibers and melt spun fibers. These conventional ingredients may be present in the compositions according to this invention, from 0.01 to 20 weight %, preferably from 0.1 to 15 weight %.

[0069]  The optional incorporation of such conventional ingredients into the compositions comprising polypropylene modified with ethylene/alkyl acrylate copolymer can be carried out by any known process. This incorporation can be carried out, for example, by dry blending, by extruding a mixture of the various constituents, by the conventional masterbatch technique, or the like. A typical masterbatch may comprise

from 75 to 90 weight % of CaCO3. Of note is the use of a masterbatch comprising CaCO3 and the ethylene/alkyl acrylate copolymer modifier.

[0070]  The thermoplastic compositions described herein are suitable for preparation of films and fibers by extrusion processing. [0071]  Films of this invention, from which slit film tapes and fibers may be formed, can be made by virtually any method of film forming known to those skilled in this art. As such, the film and film structures can be typically cast, extruded, co-extruded and the like including orientation (either uniaxially or biaxially) by various methodologies (e.g., blown film, mechanical stretching or the like). It should be appreciated that various additives as generally practiced in the art can be present in the respective film layers including the presence of tie layers and the like, provided their presence does not substantially alter the properties of the film or film structure. Thus, it is contemplated that various additives such as antioxidants and thermal stabilizers, ultraviolet (UV) light stabilizers, pigments and dyes, fillers, delustrants, anti-slip agents, plasticizers, other processing aids, and the like may be advantageously employed. [0072]  In one embodiment, the film is formed by an extrusion process that causes the polymer chains in the film to be generally aligned in the direction of extrusion. Linear polymers, after being highly oriented uniaxially possess considerable strength in the orientation direction, but less strength in the transverse direction. This alignment can add strength to the film in the direction of extrusion, which corresponds to the length dimension of the slit film yarns. Alternatively, the film may be formed through a blowing process known to those skilled in this art. [0073]  This invention provides a film prepared from a composition comprising polypropylene and ethylene/alkyl acrylate copolymers. The film can be unoriented, oriented in a uniaxial direction (e.g. machine direction), or oriented in a biaxial direction (e.g. machine direction and transverse direction).

[0074]  The films are useful in a wide variety of packaging applications including shrink film. As indicated above, the films are also useful for preparing slit film tapes and fibers.

[0075]  Preferred films of this invention include:

[0076]  Preferred 1.  The film wherein said alkyl acrylate is present

in said ethylene/alkyl acrylate copolymer in a range from about 5 to about

30 weight %.

[0077]  Preferred 2.  The film of Preferred 1 wherein said alkyl

acrylate is present in said ethylene/ alkyi acrylate copolymer in a range

from about 10 to about 25 weight %.

[0078]  Preferred 3.  The film of Preferred 2 wherein said alkyl

acrylate is selected from the group consisting of methyl acrylate, ethyl

acrylate and butyl acrylate.

[0079]  Preferred 4.  The film of Preferred 3 wherein said alkyl

acrylate is methyl acrylate.

[0080]  Preferred 5.  The film of any of Preferred 1 through

Preferred 4 wherein component (b) is present in an amount from 2 to 30

weight %, alternatively from 2 to 20 weight %, alternatively from 2 to 10

weight % of the total composition.

[0081]  Preferred 6.  The film of any of Preferred 1 through

Preferred 5 further comprising

[0082]  (c) from 0.01 to 40 weight % of at least one additional

component selected from the group consisting of fillers, delustrants, UV

stabilizers, pigments and other additives.

[0083]  Preferred 7.  The film of Preferred 6 wherein component (c)

is present in an amount between 0.1 and 15 weight %.

[0084]  Preferred 8.  The film of any of Preferred 1 through

Preferred 7 that is prepared by extrusion of said composition into a cooling

water bath for quenching.

[0085]  Preferred 9.  The film of any of Preferred 1 through

Preferred 7 that is prepared by extrusion of said composition onto chilled

rolls for quenching.

[0086]  Preferred 10.  The film of any of Preferred 1 through

Preferred 7 that is prepared by extrusion of said composition through an

annular die into a tubular blown film that is air-quenched.

[0087]  Preferred 11.  The film of any of Preferred 1 through Preferred 10 wherein said composition comprises a tubular reactor produced ethylene/ alkyl acrylate copolymer.

[0088]  This invention also provides a slit film tape prepared from films of this invention. Preferred tapes are those prepared from the preferred films above.

[0089]  This invention also provides a fiber prepared by hot-drawing and annealing said slit film tape prepared from said film. Preferred fibers are those prepared from tapes prepared from the preferred films above. [0090]  This invention also provides processes for preparing slit film fibers. Preferred processes are those utilizing the preferred films above. [0091]  As indicated, the slit film fibers are formed of a polymeric material that is formed into a film, slit into tapes and hot-drawn. [0092]  Woven or knitted textiles can be prepared from slit film fibers as described above. Preferred woven or knitted textiles are prepared from the preferred fibers above.

[0093]  Processes to manufacture slit film fibers based on polypropylene polymers by slitting films extruded from compositions comprising such polymers are well known. Common usages for which these, slit film monofilament fibers are intended include rope and string manufacture, fibers for synthetic lawns, woven fabric for sacking and, in particular, heavy-duty sack construction, primary and secondary carpet backing, geotextiles, agrotextiles, industrial fabric, strapping, belting, apparel, diapers, netting, woven containers, and the like. [0094]  The manufacture of the slit film fiber itself from the compositions described above can be carried out according to any known methods. It is possible, for example, to manufacture a primary film by extruding the said compositions using so-called "blown film" or "flat die" methods. A blown film is prepared by extruding the polymeric composition through an annular die and expanding the resulting tubular film with an air current to provide a blown film. Cast flat films are prepared by extruding the composition through a flat die. The film leaving the die is cooled by at least one roll containing internally circulating fluid (a chili roll) or by a water bath to provide a cast film. A film of this invention would have a width, for

example, of about 60 cm (two feet). This primary film is then slit into slit film tapes that are drawn into monofilament fibers before being reeled up. [0095]  The slit film tapes can be produced with a slitting apparatus which comprises a support frame; a plurality of substantially planar cutting blades, each of which includes opposed cutting edges and opposed ends; a mounting structure for mounting the cutting blades to the support frame; and a feed roll attached to the support frame and configured to feed film in a downstream direction over the exposed cutting edges of the blades. The mounting structure is configured to mount the cutting blades in substantially aligned, parallel and spaced apart relationship, wherein the blades are mounted such that each blade has one of its cutting edges exposed for cutting, and wherein the cutting edges of adjacent blades are spaced apart from each other between about 6 mm and 8 mm. [0096]  After slitting the film into tapes as described above, the drawing operation would be done over a span of from 3 to 6 meters (ten to twenty feet) in an oven heated to a temperature,effective to soften the film so as to facilitate the drawing operation. What typically takes place is that the film, at the beginning of the path through the oven is cold and is progressively heated and softened as it passes through the oven. Necking takes place at a neckline that is at a certain distance from the entrance to the oven. The location of the necking zone depends on a number of factors including the rate of stretching, the temperature of the oven, and the nature and thickness of the film material. A typical pre-stretched tape has a thickness about 120 microns and a width of about 6 mm to 8 mm. After stretching, the final tape has a thickness of about 30 to 50 microns and a width of about 2.5 mm to 3 mm. Tapes can be made wider or narrower for certain purposes. For example, fibers for reduced end count woven fabric can have a final width of from about 4 mm to about 6 mm; polypropylene strapping can have a final width of about 10 mm to 15mm.

[0097]  The drawing ratio will generally be in the range of from about 2:1 to about 16:1 and a typical drawing ratio for some polymers would be from about 4:1 to about 10:1. The drawing ratio for woven tape is preferably from about 5:1 to about 8:1. The drawing ratio for wider strapping tape is

typically from about 10:1 to about 15:1. The distance over which longitudinal drawing takes place will vary with the technique used. In the short-draw the stretching takes place over a distance of a few inches, other techniques involve much greater distances. After hot-drawing, the resulting monofilament fibers for woven tape would typically have a denier of from about 700 to about 1700. Polypropylene strapping would have a denier of from about 3000 to about 6000.

[0098]  The mechanical properties such as tenacity, tensile breaking load, elongation at break and denier of the tapes of this invention can be balanced by adjusting various parameters including [0099]  • resin formulation design (base resin, level and types of additives such as CaCO3, UV stabilizers, pigment added);

[00100]  • amount and type of ethylene/ alkyl acrylate used;

[00101]  • film and tape processing equipment (quenching, slitting,

drawing and annealing configuration); and

[00102]  • processing conditions.(extruder screw configuration,

temperature profile and polymer throughput, stretch and annealing

temperatures and profiles, line speed etc).

[00103]  Typically, a manufacturing facility for preparing slit film yarns will

have a limited ability to modify equipment and processing conditions.

Therefore, the ethylene/alkyl acrylate modification of the polypropylene

resin of this invention can provide significant improvement in mechanical

properties of the films, tapes and yarns prepared there from.

[00104]  As noted above, fibers may also be prepared directly from

extrusion processes including centrifugal spinning, melt-spinning,

spunbonding and melt-blowing.

[00105]  In centrifugal spinning, fibers are formed as a polymer melt is

accelerated from a rapidly rotating source. Molten material from a furnace

is transferred into a rotating spinner, and the fibers are produced as

centrifugal force extrudes the material through small holes in the side of

the spinning device.

[00106]  In melt spinning, the fiber-forming substance is melted for

extrusion through the spinneret and then directly solidified by cooling.

Melt spun fibers can be extruded from the spinneret in different cross-sectional shapes (round, trilobal, pentalobal, octalobal, and others). In-line drawing is effected by wrapping the moving thread line around sets of rotating rolls running at controlled temperature and speeds. Depending on the specific melt spinning process and subsequent processing steps, product can be collected as monofilaments, yam, tow or nonwoven (e.g. spunbond). See Fibers from Synthetic Polymers. Rowland Hill, ed., Elsevier Publishing Co., NY, 1953 for a general reference regarding melt spun fibers.

[00107]  Spunbonding is the direct laydown of nonwoven webs from fibers as they are melt-spun. Continuous filaments are extruded through a spinneret, accelerated (via rolls or jets) and laid down onto a moving belt to form a nonwoven sheet. Bonding occurs at molten fiber crossover points.

[00108]  Meltblowing is another direct laydown process in which fibers are extruded through a die tip, attenuated (and fractured) by hot, high velocity air, and deposited onto a moving belt or screen to form a web of fine (low denier) fibers.

[00109]  Both spunbond (S) and meltblown (M) webs, after being formed, can be further bonded and/or patterned by calendering. Multiple layered nonwovens (e.g. SMS, SMMS, SMMMS) can also be prepared from fibers of this invention.

[00110]  This invention further provides a melt-spun fiber prepared from a composition as described above. Preferred melt-spun fibers include: [00111]  Preferred A.  The fiber wherein said alkyl acrylate is present in said ethylene/alkyl acrylate copolymer in a range from about 5 to about 30 weight %.

[00112]  Preferred B.  The fiber of Preferred A wherein said alkyl acrylate is present in said ethylene/alkyl acrylate copolymer in a range from about 10 to about 25 weight %.

[00113] Preferred C. The fiber of Preferred B wherein said alkyl acrylate is selected from the group consisting of methyl acrylate, ethyl acrylate and butyl acrylate.

[00114]  Preferred D.  The fiber of Preferred C wherein said alkyl

acrylate is methyl acrylate.

[00115]  Preferred E.  The fiber of any of Preferred A through

Preferred D wherein component (b) is present in an amount from 2 to 10

weight %.

[00116]  Preferred F.  The fiber of any of Preferred A through

Preferred E further comprising

[00117]  (c) from 0.01 to 15 weight % of at ieast one additional

component selected from the group consisting of fillers, delustrants, UV

stabilizers, pigments and other additives.

[00118]  Preferred G.  The fiber of Preferred F wherein component (c)

is present in an amount between 0.1 and 5 weight %.

[00119]  Preferred H.  The fiber of any of Preferred A through

Preferred G wherein said composition comprises a tubular reactor

produced ethylene/ alkyl acrylate copolymer.

[00120]  Nonwoven textiles can be prepared from melt-spun fibers as

described above. Preferred nonwoven textiles are prepared from the

preferred fibers above.

[00121]  Woven or knitted textiles can be prepared from melt-spun fibers

as described above. Preferred woven or knitted textiles are prepared from

the preferred fibers above.

[00122]  Oriented films are used in a wide variety of packaging

applications. As described above, films of this invention can be also used

to prepare slit tape fibers.

[00123]  Fibers prepared as described herein, including slit tape fibers

are useful for preparing cords, twines or ropes. A number of fibers are

joined together by, for example, twisting, braiding, interlacing and the like

to form a cord. Twines, in general, contain a lower number of fibers and

are smaller in diameter than ropes. These cords, twines or ropes may be

roughly circular or flattened in cross section. Cords and twines can be

used for shoelaces, straps for bags, briefcases and the like, and can be

used in packaging applications. Ropes can be used in a wide variety of

industrial and marine applications. Cords, twines and ropes may also be
