Repository: anandvc/allindianpatents

File: patents/250973-apparatus-and-method-for-the-production-of-cement-clinker.html
Indian Patents. 250973:"APPARATUS AND METHOD FOR THE PRODUCTION OF CEMENT CLINKER"

Indian Patents

Recently Granted Patents

  Recently Published Patents

Title of Invention	"APPARATUS AND METHOD FOR THE PRODUCTION OF CEMENT CLINKER"

Abstract	Apparatus and method for the production of cement clinker, wherein raw meal is preheated in a heat exchanger and is burnt in a kiln to form cement clinker and the exhaust gases from the kiln flow in succession through the heat exchanger and a catalytic converter, wherein the exhaust gases are analysed before and/or after the catalytic converter and the preheated raw meal is precalcined in a calciner. Moreover, for the subsequent catalytic exhaust gas purification the provision of a calciner has the advantage that higher exhaust gas temperatures are produced so that a throughput is produced. As a result the required volume of the catalytic converter is reduced and the investment costs are lowered.	

Full Text	The invention relates to an apparatus and to a method for the production of cement clinker, wherein raw meal is preheated in a heat exchanger and is burnt in a kiln to form cement clinker.

Due to the high temperatures of the flame prevailing in the kiln sulphur oxides and nitrogen oxides form in the kiln and have to be removed from the exhaust gases.

DE-A-100 11 327 describes a method for the simultaneous desulphurisation and denitrogenation without the formation of ammonium sulphate or ammonium hydrogen sulphate in which the breakdown of NOx to N2 and H2O takes place. The treatment of the exhaust gases containing sulphur oxides and nitrogen oxides is carried out in an apparatus which is equipped with a fixed catalytic converter and is disposed in the direction of flow of the exhaust gases to the heat exchanger.

The object of the invention is to make further improvements to the catalytic exhaust gas purification in an apparatus or a method for the production of cement clinker.

This object is achieved according to the invention by the features of Claims 1 or 12.

The apparatus according to the invention for the production of cement clinker basically comprises a heat exchanger for the preheating of raw meal, a kiln for the final burning of the cement clinker, wherein the exhaust gases from the kiln flow through the heat exchanger, a catalytic converter which is disposed in the direction of flow of the exhaust gases after the heat exchanger and means for the analysis of the exhaust gases before and/or after the catalytic converter. Furthermore a calciner is provided for the precalcination of the preheated raw meal.

In the method according to the invention for the production of cement clinker raw meal is preheated in a heat exchanger and is burnt in a kiln to form cement clinker, wherein the exhaust gases from the kiln flow in succession through the heat exchanger and a catalytic

converter, the exhaust gases being analysed before and/or after the catalytic converter. Moreover, the preheated raw meal is precalcined in a calciner, i.e. the calcium carbonate which is contained in the raw meal is thermally split into calcium oxide and CO2.

By a suitable choice of the combustion conditions in the calciner a reduction in the pollutants in the exhaust gas can already be achieved there so that the catalytic converter can be designed for lower reduction rates.

Further embodiments of the invention are the subject matter of the subordinate claims.

According to a preferred embodiment the calciner has means for the staged delivery of fuel and/or means for the staged delivery of air for combustion. Moreover, it is possible that an additional combustion chamber through which the exhaust gases from the kiln do not flow is provided in the calciner. By these measures the combustion conditions in the calciner can be set very specifically and can be tailored to the fuels used.

According to a further variant it is provided that the catalytic converter is designed for a reaction of NO with CO. In this case the calciner is advantageously operated in such a way that increased CO is contained in the exhaust gas. In such a catalytic converter the CO content is advantageously tailored specifically to the catalytic converter by the combustion conditions in the calciner and/or by the addition of further fuel.

Furthermore, it is possible for a reducing agent, in particular an ammonium carrier and/or a hydrocarbon, to be introduced in the region of the calciner and/or of the heat exchanger. The quantity of reducing agent to be introduced is adjusted according to the analysis of the exhaust gases measured before and/or after the catalytic converter.

Further embodiments and advantages of the invention are explained in greater detail below with reference to the description and the drawings.

In the drawings:

Figure 1 shows a schematic representation of an apparatus for the production of cement clinker.

Figure 2 shows a schematic representation in the region of the calciner, and

Figure 3 shows a schematic representation of an apparatus for the production of cement clinker according to a further variant.

The apparatus basically comprises a heat exchanger 1 for the preheating of raw meal 2, a kiln 3 for the final burning of the cement clinker, wherein the exhaust gases from the kiln flow through the heat exchanger, a calciner 4 for the precalcination of the preheated raw meal and a catalytic converter 5 which is disposed in the direction of flow of the exhaust gases after the heat exchanger. Furthermore, means 6 and 7 are provided for the analysis of the exhaust gases before and/or after the catalytic converter 5.

The heat exchanger 1 has a plurality of cyclone stages la, lb, 1c which are disposed one above the other, wherein the raw meal 2 flows through the individual cyclone stages from top to bottom whilst the exhaust gases 8 (shown by broken lines) pass through the cyclone stages from bottom to top.

The raw meal 2 can optionally be fed via a material deflector 9 in order to deliver a proportion of the raw meal in the region of the uppermost cyclone stage la and a proportion in the region of the cyclone stage lb which lies below it. With this measure the temperature of the exhaust gases entering the catalytic converter 5 after the heat exchanger I can be specifically set or varied.

The catalytic converter 5 can be disposed in one or several levels, wherein planar and/or grooved plates can be used. The catalytic converter can be formed selectively by a V2O5/TiO/WO catalytic converter or by natural or synthetic crystals in particular with zeolite structure. However, the catalytic converter can also contain one or a combination of the elements of groups Ib, IIb, IIIb, IVb, Vb, VIb, VIIb, VIIIb of the Periodic Table.  It is also

conceivable that the various levels of the catalytic converter are equipped with different catalyst materials.

In modem cement kilns the material is preheated in cyclone heat exchangers. The consequence of this is that the exhaust gas after the last cyclone has a rotating flow component in addition to the axial component. In order to ensure a uniform flow into the catalytic converter a flow rectifier 10 is disposed upstream of the catalytic converts 5 in the direction of flow of the exhaust gases, and this flow rectifier equalises the gas flow over the cross-section and reduces the radial speed components as far as possible. This leads to optimal utilisation of the available space for the catalytic converter and thus to a reduction in the volume of the catalytic converter to be installed.

Furthermore, the catalytic converter 5 can be equipped with a device (not shown) which makes it possible to remove dust adhering to the catalytic converter.

Moreover, an evaporation cooling tower 11 is provided after the catalytic converter.

The cement clinker burnt in the kiln 3 is then cooled in a clinker cooler 12, wherein the exhaust air 13 from the clinker cooler (shown by dash-dot lines) can be used as air for combustion in the kiln, calciner and optionally for mixing with the exhaust gases after the heat exchanger 1.

Figure 2 shows a possible embodiment of the calciner 4 in which the preheated raw meal 2 is precalcined with the addition of fuel. In the precipitating cyclone 1d the precalcined raw meal 2 is separated from the exhaust gas 8, and then the exhaust gas flows through the cyclone stages 1c, lb and la, whilst the precalcined raw meal 2 proceeds into the kiln 3 for final burning.

In many cases the calciner has only one combustion point on the calciner 42. However, it is particularly advantageous if in combination with this calciner combustion point a kiln inlet burner 41 and/or further means 42and/or 43 are provided for the staged addition of fuel. In this way a staged combustion in the calciner is possible.  Thus for example a reducing

atmosphere which contributes to the NO, reduction can be created in the lower region of the calciner.

Furthermore, exhaust air 13 from the clinker cooler is delivered as air for combustion. In this case means 44 and/or means 45 can be provided. If the exhaust air from the cooler is delivered via two locations in the calciner which are spaced from one another, this is referred to as a staged delivery of the air for combustion by which the combustion conditions can be set more specifically with respect to optimising the process with corresponding throttle valves.

Also the raw meal 2 can be delivered to the calciner via one or more points 46. In particular the temperature can be adapted in the calciner by meal splitting in order for example to set a favourable temperature window for the NO, reduction.

An additional combustion chamber 47 through which the exhaust gases from the kiln 3 do not flow constitutes a further option. This additional combustion chamber 47 has means 48 for the delivery of fuel and means 49 for the delivery of exhaust air from the clinker cooler. Furthermore, at least a proportion of the preheated raw meal 2 is introduced into this additional combustion chamber. The exhaust gases from this combustion chamber together with the raw meal are combined at a suitable point with the exhaust gases from the rotary kiln 3. Furthermore means 50 can be provided in order to introduce a reducing agent, in particular an ammonium carrier and/or a hydrocarbon, in the region of the calciner and/or the heat exchanger 1. The quantity of reducing agent to be introduced is advantageously adjusted according to the analysis of the exhaust gases measured before and/or after the catalytic converter.

According to a particular embodiment of the invention the catalytic converter is designed for a reaction of NO with CO. In this case the CO content in the exhaust gases flowing through the catalytic converter 5 is tailored specifically to the calciner by the combustion conditions in the calciner and/or by addition of further fuel. The exhaust air 13 from the clinker cooler 12 can be added for example via means 14 to the further fuel, whereby the exhaust air from

the clinker cooler which is reacted with the fuel enters the exhaust gases from the preheater 1 in a region between the heat exchanger 1 and the catalytic converter 5.

Furthermore, a separating stage 15 for heavy metals can also be disposed before the catalytic converter in the direction of flow.

The provision of a fan 16 between the heat exchanger 1 and the catalytic converter 5 makes it possible to dissociate the kiln system in terms of pressure from the operation of the catalytic converter.

In Figure 3 an apparatus for the production of cement clinker according to a further variant is described in which the apparatus is equipped with a bypass. By way of the bypass a proportion of the exhaust gases from the kiln 3 is discharged before the calciner 4, cooled and freed of dust and then is fed back to the exhaust gases before the catalytic converter 5. For this purpose means 17 for cooling the bypass stream and means 18 for removing dust from the bypass stream are provided.

As an alternative or in combination therewith, a further variant is disclosed in Figure 3 in which a proportion of the exhaust gases is discharged in the direction of flow after the heat exchanger 1, is delivered to a coal mill 19 and a dust removal means 20 and then is fed back to the exhaust gases before the catalytic converter 5.

The combination o the catalytic converter with a calciner 4 results in particular in the following advantages:

The calciner displaces a substantial proportion (approximately 50%) of the thermal energy required for the production of the cement clinker into a temperature range in which thermal NOx is only produced in insignificant quantities (approximately 850°C). If a fuel which contains no nitrogen, or only insignificant quantities thereof, is used in the calciner then the NOx-based emissions are lower. The consequence of this is that the catalytic exhaust gas purification can be designed for lower reduction rates. The operating costs can be lowered further by the saving on reducing agents.

For the case where the catalytic converter catalyses the reaction of NO with CO to N=2 and CO2 the calciner has the advantage that an apparatus equipped with a calciner usually has higher CO emissions than a simple rotary kiln installation. This has the advantage depending upon the level of the CO values it is possible to dispense completely with additional reducing agents.

Even better is the combination of the catalytic exhaust gas purification with a calciner which functions according to the principle of staged combustion and/or staged addition of meal. These calciners are designed so that, depending upon the type of fuel used they reduce a proportion of the NOx produced in the kiln and minimise the production of NOx in the fuel. Thus the basic load of NOx is even less than in the case of a simple calciner installation with the above advantages. Furthermore in a calciner with staged combustion the possibility exists of specifically generating CO which is particularly advantageous in the case of a NO/CO reduction. With the right design it may be possible to dispense completely with an additional fuel injection after the calciner.

Moreover, the provision of a calciner has the advantage for the subsequent catalytic exhaust gas purification that higher exhaust gas temperatures are produced, so that the reactions proceeding in the catalytic converter proceed more quickly and thus with a higher throughput. In this way the required volume of the catalytic converter can be reduced and the investment costs can be lowered.

It is known that depending upon the raw material in the high-temperature process of clinker burning alkali, sulphur and chlorine cycles are formed between the kiln and the heat exchanger. At the high kiln temperatures the said substances are expelled into the gas phase, in the cooler heat exchanger they are deposited on the material and transported back therewith into the kiln. Because of the dust losses of the cyclones a proportion of this dust proceeds with the gas into the catalytic converter, where it can lead to losses of activity. Furthermore, it is known that when a catalytic converter is used the quantities in circulation are reduced. Thus the proportions of the circulating elements in the dust are also reduced, so that the service life of the catalytic converter is increased.

We Claim

1.	An apparatus for the production of cement clinker comprising:

a.	a heat exchanger (1) for the preheating of raw meal (2),

b.	a kiln (3) for the final burning of the cement clinker, wherein the exhaust gases from

the kiln flow through the heat exchanger,

c.	a catalyst (5) which is arranged downstream of the heat exchanger in the direction of

flow of the exhaust gases, and

d.	means (6, 7) for analysing the exhaust gases upstream and/or downstream of the

catalyst (5),

wherein a calcinator (4) is provided for precalcining the preheated raw meal, and the catalyst (5) is designed for a reaction of NO with CO.

2.	The apparatus as claimed in claim 1, wherein the calcinator (4) comprises means (41, 42,

43) for the staged supply of fuel and/or means (44, 45) for the staged supply of combustion

air.

3.	The apparatus as claimed in claim 1 or 2, wherein the calcinator (4) comprises an additional combustion chamber (47) through which the exhaust gases from the kiln do not flow.

4.	The apparatus as claimed in one or more of claims 1 to 3, wherein the calcinator (4) comprises means (46) for the staged supply of preheated raw meal.

5.	The apparatus as claimed in claim 1, wherein a flow rectifier (10) is provided upstream of the catalyst (5) in the direction of flow of the exhaust gases.

6.	The apparatus as claimed in claim 1, wherein a separating stage (15) for heavy metals is arranged between the heat exchanger (1) and the catalyst (5).

7.	The apparatus as claimed in claim 1, wherein the heat exchanger comprises a plurality of cyclone stages arranged one above the other, the raw meal flowing through the individual cyclone stages from top to bottom while the exhaust gases (8) pass through the cyclone stages from bottom to top, there further being provided a material deflector (9) for feeding part of the raw meal in the region of the uppermost cyclone stage (la) and part in the region of the cyclone stage (lb) located beneath it.

8.	The apparatus as claimed in claim 1, wherein means are provided for introducing exhaust air (13) from a clinker cooler (12) and/or fuel into the exhaust gases between the heat exchanger (1) and the catalyst (5).

9.	The apparatus as claimed in claim 1, wherein means (50) are provided for introducing a reducing agent, in particular an ammonium carrier and/or hydrocarbon, in the region of the calcinator and/or of the heat exchanger.

10.	The apparatus as claimed in claim 1, wherein a fan (16) is arranged between the heat

exchanger (1) and the catalyst (5).

11.	A method of producing cement clinker, raw meal (2) being preheated in a heat exchanger (1) and being burnt in a kiln (3) to form cement clinker, and the exhaust gases (8) from the kiln flowing in succession through the heat exchanger and a catalyst (5), the exhaust gases being analysed upstream and/or downstream of the catalyst (5), wherein the preheated raw meal is precalcined in a calcinator (4), the content of CO being adjusted to the catalyst (5) in a targeted manner by the combustion conditions in the calcinator (4) and/or by the addition of further fuel.

12.	The method as claimed in claim 11, wherein the heat exchanger (1) comprises a plurality of cyclone stages (la, Ib, Ic) arranged one above the other, the raw meal (2) passes through the individual cyclone stages from top to bottom, while the exhaust gases (8) flow through the cyclone stages from bottom to top, the raw meal being divided in dependence on the temperature of the exhaust gases flowing through the catalyst (5) and being delivered in the region of two different cyclone stages.

13.	The method as claimed in claim 11, wherein the calcinator (4) is operated with a staged combustion and/or a staged air supply and/or a staged raw meal supply.

14.	The method as claimed in claim 11, wherein a reducing agent, in particular an ammonium carrier and/or a hydrocarbon, is introduced in the region of the calcinator (4) and/or the heat exchanger (1).

15.	The method as claimed in claim 14, wherein the amount of reducing agent to be introduced is adjusted according to the analysis of the exhaust gases measured upstream and/or downstream of the catalyst (5).

16.	The method as claimed in claim 11, wherein a catalyst designed for a reaction of NO with CO is used.

17.	The method as claimed in claim 11, wherein a portion of the exhaust gases from the kiln is discharged upstream of the calcinator (4), cooled, freed of dust and then added to the exhaust gases again upstream of the catalyst (5).

18.	The method as claimed in claim 11, wherein a portion of the exhaust gases is discharged downstream of the heat exchanger (1) in the direction of flow of the exhaust gases, is fed to a coal pulveriser (19) and a dust removal means (20) and is then added to the exhaust gases again upstream of the catalyst (5).	

Documents:

				5772-delnp-2006-Claims-(22-07-2011).pdf

				5772-delnp-2006-claims.pdf

				5772-delnp-2006-Correspodence Others-(22-07-2011).pdf

				5772-delnp-2006-correspondence-others 1.pdf

				5772-delnp-2006-correspondence-others.pdf

				5772-delnp-2006-Description (Complete)-(22-07-2011).pdf

				5772-delnp-2006-description (complete).pdf

				5772-delnp-2006-Drawings-(22-07-2011).pdf

				5772-delnp-2006-drawings.pdf

				5772-delnp-2006-form-1.pdf

				5772-delnp-2006-form-18.pdf

				5772-delnp-2006-Form-2-(22-07-2011).pdf

				5772-delnp-2006-form-2.pdf

				5772-delnp-2006-Form-3-(22-07-2011).pdf

				5772-delnp-2006-form-3.pdf

				5772-delnp-2006-form-5.pdf

				5772-delnp-2006-gpa.pdf

				5772-delnp-2006-pct-210.pdf

				5772-delnp-2006-pct-304.pdf

				5772-delnp-2006-pct-search report.pdf

« Previous Patent

Next Patent »

Patent Number	250973	

Indian Patent Application Number	5772/DELNP/2006	

PG Journal Number	07/2012	

Publication Date	17-Feb-2012	

Grant Date	14-Feb-2012	

Date of Filing	04-Oct-2006	

Name of Patentee	POLYSIUS AG	

Applicant Address	GRAF-GALEN-STR. 17 59269 BECKUM, GERMANY	

Inventors:

#	Inventor's Name	Inventor's Address	

1	ERPELDING RICHARD	GRANDWEG 26, 59494 SOEST, GERMANY.	

2	DRIEMEIER GUNTER	MERTENSHOHE 26, 49536 LIENEN, GERMANY.	

PCT International Classification Number	C04B7/36; C04B7/43; F27B7/20; C04B7/00;	

PCT International Application Number	PCT/EP2005/001787	

PCT International Filing date	2005-02-21	

PCT Conventions:

#	PCT Application Number	Date of Convention	Priority Country	

1	10 2004 018 571.0	2004-04-16	Germany	

© All Indian Patents, 2013-2021.

  Patent data available in the public domain from Indian Patents Office, Department of Industrial Policy and Promotions, Ministry of Commerce and Industry, Government of India.
