Repository: anandvc/allindianpatents

File: patents/251298-apparatus-for-processing-highly-corrosive-agents.html
Indian Patents. 251298:APPARATUS FOR PROCESSING HIGHLY CORROSIVE AGENTS

Indian Patents

Recently Granted Patents

  Recently Published Patents

Title of Invention	APPARATUS FOR PROCESSING HIGHLY CORROSIVE AGENTS

Abstract	An apparatus for treating highly corrosive agents comprises a tube bundle (14) heat exchanger (10), structured to carry out a heat exchange between two fluids one of which is highly corrosive and flowing inside of said tube bundle (14) .	

Full Text	 

Title: %x Apparatus for processing highly corrosive agents'.

DESCRIPTION Field of application

The present invention, in its most general aspect, refers to apparatuses intended for treating highly corrosive chemical agents, with respect to which a specialized, effective and long-lasting protection is required.

In particular, this invention concerns an apparatus of the aforementioned type, in which the treating of corrosive agents is substantially a heat-treating.

Yet more specifically, the present invention refers to an apparatus of the type considered, comprising or essentially consisting of a tube bundle heat exchanger, structured to carry out a heat exchange between two fluids one of which is highly corrosive.

Heat exchange apparatuses falling within the scope of protection of the present invention are, for example, synthesis, decomposition, condensation or evaporation reactors, stripping apparatuses, boilers, concentrators and similar devices that require the heat exchange between a process fluid and an operating fluid-

In particular, but not exclusively, the present invention concerns apparatuses that can be used in urea production

plants, for the decomposition of ammonium carbamate into ammonia and carbon dioxide, also known as strippers, and, respectively, apparatuses for the condensation of ammonia and carbon dioxide into ammonium carbamate, also known as condensers.

For the sole purpose of simplifying the following description and claims, with the terms "tube bundle heat exchanger" or x'tube bundle heat exchange apparatus", we intend to identify all of the aforementioned apparatuses.

Prior art

It is known that heat exchange apparatuses of the type specified above operate, in an urea production plant, in critical operative conditions, normally of high pressure and high temperature of the process fluid and are therefore continuously subjected to high mechanical and thermal stresses.

Added to this, as well as such critical operative conditions, the process fluid often also exerts a corrosive and/or erosive action on the surfaces with which it comes into contact due, in particular, to the presence of highly corrosive agents.

The corrosive and/or erosive action reveals itself in particular at the tube bundle, and generally inside the tubes  of  which  it  is  composed,  of  the  stripping  and

condensation apparatuses present in the high pressure section of an urea production plant.

The tubes of the tube bundle of such heat exchange apparatuses (stripper and condenser) are, indeed, generally crossed on their inside by a process fluid that, in the case of urea, has, as main compounds, highly corrosive agents like ammonium carbamate and carbon dioxide. These substances exert an aggressive consumption and erosion action of the inner surfaces of such tubes with which they come into contact.

It follows from this that such apparatuses are seriously damaged already after short periods of operation, in some cases even after a few months of activity. This means having to shut down the whole urea production plant for their repair, but more frequently replacement with new apparatuses, with clear negative effects in terms of loss of production and maintenance costs. Moreover, frequent stopping and restarting of the plant can cause damage to the other apparatuses or their rapid wear, as well as additional energy consumption.

In order to try to avoid such drawbacks, heat exchange apparatuses of the type specified above have been proposed in the field, the tube bundle of which consists of stainless steel tubes, completely coated at their inner surface with a layer of zirconium.

lower side of said tube bundle, and with the end portion of

■	.the tubes, extending beyond the tubs plate itself. The

corrosive attack of ammonium carbamate has a particularly

great, impact on weldings between tubes and tube plate, with

them being quickly compromised.

For the protection of the tube bundle against such a corrosive action, each tube thereof is generally coated on

■	the inside with a layer of zirconium, as is the outer wall

of the tube plates, above all the lower One.

However, . despite  the  recognized  effectiveness  of  the zirconium coating against the- chemical corrosion determined by the aforementioned agents, the techniques provided up to now to equip the tube bundles of heat exchangers of the type  considered with such a  coating  have not  allowed completely satisfactory results to be achieved. Indeed, the well known ^incompatibility" of zirconium with both carbon and stainless steel, as regards £ close bonding of them " through welding, is such that in anti-corrosion coatings (zirconium/ steel)  realized with  the prior art,  cracks, damages or, in any case, point3 and .zones in which the 'desired coating is inexistent, occur. This'/ for example, frequently occurs and above all for the outer coating zones (zirconium) of the tube plate that surround and are in contact with the outer wall (steel) of the tubes tied in it and supported by it.

Besides this, the objective difficulty of manufacturing a zirconium coating on steel tube bundles makes the current production techniques  of heat exchangers  of the type considered here difficult to actuate, very expensive and with ^products" being obtained that require frequent checks and frequent maintenance interventions. V

ved at the EPO on Jan 18, 2006 23:52:13. Pa AMENDED SHEET

Summary of the invention

The technical problem underlying the present invention is therefore that of providing a tube bundle heat exchange apparatus of the type specified above, that allows the quoted drawbacks with reference to the prior art to be overcome; in other words that allows an effective and long-lasting resistance against corrosive chemical agents treated in it to be ensured, that is easy to realize, reliable and that does not require frequent and onerous maintenance interventions.

Such a problem is solved by a tube bundle heat exchange apparatus of the type considered above, characterized in that said tube bundle comprises at least one titanium or titanium alloy tube, coated with a layer of zirconium or zirconium alloy.

Preferably, the titanium tube is internally coated with the layer of zirconium or zirconium alloy-Preferably, the titanium or titanium alloy tube has a thickness between 1- 0 and 10 mm, whereas the coating layer of zirconium or zirconium alloy has a thickness between 0.3 and 2.0 mm.

Again preferably, said at least one titanium or titanium

alloy tube is only partially coated with the layer	of

zirconium or zirconium alloy, which, preferably, extends	in

such a tube starting from an end thereof, or close to	an

end thereof, for the entry of a process fluid, towards	an

opposite end thereof, for a portion between 5 and 30%.

Still preferably, the titanium or titanium alloy tube and the coating layer of zirconium or zirconium alloy are bonded together metallurgically, for example by hot-drawing, or through welding.

From the studies carried out by the Applicant, it has surprisingly been found that, contrary to the constant teaching of the prior art, by combining a zirconium coating with a titanium tube, the aforementioned drawbacks with reference to the prior art are advantageously overcome in a simple and effective manner.

In particular, the heat exchange tube according to the present invention, obtained by the titanium/zirconium combination, is extremely resistant both to the mechanical and thermal stresses and to the corrosive/erosive attack of the process fluids with which it comes into contact.

Moreover, thanks to the particular compatibility between these two metals and their similar chemical/physical properties, it is possible to firmly and long-lastingly bond the zirconium coating with the titanium tube. All of

this using simple and conventional realization techniques and without the two metals, during the operation of the apparatus, tending to disbond or in any case coming under tension one with respect to the other, thus keeping the structural and anti-corrosive resistance of such materials unchanged through time and avoiding any type of laceration or crack of the coating layer.

Further characteristics and advantages of the invention shall be clear from the description made hereafter of an embodiment thereof, given for indicating and not limiting purposes, with reference to the attached drawing.

Brief description of the drawing In such a drawing:

figure 1 schematically illustrates a section view of a tube bundle heat exchange apparatus according to the present invention;

figure 2 schematically illustrates a section view of a detail of the apparatus of figure 1.

Detailed description of an embodiment of the invention

With reference to the aforementioned figures, the heat exchange apparatus according to the invention shall be described, purely for indicating and not limiting purposes, with specific reference to a descending film tube bundle

heat exchanger 10, with vertical tubes, that has advantageous and specific use as a stripper of a urea production plant, but it is clear that it can be used as a condenser, evaporator, boiler, reactor or similar apparatuses based upon the heat exchange between two fluids.

In particular, the heat exchanger 10 according to the invention has advantageous and specific use as a stripper or condenser in a high pressure synthesis section of an urea plant, and more precisely of a urea plant of so-called CO2 or ammonia stripping, not represented because it is conventional. Such a section generally comprises at least one synthesis reactor, a stripper for the decomposition of the ammonium carbamate and of the free ammonia present in the reaction mixture coming from the reactor, and a condenser for the condensation of vapors comprising carbon dioxide and ammonia coming from the stripper. These apparatuses are in fluid communication with each other so as to form a so-called substantially isobaric synthesis loop, i.e. operating at the same pressure usually between 140-170 bar.

The heat exchanger 10 comprises a shell 11, with a vertical axis A-A, closed at the opposite ends by respective walls or bottoms 12, 13, a tube bundle 14 (of which just one tube 14a  is  illustrated  in  the  figures  for  the  sake  of

simplicity), supported longitudinally in said shell 11, through tube plates 15, 16, upper and lower respectively, perimetrically fixed (for example welded) gas-tight to said shell 11.

Due to the presence of such tube plates 15, 16, in the shell 11 of said heat exchangers 10, three chambers are defined, arranged in axial sequence: a first chamber 17, between the upper bottom 12, and the outer wall 15a of the upper tube plate 15; a second chamber 18, between the tube plates 15 and 16 and a third chamber 19, between the outer wall 16a of the lower tube plate 16 and the lower bottom 13 of the shell 11.

For the sake of simplicity of explanation, with the term "outer wall of the tube plate", we mean to identify the wall of said tube plate facing towards the outside of the tube bundle.

The first chamber 18, or upper chamber, is in fluid communication with the outside of the apparatus 10, through an entry duct 2 0 of, for example, a process fluid, formed in the upper bottom 12, whereas the third chamber 19, or lower chamber, is in fluid communication with the outside through an exit duct 21 of the fluid, formed in the lower bottom 13.

In turn, the second chamber 18, or intermediate chamber, is

in communication with the outside of the shell 11 through an upper duct 23, for the introduction into it of an operating heat exchange fluid, for example steam at a predetermined pressure and temperature, able to be used to carry out the desired heat exchange with the process fluid to be stripped; a lower duct 22 takes care of discharging the operating heat exchange fluid from said second chamber 18.

The tubes 14a of the tube bundle 14, have respective upper and lower end portions 14b, 14c, fixed for example through welding 24 as indicated in figure 2, in the corresponding tube plates 15 and 16, and are open in the first chamber 17 and in the third chamber 19, respectively, which are thus in mutual fluid communication.

Advantageously, in accordance with the present invention, the tubes 14a of the tube bundle 14 are made of titanium or titanium alloy and are coated with a layer 25 of zirconium or zirconium alloy. In the example of figure 2, such a coating layer 25 is inside the titanium or titanium alloy tubes 14, i.e. applied to the inner surface of such tubes. It goes without saying that in the cases in which the process fluid is made to flow outside of the tube bundle 14 (shell side), it is the outer surface of the titanium or titanium alloy tubes 14a that is advantageously coated according to the invention with the layer 25 of zirconium

or zirconium alloy.

Preferably, the titanium used is titanium ASTM GR. 1-2-3-4-5-6-7- or equivalent, whereas the zirconium is of the ASTM GR- 60702/60704/60705 type, or equivalent.

Preferably, the titanium tube 14a also has a thickness between 2.0 and 5.0 mm, whereas the zirconium inner coating layer 25 has a thickness between 0.5 and 1.2 mm.

Advantageously, according to a preferred embodiment of the present invention, the zirconium coating 25 only partially covers the titanium heat exchange tube 14a. Preferably, such a coverage of the zirconium layer 25 is present solely at the upper end portion 14b of the heat exchange tube 14a, and in particular in the portion of the tube 14a immediately below the upper tube plate 15. Again preferably, the zirconium layer 25 extends in the tube 14a starting from an upper end 26 thereof for the entry of a process fluid, towards an opposite end 27 thereof, for a portion between 10 and 20%.

By doing so, an anticorrosion protective coating is realized in the heat exchanger 10 according to the invention solely in the critical points and zones of the tube bundle 14, where, from the studies carried out by the Applicant, the corrosive/erosive action of the process fluid  is  higher,  in  any  case managing  to  ensure  an

effective and long-lasting resistance to corrosion also in the other parts of the tube bundle thanks to the arrangement of titanium or titanium alloy tubes.

It follows from this that the use of zirconium as coating material is drastically reduced with respect to the prior art, simplifying the application procedures of such a layer and at the same time obtaining a saving in realization costs of the present apparatus.

Of course, where the operating conditions and the type of operating fluid require it, the zirconium layer 25 can completely coat the inner surface of the tubes 14a of the tube bundle 14.

According to a further particularly advantageous aspect of the present invention, the titanium tube 14a and the zirconium coating layer 25 are preferably bonded together metallurgically, for example by hot-drawing, or through welding. In this way, a strong, stable and long-lasting link is obtained between the two metals, which makes it practically impossible for them to detach even when subjected to the most extreme operative conditions, thus ensuring continuous resistance to corrosion. This is made possible in particular thanks to the similar chemical/physical properties of titanium and zirconium (and of their alloys), which makes them compatible for this type of assembly. Advantageously, the hot-drawing or the welding

of the tube according to the invention is realized by using per se known techniques.

A further advantage of the present invention with respect to the apparatuses according to the prior art is given by the fact that the arrangement of titanium or titanium alloy tubes 14a ensures a long-lasting and effective resistance to corrosion thereof also at their lower and upper ends. Indeed, such ends, going into the chambers 17 and 19, are particularly subjected to the corrosive attack of the process fluid (liquid and gaseous) present in such chambers.

For the purposes of the present invention, the parts outside of the tube bundle 14, and in particular the tube plates 15 and 16, are preferably made of titanium or titanium alloy or are coated (cladded) with a layer of titanium or titanium alloy, so as to ease the fixing of the tubes 14a with such tube plates. Just as an example, in accordance with the present invention, the upper and lower tube plates 15, 16 are made of carbon or stainless steel, coated on the outside with a layer of about 3-15 mm of titanium or titanium alloy.

In use, a process fluid is fed into the first chamber 17 of the exchanger 10 according to the present invention through the entry duct 20, from here descends along the inner wall of the tubes 14a of the tube bundle 14, without filling up,

forming a thin film on it that leaves a consistent empty space at the center of the tubes themselves (see vertical axis B-B of figure 2). At the same time, an operating heat exchange fluid is fed into the second chamber 18 of the heat exchanger 10 through the upper entry duct 2 3, and circulates inside of it coming into contact with the outer wall of each single tube 14a of said tube bundle 14. The product coming out from the tubes 14a is collected in the third chamber 19 from where it is discharged to the outside of the heat exchanger 10 through the exit duct 21. In turn, the operating heat exchange fluid comes out from the second chamber 18 through the lower exit duct 22.

In the specific case of the example of figures 1-2 of a tube bundle stripper, with vertical tubes and with descending film, used in the high pressure and temperature synthesis section of an urea production plant, the process fluid comprises an aqueous urea solution, ammonium carbamate, ammonia and carbon dioxide, where carbamate and carbon dioxide are highly aggressive agents that notoriously exert a considerable corrosive action on the metallic surfaces with which they come into contact.

Advantageously, as seen above, such a corrosive action, which is particularly virulent inside the tubes of the tube bundle of such apparatus, is effectively neutralized by the arrangement of titanium or titanium alloy tubes, at least

partially coated on the inside by a layer of zirconium or zirconium alloy.

The finding thus conceived is susceptible to further variants and modifications all within reach of the skilled person in the art and, as such, falling within the scope of protection of the finding itself, as defined by the following claims.

CLAIMS

1.  Apparatus  for  treating  highly  corrosive  agents r

comprising  a  tube  bundle  (14)  heat  exchanger  (10),

structured to carry out a heat exchange between two fluids

one of which is highly corrosive and flowing inside of said

tube bundle (14) , characterized in that said tube bundle

(14) comprises at least one titanium or titanium alloy tube

(14a), coated with a layer (25) of zirconium or zirconium

alloy bonded to said tube (14a) metallurgically or through

welding.

2- Apparatus according to claim 1, characterized in that said at least one titanium or titanium alloy tube (14a) is coated on the inside by said zirconium or zirconium alloy layer (25).

3. Apparatus according to claim 1, characterised in that said at least one titanium or titanium alloy tube (14a) has a thickness between 1.0 and 1D xninr and in that said zirconium or zirconium alloy coating layer (25) has a thickness between 0,3 and 2.0 mm.

4. Apparatus according to claim 1, characterized in that said at least one titanium or titanium alloy tube (14a) is only partially coated with said zirconium or zirconium alloy layer (25) *

5.  Apparatus according to claim 4 r characterized in that

said zirconium or zirconium alloy layer (25) coats solaly an end portion (14b) of said heat exchange tube (14a).

6,  Apparatus according to claim 3, characterized in that said zirconium or zirconium alloy layer (25) extends in said at least on© titanium or titanium alloy tube (14 a) starting from an entry end (26) towards an opposite end (27) thereof, for a portion between 5 and 30%.

7.	Apparatus according to claim 1, characterized in that

said at least one titanium or titanium alloy tube (14a) and

said zirconium or zirconium alloy coating layer (25) are

bonded together through hot-drawing-

8.	Apparatus according to claim 1, characterized in that

said heat exchanger (10)  comprises respective upper and

lower tube plates (15, 16) for supporting said tube bundle

(14), said tube plates (15, 16) being made of titanium or

titanium alloy, or being coated with a titanium or titanium alloy layer-

9. Apparatus according to claim 8r characterized in that said upper and lower tube plates (15r 16} are made of carbon or stainless steel, coated on the outside with a layer of 3-15 mm of titanium or titanium alloy.

10. An apparatus according to claim 1, which is a stripper for the decomposition of animonium carbamate in an urea production plant.

11- An apparatus according  to	claim  1.  which  is  a

condenser  for the  condensation	of  ammonia  and  carbon

dioxide into ammonium carbamate	in an urea production

plant.

Dated this 13 day of October 2006

Documents:

				3820-CHENP-2006  AMENDED  PAGES OF SPECIFICATION  12-01-2012.pdf

				3820-CHENP-2006  AMENDED CLAIMS  12-01-2012.pdf

				3820-CHENP-2006  CORRESPONDENCE OTHERS 23-03-2011.pdf

				3820-CHENP-2006  FORM-3  12-01-2012.pdf

				3820-CHENP-2006  OTHER PATENT DOCUMENT 12-01-2012.pdf

				3820-CHENP-2006  POWER OF ATTORNEY  12-01-2012.pdf

				3820-CHENP-2006  CORRESPONDENCE PO.pdf

				3820-CHENP-2006  EXAMINATION REPORT REPLY RECEIVED.  12-01-2012.pdf

				3820-CHENP-2006  FORM-18.pdf

				3820-chenp-2006-abstract.pdf

				3820-chenp-2006-claims.pdf

				3820-chenp-2006-correspondnece-others.pdf

				3820-chenp-2006-description(complete).pdf

				3820-chenp-2006-drawings.pdf

				3820-chenp-2006-form 1.pdf

				3820-chenp-2006-form 3.pdf

				3820-chenp-2006-form 5.pdf

				3820-chenp-2006-pct.pdf

« Previous Patent

Next Patent »

Patent Number	251298	

Indian Patent Application Number	3820/CHENP/2006	

PG Journal Number	10/2012	

Publication Date	09-Mar-2012	

Grant Date	05-Mar-2012	

Date of Filing	13-Oct-2006	

Name of Patentee	UREA CASALE S.A.	

Applicant Address	VIA GIULIO POCOBELLI, 6, CH-6900 LUGANO-BESSO, SWITZERLAND	

Inventors:

#	Inventor's Name	Inventor's Address	

1	ROMITI, DOMENICO	VIA GAGGINI DA BISSONE, 9, CH-6900 LUGANO, SWITZERLAND	

PCT International Classification Number	F28F 21/08	

PCT International Application Number	PCT/EP05/01934	

PCT International Filing date	2005-02-24	

PCT Conventions:

#	PCT Application Number	Date of Convention	Priority Country	

1	04006215.0	2004-03-16	EUROPEAN UNION	

© All Indian Patents, 2013-2021.

  Patent data available in the public domain from Indian Patents Office, Department of Industrial Policy and Promotions, Ministry of Commerce and Industry, Government of India.

File: patents/251327-a-composite-panel-a-method-of-constructing-a-building-and-the-building.html (part 1 of 6)
Indian Patents. 251327:A COMPOSITE PANEL, A METHOD OF CONSTRUCTING A BUILDING AND THE BUILDING

Indian Patents

Recently Granted Patents

  Recently Published Patents

Title of Invention	A COMPOSITE PANEL, A METHOD OF CONSTRUCTING A BUILDING AND THE BUILDING

Abstract	A composite building panel including a central body (12), substantially parallelpepipedic in shape, comprised of an expanded polymer matrix, having opposite faces, a first surface (30) and an opposing second surface (24); and one or more reinforcing members (14, 16) longitudinally extending across the central body between said opposite faces, having a first side portion (20, 22) embedded in the expanded polymer matrix, and a second side portion (26, 28) extending away from the first surface of the central body and one or more expansion holes (18) located in the reinforcing member between the first side portion of the reinforcing member and the first surface of the central body. The central body (12) includes a polymer matrix that expands through the expansion holes (18); and a space defined by the first surface (30) of the central body and the second side portion (26, 28) of the reinforcing members (14, 16) is adapted for accommodating utilities through the space.	

Full Text	 

COMPOSITE PRE-FORMED BUILDING PANELS, A BUILDING AND A FRAMING STUD

CROSS REFERENCE TO RELATED APPLICATIONS [0001] This application claims the benefit of priority of U.S. Provisional Application Ser. Nos. 60/656,596 filed February 25, 2005 and 60/664,120 filed March 22, 2005, both entitled ^Composite Pre-Formed Building Panels," which are both herein incorporated by reference in their entirety.

BACKGROUND OF THE INVENTION

Field of the Invention

[0002]  The present invention is directed to pre-formed

building  panels  that  include  one  or  more  reinforcing

structural elements embedded in a foamed thermoplastic matrix.

Description of Related Art

[0003]  It is known to use construction elements made of

expanded plastics, for example expanded polystyrene, in forms

of boards or section members of suitable shape and size.

These members provide thermal and sound insulation functions

and have long been accepted by the building industry,

[0004]  It is also known that, in order to confer adequate

self-supporting properties to such construction elements, one

or more reinforcing section bars of a suitable shape must be

incorporated into the mass of expanded plastics.

[0005]  U.S. Patent Nos. 5,787,665 and 5,822,940 disclose

molded composite wall panels for building construction that

include a regular tetragonal body of polymer foam and at least

one light metal gauge hollow stud in the body.  The edges of

the studs are even with a surface of the polymer foam so

drywall can be attached thereto.

[0006]  U.S.  Patent  6,098,367  discloses  a  constructive

system applied to buildings to form walls by means of modular

foldable frames that allow for the placement of blocks or

plates. The frames with the resistant channels, rods, blocks or plates, better resist strong winds and seismic movements. [0007] U.S. Patent No. 6,167,624 discloses a method for producing a polymeric foamed material panel including the steps of providing a polymeric foamed material, cutting the polymeric foamed material until reaching a preconfiguration cut point, cutting subsequently from the preconfiguration cut point a brace-receiving configuration in the polymeric foamed material, and sliding a brace member into the brace-receiving configuration to produce a polymeric foamed material panel. [0008] U.S. Patent -No. 6,235,367 discloses a molded construction product, having one or more walls and an inner core section, including a composition matrix having a resin system, a catalytic agent, and filler compounds for forming the walls; a foam core system for forming the inner core section, a curing agent and a drying agent. A structural reinforcement support system is provided for' reinforcing the structural integrity of the composition. A locking system is provided for joining one or more of the molded products. [0009] EP " 0 459 924 discloses a self-supporting construction element made of expanded plastics material, specifically a floor element, which includes a substantially parallelepipedic central body in which a reinforcing section bar,, made of a thin metal sheet shaped as an "I-beam, is integrated during the molding step.

[0010] U.S. Patent No. 5,333,429 discloses a composite panel with a structural load-bearing wooden framework formed by a substantially parallelepiped body of expanded synthetic material. The panels have a plurality of longitudinal channels extending for the whole height of the panel. A series of channels uniformly spaced and staggered are open on the adjacent face of the panel and have a T-shaped cross section. In these open channels fit T-shaped cross section wooden

posts, the stem portion of which emerges out of the open channels and project from the surface of the panel. [00111 WO 2002/035020 discloses a composite construction element that includes a body made of expanded plastics material and a slab-shaped coating element associated to the body. The slab-shaped coating element includes a plurality of substantially adj oining and substantially U-shaped adj acent sections provided with respective means for mechanically clinching the slab-shaped element to the expanded plastics material.

[0012] While the construction elements described above have on the one hand light weight, comparative ease of installation and low cost, on the other hand their application in the art and flexibility of use have been restrained heretofore by their poor fire-resisting properties and/or the propensity for mold to grow on finished surfaces attached thereto.

[0013] This inadequate resistance to fire is essentially related to the fact that construction elements made of expanded plastics show an insufficient capability to securely hold outer covering layers, such as the plaster layers used for the outer surface finish or to contain the expanded polymer body, in flammable molten or liquid form, that occurs from the heat generated from a fire.

[0014] When exposed to fire, in fact, the expanded plastic materials soon shrink into a shapeless mass of reduced volume, which can flow and burn, and in some cases with the ensuing separation of the outer covering layers and rapid collapse of the whole structure.

[0015] In addition, an undesirable separation of the outer covering layers may be caused in some instances by a premature "aging" of the plastics surface to which these coverings adhere, a separation which may be further fostered by exposure

to heat sources, dusts, fumes, vapors, or chemical substances coming from a source close to the construction elements. [0016] U.S. Patent 6,298,622 and WO 2004/101905 disclose an approach to overcoming the above-described problem by using a self-supporting construction element of expanded plastics for use as floor elements and walls of buildings- The construction elements include a central body, substantially parallelepipedic in shape and having two opposite faces; at least one reinforcing section bar transversally extending across the central body between the faces thereof and embedded in the expanded plastics; a lath for supporting at least one layer of a suitable covering material, associated to a fin of the reinforcing section bar lying flush with and substantially parallel to at least one of the faces of the construction element. However, moisture buildup between the lath and construction element can lead to mold and mildew growth and the ability to easily run electrical lines without cutting into the construction elements have limited the desirability of this approach.

[0017] Thus there is a need in the art for composite preformed building panels that overcome the above-described problems.

SUMMARY OF THE INVENTION [0018]  The present invention provides a composite building panel comprising:

a central body, substantially parallelepipedic in shape, comprising an expanded polymer matrix, having opposite faces, a first surface and an opposing second surface; and

one or more reinforcing members longitudinally extending across the central body between said opposite faces, having a first side portion embedded in the expanded polymer matrix, and a second side portion extending away from the

first surface of the central body and one or more expansion holes located in the reinforcing member between the first side portion of the reinforcing member and the first surface of the central body;

wherein the central body includes a polymer matrix that expands through the expansion holes; and a space defined by the first surface of the central body and the second side portion of the reinforcing members may accommodate utilities therethrough.

[0019] Another feature of various embodiments of the present invention further provides a framing stud comprising:

a body having a length, a width and a thickness, the body comprising:

a first side portion; and

an opposed second side portion, the first side portion and second side portion being positioned along a longitudinal axis of the width of the body,

wherein the first side portion comprises a plurality of holes spaced along the length of the body and the second side portion comprises at least one utility hole along the length of the body,

[0020] Various embodiments of the present invention also provide wall units, floor units, ceiling units, and roofing units comprising one or more of the various reinforcing members described herein (and their equivalents) and/or various composite building panels as described herein (and their equivalents) in combination form.

[0021] Still other embodiments of the present invention also provide a method of constructing a building that comprises:

providing a foundation;

positioning and securing the above-described composite building panels, adapted for use as a floor unit, to the foundation;

positioning and securing two or more of the above described composite building panels, adapted for use as a wall unit, to at least a part of a top surface of the floor

unit; and

positioning and securing the above-described composite building panels, adapted for use as a roof and/or ceiling unit, to the wall units.

[0022]  Various embodiments of the present invention also provide a building constructed according to the various method and/or buildings as described herein (and their equivalents) that include one or more of the composite building panels described herein (and their equivalents).

[0023] Various embodiments of the present invention also further provide methods of doing business between a composite building panel manufacturer and a customer for creating custom composite building panels for use in building or renovating buildings. One method arrangement includes the steps of: providing an automated building panel design program to the customer; creating a custom composite building panel utilizing the automated building panel design program, where the customer performs a design procedure to create the custom composite building panel, the design procedure including the steps of: selecting an architectural design for a building; specifying at least . one custom composite building panel design; and saving the custom composite building panel design to a custom design file; and the manufacturer making the custom composite building panel corresponding to the custom composite building panel design.

BRIEF DESCRIPTION OF THE DRAWINGS [0024]  FIG. 1 is a cross^sectional view of a pre-formed building panel according to various embodiments of the present invention;

[0025]  FIG. 2 is a cross-sectional view of a pre-formed

building panel  adapted for use with  stucco according to

various embodiments of the present invention;

[0026]  FIG. 3 is "a side elevational view of a pre-formed

building panel according to various embodiments of the present

invention;

[0027]  FIG. 4 is a cross-sectional view of a pre-formed

building panel according to various embodiments of the present

invention;

[0028]  FIG. 5 is a cross-sectional view of a pre-formed

building panel according to various embodiments of the present

invention;

[0029]  FIG.  6  is  a  cross-sectional  view  of  a  stud

according to various embodiments of the present invention;

[0030]  FIG.  7  is a side  elevational view of a  stud

according to various embodiments of the present invention;

[0031]  FIG. 8 is a perspective view of a stud according to

various embodiments of the present invention;

[0032]  FIG.  9 is a side  elevational view of a  stud

according to various embodiments of the present invention;

[0033]  FIG. 10 is a perspective view of a stud according

to various embodiments of the present invention;

[0034]  FIG.  11 is a side elevational view of a stud

according to various embodiments of the present invention;

[0035]  FIG. 12 is a perspective view of a stud according

to various embodiments of the present invention;

[0036]  FIG.  13 is a side elevational view of a stud

according to various embodiments of the present invention;

[0037]  FIG. 14 is a perspective view of a stud according

to various embodiments of the present invention;

[0038]  FIG. 15 is a cross-sectional view of a pre-formed

building panel according to various embodiments of the present

invention;

[0039]  FIG.  16  is  a  cross-sectional  view  of  a  stud

according to various embodiments of the present invention;

[0040]  FIG.  17 is a side elevational view of a stud

according to various embodiments of the present invention;

[0041]  FIG. 18 is a perspective view of a stud according

to various embodiments of the present invention;

[0042]  FIG. 19 is a cross-sectional view of a pre-formed

building panel according to various embodiments of the present

invention;

[0043]  FIG.  20  is  a  cross-sectional  view  of  a  stud

according to various embodiments of the present invention;

[0044]  FIG.  21 is a side elevational view of a stud

according to various embodiments of the present invention;

[0045]  FIG. 22 is a perspective view of a stud according

to various embodiments of the present invention;

[0046]  FIG. 23 is a cross-sectional view of a pre-formed

building panel according to various embodiments of the present

invention;

[0047]  FIG.  24  is  a  cross-sectional  view  of  a  stud

according to various embodiments of the present invention;

[004B]  FIG.  25 is a side elevational view of a stud

according to various embodiments of the present invention;

[0049]  FIG. 26 is a perspective view of a stud according

to various embodiments of the present invention;

[0050]  FIG. 27 is a cross-sectional view of a pre-formed

building panel according to various embodiments of the present

invention;

[0051]  FIG.  28  is  a  cross-sectional view  of  a  stud

according to various embodiments of the present invention;

[0052]  FIG.  29 is a side elevational view of a stud

according to various embodiments of the present invention;

[0053]  FIG. 30 is a perspective view of a stud according

to various embodiments of the present invention;

[0054]  FIG. 31 is a cross-sectional view of a pre-formed

building panel according to various embodiments of the present

invention;

[0055]  FIG.  32  is  a  cross-sectional  view  of  a  stud

according to various embodiments of the present invention;

[0056]  FIG.  33 is a side elevational view of a stud

according to various embodiments of the present invention;

[0057]  FIG. 34 is a perspective view of a stud according

to various embodiments of the present invention;

[0058]  FIG. 35 is a cross-sectional view of a pre-formed

building panel according to various embodiments of the present

invention;

[0059]  FIG.  36  is  a  cross-sectional view  of  a  stud

according to various embodiments of the present invention;

[0060]  FIG.  37 is a side elevational view of a stud

according to various embodiments of the present invention;

[0061]  FIG. 38 is a perspective view of a stud according

to various embodiments of the present invention;

[0062]  FIG.  39 is a side elevational view of a stud

according to various embodiments of the present invention;

[0063]  FIG. 40 is a perspective view of a stud according

to various embodiments of the present invention;

[0064]  FIG. 41 is a cross-sectional view of a pre-formed

building panel according to various embodiments of the present

invention;

[0065]  FIG.  42  is a  cross-sectional view of a  stud

according to various embodiments of the present invention;

[0066]  FIG.  43 is a side elevational ■ view of a stud

according to various embodiments of the present invention;

[0067]  FIG. 44 is a perspective view of the building panel

of Fig. 41;

[0068]  FIG.  45  is a cross-sectional view  of a  stud

according to various embodiments of the present invention;

[0069]  FIG. 46 is a side elevational view of a portion of a  stud  according to  various  embodiments  of the  present

invention;

[0070]  FIG.  47  is  a  cross-sectional view  of  a  stud

according to various embodiments of the present invention;

[0071]  FIG. 48 is a side elevational view of a portion of

a  stud  according to various  embodiments  of the present

invention;

[0072]  FIG.  49  is  a  cross-sectional view  of  a  stud

according to various embodiments of the present invention;

[0073]  FIG. 50 is a side elevational view of a portion of

a  stud according to  various  embodiments  of the present

invention;

[0074]  FIG.  51  is  a  cross-sectional view  of  a  stud

according to various embodiments of the present invention;

[0075]  FIG. 52 is a side elevational view of a portion of

a  stud according to various  embodiments of the present

invention;

[0076]  FIG. 53 is a perspective view of a stud according

to various embodiments of the present invention;

[0077]  FIG.  54  is  a  cross-sectional view  of  a  stud

according to various embodiments of the present invention;

[0078]  FIG. 55 is a side elevational view of a portion of

a  stud according to various  embodiments of the present

invention;

[0079]  FIG.  56  is  a  cross-sectional view  of  a  stud

according to various embodiments of the present invention;

[0080]  FIG. 57 is a side elevational view of a portion of

a  stud according to various  embodiments of the present

invention;

[0081]  FIG. 58 is a perspective view of a stud according

to various embodiments of the present invention;

[0082]  FIG.  59  is  a  cross-sectional view  of a  stud

according to various embodiments of the present invention;

[0083]  FIG. 60 is a side elevational view of a portion of a  stud according to various  embodiments of the present

invention;

[0084]  FIG.  61  is  a  cross-sectional view  of  a  stud

according to various embodiments of the present invention;

[0085]  FIG. 62 is a side elevational view of a portion of

a  stud according to various  embodiments of the present

invention;

[0086]  FIG.  63  is  a  cross-sectional view  of  a  stud

according to various embodiments of the present invention;

[0087]  FIG. 64 is a side elevational view of a portion of

a  stud according to various  embodiments  of the  present

invention;

[0088]  FIG.  65  is  a  cross-sectional  view  of  a  stud

according to various embodiments of the'present invention;

[0089]  FIG. 66 is a side elevational view of a portion of

a  stud  according  to various  embodiments  of the  present

invention;

[0090]  FIG.  67  is  a  cross-sectional  view  of  a  stud

according to various embodiments of the present invention;

[0091]  FIG. 68 is a side elevational view of a portion of

a  stud according to various  embodiments  of  the present

invention;

[0092]  FIG.  69  is  a  cross-sectional  view  of  a  stud

according to various embodiments of the present invention;

[0093]  FIG. 70 is a side elevational view of a portion of

a  stud according to various  embodiments of the present

invention;

[0094]  FIG.  71 is a cross-sectional view of a  stud

according to various embodiments of the present invention;

t0095]  FIG. 72 is a side elevational view of a portion of

a  stud  according to various  embodiments  of  the  present

invention;

[0096]  FIG. 73 is a cross-sectional view of a pre-formed

building panel according to various embodiments of the present

invention;

[0097]  FIG.  74  is  a  cross-sectional  view  of  a  stud

according to various embodiments of the present invention;

[0098]  FIG. 75 is a side elevational view of a portion of

a stud according to various embodiments of the . present

invention;

[0099]  FIG. 76 is a cross-sectional view of a pre-formed

building panel according to various embodiments of the present

invention;

[00100]  FIG.  77  is a cross-sectional view of a  stud

according to various embodiments of the present invention;

[00101]  FIG. 78 is a side elevational view of a portion of

a stud according to various  embodiments  of the pr.esent

invention;

[00102]  FIG. 79 is a cross-sectional view of a pre-formed

building panel according to various embodiments of the present

invention;

[00103]  FIG. 80 is a cross-sectional view of a pre-formed

building panel according to various embodiments of the present

invention;

[00104]  FIG. 81 is a cross-sectional view of a portion of

a pre-formed building panel according to various embodiments

of the present invention;

[00105]  FIG. 82 is a cross-sectional view of a portion of

a pre-formed building panel according to various embodiments

of the present invention;

[00106]  FIG. 83A is a cross-sectional view of a portion of

a pre-formed building panel according to various embodiments

of the present invention;

[00107]  FIG. 83B is a cross-sectional view of a portion of

a pre-formed building panel according to various embodiments

of the present invention;

[00108]  FIG. 83C is a cross-sectional view of a portion of

a pre-formed building panel according to various embodiments

of the present invention;

[00109]  FIG- 84 is a cross-sectional view of pre-formed

building panels connected using a gasket according to various

embodiments of the present invention;

[00110]  FIG. 85 is a cross-sectional view of pre-formed

building .panels connected using a gasket according to various

embodiments of the present invention;

[00111]  FIG. 8 6 is a cross-Sectional view of pre-formed

building panels connected using a gasket according to various

embodiments of the present invention;

[00112]  FIG. 87 is a cross-sectional view of pre-formed

building panels connected using a gasket according to various

embodiments of the present invention;

[00113]  FIG.  88 is a rear elevational view of a wall

system  according  to  various  embodiments  of  the  present

invention;

[00114]  FIG.  89 is a front elevational view of a wall

system  according  to  various  embodiments  of  the  present

invention;

[00115]  FIG.  90 is a rear perspective view of a wall

system  according  to  various  embodiments  of  the  present

invention;

[00116]  FIG. 91 is a rear view of a portion of a wall

system showing spacer bars according to various embodiments of

the present invention;

[00117]  FIG. 92 is a partial top perspective view of a

molding attached to a pre-formed building panel according to

various embodiments of the present invention;

[00118]  FIG. 93 is a cross-sectional view of the molding

of FIG. 92;

[00119]  FIG.  94 is a perspective view of an interior corner post according to various embodiments of the present

invention;

[00120]  FIG. 95 is a side elevational view of an interior

corner post according to various embodiments of the present

invention;

[00121]  FIG. 96 is a cross-sectional view of an interior

corner post according to various embodiments of the present

invention;

[00122]  FIG. 97 is a cross-sectional view of a stud for

the interior corner assembly of various embodiments of the

present invention;

[00123]  FIG. 98 is an interior corner assembly of various

embodiments of the present invention;

[00124]  FIG.  99 is a cross-sectional view of building

panels connected by an interior corner assembly according to

various embodiments of the present invention;

[00125]  FIG. 100 is a perspective view of an exterior

corner post according to various embodiments of the present

invention;

[00126]  FIG. 101 is a side elevational view of an exterior

corner post according to various embodiments of the present

invention;

[00127]  FIG. 102 is a cross-sectional view of an exterior

corner post according to various embodiments of the present

invention;

[00128]  FIG. 103 is a cross-sectional view of a stud for

an outer corner assembly of various embodiments of the present

invention;

[00129]  FIG. 104 is a cross-sectional view of a stud for

an exterior corner assembly of various embodiments of the

present invention;

[00130]  FIG. 105 is an exterior corner assembly of various

embodiments of the present invention;

[00131] FIG. 106 is a cross-sectional view of building panels connected by an exterior corner assembly according to various embodiments of the present invention;

[00132] FIG. 107 is a side elevational view of a portion of a stud and spacer bar assembly according to various embodiments of the present invention;

[00133] FIG. 108 is a cross-sectional view of a stud and spacer bar assembly according to various embodiments of the present invention;

[00134]  FIG. 109 is a perspective view of a wall system according to various embodiments of the present invention; [00135]  FIG. 110 is a cross-sectional view of a pre-formed building panel according to various embodiments of the present invention;

[00136] FIG. Ill is a cross-sectional view of a pre-formed building panel according to various embodiments of the present invention;

[00137] FIG. 112 is a perspective view of a construction method according to various embodiments of the present invention;

[00138] ' FIG. 113 is a partial perspective view of a level track according to various embodiments of the present invention;

[00139] FIG. 114 is a side elevational view of a preformed building panel and floor connector system according to various embodiments of the present invention;

[00140] FIG. 115 is a side elevational view of a preformed building panel and floor connector system according to various embodiments of the present invention;

[00141] FIG. 116 is a cross-sectional view of a concrete composite pre-formed building panel system according to various embodiments of the present invention;

[00142] FIG. 117 is a cross-sectional view of a concrete composite pre-formed building panel system according to various embodiments of the present invention;

[00143] FIG. 118 is a cross-sectional view of a concrete composite pre-formed tilt-up insulated panel according to various embodiments of the present invention;

[00144] FIG. 119 is a cross-sectional view of a reinforced body for use in making the concrete composite pre-formed tilt-up insulated panel in FIG. 118;

[00145] FIG. 120 is a perspective view of an embedded metal member for use in making the reinforced body in FIG. 119 and the concrete composite pre-formed tilt-up insulated panels in FIGS. 118 and 121;

[00146] FIG. 121 is a cross-sectional view of a concrete composite pre-formed tilt-up insulated panel according to various embodiments of the present invention;

[00147] FIG. 122 is a cross-sectional view of a concrete composite pre-formed tilt-up insulated panel according to various embodiments of the present invention;

[00148] FIG. 123 is a cross-sectional view of a reinforced body for use in making the concrete composite pre-formed tilt-up insulated panel in FIG. 122;

[00149] FIG. 124 is a perspective view of an embedded metal member for use in making the reinforced body in FIG. 123 and the concrete composite pre-formed tilt-up insulated panels in FIGS. 122 and 125;

[00150] FIG. 125 is a cross-sectional view of a concrete composite pre-formed tilt-up insulated panel according to various embodiments of the present invention;

[00151]  FIG. 126A is a perspective view of a floor system according to various embodiments of the present invention; [00152].  FIG. 126B is a perspective view of a floor system according to various embodiments of the present invention;

[00153]  FIG.  127  is  a  cross-sectional view  of metal members that can be used in the pre-formed building panels according to various embodiments of the present invention; [00154]  FIG.  128  is  a  cross-sectional view  of metal members that can be used in the pre-formed building panels according to various embodiments of the present invention; [00155]  FIG.  129  is  a  cross-sectional view  of metal members that can be used in the pre-formed building panels according to various embodiments of the present invention; [00156]  FIG.  130  illustrates  a  manufacturer/customer method of designing custom composite building panels according to various embodiments of the present invention; [00157]  FIG. 131 is a cross-sectional view of a wind load resistance test apparatus for testing panels according to various embodiments of the present invention;

[00158] FIG. 132 is a perspective view of the wind load resistance test apparatus for testing panels according to various embodiments of the present invention;

[00159] FIG. 133 is a top plan view of the test apparatus of FIG. 132;

[00160] FIG. 134 is a side elevational view of the test apparatus of FIG. 132;

[00161] FIG. 135 is a cross-sectional view of the test apparatus of FIG. 132 for scenario #2;

[00162] FIG. 136 is a top plan view of a simulated building panel assembly according to various embodiments of the present invention;

[00163] FIG. 137 is a top plan view of a simulated building panel assembly according to various embodiments the present invention;

[00164] FIG. 138 is a top plan view of a simulated building panel assembly according to various embodiments of the present invention;

[00165] FIG. 139 is a top plan view of a simulated building panel assembly according to various embodiments of the present invention; and

[00166] FIG. 140 is a top plan view of a simulated building panel assembly according to various embodiments of the present invention,

DETAILED DESCRIPTION OF THE INVENTION [00167] For the purpose of the description hereinafter, the terms "upper," "lower," *inner", "outer", "right," "left," "vertical," "horizontal," "top," "bottom," and derivatives thereof, shall relate to the invention as oriented in the drawing Figures. However, it is to be understood that the invention may assume alternate variations and step sequences except where expressly specified to the contrary. It is also to be understood that the specific devices and processes, illustrated in the attached drawings and described in the following specification, is an exemplary embodiment of the present invention. Hence, specific dimensions and other physical characteristics related to the embodiment disclosed herein are not to be considered as limiting the invention. In describing the embodiments of the present invention, reference will be made herein to the drawings in which like numerals refer to like features of the invention.

[00168] Other than where otherwise indicated, all numbers or expressions referring to quantities, distances, or measurements, etc. used in the specification and claims are to be understood as modified in all instances by the term "about." Accordingly, unless indicated to the contrary, the numerical parameters set forth in the following specification and attached claims are approximations that can vary depending upon the desired properties, which the present invention desires to obtain. At the very least, and not as an attempt to limit the application of the doctrine of equivalents to the

scope of the claims, each numerical parameter should at least be construed in light of the number of reported significant digits and by applying ordinary rounding techniques. [00169] Notwithstanding that the numerical ranges and parameters setting forth the broad scope of the invention are approximations, the numerical values set forth in the specific examples are reported as precisely as possible. Any numerical values, however, inherently contain certain errors necessarily resulting from the standard deviation found in their respective measurement methods.

[00170] Also, it should be understood that any numerical range recited herein is intended to include all sub-ranges subsumed therein. For example, a range' of "1 to 10" is intended to include all sub-ranges between and including the recited minimum value of 1 and the recited maximum value of 10; that is, having a minimum value equal to or greater than 1 and a maximum value of equal to or less than 10. Because the disclosed numerical ranges are continuous, they include every value between the minimum and maximum values. Unless expressly indicated otherwise, the various numerical ranges specified in this application are approximations.

[00171] Various embodiments of the present invention provide pre-formed building panels that comprise one or more reinforcing structural elements or members running longitudinally, which may be partially exposed, with the remainder of the reinforcing structural element(s) partially encapsulated in an expanded polymer matrix, which acts as a thermal break. The reinforcing structural elements can be flanged lengthwise on either side to provide attachment points for external obj ects to the panel. Perforations in the reinforcing structural elements which are encapsulated in the expanded polymer matrix allow for fusion perpendicularly. Perforations in the exposed portion of the reinforcing structural  element provide  attachment points  for  lateral

bracing and utility installation. In some embodiments, a tongue and groove connection point design provides for panel abutment, weep holes provide for the draining of moisture or the venting of vapors and attachment points for external objects. In some embodiments, recessed areas on opposing panel ends provide an area of member to member connection with *C" channels running along the top and bottom of the structural member. In some embodiments, longitudinal holes can be provided through the expanded polymer matrix to provide areas or channels for the placement of utilities and/or the venting of gasses. Such construction also serves to reduce the overall weight of the panels. The longitudinal holes can be variable in diameter and location. Panel manufacture can be accomplished through the use of a semi-continuous or continuous molding process allowing for variable panel lengths.

[00172] The composite building panels of the present invention will now be discussed in terms of embodiments providing wall units and wall systems. However, one skilled in the art would understand that the composite building panels of the present invention can be used for a variety of uses, for example flooring units, ceiling units, etc., such as will be discussed in detail below. Therefore, the following discussion regarding wall units and wall systems is not intended to limit the scope of the present invention. [00173] As shown in FIG. 1, composite building panel or wall unit 10 according to the present invention comprises a central body 9 comprised of an expanded polymer matrix (expanded polymer body 12).

[00174] As used herein, the term "expandable polymer matrix" refers to a polymeric material in particulate or bead form that can be impregnated with a blowing agent such that when the particulates and/or beads are placed in a mold and heat is applied thereto, evaporation of the blowing agent (as

described below) effects the formation of a cellular structure and/or an expanding cellular structure in the particulates and/or beads and the outer surfaces of the particulates and/or beads fuse together to form a continuous mass of polymeric material conforming to the shape of the mold.

[00175] As used herein, the term "polymer" is meant to encompass, without limitation, homopolymers, copolymers and graft copolymers.

[001761 The expanded polymer matrix makes up the expanded polymer body, panels and/or forms described herein below. The expanded polymer matrix is typically molded from expandable thermoplastic particles - These expandable thermoplastic particles are made from any suitable thermoplastic homopolymer or copolymer. Particularly suitable for use are homopolymers derived from vinyl aromatic monomers including styrene, isopropylstyrene, alpha-methylstyrene, nuclear methylstyrenes, chlorostyrene, tert-butylstyrene, and the like, as well as copolymers prepared by the copolymerization of at least one vinyl aromatic monomer as described above with one or more other monomers, non-limiting examples being divinylbenzene, conjugated dienes (non-limiting examples being butadiene, isoprene, 1, 3- and 2,4~ hexadiene), alkyl methacrylates, alkyl acrylates, acrylonitrile, and maleic anhydride, wherein the vinyl aromatic monomer is present in at least 50% by weight of the copolymer. In an embodiment of the invention, styrenic polymers are used, particularly polystyrene. However, other suitable polymers can be used, such as polyolefins (e.g. polyethylene, polypropylene), polycarbonates, polyphenylene oxides, and mixtures thereof.

[00177] As used herein, the terms * (meth) acrylic" and w(meth)acrylate" are meant to include both acrylic and methacrylic acid derivatives, such as the corresponding alkyl esters often referred to as acrylates and (meth)acrylates, which the term xv (meth) acrylate" is meant to encompass.

[00178] In various embodiments of the invention, the expandable thermoplastic particles are expandable polystyrene (EPS) particles. These particles can be .in the form of beads, granules, or other particles convenient for the expansion and molding operations. Particles polymerized in an aqueous suspension process are essentially spherical and are useful for molding the expanded polymer body, panels and/or forms described herein below. These particles can be screened so that their size ranges from about 0.008 to about 0.15 inch (0.20 mm to about 3.81 mm)prior to expansion.

[00179] The expandable thermoplastic particles can be impregnated using any conventional method with a suitable blowing agent. As a non-limiting example, the impregnation can be achieved by adding the blowing agent to the aqueous suspension during the polymerization of the polymer, or alternatively by re-suspending the polymer particles in an aqueous medium and then incorporating the blowing agent as taught in U.S. Patent No. 2,983,692. Any gaseous material or material which will produce gases on heating can be used as the blowing agent. Conventional blowing agents include aliphatic hydrocarbons containing 4 to 6 carbon atoms in the molecule, such as butanes, pentanes, hexanes, and the halogenated hydrocarbons, e.g. CFC's and HCFC's, which boil at a temperature below the softening point of the polymer chosen. Mixtures of these aliphatic hydrocarbon blowing agents can also be used.

[00180] Alternatively, water can be blended with these aliphatic hydrocarbons blowing agents or water can be used as the sole blowing agent as taught in U.S. Patent Nos. 6,127,439; 6,160,027; and 6,242,540 in these patents, water-retaining agents are used. The weight percentage of water for use as the blowing agent can range from 1 to 20%. The texts of U.S. Patent Nos. 6,127,439; 6,160,027; and 6,242,540 are incorporated herein by reference.
