Repository: anandvc/allindianpatents

File: patents/251422-a-method-of-forming-a-metal-pattern-comprising-a-photoresist-composition.html (part 1 of 2)
Indian Patents. 251422:“A METHOD OF FORMING A METAL PATTERN COMPRISING A PHOTORESIST COMPOSITION”

Indian Patents

Recently Granted Patents

  Recently Published Patents

Title of Invention	“A METHOD OF FORMING A METAL PATTERN COMPRISING A PHOTORESIST COMPOSITION”

Abstract	A photoresist composition comprising one or more cationically polymerizable Resin Components (A) bearing in their structures epoxide groups and carboxylic acid groups wherein Resin Component A is described by the following Formula 1; wherein Z is H or -COR'COOH; and wherein groups R, R', and R" are individually selected from the group consisting of monomeric, oligomeric or polymeric organic bridging groups, with one or more photoacid generator compounds (B), and one or more solvents (C); and Component (A) is present between: 1-99.9 weight %, based on the total weight of the composition; Component (B) is present between: 0.1-10 weight %, based on the total solid weight of the composition; Component (C) is present between: 1-99 weight %, based on the total weight of the composition.	

Full Text	Photoresist Compositions and Processes of Use

BACKGROUND OF THE INVENTION

1.	Field Of The Invention

This invention relates to photoresist compositions, a hardened form thereof, and metal patterns therefrom that are suited for use in the fabrication of MEMS (micro-electromechanical system) components, micromachine components, microfluidic components, (μ-TAS (micro total analysis system) components, ink-jet printer components, microreactor components, electroconductive layers, metallic bump connections, LIGA components, forms and stamps for micro injection molding and microembossing, screens or stencils for fine printing applications, MEMS and semiconductor packaging components, and printed wiring boards that can be processed by ultraviolet (UV) lithography.

2.	Brief Description Of Prior Art

Photoimageable coatings are currently used in a wide variety of semiconductor and micromachining applications. In such applications, photoimaging is accomplished by exposing the coating on a substrate to patterned radiation thereby inducing a solubility change in the coating such that the exposed or unexposed regions can be selectively removed by treatment with a suitable developer composition. The photoimageable coating (photoresist) may be either of the positive or negative type, where exposure to radiation either respectively increases or decreases the solubility in the developer. Advanced packaging applications requiring solder bumps with a high aspect ratio (defined as the height to width ratio of the imaged feature), or applications involving the fabrication of micro-electromechanical devices (MEMS) often require photoimageable compositions capable of producing uniform spin-coated films and high aspect ratio images with vertical sidewall profiles in films with a thickness greater than ten microns.

Devices in which micromechanical elements, electronic circuits including radiofrequency elements, and optical elements are assembled are called MEMS (micro-electromechanical systems) or micromachines. Many applications of these have been studied and they have been put into practical use. (see Year 2002, issued by Micromachine (Ltd.) Industrial Technology Service Center.) Although these

devices, which are based on semiconductor technology, are small, they are complex and this name is generally given to devices having high-order function and represents the basic technology that constitutes important components that are keys to systems such as various types of sensors, printer heads, disk heads, communications light switches, and biochips.

Conventional positive photoresists based on diazonaphthaquinone-novolac chemistry are not well-suited to applications requiring film thicknesses greater than about 50 microns. This thickness limitation is caused by the relatively high optical absorbance of the diazonaphthaquinone-type (DNQ) photoactive compounds at wavelengths in the near-ultraviolet region of the optical spectrum (350-450 nm) which are typically used to expose the photoresist. Also, DNQ-type photoresists possess limited contrast, or differential solubility, of the exposed vs. unexposed photoresist in a developer solution which results in relief image sidewalls that are sloped rather than vertical. Optical absorption necessarily reduces the radiation intensity as it traverses from the top to the bottom of the film, such that if the optical absorption is too high, the bottom of the film will be underexposed relative to the top, causing a sloped or otherwise distorted profile of the developed image. Nevertheless, DNQ resist formulations are available for use at film thicknesses up to 100 microns, but at a great increase in the required exposure dose.

A negative, spin-coated, thick-film photoimageable composition of the chemically amplified type, which has a very low optical absorbance at wavelengths in the 350-450 nm range has been described in the literature [N. LaBianca and J. D. Gelorme, "High Aspect Ratio Resist for Thick Film Applications", Proc. SPIE, vol. 2438, p. 846 (1995)]. High aspect ratio (>10:1) photoimaging was demonstrated in 200 micron thick films. This resist comprises a solution in a casting solvent of a highly branched, octafunctional epoxy-novolac resin, EPON® SU-8 from Resolution Performance Products, and a photoacid generator (PAG) such as CYRACURE® UVI 6974 from Dow Chemical which consists of a mixture of arylsulfonium hexafiuoroantimonate salts. The resulting photoresist formulation may be spin coated or curtain coated onto a wide variety of substrates, pre-baked to evaporate solvent, leaving a solid photoresist coating of one hundred microns or greater thickness which may be photoimaged by exposure to near-ultraviolet radiation through a patterned photomask using contact, proximity, or projection exposure methods. Subsequent immersion of the imaged layer in a developer solvent dissolves away the unexposed

regions, leaving behind a high resolution, negative-tone relief image of the photomask in the film.

EPON® SU-8 resin is a low molecular weight epoxy-functional oligomer that has several characteristics making it advantageous for high aspect ratio photoimaging in thick films: (1) it has a high average epoxide functionality (eight), (2) a high degree of branching, (3) high transparency at wavelengths of 350-450 nm, and (4) the molecular weight is sufficiently low as to allow preparation of high solids coating compositions. The high functionality and branching result in efficient crosslinking under the influence of strong acid catalysts, while the high transparency allows uniform irradiation through thick films, making the resist capable of forming images with aspect ratio of greater than 10:1 at film thicknesses of greater than 100 microns. In fact, only high epoxy functionality and a high degree of branching will provide the high aspect ratio structures with straight sidewalls.

Suitable photoacid generators based on sulfonium or iodonium salts are well-known and have been extensively discussed in the literature [see for example, Crivello et al., "Photoinitiated Cationic Polymerization with Triarylsulfonium Salts", Journal of Polymer Science: Polymer Chemistry Edition, vol. 17, pp. 977-999 (1979).]

Other useful PAGs with appropriate absorbance include the carbonyl-p-phenylene thioethers as described in US Patents 5,502,083 and 6,368,769. Additionally, sensitizers such as 2-alkyl-9,10-dimethoxyanthracenes or various naphthalene, peryl or pyryl compounds can be added to the formulation or incorporated into the PAG as described in US Patent 5,102,772. Negative photoresists based on the above disclosed compositions which are suitable for spin-coating are sold by MicroChem Corp., Newton, MA, USA and are used commercially, especially in the fabrication of MEMS devices. For example, a product typically offered by MicroChem, "SU-8 50" can be spin-coated at 1000-3000 rpm to produce films of thickness in the range of 30-100 microns, which after exposure and solvent development, can produce images having an aspect ratio greater than 10:1 at film thicknesses greater than 100 microns. Higher or lower solids versions extend the film thickness range obtainable by a single coat process to less than 1 micron and above 200 microns. Casting of the solution can result in films of 1 to 2 mm or more in thickness. US Patent No. 4,882,245 also describes the application of these materials as a dry film photoresist when coated onto a carrier medium such as Mylar film.

A pattern-forming method based on X-ray lithography and which is called the "LIGA process," is frequently used in the process of manufacture of MEMS devices (Kobunshi, High Polymers, 43, p 564 (1994). "LIGA" is a German term and is the abbreviation of Lithographic (lithography) Galvanoformung (electrodeposition) Abformung (molding). This process comprises the application of X-ray photoresists such as PMMA photoresists, an X-ray irradiation process, a solvent development process, a metal plating process and a resist pattern removal or "stripping" process. An alkali developable plating resist in which X-ray lithography is used has been proposed as disclosed in Japanese Patent Application Early Disclosure No. 9-90609 [1997]).

The "LIGA" process, which uses X-ray lithography, has the drawbacks that an expensive X-ray device is necessary, that X-ray irradiation takes a long time, and that development time is long. Because the X-ray LIGA process cannot satisfy the demands for saving resources, increasing workability, and increasing productivity which have become topics of discussion in recent years, there has been the desire for a LIGA process using less expensive and high throughput ultraviolet lithography systems. Many plating resists for use in UV lithography have been developed for use in printed circuit boards. Because they have comparatively small aspect ratios, there has been demand for new photoresists having characteristics suited for MEMS and micromachine fabrication.

Photoresists as disclosed in Japanese Patent Application Early Disclosure No. 5-45880 [1993], Japanese Patent Application Early Disclosure No. 6-204,150 [1993] and Japanese Patent Application Early Disclosure No. 11-315,384 [1999] are cited as photoresists for electroplating that can be processed by UV lithography.

While the SU-8 resin based compositions that have been disclosed are capable of very high resolution and aspect ratio, the cured resin has a tendency to be brittle, and often undergoes developer induced crazing/cracking, stress-induced cracking, has limited adhesion to certain substrates, and sometimes demonstrates delamination of the coating from the substrate. All these problems are exacerbated by the shrinkage induced stress that occurs when the material undergoes polymerization and is manifested in substrate bowing, where shrinkage of the coating induces bending (bowing) of the substrate. Further, SU-8 based photoresists must be developed with organic solvents or organic solvent mixtures and the imaged resists are so highly

crosslinked after imaging that it is virtually impossible to remove the imaged photoresist with common strippers or other removal methods.

There have been many other prior art proposals for different photoimageable compositions including many that use epoxies. Examples of these can be found as referenced in US Patent 5,264,325. Here it is further taught that the photoresist material must be formulated such that it can be applied by coating methods, for example spin coating, which requires certain rheological properties. In addition, the composition must have the properties of providing sufficient transmission of the exposing radiation so as to photolyze the photoinitiator through the thickness of the film, and the photoresist must possess appropriate physical and chemical properties to withstand the application, such as electroplating or etch resistance, without significant degradation, or loss of adhesion.

Photoresist compositions that provide latent images that may be developed using aqueous solutions of organic and inorganic bases are of particular interest due to the interest in the electronics industry in using chemicals that more environmentally acceptable than organic solvents. US Patents 4,994,346, 5,079129, and 5,397,685 describe negative tone, epoxide containing, solder mask compositions that can be developed with aqueous base solutions. US Patent 5,120,633 describes photoresist compositions based on polymers bearing acid-labile protecting groups that are rendered soluble in aqueous base solution through the action of photochemically produced acids.

However, no specific type of epoxy resin has been found which will satisfy all of the various requirements; however many different combinations or mixtures of various epoxy resins have been disclosed. All of the noted patents describe various resins and photoinitiators for use in photocurable compositions, many of which are useful as photoimageable layers in permanent applications. However none of them teach or suggest the aqueous base developable, readily strippable compositions of the present invention nor are they suitable for the intended applications.

It is therefore desirable to provide a photoimageable formulation containing both epoxide groups and an aqueous alkaline soluble functionality in the same resin that may be cured with a photosensitive cationic initiator while retaining the good image resolution, high aspect ratio and straight sidewalls of SU-8 based photoresist formulations but at the same time allows the photoresist to be developed in a typical

aqueous alkali based photoresist developer and allows the ready removal of the patterned photoresist after the post imaging processes have been carried out.

BRIEF SUMMARY OF THE INVENTION

This invention provides photoresists for plating and hardened forms thereof with which pattern forming is easily accomplished using ultraviolet lithography as a result of the fact that the photoresists contain an epoxy resin of a specified structure and a cationic photopolymerization initiator and have properties suited to MEMS, micromachines, bump interconnects, or other microelectronic plating and etching applications.

One aspect of the present invention is directed to a photoresist composition comprising: one or more cationically polymerizable Resin Components (A) bearing in their structures epoxide groups and carboxylic acid groups wherein Resin Component A is described by the following Formula 1;

wherein Z is H or-COR"COOH; and

wherein groups R, R', and R" are individually selected from the groups consisting of monomeric, oligomeric or polymeric organic bridging groups, with one or more photoacid generator compounds (B), and one or more solvents (C).

These bridging groups preferably include, but are not limited to, aliphatic, cycloaliphatic, aryl, polyaryl, alkyl-aryl, fused cycloaliphatic, fused aryl, and fused alkyl-aryl groups.

Another aspect of the present invention is directed to a dry film photoresist material made from this photoresist composition.

Still another aspect of the present invention is directed to a method of forming metal patterns from this photoresist composition.

DETAILED DESCRIPTION OF THE INVENTION

The photoresist compositions of the present invention are comprised of: one or more cationically polymerizable Resin Components (A) bearing in their structures epoxide groups and carboxylic acid groups; one or more photoacid generator compounds (B), and one or more solvents (C).

The Resin Component A has been specifically designed and optimized to provide the high aspect ratio, vertical side-wall structures, processability in aqueous developers, and ease of stripping required by current and emerging MEMS and microelectronic applications. According to the invention, Resin Component A contains both epoxide and carboxylic acid groups. The epoxide equivalent weight of Resin Component A may be from 100 g/eq to 1000 g/eq and the acid value, determined titrametrically, should be between 10 to 200 mg KOH/g.  The epoxide groups bonded to Resin Component (A) may be polymerized by the action of a strong acid to yield a product that is insoluble in solvents in which the non-crosslinked material is soluble. The acid catalyzed or cationic polymerization of Resin Component (A) may be initiated by the strong acids produced by the reactions of photoacid generator compound (B) that are induced by absorption of radiant energy of suitable wavelength by the photoacid generator compound (B). By irradiating a dried film of the photoresist composition image-wise through a mask, an image of the mask may be transferred into the film. The presence of the correct amount of carboxylic acid groups in the resin imparts good solubility in aqueous, alkaline developing solutions to Resin Component (A). Because the crosslinked products of Resin Component (A) are not soluble in aqueous, alkaline developing solutions, this property provides a means for developing a negative tone, relief image in the resist by dissolving the unexposed material with an aqueous, alkaline developer solution. In addition, the crosslinked product of the composition is not soluble in selected organic solvents in which Resin Component (A) is soluble and this attribute provides, as an additional means for developing the relief image, the ability to develop the image in an organic solvent or organic solvent mixture.

The general method of preparation of Resin Component (A) is through the catalyzed or non-catalyzed reaction of a suitably selected Resin Component (I) containing at least two or more epoxide groups per molecule with a carboxylic acid

compound (II) containing one carboxylic acid group and at least one hydroxyl group to provide a product resin (III) containing epoxide groups and hydroxyl groups. In a second reaction, the epoxide resin containing hydroxyl groups (III) is reacted with compound (IV) containing at least one cyclic, dibasic anhydride group to provide Resin Component (A) as the reaction product in solution. The general scheme for preparing Resin Component (A) is illustrated by the generic structures shown in (Table Removed)

The groups R, R', and R" shown in Scheme 1 are any suitable oligomeric or polymeric organic bridging group including, but not limited to, aliphatic, cycloaliphatic, aryl, polyaryl, alkyl-aryl, fused cycloaliphatic, fused aryl, and fused alkyl-aryl. The epoxy groups contained in Resin Component (I) may be bound to repeating structural units along the length of a polymeric chain and may occur as terminal groups.

Specific examples of Resin Component (I) having at least two or more epoxy groups in one molecule that can be used in this invention include the general group comprising epoxy-novolac resins. Epoxy-novolac resins are prepared by reaction of a novolac resin with epichlorohydrin and/or methyl epichlorohydrin. Commercial examples of epoxy-novolac resins include EOCN-103, EOCN-104S, EOCN-102, EOCN-1027, EOCN-4400H, EPPN-201 and BREN-S, manufactured by Nippon Kayaku, Ltd., Tokyo, Japan; DEN-431 and DEN 439, manufactured by the Dow Chemical Company, Midland, Michigan, USA; and N-730, N-770, N-865, N-665, N-

673 and VH-4150, manufactured by Dainippon Ink and Chemicals Ltd., Tokyo, Japan. Yet another specific example of Resin Component (I) are the general group comprising bisphenol epoxy resins prepared by the polycondensation of bisphenols such as bisphenol A, bisphenol F, bisphenol S, and tetrabromobisphenol A with epichlorohydrin and/or methyl epichlorohydrin or the substances obtained by reacting the polycondensates of the diglycidyl ethers of bisphenol A or bisphenol F and the aforementioned bisphenols with epichlorohydrin and/or methyl epichlorohydrin. Commercial examples of the bisphenol epoxy resins that may be used as Resin Component (I) include Epicote 1004, Epicote 1002, Epicote 4002 and Epicote 4004, manufactured by Japan Epoxy Resin, Co., Ltd., Tokyo, Japan. Another specific example of Resin Component (I) are the general group comprising the tris-phenolmethane epoxy resins prepared by reacting tris-phenolmethane or tris-cresolmethane with epichlorohydrin and/or methyl epichlorohydrin, Commercial examples of the tris-phenolmethane epoxy resin group include EPPN-501 and EPPN-502, manufactured by Nippon Kayaku Ltd., Tokyo, Japan; tris-(2,3-epoxypropyl) isocyanurate manufactured by Nissan Chemical Co., Ltd., Tokyo, Japan , biphenyl diglycidyl ether manufactured by Japan Epoxy Resin, Co., Ltd., Tokyo, Japan, Celoxide 2021 and EHPE3150, manufactured by Daicel Chemicals Industries Ltd., Tokyo, Japan; Other examples of epoxy resins suitable for use as Resin Component

(I)	include: Epomik VG-3101, manufactured by Mitsui Petrochemical Industries Ltd.,

Tokyo, Japan); E-103IS (belong to Resin Component(I), manufactured by Japan

Epoxy Resin, Co., Ltd., Tokyo, Japan ., Tokyo, Japan;, alicyclic epoxy resins such as

EPB-13 and EPB-27, manufactured by Nippon Soda, Ltd., Tokyo, Japan), copolymer

epoxy resins, including for example, CP-50M, CP-50S, manufactured by Nippon Oils

and Fats, Ltd., Tokyo, Japan, which are copolymers of glycidyl methacrylate, styrene

and methylstyrene, or copolymers of glycidyl methacrylate and cyclohexyl

maleimide, and epoxy resins having special structures. Epoxy resins that are

particularly desirable for use as Resin Component (I) are the epoxy cresol-novolac

resins and the epoxy phenol-novolac resins.

Next and according to Scheme I, examples of the aforementioned Compound

(II)	having at least one hydroxyl group and one carboxyl group in one molecule that

can be used in this invention include monocarboxylic acids containing two hydroxyl

groups and dimethylol propionic acid, dimethylol acetic acid, dimethylol butyric acid,

dimethylol valeric acid and dimethylol caproic acid may be cited as specific

examples. Yet another example of substances useful as Compound (II) are monocarboxylic acids having one hydroxyl group and hydroxypivalic acid and p-hydroxybenzoic acid may be cited as specific examples. The substances corresponding to Compound (II) may be used singly or in mixtures of two or more. Dimethyol propionic acid is particularly preferred for use as Compound (II).

In the reaction between Resin Component (I) and Compound (II), there should be 0.01 to 0.5 mol, and, preferably, 0.1 to 0.3 mol, of carboxylic acid groups per equivalent weight of Resin Component (I) epoxide groups. The equivalent weight of epoxide groups also referred to herein as epoxide equivalent weight or EEW, is determined using titerometric methods and has units of grams resin per mole of epoxide wherein the molecular weight of the epoxy group is 43 atomic mass units.

Organic solvents may be used to dissolve the reactants during the preparation of Resin Component (A) and to adjust the solids content and viscosity of the Resin Component (A) solution after the reaction has been completed. Solvents that are suitable for this purpose include ketones, such as methyl ethyl ketone, cyclopentanone, and cyclohexanone; ethers, such as tetrahydrofuran, 1,3-dioxolane, and 1,4-dioxane; glycol ethers, such as dipropylene glycol dimethyl ether, dipropylene glycol diethyl ether; esters, such as ethyl acetate, butyl acetate, butyl cellosolve acetate, and carbitol acetate; aromatic hydrocarbons, such as toluene, xylene and tetramethylbenzene; aliphatic hydrocarbons, such as octane and decane; and petroleum solvents, such as petroleum ether, petroleum naphtha, hydrogenated petroleum naphtha and solvent naphtha. These solvents may be used singly or in mixtures of two or more depending on the needs of the application and the solubility of the particular reactants. These reaction solvents may be all or part of the solvent component (C) of the present invention. The preferred solvents do not precipitate Resin Component (A) or otherwise cause difficulties in operating the invention.

Catalysts may be used to promote the reaction of Resin Component (I) with Compound (II). Examples of suitable catalysts include triphenylphosphine, benzyldimethylamine, methyltriethylammonium chloride, triphenyl stybin, and chromium octanoate. The quantity of catalyst used should be 0.1 to 10 weight percent relative to the reaction mixture of raw materials. The reaction temperature should be 60 to 150°C and the reaction time should be 5 to 30 hours. For certain embodiments of the invention it may be preferable to essentially deactivate the activity of the catalyst after the reaction has been completed by subjecting the catalyst that was used

to an oxidation treatment by adding organic peroxide. Examples of organic peroxides that may be used to deactivate the catalyst include tetramethyl butyl hydroperoxide, cumene hydroperoxide, and tert-buiyl hydroperoxide. Tert-butyl hydroperoxide is particularly preferred as the oxidant for catalyst deactivation.

Examples of the dibasic acid anhydride suitable for use as Compound (IV) in Scheme 1 and that may be reacted with reaction product III include, succinic anhydride, maleic anhydride, phthalic anhydride, tetrahydrophthalic anhydride, hexahydrophthalic anhydride, methyl hexahydrophthalic anhydride, cis,endo-norbornane dicarboxylic acid anhydride, cis, endo-norbornene dicarboxylic acid anhydride, methyl endomethylene tetrahydrophthalic anhydride, and trimellitic acid, The dibasic acid anhydride (IV) should be reacted in an amount of 0.1 to 1.0 equivalent of acid per equivalent of hydroxyl groups relative to the hydroxyl groups in the aforementioned reaction product (II) wherein the content of hydroxyl groups is determined by calculation. The reaction temperature should be 60 to 150°C and the reaction time should be 1 to 10 hours.

Compounds that generate a protic acid when irradiated by active rays, such as ultraviolet rays, and the like, are preferred as the photoacid generator compounds (B) used in the present invention. Aromatic iodonium complex salts and aromatic sulfonium complex salts are cited as examples. Di-(t-butylphenyl)iodonium triflate, diphenyliodonium tetrakis(pentafluorophenyl)borate, diphenyliodonium hexafluorophosphate, diphenyliodonium hexafiuoroantimonate, di(4-nonylphenyl)iodoniumhexafiuorophosphate, [4-(octyloxy)phenyl]phenyliodonium hexafiuoroantimonate, and the like are cited as specific examples of the aromatic iodonium complex salts that can be used. Moreover, triphenylsulfonium triflate, triphenylsulfonium hexafluorophosphate, triphenylsulfonium hexafiuoroantimonate, triphenylsulfonium tetrakis(pentafluorophenyl)borate, 4,4'-bis[diphenylsulfonium]diphenylsulfidebis-hexafluorophosphate, 4,4'-bis[di(/3-hydroxyethoxy)phenylsulfonium]diphenylsulfidebis-hexafluoroantimonate, 4,4'-bis[di(beta-hydroxyethoxy)(phenylsulfonium)diphenyl sulfide-bishexafluorophosphate 7-[di(p-tolyl)sulfonium]-2-isopropylthioxanthone hexafluorophosphate, 7-[di(p-tolyl)sulfonio-2-isopropylthioxanthone hexafiuoroantimonate, 7-[di(p-tolyl)sulfonium]-2-isopropyl tetrakis(pentafluorophenyl)borate, phenylcarbonyl-4'-diphenylsulfonium diphenylsulfide hexafluorophosphate, phenylcarbonyl-4'-diphenylsulfonium

diphenylsulfidehexafluoroantimonate, 4-tert-butylphenylcarbonyl-4'-diphenylsulfonium diphenylsulfide hexafluorophosphate, 4-tert-butylphenylcarbonyl-4'-diphenylsulfonium diphenylsulfide hexafluoroantimonate, 4-tert-butylphenylcarbonyl-4'-diphenylsulfonium diphenylsulfide tetrakis(pentafluorophenyl)borate, diphenyl [4-(phenylthio)phenyl] sulfonium hexafluoroantimonate and the like can be cited as specific examples of the aromatic sulfonium complex salt that can be used. Certain ferrocene compounds such as Irgacure 261 (Ciba Specialty Chemicals) may also be used. These photoacid generator compounds (B) may be used alone or as mixtures of two or more compounds. Additional examples of photoacid generator compounds (B) suitable for use in the present invention are described in US Patents 6,558.871, 5,260,349, and 5,554,664 and references cited therein.

The solvent component (C) of the invention may be the same solvent that may be used in the preparation of Resin Component (A). Examples of solvent (C) that may be added to Resin Component (A) include purpose include ketones, such as methyl ethyl ketone, cyclopentanone, and cyclohexanone; ethers, such as tetrahydrofuran, 1,3-dioxolane, and 1,4-dioxane; glycol ethers, such as dipropylene glycol dimethyl ether dipropylene, glycol diethyl ether; esters, such as ethyl acetate, butyl acetate, butyl cellosolve acetate, and carbitol acetate; aromatic hydrocarbons, such as toluene, xylene and tetramethylbenzene; aliphatic hydrocarbons, such as octane and decane; and petroleum solvents, such as petroleum ether, petroleum naphtha, hydrogenated petroleum naphtha and solvent naphtha. These solvents may be used singly or in mixtures of two or more depending on the needs of the application and the solubility of the particular components of the composition. In addition, one or more solvents (C) may be added to the solution of Resin Component (A) other than the solvent present from the preparation of Resin Component (A) thereby providing a composition containing two or more solvents selected from the recited examples of solvent (C). Preferred solvents that may be added to Resin Component (A) to provide compositions according to the invention are solvents that do not precipitate components of the composition or otherwise interfere with the operation of the invention.

Optionally, one or more reactive monomers (D) can be used in this invention. Inclusion of reactive monomers in the composition may improve the operation of the invention in certain embodiments by increasing the extent of composition crosslinking

or by providing more flexible films. The reactive monomers useful in the invention include compounds with two or more epoxy groups or other functional groups capable of cationic polymerization or cross linking. Difunctional and polyfunctional glycidyl ethers are examples of reactive monomers (D) and diethylene glycol diglycidyl ether, propylene glycol diglycidyl ether, polypropylene glycol diglycidyl ether, hexanediol diglycidyl ether, trimethylolpropane triglycidyl ether, pentaerythritol tetraglycidyl ether, and the like are cited as examples. These glycidyl ethers (D) can be used individually or in mixtures of two or more. Alicyclic epoxy compounds can also be used as reactive monomer (D) in this invention and 3,4-epoxycyclohexylmethyl methacrylate and 3,4-epoxycyclohexylmethyl-3',4'-epoxycyclohexane carboxylate may be cited as examples. Monofunctional and/or polyfunctional aliphatic and aromatic oxetane compounds are yet another example of reactive monomer (D) that can be used in the invention. Specific examples of the mono functional and/or polyfunctional oxetane compounds that can be used in this invention include 3-ethyl-3-hydroxymethyl oxetane, 3-ethyl-phenoxymethyl oxetane, xylylene dioxetane and bis-(3-ethyl-3-oxetanylmethyl) ether. It should be further understood that any combination of the compounds cited as examples of reactive monomer (D) can be used as mixtures of two or more.

Proper functioning of the invention requires absorption of ultraviolet rays by the photoinitiator and an optional photosensitizer compound (E) may be used for the purpose of increasing the amount of acid produced by photoacid generator compound (B) than would be produced at a given energy dose in the absence of the sensitizer. The photosensitizer (E) compounds that may be used in the invention include anthracene compounds having alkoxy groups at positions 9 and 10 of the anthracene ring. The alkoxy group can be, for example, a Ci - C4 alkoxy group such as a methoxy group, an ethoxy group or a propoxy group. The 9,10-dialkoxyanthracene derivative may further have substituent groups. The substituent groups can be, for example, halogen atoms such as fluorine, chlorine, bromine and iodine, C\ - €4 alkyl groups such as methyl, ethyl, and propyl groups, sulfonic acid groups, sulfonate ester groups, and carboxylic acid alkyl ester groups. The alkyl groups in the sulfonic acid alkyl ester groups and carboxylic acid alkyl ester groups can be, for example, methyl, ethyl and propyl groups. The preferred substitution position of the substituents groups is at the 2 position of the anthracene ring system. Specific examples of 9,10-dialkoxyanthracene derivatives that can be used in this invention can include, for

example, 9,10-dimethoxyanthracene, 9,10-diethoxyanthracene, 9,10-dipropoxyanthracene, 9,10-dimethoxy-2-ethylanthracene, 9,10-diethoxy-2-ethylanthracene, 9,10-dipropoxy-2-ethylanthracene, 9,10-dimethoxy-2-chloroanthracene, 9,10-dimethoxyanthracene 2-sulfonic acid, 9,10-dimethoxyanthracene-2-sulfonic acid methyl ester, 9,10-diethoxyanthracene-2-sulfonic acid methyl ester and 9,10-dimethoxyanthracene-2-carboxylic acid methyl ester.

In this invention, an optional dye compounds (F), which exhibits absorption at 365 nm of greater than 15/cm- g/L, can be used to control the shape of the pattern that is formed to an inverse tapered shape. Specific examples of compound (F) that can be used in this invention include, for example; benzophenone compounds such as 2,4-dihydroxybenzophenone and 2,2', 4,4'-tetrahyxroxybenzophenone; salicylic acid compounds such as phenyl salicylate and 4-t-butylphenyl salicylate; phenyl acrylate compounds such as ethyl-2-cyano-3-,3-diphenylacrylate and 2'-ethylhexyl-2-cyano-3,3-diphenylacrylate; benzotriazole compounds such as 2-(2-hydroxy-5-methylphenyl)-2H-benzotriazole and 2-(3-t-butyl-2-hydroxy-5-methylphenyl)-5-chloro-2H-benzotriazole; coumarin compounds such as 4-methyl-7-diethylamino-l-coumarin; azo dyes such as Sudan Orange, thioxanthone compounds such as diethyl thioxanthone as well as stilbene compounds and naphthalic acid compounds. These dye compounds (F) can be used individually or as mixtures of two or more compounds.

In this invention, an optional dissolution rate control agent (G) can be used to modify the rate in which the photoresist film dissolves in a developer solution. Examples of dissolution control agents that can be used include compounds that contain phenolic hydroxyl groups such as phenol, substituted phenols, bisphenols, bisphenol-novolac resins, poly(hydroxystyrene), ether and ester derivatives of any of the aforementioned compounds containing phenolic groups, and copolymers of hydroxystyrene with acrylic and methacrylic acids and esters. Yet other examples of dissolution control agents are copolymers of acrylic and methacrylic acid with acrylic and methacrylic acids and esters

The content of photoacid generator compound (B) may be 0.10 weight % to 10 weight %, and, preferably, 1.0 weight % to 7.5 weight %, relative to the total solid components, taking as the solid component the total amount of Resin Component (A), photoacid generator compound (B), reactive monomer (D), photosensitizer

component (E), dye component (F), and any other optional solid compounds, resins, or additives. If used, the content of reactive monomer (D) may be, per 100 parts by weight of Resin Component (A), 0.1 to 80 parts by weight, and preferably, 0.5 to 50 parts by weight. If used, the content of photosensitizer component (E) may be 0.1 to 6, and, preferably, 0.2 to 4, as a molar ratio relative to photoacid generator component (B). If used, the content of dye component (F) may be 0.01 weight % to 10 weight %, and, preferably, 0.1 weight % to 5 weight %, relative to the total content of components A, B, D, and E. The amount of solvent (C) may be from 1 to 99 weight %, and, preferably, 10 to 90 weight %, relative to the total photoresist composition. If used, the content of dissolution rate control agent (G) may be from 0.5 to 50 weight % of the amount of the Resin Component (A).

Other optional ingredients may be added to the composition of the present invention. For example, one or more epoxy resins from the group comprising any of the Resin Component (I) epoxy resins, bisphenol A epoxy resins, bisphenol A-formaldehyde novolac epoxy resins, phenol-novolac epoxy resins, cresol-novolac epoxy resins, and trisphenolmethane epoxy resins and/or one or more methacrylate compounds selected from the group comprising pentaerythritol tetramethacrylate and dipentaerythritol penta- and hexamethacrylate, and methacrylate oligomers such as epoxy methacrylates, urethane methacrylates and polyester poly(methacrylates) may be used. The quantity of these optional ingredients that may be used is from 0 to 50 parts by weight per 100 parts by weight of the total of Resin Component (A) and reactive monomer (D).

Additional optional ingredients that may be added to the composition of the present invention include one or more inorganic fillers selected from the group comprising barium sulfate, barium titanate, silicon oxide, amorphous silica, talc, clay, magnesium carbonate, calcium carbonate, aluminum oxide, aluminum oxide, and mica powder. The content ratio of filler material may be from 0.1 to 60 weight % of the total weight of Resin Component (A), photoacid generator compound (B), solvent (C), and the sum of optional components (D), (E), and (F).

Moreover and as required, various other optional additives such as crosslinking agents, thermoplastic resins, colorants, thickeners, surface leveling agents, defoaming agents, and adhesion promoting agents can be used in this invention. Crosslinking agents can include, for example, methoxylated melamine, butoxylated melamine, and alkoxylated glycouril compound. Cymel® 303 from

Cytec Industries, West Patterson, New Jersey, is a specific example of a suitable methoxylated melamine compound. Powderlink® is a specific example of an alkoxylated glycouril compound. Thermoplastic resins can include, for example, polyether sulfones, polystyrenes and polycarbonates. Colorants can include, for example, phthalocyanine blue, phthalocyanine green, iodine green, crystal violet, titanium oxide, carbon black and naphthalene black. Thickeners can include, for example, orben , benton, and montmorillonite. Suitable surface leveling agents include fluoroaliphatic esters such as FC 171, FC 430, or FC 4430 (3M Company), hydroxyl terminated fluorinated polyethers such as PolyFox PF-636 and PF-5620 (Omnova Solutions), silicones such as Baysilone 3739 (Bayer), fluorinated ethylene glycol polymers such as FluorN-561 and 562 (Cytonix Corporation), acrylic polymer leveling agents such as Modaflow (Surface Specialties, Inc.) and the like. Defoaming agents can include, for example, silicon and /or fluorine containing defoarm'ng agents. Adhesion promoting agents can include, for example, various types of leveling agents and silane coupling agents. Although 0.5 to 30 weight % is the provisional standard, the quantity of optional additives can be adjusted depending on the appropriate objective of use.

The photoresist compositions of the present invention can be prepared by compounding together components (A), (B), and (C) and optional components (D) though (G) and when necessary, inorganic filler and other additives, preferably according to the above-mentioned ratios, and mixing them uniformly to provide the photoresist composition as a solution or dispersion. Compounding may be done using sealed containers mixed on rolling mills or in mixing tanks equipped with mechanical mixers, or similar devices known in the compounding art. It is particularly preferred that the resist compositions according to the invention are diluted with solvent component (C) to adjust the viscosity of the composition to a value appropriate to the intended use of the composition.
