Repository: anandvc/allindianpatents

File: patents/251493-an-electrochemical-process-for-reducing-of-carbon-dioxide.html (part 1 of 2)
Indian Patents. 251493:AN ELECTROCHEMICAL PROCESS FOR REDUCING OF CARBON DIOXIDE

Indian Patents

Recently Granted Patents

  Recently Published Patents

Title of Invention	AN ELECTROCHEMICAL PROCESS FOR REDUCING OF CARBON DIOXIDE

Abstract	In various embodiments, the invention provides electro-chemical processes for reduction of carbon dioxide, for example converting carbon dioxide to formate salts or formic acid. In selected embodiments, operation of a continuous reactor with a three dimensional cathode and a two-phase (gas/liquid) catholyte flow provides advantageous conditions for electro-reduction of carbon dioxide. In these embodiments, the continuous two-phase flow of catholyte solvent and carbon dioxide containing gas, in selected gas/liquid phase volume flow ratios, provides dynamic conditions that favour the electro-reduction of COs at relatively high effective superficial current densities and gas space velocities, with relatively low reactor (cell) voltages (<10 Volts). In some embodiments, relatively high internal gas hold-up in the cathode chamber (evident in an internal gas to liquid phase volume ratio > 0.1) may provide greater than equilibrium CO2 concentrations in the liquid phase, also facilitating relatively high effective superficial current densities. In some embodiments, these characteristics may for example be achieved at catholyte pH > 7 and relatively low CO2 partial pressures (< 10 bar). In some embodiments, these characteristics may for example be achieved under near adiabatic conditions, with catholyte outlet temperature up to about 80°C.	

Full Text	FORM 2

THE PATENTS ACT, 1970

(39 OF 1970)

&

THE PATENT RULES, 2003

COMPLETE SPECIFICATION

[Section 10; rule 13]

1.  TITLE OF THE INVENTION

CONTINUOUS CO-CURRENT ELECTROCHEMICAL REDUCTION OF CARBON DIOXIDE

2. APPLICANT Name:	MANTRA ENERGY ALTERNATIVES LTD

Nationality:	A Canadian Company

Address:	West Hastings St.,

	Vancouver,

	British Columbia,

	V6B1H7a,

	CANADA

3. PREAMBLE TO THE DESCRIPTION

The following specification particularly describes the nature of the invention and the manner in which it is to be performed.

FIELD OF THE INVENTION

The invention is in the field of electrochemistry, encompassing processes for the electro-reduction of carbon dioxide in aqueous systems, and apparatus therefor.

BACKGROUND OF THE INVENTION

  	The formate salts MHCO2 (where M is typically Na, K or NH4) and formic acid HC02H are

commercial chemicals that may be produced by industrial thermochemical processes (Kirk-Othmer • Encyclopedia of Chemical Technology, 1991). For example, sodium formate and subsequently formic acid may be obtained by reaction of sodium hydroxide with carbon monoxide, followed by acidolysis with sulphuric acid.

 	NaOH + CO*NaHC02

2NaHC02 + H2S04 =>2HC02H + Na2S04

Formic acid may also be produced as a co-product in the oxidation of hydrocarbons and by the hydrolysis of methyl formate from the carbonylation of methanol. Processes for the synthesis of formate salts (e.g. KHC02) by the electro- reduction of carbon dioxide are also known 15  (Chaplin and Wragg, 2003; Sanchez et at., 2001; Akahori et al., 2004; Hui and Oloman, 2005).

Carbon dioxide is considered the main anthropogenic cause of climate change. Methods to sequester C02 and/or convert it to useful products are therefore needed.

Oloman and Watkinson in U.S. Pat. Nos. 3,969,201 and 4,118,305 (incorporated herein by reference) describe a trickle bed reactor for electro reduction of oxygen to alkaline peroxide. In

 	 various aspects, that electrochemical cell comprises a pair of spaced apart electrodes, at least one of the electrodes being in the form of a fluid permeable conductive mass separated from the counter electrode by a barrier wall. The electrode mass may be in the form of a bed of particles or a fixed porous matrix. It is composed of an electronically conducting material the surface which is a good electro catalyst for the reaction to be carried out. Inlets are provided for feeding liquid

  	 electrolyte and gas into the electrode mass such that the electrolyte and gas move co-currently through the electrode mass, for example in a direction generally perpendicular to the direction of the current between the electrodes. An outlet is provided for removing solutions containing reaction products from the fluid permeable conductive mass.

SUMMARY OF THE INVENTION

 	In various embodiments, the invention provides electro-chemical processes for reduction

of carbon dioxide, for example converting carbon dioxide to formate salts or formic acid. In

selected embodiments, operation of a continuous reactor with a three dimensional cathode and a two-phase (gas/liquid) catholyte flow provides advantageous conditions for electro-reduction of carbon dioxide. In these embodiments, the continuous two-phase flow of catholyte solvent and carbon dioxide gas, in selected gas/liquid phase volume ratios, provides dynamic conditions 5  that favour the electro-reduction of C02 at relatively high effective superficial current densities.

In some embodiments, relatively high internal gas hold-up in the cathode chamber {evident in a gas to liquid phase volume ratio > 1 in the feed stream, or > 0.1 within the porous electrode) may provide greater than equilibrium C02 concentrations in the liquid phase, facilitating relatively high effective superficial current densities. In some embodiments, these 10 characteristics may for example be achieved at catholyte pH > 7 and relatively low C02 partial pressures (
In alternative aspects, the invention involves continuously passing a catholyte mixture through a cathode chamber of an electrochemical reactor. The catholyte mixture may include carbon dioxide gas and a liquid catholyte solvent containing dissolved carbon dioxide. The

15 catholyte solvent may for example be an aqueous solvent, it may include a dissolved alkali metal or ammonium bicarbonate, and may be maintained at a desired pH, such as in the range of from about 6 to about 9. A catholyte gas to liquid (G/L) volumetric ratio may be maintained, being the ratio of the volume of carbon dioxide gas to the volume of the liquid catholyte solvent. The G/L ratio may be maintained in the cathode chamber, for example in the feed stream or in a porous

 	 cathode within the chamber. For example, the process may be operated so that the G/L ratio is greater than a threshold value, such as greater than 1 in the feed, or greater than 0.1 within the porous (3D) cathode.

One aspect of the invention involves passing an electric current between a cathode in the

cathode chamber and an anode, to reduce dissolved carbon dioxide to form a desired product. In

  some embodiments, the process may be operated so that the effective superficial current density

at the cathode is greater than a threshold value, such as 1 kA/m2 (or 1.5,2,2.5,3,3.5,4,4.5 or 5

kA/m2). The electric current in the system may for example be a direct current, driven by an electrochemical cell voltage, and in some embodiments the process may be capable of operating at relatively low electrochemical cell voltages, for example less than 10 Volts.

 	Various aspects of the invention work in concert to facilitate the adoption, in some

embodiments, of process parameters that may improve the economics of processes of the invention. In some embodiments, the processes of the invention may be used with relatively dilute input gas streams, for example the carbon dioxide gas concentration in the feed gas may be from 1 to 100%, or any numeric value within this range (in some embodiments yielding a

carbon dioxide partial pressure in the cathode chamber less than a threshold value, such as 3,5 or 10 Bar). Similarly, relatively low system pressures may be used, for example the cathode chamber may be maintained at a cathode pressure in the range of a minimum value such as 1,2, 3,4 or 5 Bar (1 Bar = 100 kPa(abs)) up to a higher maximum value such as 6, 7,8,9 or 10 Bar. In 5 some embodiments, it may be effective to run processes of the invention at elevated temperatures, which may avoid the necessity for cooling, for example at cathode temperatures

above a desired threshold such as 20, 25, 30, 35, 40, 45 or 50°C. In this context, it will be understood that cathode chamber pressures and temperatures may vary along the cathode height. For example, the inlet pressure may be greater than outlet pressure (in some 10 embodiments, the pressure drop may for example range from a minimum of about 10,20,30,40, or 50 kPa, up to a maximum of about 500, 600, 700, 800 or 900 kPa). Similarly, the outlet temperature may be greater than inlet temperature, with a temperature rise from the inlet to the

outlet of from about 1 to 100°C, or any numeric value within this range. It will be understood that the gas composition (particularly C02 concentration) and the total pressure, fix the C02 partial

 	  pressure, i.e. ppC02 = (C02 fraction) x (Total pressure).

Cathodes for use in the invention may have an effective thickness in the dimension of current flow, such as a porous cathode. These may be referred to as three dimensional (3D) electrodes. Such electrodes may have a selected thickness, such as less than 6, 5, 4, 3, 2,1 or 0.5mm, and they may have a selected porosity, or range of porosities, such as 5 to 95% or any 20 numeric value within this range, such as 30,40,50,60 or 70%. Cathodes of the invention may be made from a wide variety of selectively electro-active materials, such as tin, lead, pewter, mercury, indium, zinc, cadmium, or other materials such as electronically conductive or non-conductive substrates coated with selectively electro-active materials (e.g. tinned copper, mercury amalgamated copper, tinned graphite or tinned glass).

 	The anode may be in an anode chamber, and the anode chamber may be separated from

the cathode chamber by an electrochemical cell membrane. The anolyte in the anode chamber may be an aqueous anolyte, and may for example include a dissolved alkali metal hydroxide, a salt (including an ammonium salt) or an acid, and may have a pH range of from about 0 to about 14, or any pH value or range within this range.

 	The electrochemical cell membrane may be a cation permeable membrane, for example a

membrane that permits selected ions to cross the membrane to balance process stoichiometry.

The desired products of the process include formate salts, such as ammonium, potassium and sodium formate, or formic acid. The desired product may be separated from the catholyte solvent in a variety of ways. For example, a portion of the catholyte solvent, the recycling

catholyte solvent, may be recycled from a cathode chamber outlet to a cathode chamber inlet, and the desired product may be separated from the recycling catholyte solvent. Similarly, at least a portion of the anolyte may be recycled from an anolyte chamber outlet to an anolyte chamber inlet, and an anode co-product may be separated from the recycling anolyte.

 	In selected embodiments, Joule heating of the anolyte may be used to provide heated

anolyte, and the heated anolyte may be used to heat the recycling catholyte solvent to separate the desired product from the recycling catholyte solvent, for example by evaporation with fractional crystallization or vacuum distillation. In some embodiments, recycling catholyte, that includes formate, may be reacted with the anolyte, to obtain the desired product by an acidolysis 10  reaction.

BRIEF DESCRIPTION OF THE DRAWINGS

Figure 1 : is a process flow sheet illustrating aspects of the process of Example 1 , in which A ±= ammeter, P = pressure gauge, T = thermometer, V = voltmeter, W = wet gas flow meter, PC = pressure control.

 	 Figure 2: is a schematic illustration of electrochemical cells of the invention, as described in Example 1 , in which the reference numerals denote the following components: 1 and 2: cell bodies; 2, 7 and 9: gaskets; 3: anode feeder, 4: anode spacer; 5: membrane; 6: 3-D cathode (tin-coated copper mesh, tin shot/granules and Pb shot/granules); 8: cathode feeder.

Figure 3 shows a sectioned elevation view of the single-cell reactor of the invention, Reactor A, as  	  described in more detail in Example 1.

Figure 4: shows a sectioned elevation view of the single-cell reactor of the invention, Reactor B, as described in more detail in Example 1.

Figure 5: is a process flow sheet illustrating various aspects of a continuous process for conversion of C02 to formate salts or formic acid, involving recycling of catholyte and anolyte.

 	 Figure 6: is a process flowsheet (Flowsheet "A"), illustrating an embodiment of the process for converting C02 gas to NaHC02 (sodium formate) and NaHC03 (sodium bicarbonate) with a

byproduct of H2 (hydrogen) and co- product of 02 (oxygen).

Figure 7: is a formalized version of process Flowsheet A, forming the basis for a steady-state material balance stream table for a process of converting approximately 600 tonnes per day of 30  carbon dioxide gas to sodium formate.

Figure 8: illustrates Process Flowsheet B, for which there is a corresponding material and energy balance stream table in the examples.

Figure 9: illustrates Process Flowsheet C of the Examples. DETAILED DESCRIPTION OF THE INVENTION

In various aspects, the invention provides a continuous reactor for electroreduction of C02, which may for example be used in a process that converts a feed of carbon dioxide plus  water to formate ion (Reaction 1) and consequently produces formate salts or formic acid.

C02 + H20 + 2e" => HC02" + OH"	Reaction 1

In some embodiments, the invention may utilize an electrochemical reactor analogous to the trickle bed reactor described by Oloman and Watkinson in U.S. Pat. Nos. 3,969,201 and 4,118,305. In such embodiments, the invention may utilize an apparatus for carrying out

 	electrochemical reactions involving gaseous reactants comprising an electrochemical cell having a pair of spaced apart electrodes, at least one of the electrodes, such as the cathode, being in the form of a fluid permeable conductive mass and being separated from the counter electrode by an ionically conductive but electronically insulating layer (such as a membrane or porous diaphragm). The reactor may be operated in a "trickle-bed" mode, with co-current flow of

 	 reactant gas and catholyte liquid through a flow-by 3-D cathode. As illustrated in the Examples, the process parameters of the invention may be adjusted so that this reactor achieves advantageous reactant supply (evident for example as a high gas space velocity, a ratio of the volumetric gas feed flow rate over reactor volume) and mass transfer characteristics. The co-current fluid flow in the cathode may be at any orientation relative to gravity, such as upward or

 	  downward.

In reactors of the invention, an inlet may be provided for feeding a liquid electrolyte and a gas into the fluid permeable conductive mass, and an outlet may be provided for removing solutions containing reaction products from the conductive mass. The inlet and outlet may be arranged so that the electrolyte and gas move co-currently through the conductive mass, for 25 example in a direction generally normal to the flow of electric current between the electrodes. The reactor may for example be provided with a cation membrane separator (as described for example in Hui and Oloman, 2005). In alternative embodiments, other types of reactor may be used.

Depending on the desired products and overall material balance, the process feed may  	  also include: metal hydroxides and/or metal salts such as MOH, MCI., M2C03, M2S04 and M3P04

where M is typically an alkali metal (Na, K, etc.) or NH4; acids such as H2S04, H3P04, or HCI; or

ammonia (NH3). 

Flow sheets in various degrees of detail are provided for alternative processes in Figures 1, 5, 6, 7, 8 and 9, illustrating the range of embodiments encompassed by the invention. In selected embodiments, the feed C02 stream to the process may be concentrated, for example to

above 80% vol C02. Alternatively, a relatively dilute gas stream may be used, such as the product

5  gas from combustion of a fossil fuel (typically containing about 10% vol C02). Other potentially

reactive components of the feed C02 stream include oxygen, sulphur oxides, nitrogen oxides and

hydrogen sulphide. These may be handled in the process in a variety of ways, for example they may be removed in one or more initial scrubbing steps, so that they are absent or at low concentrations (such as below about 1 %vol) in the feed stream entering the reactor. The total 10 pressure and temperature of the feed C02 stream may vary over relatively wide ranges, for example from, respectively, about 100 to 1000 kPa(abs), and about 250 to 550 K. The conversion of C02 per pass through the electrochemical reactor may be less than 100%, so that the invention

may include provision for recycling the unconverted C02 gas as welf as recycling the catholyte

liquid.

 	Process steps 1 to 5 in Figure 5 may be included in some embodiments of the invention,

briefly characterized as follows with reference to the annotations on the Figure.

Step 1. MIX: Continuously mixes the feed water (plus any make-up reagents) with the recycling catholyte, which is then delivered continuously to the reactor cathode chamber.

Step 2. REACT: [C] Cathode. Continuously drives reaction 1, along with the side-reaction, Reaction  	  2, that gives hydrogen by the electro-reduction of water.

2H20 + 2e" => H2 + 20H"	Reaction 2

[A] Anode. Continuously drives the complimentary anode reaction(s) whose nature depends on the desired products from the process. For example, if the desired main product is a formate salt and the co-product is oxygen then the anode reaction may be Reaction 3.

 	20H" =» l/202 + H20 + 2e'	Reaction 3

If the desired main product is formic acid and the co-product is oxygen or chlorine then the anode reaction may be respectively Reaction 4 or 5. Other anode reactions may include the

generation of peroxy-salts of peroxy-acids, such as peroxy-disulphate (2S04 -> S2082" + 2e~).

2H20 => 02 + 2H+ + 2e"	Reaction 4

2Cr*CI2 + 2e

Reaction 5

The electrode chambers in the reactor may be separated by a membrane that selectively allows the transport of cations from anode to cathode in amounts that balance the desired process stoichiom(3try. If the desired main product is a formate salt then these cations may be alkali

5  metal ions (e.g. Na+, K+ or NH4+) fed to the anolyte as hydroxides, salts or NH3 gas, whereas if

the desired main product is formic acid the transported cations may include protons (H+) generated in Reaction 4 and/or fed to the anolyte as an acid.

Step 3. SEPARATE: Continuously separates the main product (formate salt or formic acid) and byproduct (hydrogen) from the recycling catholyte.

  Step 4. MIX: Continuously mixes required anode reagents and water with the recycling anolyte.

Step 5. SEPARATE: Continuously separates the anode co-product(s) from the recycling anolyte.

In various steps of the process, carbon dioxide and water may be consumed and/or generated in other reactions, such as Reactions 6, 7 and 8 that occur in the reactor or elsewhere in the process.

In some embodiments, the process may involve driving the reactor at a relatively high

superficial current density (e.g. above 0.5 kA/m2) and current efficiency, for example for formate

  production (e.g. above 50 %). Processes of the invention may also involve balancing the material

and energy requirements of the various process steps to match the required process

stoichiametry, while maintaining a low specific energy consumption. For example, processes of

the invention have demonstrated 75% current efficiency for formate at 1.3 kA/m2 with a reactor voltage of 3 V at C02 pressure of 200 kPa(abs) and temperature of 300 K. The management of

 	 water may be important to the material balance and require that water be fed to the cathode and/or anode circuits to match its rate of reaction, electro-osmotic transport and evaporation. The consumption of energy in electrochemical reaction, heating, cooling and pumping may be a contributor to the process cost, and may be kept relatively low by appropriate reactor design and by rationalizing the thermal loads in the process. In some embodiments, non-metallic catalysts

may be used. For example, U.S. Patent Nos. 5284563 and US 5382332 disclose nickel alkyl cyclam catalysts that may be used for carbon dioxide reduction.

In some embodiments, a relatively high gas/liquid (G/L) phase feed volumetric flow ratio may be used in the electrochemical reactor (e.g.. G/L flow = 1 to 1000 or 10 to 200), as well as a

  high gas space velocity (e.g. > 100 h"1). In selected reactors of the invention, increasing G/L from about 5to 100 increases the voltage by less than 10 %. The optimum G/L phase volume (denoted as the "G/L hold-up") ratio depends, in general, on the balance between the effective cathofyte conductivity (usually decreasing with increasing G/L hold-up), the C02 mass transfer capacity (usually increasing with increasing G/L hold-up) and the intrinsic temperature and pH dependent 10 kinetics of C02 conversion to the un-reactive bicarbonate/carbonate species in the bulk cathofyte liquid phase.

In various embodiments, there are two separate gas/liquid (G/L) ratios that may be of importance:

(i) The volumetric G/L ratio in the reactor feed stream(s), with the gas volume flow  corrected to STP, this may for example have a range of about 1 to 1000,1 to 500,10 to 200, or 10 to 100 or any numeric value within these ranges. For example, gas flow may be 1000 ml/min (corrected to STP), with liquid flow of 20 ml/min to give a G/L [flow] = 1000/20 = 50.

(ii) The volumetric G/L ratio within the porous cathode, i.e. the ratio of gas hold-up to liquid hold-up in the cathode, which may for example have a range = about 0.1 to 10, or about

 	 0.2 to 2, or 0.2 to 4, or any numeric value or range within these ranges. For example, gas hold up may be = 0.6, with liquid hold-up = (1 - 0.6), to give G/L [hold-up] = 0.6 / 0.4 = 1.5. Where, "Holdup" = fraction of pore space (in 3D cathode) occupied by the specified phase at a given moment. Assumed to be constant in steady-state operation of the reactor. G/L[flow] is not equal to G/L[hold-up] because the gas has a shorter residence time in the cathode than the liquid (i.e. gas

 	 "slips" past the liquid). The feed stream and internal hold-up values of (i) and (ii) are of course related, since the value of (ii) depends on the value of (i) together with the cathode characteristics, such as porosity (or vokjage), shape factor, and particle size. Similarly, the value of (i) affects the value of (ii), and is also related to the C02 mass transfer capacity in the cathode and the gas space velocity of the reactor.

 	The above conditions may be modulated, to allow (where CD=current density):

Effective CD > 1.5 kA/m2 at C02 pressure 
Effective CD = [superficial CD] x [current efficiency for desired product (e.g. formate)]

Format product concentration > 0.5 M in a single pass. Total reactor voltage at 3 kA/m2 
The "superficial current density" is the current passing through the cell divided by the projected surface area of the relevant element, such as the cathode. The "projected surface area" of an element, such as the cathode, is surface area of a projection of the element on a plane 5 parallel to the element. For flat plate elements, the projected surface area is equal to the area of the side of that element facing the other conductive element, for example the projected surface area of the cathode facing the anode. For an element in the form of a planar mesh, the projected surface area is the area within the outline of the mesh as projected onto a continuous planar surface.

 	The "current efficiency" (CE) is the ratio, generally expressed as a percentage, of the

actual reaction rate to the rate that would be achieved if all of the current passing through the cell were consumed by relevant reaction, such as the reduction of carbon dioxide.

In some embodiments, the invention may operate at or near adiabatic conditions (T out, up to

about 90°C). In some embodiments, while reducing the solubility of C02 in the catholyte, an

  increasing temperature aaually favours the intrinsic kinetics of the electroreduction of carbon

dioxide (ERC)1 and good CE can be obtained at higher temperatures by manipulating the factors

that promote C02 mass transfer in a continuous reactor. In some embodiments, the ability to

operate at high temperature may be important, because the effects of Joule heating at high CD under near adiabatic conditions in the continuous reactor may automatically increase the

  reaction temperature by up to about 80°C. Example 1

Figure 1 shows a process flow diagram reflecting this example of the electro-reduction of carbon dioxide (ERC). Pure C02 or the mixture of C02 (gas) and N2 (gas) was combined with the

catholyte (liquid) at a T junction (mixer), from which the gas and liquid proceeded in slug flow to 25 enter the cathode chamber from the bottom. Thus, the electro-chemical reactor was operated with co-current upward multi-phase (G/L) flow on the cathode side. The anolyte, which was an aqueous KOH solution, also flowed upward through the anode chamber and was recycled to the anolyte storage tank. All gases and liquids passed through individual rotameters. Liquid flow was controlled at the pumps, while gas flows were controlled by manual valves to assure the 30 appropriate gas and liquid loads in the reactor. The reactor inlet and outlet pressures and temperatures were measured by visual gauges at the points indicated in the flowsheet. In runs during which the catholyte product temperatures were controlled, pre-cooling or pre-heating of both anolyte and catholyte was employed to keep the temperature at a desired level. Liquid

product was withdrawn from the sampling point and analyzed for formate concentration. Gas product from the gas/liquid separator (a packed bed of graphite felt) was controlled by a 3-way valve either to an Orsat gas analyzer for C02 and CO analysis, to a wet gas flow meter for flow

rate measurement, or to a Tedlar sampling bag for subsequent hydrocarbon analysis with gas  chromatograph.

Galvanostatic electrolysis of C02 was carried out with a DC power supply connecting

across the anode and cathode. A voltmeter was also connected to the unit to measure the reactor voltage. All voltages included anode potential, cathode potential and IR drop. The individual electrode potentials were not measured.

 	An automatic pressure control valve was used in the anolyte product line to balance the

pressure in the anode chamber against that in the cathode chamber. Such a pressure balance is required to prevent catholyte by-passing the 3-D cathode and/or the bursting of the membrane that can occur when the cathode pressure exceeds the anode pressure.

Most runs were conducted with the cathode outlet at the atmospheric pressure. For some 15  runs in Reactor B a manual back pressure control valve and pressure gauge were installed in the catholyte product fine to maintain superatmospheric pressure in the catholyte outlet.

Processes of the invention were performed first in Reactor A (small reactor) and then in a seven-fold big Reactor B (big reactor) to evidence the effects of scale up. Both reactors have the configuration shown in Figure 2. The reactors consist of a cathode feeder plate and a 3-D  cathode, a Nafion cation exchange membrane separator, anode spacer/membrane support, an anode feeder plate and gaskets. The cathode mesh, anode mesh and the anode spacer are sealed on their margins by silicone glue, and then the cell assembly is sandwiched between insulated mild steel plates and uniformly compressed with SS bolts to give a balanced fluid distribution.

Figure 3 shows a sectioned elevation view of the single-cell Reactor A. The "flow-by"  cathode of this reactor had dimensions of 30 mm width and 150 mm height (geometric surface). The thickness of the cathode depended on which 3-D cathode material was used. For tin-coated copper mesh cathode, single or multiple layers of mesh were placed between the membrane and cathode feeder so the thickness of the cathode was the total thickness of these all layers, which ranged from 0.38 to 1.83 mm; for graphite felts and metal granules or shot, the cathode 30 materials were embedded in two layers of Neoprene gasket with the back of the cathode in contact with the cathode feeder, therefore the thickness of the cathode was that of the gasket, i.e. 3.2 mm. The geometric (a.k.a. superficial) cathode area perpendicular to the electric current

was 30 mm by 150 mm - 4.5x10 "3 m2. In Reactor A the applied current ranged from 1 to 14 A

with corresponding superficial current density from 0.22 to 3.11 kA m ~l.

In Reactor B, tin-coated copper mesh cathodes or tin granule cathodes were used. Figure

4 presents the dimensioned front view and corresponding dimensions of Reactor B with a tin

granule fixed-bed cathode. To minimize the bypass of the catholyte at the edges of the cathode

  bed, the gasket was purposely made with five triangles on each side to direct the flow toward

the centre of the cathode. Subtracting the areas taken by those triangles, the superficial cathode

area was 3.22x10 ~2 m2, which was about seven times that of Reactor A (4.5X10 "3 m2). The applied current in Reactor B ranged from 20 to 101 A with corresponding superficial current

density 0.62 to 3.20 kA m "2.

 	Reactor B was assembled with a tin granule fixed-bed cathode, according to the following

procedures: (1) A sanded tin plate (99.99 wt% Sn, 3mm thick) cathode feeder was put onto the neoprene gasket; (2) The pretreated tin granules were spread uniformly into a Durabla gasket (3.2 mm thick) on the tin plate, and layers of Nefion screen were inserted into the entrance and exit regions of the catholyte flow to distribute the fluid and support the membrane; (3) The wet

  Nafion 117 membrane was put on top of the tin granule bed, and then, the PVC screen spacer, anode SS mesh, and anode feeder (SS plate) were placed on top of one another in that sequence; (4) Lastly, a cell body was put into place, and 243/8 inch bolts were employed to compress the sandwiched cell uniformly.

A variety of cathode materials are available for use in alternative aspects of the invention.

  Carbon dioxide can be electro-chemically reduced on almost all groups of metals in the periodic table to give a variety of products with different levels of selectivity. The following cathode materials, among others, may be adapted to particular embodiments: Nano-stuctured Cu deposited on graphite felt; Cu/Sn alloy deposited on graphite felt; nano-structured Sn on Sn mesh, Sn coated plastic mash, Cu mesh; Sn deposited graphite felt; Sn coated copper mesh; Pb

  plate, shot, granules, grid and Pb-C reticulate; Sn shot and granules. The last five of the foregoing materials were used in alternative embodiements for the present Example. In some embodiments, a high (specific) surface area micro or nano- structured deposit on a 3D substrate is desirable. Other potential cathodes are nano-structured Cu on Cu mesh, nano-structured Sn on Sn mesh, or Sn coated plastic mesh, alternatively with Pb, In or Hg as the electro-active surface.

 	Reactor A, using granulated tin cathodes (99.9 wt% Sn) and a feed gas of 100% C02

showed slightly better performance than that of the tinned-copper mesh cathodes. The seven fold scaled-up Reactor B used a feed gas of 100% C02 with the aqueous catholyte and anolyte

respectively [0.5 M KHC03 + 2 M KC1] and 2 M KOh at inlet pressure from 350 to 600 kPa(abs)

and outlet temperature 295 to 325 K. For a superficial current density of 0.6 to 3.1 kA m "2 Reartor B achieved corresponding formate current efficiencies of 91 to 63%, with the same range of reactor voltage as that in Reactor A (2.7 to 4.3 V). Up to 1 M formate was obtained in the catholyte product from a single pass in Reactor B.

5  Example 2 [recovery of cathode activity].

An electrochemical reactor as described in Example 1 was constructed and operated as follows:

•	Anode feeder = 316 stainless steel plate

•	Anode = 304 stainless steel number 10 mesh (10 mesh/inch)

•	Anode spacer = PVC "fly  screen" 10 mesh. 10  • Separator = Nafion 117 cation membrane.

•	Cathode = ca. 50 mesh tin granules. 150 mm high by 32 mm wide by 3 mm thick

•	Cathode superficial area = 45E-4 m2

•	Cathode feeder = tin foil supported on a copper plate

Operating conditions:

 	• current = 6 A (i.e. 1.3 kA/m2),

•	catholyte = 0.45 M KHC03 + 2 M KCI, anolyte = 1 M KOH, anolyte flow = 40 ml/min

•	C02 gas flow = 364 ml (STP)/min, catholyte flow = 20 ml/min,

•temperature = 300 K, pressure = 140-170 kPa(abs).

With a cathode of fresh tin granules the formate current efficiency (CE) dropped from about 60 % 20  at 30 minutes to 50 % at 250 minutes operating time. Recovery of the current efficiency was achieved by:

(i). Chemical treatment and recycle of the cathode: The used cathode tin granules were treated in 11 wt % nitric acid at room temperature for 2 minutes, washed in deionized water and re-used in the reactor. Table 1 shows that this treatment regained the cathode activity at 30 25  minutes operating time.

Table 1.

No- of recycles	Formate CE at 30 min %	Reactor voltage V	Cathode feed pressure kPa(abs)

0 (fresh granules)	€3	3.73	1S6

1	et	3.56	156

2	64	3.36	161

3	66	3.30	166

Similar results for cathode recovery were obtained by treating the used tin granules with hydrochloric acid and/or potassium hydroxide.

(ii). Polarity reversal: Under similar conditions to those above, with fresh tin granules the  formate current efficiency dropped from 65 % at 30 minutes to 48 % at 360 minutes operating time. Polarity reversal was applied to the reactor for 5 minutes at 1 A. The formate current efficiency subsequently increased and was back to 65 % at 400 minutes operating time.

Example 3 [scale-up].

An electrochemical reactor as described in Example 1 was constructed and operated as follows:

 	• Anode feeder = 316 stainless steel plate

•	Anode = 304 stainless steel, number 10 mesh (10 mesh/inch)

•	Anode spacer = PVC "fly screen", 10 mesh.

•	Separator = Nation 117 cation membrane.

•	Cathode = ca. 50 mesh tin granules. 680 mm high by 50 mm wide by 3 mm thick 15  • Cathode superficial area = 340E-4 m2 Cathode feeder = 2 mm thick tin plate.

Operating conditions:

•	catholyte = 0.45 M KHC03 + 2 M KC^ anolyte = 2 M KOH, anolyte flow = 60 ml/min

•	C02 gas flow = 1600-2200 ml (STP)/min, catholyte flow = 20 ml/min,

•temperature in-out = 300-314 K1 pressure in-out = 600-100 kPa(abs).

  Table 2 shows the performance of this reactor.

Table 2. Reactor performance.			

Current, A	20	40	94	100

Superficial current density, M/m*	0.6	1.2	2.9	3.1

Operating time, min	60	80	100	17

Formate CE, %	91	86	64	63

Formate product cone, M	0,28	0.54	0.94	1.03

Reactor voltage, V	mmww	3.4	4.1	3.9

Example 4 [acid anolyte]

A reactor was constructed as in Example 1 , operation was as in Example 2, except the anolyte was replaced by an acid sodium sulphate solution as follows:

 	Operating conditions:

•	catholyte = 0.45 M KHC03 + 2 M KCI,

•	anolyte = 0.5 to 2 M Na2S04 + 0.5 to 4 M H2S04, anolyte flow = 40 ml/min

•	C02 gas flow = 500 ml (STP)/min, catholyte flow = 20 ml/min,

•	temperature = 300 K, pressure s 140-170 kPa(abs).

 	The reactor was operated over a current range from 1 to 14 A (0.2 to 3.1 kA/m2) with

corresponding formate CE from 80 to 30 % and reactor voltage from 3.5 to 8.0 V.

[0065] This result shows that the process can be operated with an acid anolyte. The various ratios

of NaVH+ in the anolyte gave different formate current efficiencies, thus indicating that the formate CE could be improved by manipulating the anolyte composition.

  (Example 5 [ammonium cations].

In some embodiments, the invention may utilize ammonium cations, to produce ammonium formate. A reactor was constructed as in Example 1, operation was as in Example 4, except the catholyte potassium cations were replaced by ammonium and the anolyte was replaced by an acid ammonium sulphate solution, as follows:

 	Operating conditions:

•	current = 4 A (i.e. 0.89 kA/m2)

•	catholyte = 0.45 M NH4HC03 + 2 M NH4CI,

•	anolyte = 0.93 M (NH4)2S04 + 0.75 4 M H2S04, anolyte flow = 40 ml/min

•	C02 gas flow = 500 ml (STP)/mirr, catholyte flow = 20 ml/min,

•temperature = 300 K, pressure = 140-170 kPa(abs).

The reactor was operated over 2 hours with formate CE ranging from 35 to 70 % and reactor voltage from 4.6 to 5.2 V.

This result demonstrates that the process can use exclusively ammonium cations in the  catholyte. The ability to use ammonium cations is illustrated in Process Flowsheets B and C, for the production of formic acid/or ammonium formate.

Example 6 [Lead cathode].

An electrochemical reactor as described in Example 1 was constructed and operated as follows:

  	• Anode feeder = 316 stainless steel plate

•	Anode = 304 stainless steel number 10 mesh (10 mesh/inch)

•	Anode spacer = PVC "fly screen" 10 mesh.

•	Separator = Nation 117 cation membrane.

•	Cathode = 0.5 mm diameter lead shot. 150 mm high by 32 mm wide by 3 mm thick. 15  • Cathode superficial area = 45E-4 m2

•	Cathode feeder - lead plate. Operating conditions:

•	current = 6 A (i.e. 1.3 kA/m2),

•	catholyte = 0.45 M KHC03 + 2 M KCI, anolyte = 1 M KOH, anolyte flow = 40 ml/min

 	• C02 gas flow = 364 ml (STP)/min, catholyte flow = 20 ml/min,

•temperature = 300K-, pressure = 140-180kPa(abs).

Operation of this reactor over a period from 2 to 6 hours showed a constant formate current efficiency of 31 +/-1 %.

Example 7 [Process Flowsheet A]

 	The process of this Example is illustrated in Figure 6, showing electro- synthesis of sodium

formate from carbon dioxide, water and sodium hydroxide.

Based on the concept of Figure 5 this process (Figure 6) converts C02 to

NaHC02 (sodium formate) and NaHC03 (sodium bicarbonate) with a byproduct of H2 (hydrogen)

and co-product of 02 (oxygen). The feed plus recycle C02 is compressed to about 300 kPa(abs) and delivered to the cathode of the electrochemical reactor along with the recycling catholyte, an aqueous solution of NaHC02 and NaHC03. The cathode outlet goes to a gas/liquid separator

from which the liquid is divided into a direct recycle and a stream from which NaHC02 and

NaHC03 are separated by evaporation and fractional crystallization to give the main cathode

products (NaHC02 and NaHC03). The cathode outlet gas goes to a gas separation system (e.g.

pressure swing adsorption) that recovers H2 and delivers the unconverted C02 to recycle. The

anode side of this process involves a feed of NaOH (sodium hydroxide) whose sodium content

(Na+) is transported across the cation membrane while the hydroxide is converted to oxygen that is recovered as the co-product from a gas/liquid separator. The recycle streams in this process include the necessary compressors and pumps along with heat exchangers (e.g. C1 , C2, C3) to control the reactor temperature in the range of about 300 to 350 K.

Figure 7 illustrates Process Flowsheet A, and the steady-state material balance stream table is set out below, based on 600 tonne/day C02. Formate current efficiency = 77 %. C02 conversion/pass= 72%.

I		| B«tta!B«mm«ByOCU

S&wtoteft		J	Flc*> «W 
Stream	phaio	rnrnpt.	VuJunio  1 Owut.  *		DOS  .	N«HC03	HtiOteik	HZ	az	M*OH	HBO

		K	maffi	¥qfm»	«	8*	«s	2	32	40	18

1	9	ws	'1W			:«f "	»	0	8	hr^	"5		6

T""~~*	8"	~mr~	"tSSa""*		^  ,  ,	0	
3	L		3f«	ifao	0	a	0	0	0	ess	1W7S

4	cut	m			229	sw	IW*"	"«	1	6	

"5		"W"	"m	-"			T~™~~	0	d	0	143  
"I		i	'IB"" H	,__„	„	1180	0	o	o	o	0	71	ZOZ3S

7	s	2S8	23		0	0	0	0	0	687  ,	'0  -
