Repository: anandvc/allindianpatents

File: patents/251530-process-for-producing-compatibilized-polymer-blends.html (part 1 of 2)
Indian Patents. 251530:PROCESS FOR PRODUCING COMPATIBILIZED POLYMER BLENDS

Indian Patents

Recently Granted Patents

  Recently Published Patents

Title of Invention	PROCESS FOR PRODUCING COMPATIBILIZED POLYMER BLENDS

Abstract	A process is provided for producing a compatibilized polymeric blend. A first thermoplastic polymer and a reactive moiety are provided to a progressive melt kneading apparatus. The reactive moiety comprises a first reactive group capable of reacting with the first thermoplastic polymer but not a second polymer and a second reactive group capable of reacting with the second polymer but not the first polymer. The first thermoplastic polymer and the reactive moiety are then melt kneaded so that the first reactive group reacts with the first thermoplastic polymer and the second reactive group is grafted to the first thermoplastic polymer, forming a molten self-compatibilizer. A molten second polymer is then provided. The molten self-compatibilizer is melt kneaded with the molten second polymer so that the second reactive group reacts with the second polymer to form a compatibilized polymeric blend. Also provided are articles formed from the compatibilized polymer blend.	

Full Text	FORM  2

THE PATENT ACT 1970 (39 of 1970)

The Patents Rules, 2003 COMPLETE SPECIFICATION (See Section 10, and rule 13

1.  TITLE OF INVENTION

PROCESS FOR PRODUCING COMPATIBILIZED POLYMER BLENDS

APPLICANT(S)

a)	Name

b)	Nationality

c)	Address

PRS MEDITERRANEAN LTD ISRAELI Company EUROPE-ISRAEL TOWER 2 WEIZMANN STREET, 64239 TEL AVIV ISRAEL

PREAMBLE TO THE DESCRIPTION

The following specification particularly describes the invention and the manner in which it is  to be performed : -

CROSS-REFERENCE TO RELATED APPLICATIONS

This application is related to U.S. Patent Application Serial No. 11/680,961, filed March 1, 2007 and entitled "UV RESISTANT MULTILAYERED CELLULAR CONFINEMENT SYSTEM"; to U.S. Patent Application Serial No. 11/680,979, filed March 1, 2007 and entitled "GEOTECHNICAL ARTICLES"; to U.S. Patent Application Serial No. 11/680,987, filed March 1, 2007 and entitled "HIGH PERFORMANCE GEOSYNTHETIC ARTICLE"; and, to U.S. Patent Application Serial No. 11/680,996, filed March 1, 2007 and entitled "WELDING PROCESS AND GEOSYNTHETIC PRODUCTS THEREOF". All four of these patent applications are hereby incorporated herein by reference in their entirety.

BACKGROUND

The present disclosure relates to a process for producing compatibilized blends of a first polymer and a second polymer to form a variety of articles having improved properties. More specifically, the disclosure relates to a process for manufacturing blends/compositions of a first relatively flexible polymer and a second relatively rigid polymer, as well as articles formed from such compatibilized polymer blends/compositions.

Compatibilized blends of relatively flexible hydrophobic polymers, such as polyolefins (PO), and relatively hydrophilic rigid polymers, such as engineering thermoplastic (ET) resins, have been made. However, due to the incompatible nature of the polyolefins and the engineering thermoplastic resins, and to the methods that have been used to form the blends, the products made therefrom have not exhibited optimal performance. The blends often exhibit large domains of one discontinuous phase dispersed within a continuous phase. In most cases, the discontinuous phase is made up of the minor component of the blend, and the continuous phase is made up of the major component of the blend.

Conventional methods of obtaining a compatibilized blend also require a multiple step process, wherein in a first apparatus, a polyolefin or other polymer is functionalized to form a compatibilizer, the compatibilizer is isolated, e.g. as pellets or powder, and the compatibilizer is subsequently mixed with the engineering thermoplastic in a second mixing apparatus. The product made from mixing the compatibilizer with the engineering thermoplastic resin is then isolated, e.g. formed as pellets, and subsequently used to form final, end-use articles or products. This plurality of steps is labor intensive, consumes excessive amounts of energy, and causes undesirable degradation of the polymer blend in the subsequent remelting and product formation steps.

Moreover, attempts to provide the engineering thermoplastic downstream in the same machine that is producing the compatibilizer have failed. This is generally due to poor melting of the solid engineering thermoplastic in the molten compatibilizer. The reason for this concerns differences in the melting temperatures.  While most

-2-

polyolefins melt in the range of 50 to 165°C( typical engineering thermoplastic melt in the range of 200-300°C (Polyamide 6, Polyamide 66, polyethyleneterephthalate (PET), etc.).

For example, in conventional methods, a compatibilizer may be formed "in-house" or purchased from a specialty manufacturer. This compatibilizer is then mixed with an appropriate combination of solid polyolefin and engineering thermoplastic (in the form of pellets, flakes, granules or powder) and melt kneaded (usually in an the extruder or co-kneader) to yield a product, e.g. pellets of the compatibilized blend. Usually, due to differences in melting temperature, the fraction of the engineering thermoplastic polymer is greater than the fraction of the lower melting polymer, in order to enable enough friction between the extruder screw and barrel during melting phase. Due to these limitations, typical compatibilized blends comprise about 5-30% w/w of the lower melting temperature polymer. The pellets are then subsequently provided to another machine to form the final, end-use product. The compatibilizer, whether purchased from the specialty manufacturer, or formed in a separate "in-house" process, is expensive. Moreover, the energy that is invested to melt and graft the monomers to form the compatibilizer is lost during subsequent cooling and pelletizing steps. The need to remelt the compatibilized blend in the process of forming the final, end-use product results in a waste of about 30-60 USD($)/ton in lost energy and also results in degradation of the polymer blend.

Another deficiency of the present technologies of forming alloys (blends that have useful physical properties) of polyolefins or other low melting polymers (styrenic for example) with engineering thermoplastics with higher strength, stiffness and melting point (Polyamide 6, Polyamide 66, polyethyleneterephthalate (PET), etc.) is a limitation derived from the different melting temperatures: since the polyolefin melts first, the engineering thermoplastics are not melted well if a blend of dry pellets or powders or flakes of both is fed to an extruder or similar melt kneader. The reason for that is once the lower melting temperature polymer is melted, the molten material lubricates the pellets of the higher melting point polymer and avoids the essential friction of the pellets with the extruder barrel. Due to this, alloys typically comprise more than 60% engineering thermoplastics and less than 40% polyolefin (for example Orgalloy™ by Arkema). In order to manufacture alloys comprising less than 60% and more preferred less than 40% engineering thermoplastics, further remelting and mixing steps are required. Consequently, the steps then consist of making the compatibilizer, mixing solid compatibilizer with 60% or more engineering thermoplastics and 40% or less polyolefin and melt kneading to form solid alloy comprising 60% or more engineering thermoplastics. This solid alloy is then blended with polyolefin pellets or powder or flakes, fed to an extruder or alike, remelted and melt kneaded to form solid alloy comprising less than 60% engineering thermoplastic.

Consequently, there is a need to provide for more efficient processes for producing compatibilized polymer blends which, among other things, save energy, are less costly,  enable  production  of  alloys  comprising  less  than  60%  engineering

-3-

thermoplastic in at most two melt kneading steps and produce less degradation of the product through excessive reprocessing.

BRIEF DESCRIPTION

The present disclosure is directed to an improved process for forming stable polymer blends, and alloys thereof, as well as to products made from such blends and alloys. The polymer blends comprise of compatibilized polymeric compositions.

In one embodiment, the process comprises:

providing at least one first thermoplastic polymer, a reactive moiety, an optional initiator, and an optional catalyst to an upstream portion of a first progressive melt kneading apparatus, the reactive moiety comprising a first reactive group capable of reacting with the first thermoplastic polymer but not with a second polymer to be subsequently provided and a second reactive group capable of reacting with the second polymer but not with the first thermoplastic polymer;

melt kneading the first thermoplastic polymer and the reactive moiety so that the first reactive group reacts with the first thermoplastic polymer and grafts the second reactive group to at least one portion of the first thermoplastic polymer, thereby forming a molten functionalized polymer, refer hereinafter as self-compatibilizer; providing at least one molten second polymer to the first progressive melt kneading apparatus; and

melt kneading the molten self-compatibilizer with the molten second polymer at a downstream portion of the first progressive melt kneading apparatus so that the second reactive group reacts with at least one portion of the molten second polymer to form the compatibilized polymeric composition.

The process may also further comprise providing an optional initiator, an optional catalyst, or a reaction accelerator to the upstream portion together with the thermoplastic polymer and the reactive moiety. The initiator may be a free radical initiator, cationic initiator, or anionic initiator.

The fact the second polymer is fed as melt, enables providing engineering thermoplastic (as second polymer) to a molten functionalized polyolefin (as first polymer) at any ratio, thus enabling production of alloys comprising less than 60% , more preferred 5-40% engineering thermoplastic.

In other embodiments, the process further comprises the step of extruding the compatibilized polymeric composition in the shape of a finished product.

In additional embodiments, the process further comprises the step of extruding the compatibilized polymeric composition as a pellet, granule, flake, or powder. The process may further comprise remelting the pellet, granule, flake, or powder and extruding or molding an article from the remelt.

-4-

In some embodiments, the process further comprises the step of molding the compatibilized polymeric composition into the shape of a finished product. The molding may be done by blow molding, compression molding, transfer molding, injection molding, sheet extrusion followed by compression molding, or calendaring.

The first thermoplastic polymer may comprise a polyolefin, an ethylene copolymer, an ethylene terpolymer; ethylene-acrylic esters and ethylene-methacrylic esters; polystyrene; styrene copolymers and terpolymers; styrenic block copolymers; butyl rubber; acrylonitrile butadiene rubber; butadiene rubber; copolymers and terpolymers of butadiene; natural rubber; polyisoprene rubber; ethylene-propylene elastomers; polychloroprene; hydrogenated nitrile rubber (HNBR); silicones; polysulfide polymers; vinyl polymers; or copolymers, block copolymers, blends or combinations thereof.

In specific embodiments, the first thermoplastic polymer comprises a polyolefin, ethylene copolymer, or ethylene terpolymer. The polyolefin, ethylene copolymer or ethylene terpolymer may comprise polyethylene, ethylene-vinyl acetate, polypropylene, ethylene-alpha olefin elastomer, ethylene-propylene elastomer, ethylene-propylene diene elastomer, ethylene-acrylate ester or methacrylate ester copolymer or terpolymer, or any copolymer or combination of any two or more thereof.

The second polymer may be an engineering thermoplastic resin comprising a polyester; terephthalic acid polyesters, an aliphatic polyester; polycarbonate; a polyester elastomer; a polyamide; a polyphthalamide; a polyamide elastomer; a polyurethane; a polyimide; a polysulfone; a polyphenylene ether; a polyphenylene sulfide; a polysulfone; a liquid crystalline polymer (TCP); polyetheretherketone (PEEK); polyphenylsulfone; polyamide-imide; polyolefins, polyolefin copolymers and terpolymers; EVA; ethylene-acrylic ester and ethylene-methacrylic ester; polystyrene; styrene copolymers and terpolymers; styrenic block copolymers; butyl rubber; nitrile rubber; butadiene rubber; copolymers and terpolymers of butadiene; natural rubber; polyisoprene rubber; ethylene-propylene elastomer; polychloroprene; silicone polymer; polysulfide; a vinyl polymer; an acrylic polymer; a fluoropolymer; or copolymers, block copolymers, blends or combinations thereof.

In some embodiments, the molten second polymer is provided from at least one additional melt kneading apparatus into a feed aperture in the first apparatus. In other embodiments, the molten second polymer is provided from at least one batch mixer into a feed aperture in the first apparatus. In particular embodiments, a continuous melt kneader is coupled to at least one more continuous melt kneader. In more specific embodiments, at least one of the continuous melt kneaders is an extruder. In other specific embodiments, at least one of the continuous melt kneaders is a batch mixer.

In other embodiments, the process further comprises the step of adding at least one additive through at least one feed aperture to a melt kneading apparatus. The additive may comprise a short fiber selected from the group consisting of glass fiber,

-5-

ceramic fiber, natural fiber, aramid fiber, mineral fiber, metal fiber, carbon fiber, organic polymer fiber, and combinations thereof.

In additional embodiments, the process further comprises adding at least one roving. The roving may be added subsequent to melt kneading the molten self-compatibilizer with the molten second polymer.

The roving may comprise a fiber selected from the group consisting of glass fiber, ceramic fiber, natural fiber, metal fiber, carbon fiber, organic polymer fiber, and combinations thereof.

In other embodiments, the process further comprises adding a filler selected from the group consisting of a metal oxide, a metal carbonate, a metal sulfate, a metal phosphate, a metal silicate, a metal borate, a metal hydroxide, a silica, a silicate, an aluminate, an alumo-silicate, chalk, talc, dolomite, saw dust, wood flour, milled natural fibers, newsprint, a metal powder, metal-coated inorganic particles, clay, kaolin, industrial ash, concrete powder, cement, wollastonite, and combinations thereof.

The process may further comprise adding an unmodified polymer or an external compatibilizer after the molten self-compatibilizer is formed. The unmodified polymer can be selected from the group consisting of polyethylene; ethylene-vinyl acetate; polypropylene; ethylene-alpha olefin polymer; ethylene-propylene elastomer; ethylene-propylene diene elastomer; polyolefin; an ethylene copolymer; an ethylene terpolymer; ethylene-acrylic esters and ethylene-methacrylic esters; polystyrene; styrene copolymers and terpolymers; styrenic block copolymers; butyl rubber; acrylonitrile butadiene rubber; butadiene rubber; copolymers and terpolymers of butadiene; natural rubber; polyisoprene rubber; polychloroprene; hydrogenated nitrile rubber (HNBR); silicones; polysulfide polymers; vinyl polymers; polyester; an aliphatic polyester; polycarbonate; polyester elastomer; polyamide; polyphthalamide; polyamide elastomer; polyurethane; polyimide; polysulfone; polyphenylene ether; polyphenylene sulfide; polysulfone; liquid crystalline polymer (LCP); polyetheretherketone (PEEK); polyphenylsulfone; polyamide-imide; polyolefins; polyolefin copolymers and terpolymers; EVA; nitrile rubber; an acrylic polymer; fluoropolymer; or copolymers, block copolymers, blends or combinations thereof.

The external compatibilizer may comprise a copolymer or terpolymer of an unsaturated monomer and a functional unsaturated monomer, or a polymer grafted by at least one functional group. Examples of external compatibilizers are ethylene-acrylic ester-maleic anhydride terpolymers, ethylene-methacrylic ester-maleic anhydride terpolymers, ethylene-acrylic ester-glycidyl methacrylate terpolymers and alike.

The process may further comprise adding nano-size particles comprising a material selected from the group consisting of metal oxides, metal carbonates, metal silicates, metal sulfates, metal phosphates; clay; silica; silicates; alumosilicates; zinc oxide;

-6-

titanium oxides; zirconium oxides; talc; nanotubes; metal particles and/or flakes; carbon black; sulfides and sulfates; plant or animal originated cellulose, lignin, or proteins; and combinations thereof.

In additional embodiments, the process further comprises adding a pigment or dye, an ultraviolet (UV) absorber, a heat stabilizer, a light stabilizer, a processing aid, a plasticizer, a blowing and/or foaming agent, external compatibilizer, or carbon black.

In further embodiments, the first progressive melt kneading apparatus is an extruder.

The processes of the present disclosure do not require multiple cycles of cooling and remelting, between the formation of the compatibilizer and the formation of the final product. Of course, if it is desirable, intermediate products can be isolated for subsequent remelting.

In still further embodiments, the compatibilized polymeric composition is sent to a direct extrusion or a direct molding process. In this regard, the term "direct" means that the melt is transferred to a mold or die, and the molten compound is cooled to the final shape.

In the embodiments, the second reactive group is reactive with one or more groups on the second polymer. Thus, the first thermoplastic polymer and the second polymer can graft to each other and form a compatibilized polymeric composition.

The resulting compatibilized polymeric composition may have a continuous phase and a dispersed phase, and the dispersed phase can have an average size of less than 10 microns.

Articles formed from the compatibilized polymeric composition may comprise a dispersed roving, wherein the roving has an average length of less than 1 mm, less than 5 mm, less than 50 mm, greater than 50 mm, or an average length equal to the length of the article itself. The article may also be formed by remelting an intermediate product formed from the compatibilized polymeric composition.

The process may further comprise the step of producing a product from the compatibilized polymeric composition. This step may be performed by pumping the molten compatibilized polymeric composition to a direct molding or direct extrusion process. In other words, there is no intermediate process of cooling and remelting the compatibilized polymeric composition.

The product may have the shape of a three-dimensional article, sheet, film, profile, tube, pipe, beam, pellet, granule, flake, or powder. The product can be produced or formed by extrusion, pultrusion, pushtrusion, blow molding, compression molding,

-7-

transfer molding, injection molding, sheet extrusion followed by compression molding, or calendaring.

These and other non-limiting embodiments are described in more detail below.

BRIEF DESCRIPTION OF THE DRAWINGS

The following is a brief description of the drawings, which are presented for the purposes of illustrating the exemplary embodiments disclosed herein and not for the purposes of limiting the same.

Fig. 1	shows the general chemical reactions that occur during the processes of

the embodiments of the present disclosure.

Fig. 2	is a process flow diagram illustrating the general steps of the various

processes  in  accordance  with  the  embodiments  of  the  present disclosure.

Fig. 3	is  a  schematic  process  flow  diagram  illustrating  a  process in

accordance with an embodiment of the present disclosure.

Fig. 4	is  a schematic process flow  diagram  illustrating  a  process  in

accordance with another embodiment of the present disclosure.

Fig. 5	is  a schematic  process flow  diagram  illustrating  a  process  in

accordance with still another embodiment of the present disclosure.

Fig. 6	is  an  exemplary  screw which can be used in a machine used in the

processes of the present disclosure.

Fig. 7	is  an  exemplary  screw which can be used in a machine used in the

processes of the present disclosure.

Fig. 8	is  an  exemplary  screw which can be used in a machine used in the

processes of the present disclosure.

Fig. 9	is an exemplary screw which can be used in a machine used in the

processes of the present disclosure.

Fig. 10	is  an  exemplary  screw which can be used in a machine used in the

processes of the present disclosure.

Fig. 11	is  an  exemplary  screw which can be used in a machine used in.the

processes of the present disclosure.

Fig. 12	is  an  exemplary  screw which can be used in a machine used in the

processes of the present disclosure.

Fig. 13	is  an exemplary  screw  which can be used in a machine used in the

processes of the present disclosure.

Fig. 14	is  an  exemplary  screw which can be used in a machine used in the

processes of the present disclosure.

Fig. 15	is  an  exemplary  screw which can be used in a machine used in the

processes of the present disclosure.

These figures are merely schematic representations based on convenience and the ease of demonstrating the present disclosure, and are, therefore, not intended to indicate relative size and dimensions of the devices or components thereof and/or to define or limit the scope of the exemplary embodiments.

DETAILED DESCRIPTION

The term "self compatibilizer" refers herein to a modified polymer (a compatibilizer) derived from an unmodified polymer in which (1) a portion of the unmodified polymer is grafted or functionalized by a reactant containing, after grafting, at least one reactive group per molecule capable of reacting with another polymer that is incompatible with first unmodified polymer; and (2) the grafting or functionalizing takes place as part of the manufacturing process of a melt blending with at least one second polymer. The process may be coupled as well to the process of making the final, end-use product. In other words, a self-compatibilizer gains its reactive group during the manufacturing process.

The term "external compatibilizer" refers herein to a modified polymer, copolymer, or terpolymer containing a reactive group that is provided to the manufacturing process and already contains the reactive group when provided. For example, the external compatibilizer may be commercially obtained or it may be formed in a parallel, but distinct, manufacturing process.

The present disclosure provides a one-step process in which a self-compatibilizer is formed from a first polymer, melt kneaded with a molten second polymer, melt kneaded with optional additives, and then melt kneaded to form a compatibilized polymeric composition. The unmodified first and second polymers are incompatible and thus without the grafting stage, the result is a blend having poor physical properties. The compatibilized polymeric composition can then be directly provided to subsequent molding or extrusion steps from which a finished product may be obtained. The process takes place in a suitable continuous, progressive melt kneading apparatus, such as an extruder.

In embodiments, the process comprises:

-9-

i)	providing a first thermoplastic polymer and a reactive moiety to an upstream

portion of a first progressive melt kneading apparatus, the reactive moiety comprising a first reactive group reactive towards the first thermoplastic polymer but not with a second polymer which is subsequently provided and a second reactive group reactive with the second polymer but not with the first thermoplastic polymer;

ii) melt kneading the first thermoplastic polymer and the reactive moiety so that the first reactive group reacts with at least one portion of the thermoplastic polymer and grafts the second reactive group to the first thermoplastic polymer, thereby forming a molten self-compatibilizer;

iii) providing a molten second polymer to the first progressive melt kneading apparatus; and

iv) melt kneading the molten self-compatibilizer with the molten second polymer at a downstream portion of the first progressive melt kneading apparatus so that the second reactive group reacts with at least one portion of the second polymer to form the compatibilized polymeric composition.

The compatibilized polymeric composition is characterized by more than one discrete phases, wherein the first phase is continuous or semi-continuous and at least one other phase is dispersed in the first phase as nodules, lamellas, rod like domains, amorphous shape domains, and/or interpenetrating network structures. The reaction product between the self-compatibilizer and the second polymer stabilizes the dispersion in melt form and in solid form. Without the compatibilizer, the blend will tend to disintegrate and no practical usage may be obtained. Usually the average size of the dispersed phase in the compatibilized blend is smaller than the average size of the dispersed phase in the un-compatibilized blend.

The first thermoplastic polymer may be an unmodified polyolefin, ethylene copolymer or ethylene terpolymer. The thermoplastic polymer can be selected from polyethylene, ethylene-vinyl acetate, polypropylene, ethylene-alpha olefin elastomer, ethylene-propylene elastomer, ethylene-propylene diene elastomer, ethylene-acrylate ester or methacrylate ester copolymer or terpolymer, or any copolymer or combination thereof. The thermoplastic polymer may comprise a polyolefin, an ethylene copolymer, an ethylene terpolymer; ethylene-acrylic esters and ethylene-methacrylic esters; polystyrene; styrene copolymers and terpolymers; styrenic block copolymers; butyl rubber; acrylonitrile butadiene rubber; butadiene rubber; copolymers and terpolymers of butadiene; natural rubber; polyisoprene rubber; ethylene-propylene elastomers; polychloroprene; hydrogenated nitrile rubber (HNBR); silicones; polysulfide polymers; vinyl polymers; or any copolymer or combination thereof. Combinations are also contemplated. Neoprene® is the DuPont Performance Elastomers trade name for a family of synthetic rubbers based on polychloroprene.

In specific embodiments, the thermoplastic polymer comprises polyethylene, ethylene-vinyl acetate (EVA), polypropylene, ethylene-alpha olefin elastomer, ethylene-propylene elastomer, ethylene-propylene diene elastomer, or ethylene-acrylate ester or methacrylate ester copolymer or terpolymer.

-10-

Exemplary polyolefins suitable as the thermoplastic polymer include polyethylene commercially available as Attane™ and Dowlex™, manufactured by Dow, Petrothene™, manufactured by Equistar, Sabic™, manufactured by Sabic, Marlex™, manufactured by Chevron-Phillips, and Exceed™, manufactured by ExxonMobil; ethylene-alpha olefin elastomer commercially available as Engage™, manufactured by Dow, Exact™, manufactured by ExxonMobil and Tafmer™ and Evolue™, manufactured by Mitsui; or ethylene-propylene elastomer or ethylene-propylene diene elastomers commercially available as Vistalon™, manufactured by Exxon Mobil and Nordel™, manufactured by Dow; ethylene-acrylate ester or methacrylate ester copolymers and terpolymers commercially available as Elvaloy™, manufactured by DuPont, and Lotryl™, manufactured by Arkema; and butyl rubber, nitrite rubber, silicone elastomer, polyurethane elastomer, and styrene block copolymers commercially available as Kraton™, manufactured by Kraton, etc.

The first thermoplastic polymer is melt kneaded with a reactive moiety that comprises a first reactive group reactive towards the first thermoplastic polymer but not with a second polymer and a second reactive group reactive with the second polymer but not with the first polymer. The first reactive group reacts with at least one portion of the first thermoplastic polymer, grafting the second reactive group onto the first thermoplastic polymer. The second reactive group compatibilizes the first thermoplastic polymer with the second polymer, such that covalent bonds are obtained between portions of the first and second polymers so they can be blended together into a composition having improved properties relative to an un-compatibilized blend. The improved properties include better elongation to break, toughness, strength, surface quality, gloss, and chemical resistance.

Generally, the two reactive groups can be any reactive segment. In embodiments, the two reactive groups of the reactive moiety independently comprise a reactive segment selected from the group consisting of carboxyl, anhydride, oxirane, amino, ester, oxazoline, isocyanate, amido, hydroxyl, urethane, silyl, silanol, siloxane, vinyl-terminated silane, vinyl, allyl, acryl, methacryl, diene, and fumaryl. In other embodiments, the reactive segment is able to react with amine, amide, hydroxy], carboxyl, anhydride, ester, urethane, urea, carbamate, oxirane, isocyanate, and oxazoline groups. In specific embodiments, only one reactive segment comprises at least one carbon-carbon double bond.

Furthermore, the reactive moiety has at least two different reactive groups which react with different polymers. In this regard, the two reactive groups are directed to the different reactive polymer segments.

Exemplary reactive moieties include, but are not limited to, maleic anhydride, glycidyl methacrylate (GMA), glycidyl acrylate, acrylic acid, methacrylic acid, ethylenically unsaturated carboxylic acid or acid derivative, such as an acid anhydride, an acid ester, an acid salt, amide, imide, or the like; maleic acid, fumaric acid, itaconic acid, citraconic acid, mesaconic acid, 4-methyl cyclohex-4-ene-l,2-

-11 -

dicarboxylic acid anhydride, bicyclo(2.2.2.)oct-5-ene-2/3-dicarboxyIic acid anhydride, l,2,3,4,5,8,9,l0-octahydronaphthalene-2,3~dicarboxylic acid anhydride, 2~oxa-l,3-diketo-spiro(4.4)non-7-ene, bicyclo(2.2.1)heptene-2,3-dicarboxyIic acid anhydride, maleopimaric acid, tetrahydrophthalic anhydride, norborn-5-ene-2,3-dicarboxylic acid anhydride, nadic anhydride, methyl nadic anhydride, himic anhydride, methyl himic anhydride, and methylbicyclo(2.2.1)hept-5-ene-2,3-dicarboxylic acid anhydride.

The second reactive group of the reactive moiety is grafted to the first thermoplastic polymer by reaction between the first reactive group and the first thermoplastic polymer. The reaction mechanism may be by free radical, anionic, or cationic initiated grafting. In specific embodiments, a reaction initiator, reaction catalyst, or reaction accelerator may be added to promote the grafting of the first reactive group onto the first thermoplastic polymer. Suitable initiators can be selected based upon the type of reaction intended. For example, where the grafting reaction is between a reactive moiety containing a carbon-carbon double bond and a polyolefin thermoplastic polymer, a free radical initiator may be suitable. As another example, where the reactive group is an oxirane group, a cationic initiator may be suitable.

The second polymer is a polymer, preferably an engineering thermoplastic resin comprising a polyamide; polyester; polyurethane; or copolymers, block copolymers, blends or combinations thereof. In specific embodiments, the second polymer comprises a polyester; and semi aromatic polyester such as polyethyleneterephthalate (PET), polybutylene terephthalate (PBT), polyethylenenaphthanate (PEN), an aliphatic polyester; polycarbonate; a polyester elastomer; a polyamide; a polyphthalamide; a polyamide elastomer; a polyurethane; a polyimide; a polysulfone; a polyphenylene ether; a polyphenylene sulfide; a polysulfone; a liquid crystalline polymer (LCP); polyetheretherketone (PEEK); polyphenylsulfone; polyamide-imide; polyolefins, polyolefin copolymers and terpolymers; EVA; ethylene-acrylic ester and ethylene-methacrylic ester; polystyrene; styrene copolymers and terpolymers; styrenic block copolymers; butyl rubber; nitrile rubber; butadiene rubber; copolymers and terpolymers of butadiene; natural rubber; polyisoprene rubber; ethylene-propylene elastomer; polychloroprene; silicone polymer; polysulfide; a vinyl polymer; an acrylic polymer; a fluoropolymer copolymer; and blends or combinations thereof.

Exemplary engineering thermoplastics selected in a non-limiting manner from a group including, inter alia, polyamides, polyesters, and semi aromatic polyesters such as polyethyleneterephthalate (PET), polybutylene terephthalate (PBT), polyurethanes, polyester block amide, and combinations thereof. The polyamides may be aliphatic polyamides such as Polyamide 6, commercially available as Ultramid™, manufactured by BASF, Grilon™, manufactured by EMS-Grivory, and Akulon™, manufactured by DSM; Polyamide 66, commercially available as Ultramid™, manufactured by BASF, Polynil™, manufactured by Nilit, Grilon™, manufactured by EMS-Grivory and Akulon™, manufactured by DSM; polyamide 6-66 copolymer, polyamide 6T, polyamide 6-12, polyamide 11 and Polyamide 12,

-12-

commercially available as Rilsan™, manufactured by Arkema; Polyamide 46 commercially available as Stanyl™, manufactured by DSM; and Polyether block amide (PEBA), copolymers and blends thereof. One important source for cost-effective polyamides is recycled polyamide fibers from the textile industry.

Exemplary polyesters include aromatic diacid-glycol based esters, such as polyethylene terephthalate (PET), polybutylene terephthalate (PBT), polyethylene napthanate (PEN), co-polyesters, copolymers and blends thereof. Commercially available products are Eastapak™ and Eastar™, manufactured by Eastman and Ultradur™ manufactured by BASF. Two suitable sources include (i) recycled PET beverage bottles, usually as regrind; and (ii) recycled fibers from the textile industry Exemplary polyurethanes are aliphatic and/or aromatic thermoplastic polyester-urethanes, polyether-urethane, copolymers and blends thereof. Aliphatic polyurethanes in particular have better resistance against UV light and thermal induced degradation. Commercially available polyurethanes include Pellethane™, manufactured by Dow; Estane™ and Tecothane™, manufactured by Noveon; and Desmopan™, manufactured by Bayer.

In specific embodiments, the second reactive group of the reactive moiety is reactive with one or more groups on the second polymer. In particular, the second reactive group can form covalent bonds with groups on the second polymer. It should also be noted that the reactive moiety need not be completely grafted upon the first and second polymers. Covalent bonds can be formed between at least one portion of the first thermoplastic polymer and at least one portion of the second polymer to form a hybrid chain. The hybrid chain structure compatibilizes the other unmodified chains and enables the dispersion of two immiscible polymers. The mechanism is similar to the way a surfactant emulsifies oil and water.

Several different additives may be included in the compatibilized polymeric composition of the present disclosure. Those additives include roving, chopped and milled fibers, whiskers, fillers, nanosize particles, pigments or dyes, UV absorbers, heat stabilizers, light stabilizers, HALS, hydrolysis inhibitors, lubricants, slip agents, antistatic agents, thermally conductive particles, electrically conductive particles, impact modifiers, gas bubbles, liquid droplets, corrosion inhibitors, processing aids, plasticizers, blowing and/or foaming agents, additional unmodified polymer, and external compatibilizer.

One possible additive is roving. Fibers used as roving or short fibers may have a diameter from about 1 micron to about 1000 microns, and a length from about 5 microns to continuous roving having a length equal to the product length. Roving has a fiber length of 10 mm or greater. Short fibers have a length of 10 mm or less. Thus, the roving length may exceed hundreds of meters if a continuous strip or filament is manufactured. Whiskers may have a diameter from about 0.1 micron to about 100 microns. The fibers may be in the form of discrete fibers, bundles, bonded bundles and twisted filaments, or combinations thereof. Fibers may be monolithic or multilayer.  In the case of multilayer fibers, the outer Iayer(s) may be electrically

-13-

conductive. Exemplary fibers provided as roving or short fibers include glass fibers manufactured by Vetrotex; carbon fibers such as Gronoc ™, manufactured by Nippon Graphite Fiber Corporation; Aramid fibers such as Kevlar™, manufactured by DuPont, and Technora™ manufactured by Teijin; electrically conductive fibers such as boron and stainless metal fibers; nickel coated glass fibers; and natural fibers such as fibers derived from plants - for example, kenaf, flax, hemp, jute, ramie and sisal.

A filler may also be added. A filler is any solid material that is not melted or dissolved in the molten polymeric blend, and having average particle size of lower than 50 micrometers. In embodiments, the filler comprises a material selected from the group consisting of a metal oxide, a metal carbonate, a metal sulfate, a metal phosphate, a metal silicate, a metal borate, a metal hydroxide, a silica, a silicate, an aluminate, an alumo-silicate, chalk, talc, dolomite, an organic or inorganic fiber or whisker, saw dust, wood flour, milled natural fibers, newsprint, a metal powder, metal-coated inorganic particles, clay, kaolin, industrial ash, concrete powder, cement, wollastonite, and combinations thereof. The filler may have an average particle diameter lower than 50 microns, more preferably lower than 30 microns, and most preferably lower than 10 microns. The filler may be surface treated. In specific embodiments, the surface treatment is selected from organic acid, organic esters, organic amides, organo-silanes, organo-titanates and organo-zirconates.

Nanosize particles may be added. The particles are inorganic particles and may have barrier properties. The term "barrier properties" refers to the ability of the particles to (1) reduce the rate of diffusion of additives from the polymeric composition into its surrounding environment; (2) reduce the rate of diffusion of hydrolyzing agents such as water, protons and hydroxyl ions from the surrounding environment into the polymeric composition; and/or (3) reduce the production / mobility of free radicals and/or ozone inside the polymeric composition. Nanoparticles are from about 5 to about 100 nanometers in average diameter. In specific embodiments, the nanosize particles comprise a material selected from the group consisting of clay; silica; silicates; alumosilicates; zinc oxide; titanium oxides; zirconium oxides; talc; nanotubes; metal particles and/ or flakes; carbon black; sulfides and sulfates; plant or animal originated cellulose, lignin, or proteins; and combinations thereof.

Additional unmodified polymer may also be added in some embodiments.
