Repository: anandvc/allindianpatents

File: patents/251662-biodegradable-cross-linked-cationic-multi-block-copolymers-for-gene-delivery-methods-of-making-thereof.html (part 1 of 2)
Indian Patents. 251662:BIODEGRADABLE CROSS-LINKED CATIONIC MULTI-BLOCK COPOLYMERS FOR GENE DELIVERY & METHODS OF MAKING THEREOF

Indian Patents

Recently Granted Patents

  Recently Published Patents

Title of Invention	BIODEGRADABLE CROSS-LINKED CATIONIC MULTI-BLOCK COPOLYMERS FOR GENE DELIVERY & METHODS OF MAKING THEREOF

Abstract	A biodegradable cross-linked cationic multi-block copolymer of linear polyethylenimine (LPEI) wherein the LPEl blocks is linked together by hydrophilic linkers with a biodegradable disulfide bond and methods of making thereof. The biodegradable cross-linked cationic multi-block copolymer may also contain pendant functional moieties which are preferably receptor ligands, membrane permeating agents, endosomolytic agents, nuclear localization sequences, pH sensitive endosomolytic peptides, chromogenic or fluorescent dyes.	

Full Text	Form  2

THE PATENTS ACT, 1970

(39 of 1970)

&

THE PATENT RULES, 2003

COMPLETE SPECIFICATION

(Section 10 and Rule 13)

1.	TITLE OF THE INVENTION:-

"Biodegradable Cross-linked Cationic Multi-block Copolymers for Gene Delivery and Methods of Making Thereof’’

2.	APPLICANT:-

Name	: -  EXPRESSION GENETICS, INCORPORATED

Nationality : -  U.S.A.

Address	: -  2215 Mock Road, Huntsville, AL 35801 (US)

3.	PREAMBLE OF THE DESCRIPTION:-

The following specification particularly describes the invention and the manner in which it is to be performed.

1

2

BIODEGRADABLE CROSS-LINKED CATIONIC MULTI-BLOCK

COPOLYMERS FOR GENE DELIVERY AND METHODS OF MAKING

THEREOF

5  FIELD OF THE INVENTION

This invention relates generally to biodegradable cross-linked cationic multi-block copolymers and methods of preparing thereof. It relates particularly to the composition of and a method for preparation of biodegradable cross-linked cationic multi-block copolymers comprising a low molecular weight linear polyethylenimine (LPEI) and a biodegradable

10  linker, wherein every LPEI unit is covalently bound to the next unit(s) via the biodegradable linker. It also relates to the composition of and a method for preparation of fluorescent labeled polymers comprising the aforementioned biodegradable cross-linked cationic multi-block copolymers and a fluorescent tag. The biodegradable cross-linked cationic multi-block copolymers of the present invention are useful for the delivery of DNA, RNA,

15  oligonucleotides, and other anionic agents by facilitating their transmembrane transport or by enhancing their adhesion to biological surfaces, and cellular localization thereof.

BACKGROUND OF THE INVENTION

The success of gene therapy relies on the ability of gene delivery systems to

20  efficiently and safely deliver the therapeutic gene to the target tissue. Gene delivery systems can be divided into viral and non-viral (or plasmid DNA-based). The present gene delivery technology being used in clinics today can be considered first generation, in that they possess the ability to transfect or infect target cells through their inherent chemical, biochemical, and molecular biological properties.  Relying on these sole properties,

25  however, limits their therapeutic applications. For example, viruses with the ability to infect mammalian cells, have been effectively used for gene transfer with high transduction efficiency. However, serious safety concerns (e.g., strong immune response by the host and potential for mutagenesis) have been raised when used in clinical situations.

The non-viral gene delivery systems, based on "naked DNA" or formulated plasmid

30  DNA, have potential benefits over viral vectors due to simplicity of use and lack of inciting a specific immune response. A number of synthetic gene delivery systems have been described to overcome the limitations of naked DNA, including cationic lipids, peptides, and polymers. Despite early optimism, the clinical relevance of the cationic lipid-based systems is limited due to their low efficiency, toxicity, and refractory nature.

35	Polymers, on the other hand, have emerged as viable alternatives to current systems

because their excellent molecular flexibility allows for complex modifications and

3

incorporation of novel enemistries.  Cationic polymers, such as poly(L-lysine) (PLL), poly(L-arginine) (PLA), and polyethyleneimine (PEI) have been widely studied as gene delivery candidates due to their ability to condense DNA, and promote DNA stability and transmembrane delivery. The transfection efficiency of the cationic polymers is influenced 

5	  by their molecular weight.  Polymers of high molecular weight, >20 kD, have better transfection efficiency than polymers of lower molecular weight. Ironically, those with high molecular weights are also more cytotoxic. Several attempts have been made to circumvent this problem and improve the transfection activity of cationic polymers without increasing their cytotoxicity. For example, Lim et al. have synthesized a degradable polymer, poly [a-

10  (4-aminobutyl)-L-glycolic acid] (PAGA) by melting condensation. Pharm. Res. 17:811-816, 2000. Although PAGA has been used in some gene delivery studies, its practical application is limited due to low transfection activity and poor stability in aqueous solutions.  J  Controlled.  Rel.  88:33-342,  2003;  Gene  Ther.  9:1075-1084,  2002. Hydroxyproline ester (PHP ester) and networked poly(amino ester) are among a few other 

15	  examples of degradable polymers.  The PHP ester has been synthesized from Cbz-4-hydroxy-L-proline by melting condensation or by dicyclohexylcarbodiimide (dimethyl-amino)pyridine (DCC/DMAP)-activated polycondensation. J. Am. Chem. Soc. 121:5633-5639, 1999; Macromolecules 32:3658-3662, 1999. The networked poly(amino ester) (n-PAE) has been synthesized using bulk polycondensation between hydroxyl groups and 

20  carboxyl  groups  of  bis(2-methoxy- carbonylethyl) [tris-(hydroxymethyl)methyl]amine followed by condensation with 6-(Fmoc-amino)hexanoic acid (Bioconjugate Chem. 13:952-957,2002). These polyesters have been shown to condense DNA and transfect cells in vitro with low cytotoxicity, but their stability in aqueous solutions is poor.

Poly(ethyleneimine)  (PEI)  efficiently  condenses  DNA  into  small  narrowly

  25  distributed positively charged spherical complexes and can transfect cells in vitro and in  vivo.  PEI is similar to other cationic polymers in that the transfection activity of PEI increases with increasing poIymer/DNA ratios. A distinct advantage of PEI over PLL is its  endosomolytic  activity  which  enables  PEI  to  yield  high  transfection  efficiency.  Commercial branched PEI is composed of 25% primary amines, 50% secondary amines and

  30  25% tertiary amines.  The overall protonation level of PEI doubles from pH 7 to pH 5,

  which means in the endosome PEI becomes heavily protonated. Protonation of PEI triggers

  chloride influx across the endosomal membrane, and water follows to counter the high ion  concentration inside the endosome, which eventually leads to endosomal disruption from osmotic swelling and release of the entrapped DNA. Because of its intrinsic endosomolytic

  35  activity, PEI generally does not require the addition of an endosomolytic agent for

4

transfection. Due to these advantages PEI has been increasingly utilized in polymer functionalization strategies to create safer and more efficient delivery systems. The cytotoxicity and transfection activity of PEI is linearly related to the molecular weight of the polymer. To increase PEI transfection activity without increasing its cytotoxicity, Ahn et al. has synthesized a high molecular weight multi-block copolymer by covalently linking small molecular weight branched PEI blocks to PEG molecules via amide linkages. J Control Release 80:273-282, 2002; US, Patent No.6652886. These multi-block co-polymers are poorly soluble in aqueous solutions and are only modestly better than the single block polymers in transfection activity (at best 3-fold higher).

BRIEF SUMMARY OF THE INVENTION

The present invention provides a a biodegradable cross-linked cationic multi-block copolymer of linear poly(alkylenimme) (LPAI) and a hydrophilic linker, wherein said LPAI blocks are crossed linked together by said hydrophilic linker with biodegradable ester, amide, disulfide, or phosphate linkage bonds. Preferably, the linear poly(alkylenimine) (LPAI) is a member selected from the group consisting of polyethyleneimine, polypropylenimine, aminoglycoside-polyamine, dideoxy~diamino-p-cyclodextrin, spermine and spermidine. More preferably, the linear poly(alkylenimine) (LPAI) is a linear poly(ethylenirnine) (LPEI).

The cross-linked cationic multi-block copolymer of the present invention can be optionally linked by the biodegradable linkers to other pendant functional moieties such as, for example, receptor ligands, membrane permeating agents, endosomolytic agents, nuclear localization sequences, pH sensitive endosomolytic peptides, chromogenic and fluorescent markers, lipid anchors or their derivatives, i.e., cholesterol, fatty acids (such as oleic acid, palmitic acid and stearic acid) or their derivatives. Preferably, the molecular weight of the linear PEI used in this invention is within the range of 1000 to 25000 Daltons. The linear PEI blocks are preferably linked to one another via a diamide linkage utilizing a biodegradable disulfidediacid-derived linker, i.e. dithiodipropionate derivatives. The molar ratio of the linker to the PEI is preferably within a range of 1/1 to 5/1; the molar ratio of the lipid anchors to PEI is preferably from 0/1 to 3/1. The polymer of the present invention is formulated as a polyammonium salt, preferably with a chloride counterion. Since the toxicity of PEI increases with an increase in its molecular weight, the use of lower molecular weight PEIs as blocks in the polymer of the present invention provides an

5

conventionally with ErpofeetamineTM and simple polyethyleneimines. The biodegradable, cross-linked cationic multi-block copolymer of the present invention is readily susceptible to metabolic degradation after incorporation into animal cells. Moreover, the biodegradable, cross-linked cationic multi-block copolymer of the present invention can form an aqueous 

  5  micellar solution which is particularly useful for systemic delivery of various bioactive  agents, such as DNA.

The present invention further provides transfection formulations, comprising a

biodegradable, cross-linked cationic multi-block copolymer, complexed with a selected

nucleic acid in the proper charge ratio (positive charge of the lipopolymer/negative charge

10	of the nucleic acid) that is optimally effective for both in vivo and in vitro transfection. The

present invention also provides a transfection reagent that can be visualized by fluorescence

microscopy due to its covalently linked fluorophore (for example, a rhodamine) thus

providing a tool to visualize cell distribution and trafficking of the polymer and its

complexes with anionic agents.

15	The present invention also provides a synthesis procedure for the synthesis of a

linear polyethyleneimine (PEI) in a sulfate form. The present invention also provides preparation procedures for biodegradable and water soluble, cross-linked cationic multi-block copolymers capable of condensing nucleic acids or other anionic bioactive agents and forming stable complexes under physiological conditions. The present invention also 

20	provides preparation procedures for biodegradable, and water soluble multi-block copolymers carrying specialized tracers, i.e., fluorescent markers or some other functionalized ligands. Such polymers are capable of condensing nucleic acids or other anionic bioactive agents and forming stable complexes under physiological conditions, with additional advantages for use in analytical and research work. 

25

BRIEF DESCRIPTION OF THE DRAWINGS

Fig. 1 illustrates the synthesis scheme of the linear PEI (LPEI) of the present invention;

Fig. 2 shows 1H NMR data for analysis of the LPEI;

30	  Fig. 3 illustrates the synthesis scheme for the biodegradable, cross-linked, cationic

multi-block copolymers of LPEI of the present invention;

Fig. 4 shows 1H NMR data for analysis of biodegradable, cross-linked, cationic multi-block lipopolymers of LPEI 3.6K (BD3.6K-0) with a lipid moiety;

Fig. 5 shows the particle size of DNA complexes with biodegradable, cross-linked,

35  cationic multi-block lipopolymers of LPEI 3.6 kD (BD3.6K-0) at various N/P ratios;

6

Fig 6 shows the zeta potential  of DNA complexes with biodegradable, cross-linked, cationic multi-block lipopolymers of LPEI 3.6 kD (BD3.6K-0) at various N/P ratios;

Fig. 7 shows the electrophoretic mobility of DNA complexes with biodegradable, cross-linked, cationic multi-block lipopolymers of LPEI 3.6 kD (BD3.6K-0) at various N/P

 5  ratios;

  Fig. 8 shows in vitro gene transfer using biodegradable, cross-linked, cationic, multi-

block copolymers (BD3.6K) and biodegradable, cross-linked, cationic, multi-block

lipopolymers of LPEI 3.6 kD (BD3.6K-0) and non-cross-linked single PEI 3.6 kD block

 polymers;

10	  Fig. 9 shows in vitro gene transfer using biodegradable, cross-linked, cationic multi-

block lipopolymers of linear PEI 3.6 kD (BD3.6K-0).and 25 kD linear PEI;

  Fig. 10 shows the resultant cytotoxicity after gene transfer using biodegradable,

cross-linked, cationic multi-block lipopolymers of linear PEI 3.6 kD (BD3.6K-0) and linear

PEI 25 kD;

15	  Fig. 11 shows cell viability after gene transfer using biodegradable, cross-linked,

cationic multi-block copolymers of linear PEI 3.6 kD (BD3.6K) and biodegradable cross-linked lipopolymers of LPEI 3.6 kD (BD3.6K-0) in Cos-1 cells;

Fig. 12 shows in vitro gene transfer using biodegradable, cross-linked, cationic

multi-block lipopolymers of linear PEI 3.6 kD (BD3.6K-0) in 4T1 tumors; and

20	  Fig. 13 shows the use of fluorescent-labeled biodegradable, cross-linked, cationic

multi-block lipopolymers of linear PEI 3.6 kD (BD3.6K-0) for gene transfer and cellular localization of the polymer/DNA complexes.

 DETAILED DESCRIPTION

25	  Before the present composition and method for delivery of a bioactive agent are

disclosed and described, it is to be understood that this invention is not limited to the particular configurations, process steps, and materials disclosed herein as such configurations, process steps, and materials may vary somewhat. It is also to be understood that the terminology employed herein is used for the purpose of describing particular

30  embodiments only and is not intended to be limiting since the scope of the present invention will be  limited only by the appended claims and equivalents thereof.

It must be noted that, as used in this specification and the appended claims, the singular forms "a," "an," and "the" include plural referents unless the context clearly dictates otherwise. Thus, for example, reference to a polymer containing "a disulfide link" includes

35  reference to two or more of such disulfide links, reference to "a ligand" includes reference

7

to one or more of such ligands and reference  to "a drug" includes reference to two or more of such drugs.

In describing and claiming the present invention, the following terminology will be

used in accordance with the definitions set out below.

5	"Transfecting" or "transfection" shall mean transport of nucleic acids from the

environment external to a cell to the internal cellular environment, with particular reference

to the cytoplasm and/or cell nucleus. Without being bound by any particular theory, it is to

be understood that nucleic acids may be delivered to cells either after being encapsulated

within or adhering to one or more cationic polymer/nucleic acid complexes or being

10	entrained therewith. Particular transfecting instances deliver a nucleic acid to a cell nucleus.

Nucleic acids include DNA and RNA as well as synthetic congeners thereof. Such nucleic

acids include missense, antisense, nonsense, as well as protein producing nucleotides, on

and off and rate regulatory nucleotides that control protein, peptide, and nucleic acid

production.  In particular, but not limited to, they can be genomic DNA, cDNA, mRNA,

15  tRNA, rRNA, hybrid sequences or synthetic or semi-synthetic sequences, and of natural or

artificial origin.  In addition, the nucleic acid can be variable in size, ranging from

oligonucleotides to chromosomes.  These nucleic acids may be of human, animal,

vegetable, bacterial, viral, or synthetic origin.  They may be obtained by any technique

known to a person skilled in the art.

20	As used herein, the term "bioactive agent" or "drug" or any other similar term means

any chemical or biological material or compound suitable for administration by the methods previously known in the art and/or by the methods taught in the present invention, which induce a desired biological or pharmacological effect, and which may include but are not limited to (1) having a prophylactic effect on the organism and preventing an undesired 

25  biological effect such as preventing an infection, (2) alleviating a condition caused by a disease, for example, alleviating pain or inflammation caused as a result of disease, and/ox (3) either alleviating, reducing, or completely eliminating a disease from the organism. The effect may be local, such as providing for a local anesthetic effect, or it may be systemic.

This invention is not drawn to novel drugs or to new classes of bioactive agents per

30	se. Rather it is drawn to biodegradable cationic copolymer compositions and methods of using such compositions for the delivery of genes or other bioactive agents that exist in the state of the art or that may later be established as active agents and that are suitable for delivery by the present invention. Such substances include broad classes of compounds normally delivered into the body. In general, this includes but is not limited to: nucleic 

35  acids, such as DNA, RNA, and oligonucleotides, anti-infective such as antibiotics and

8

antrviral agents, analgesics and  analgesic  combinations;  anorexics;  antihelminthics;

antiarthritics; antiasthmatic agents; anticonvulsants; antidepressants; antidiabetic agents;

antidiarrheals;  antihistamines;  antiinflammatory  agents;  antimigraine  preparations;

antinauseants;  antineoplastics;  antiparkinsonism  drugs;  antipruritics;  antipsychotics;

5  antipyretics; antispasmodics; anticholinergics; sympathomimetics; xanthine derivatives;

cardiovascular preparations including potassium, calcium channel blockers, beta-blockers,

alpha-blockers,  and  antiarrhythmics;  antihypertensives;  diuretics  and  antidiuretics;

vasodilators including general, coronary, peripheral and cerebral; central nervous system

stimulants;  vasoconstrictors;  cough  and  cold preparations,  including decongestants;

10  hormones such as estradiol and other steroids including corticosteroids; hypnotics;

immunosuppressives; muscle relaxants; parasympatholytics; psychostimulants; sedatives;

and tranquilizers. By the method of the present invention, drugs in all forms, e.g. ionized,

nonionized, free base, acid addition salt, and the like may be delivered, as can drugs of

either high or low molecular weight. The only limitation to the genus or species of bioactive

15  agent to be delivered is that of functionality which can be readily determined by routine

experimentation.

As used herein, the term "biodegradable" or "biodegradation" is defined as the conversion of materials into less complex intermediates or end products by solubilization hydrolysis, or by the action of biologically formed entities which can be enzymes and other

20  products of the organism.

As used herein, "effective amount" means the amount of a nucleic acid or a bioactive agent that is sufficient to provide the desired local or systemic effect and performance at a reasonable risk/benefit ratio as would attend any medical treatment.

As used herein, "peptide" means peptides of any length and includes proteins. The

25  terms "polypeptide" and "oligopeptide" are used herein without any particular intended size limitation, unless a particular size is otherwise stated. Typical of peptides that can be utilized are those selected from the group consisting of oxytocin, vasopressin, adrenocorticotrophic hormone, epidermal growth factor, prolactin, luliberin or luteinising hormone releasing hormone, growth hormone, growth hormone releasing factor, insulin, 

30  somatostatin, glucagon, interferon, gastrin, tetragastrin, pentagastrin, urogastroine, secretin, calcitonin, enkephalins, endorphins, angiotensins, renin, bradykinin, bacitracins, polymixins, colistins, tyrocidin, gramicidines, and synthetic analogues, modifications and pharmacologically active fragments thereof, monoclonal antibodies and soluble vaccines. The only limitation to the peptide or protein drug which may be utilized is one of 

35  functionality.

9

As user herein a derivative of  a carbohydrate includes, for example, an acid form of a sugar, e.g. glucuronic acid; an amine of a sugar, e.g. galactosamine; a phosphate of a sugar, e.g. mannose-6-phosphate; and the like.

As used herein, "administering" and similar terms mean delivering the composition

5	to the individual being treated such that the composition is capable of being circulated

 systemically where the composition binds to a target cell and is taken up by endocytosis.

Thus, the composition is preferably administered to the individual systemically, typically by

subcutaneous, intramuscular, transdermal, intravenous, or intraperitoneal routes. Injectables

for such use can be prepared in conventional forms, either as a liquid solution or suspension,

10	  or in a solid form that is suitable for preparation as a solution or suspension in a liquid prior

  to injection, or as an emulsion.  Suitable excipients that can be used for administration

  include, for example, water, saline, dextrose, glycerol, ethanol, and the like; and if desired,

  minor amounts of auxiliary substances such as wetting or emulsifying agents, buffers, and

  the like.

15	Fundamental to the success of gene therapy is the development of gene delivery vehicles  that are safe and efficacious after systemic administration. The present invention provides for an efficient non-viral polymer-based gene carrier for delivery of nucleic acids to a target cell. One embodiment of the present invention relates to biodegradable, cross-linked cationic multi-block copolymers comprising low molecular weight linear PEI blocks

20	  and a dithioacid moiety, i.e., dithiodipropionic acid, as biodegradable linkers. The  biodegradable, cross-linked cationic multi-block copolymers of the present invention are synthesized by cross-linking low molecular weight linear PEI units via a biodegradable disulfide linkage.  These biodegradable cross-linked cationic multi-block copolymers are water soluble and transfectionally superior (68-70 fold higher activity) to single block

 25  polymers. This vast difference in transfection activity between the copolymers of the present  invention and that of current available polymers may be due to the differences in the polymer composition, synthesis scheme and physiochemical properties.

For example, the multi-block copolymers of the present invention are synthesized using linear polyethyleneimine (LPEI) blocks, which exhibit rather distinct solubility 

30	  patterns as compared to branched polyethyleneimines. Since the structure of linear PEIs does  not possess any primary amines, different linking/coupling reagents are used in the present invention compared to those used in previous reports. Bioconjugate Chem., 2003, 14,934; Bioconjugate chem. 2001,12,989 Furthermore, when the molecular weight ratio of the linker to the branched PEI is > 1, it may cause significant dilution of the polyamine

 35  backbone of th.. cationic polymer and may have been the reason for the modest increase in

10

the transfection activity of their cross-linked product. In  the present invention, short linkers are used and the linker to the polymer molecular weight ratio is 
5  the polymer blocks.  Preferably, the present invention uses disulfide bonds which can be biodegraded more easily as compared to amide bonds. Other biodegradable bonds can also be used in the present invention including: phosphoesters, hydrazone, cis-asotinyl, urethane and poly(ethyl).  Since any linker reacts in a stepwise fashion, it can link either different blocks or the different areas of the same block (loop, formation). The latter will favor the

10  formation of a lightly cross-linked material with poor solubility due to multiple looping. The process of the present invention solves this problem by incorporating partial and reversible  blocking/protection  of nitrogen  atoms  in the LPEI blocks.  Such LPEI functionalization also increases polymer solubility, facilitating the linking of LPEI blocks. This process also allows for convenient incorporation of pendant auxiliary ligands (for

15  example,  lipids,  or  fluorescent  markers)  onto  a  cationic  polymer.  Finally,  the biodegradable, cross-linked, cationic, multi-block copolymer of the present invention is water soluble and expresses high transfection activity (68-70 fold increase in transfection activity over single block polymers), while the multi-block copolymers of the prior art are poorly water soluble and only modestly better in activity (3-4 fold) over single block 

20  polymers.

In general, the cationic block copolymers of the present invention can be represented by the following formula:

(CP)xLyY2 

wherein CP represents a cationic polymer containing at least one secondary amine group,

25  said CP polymer has a number averaged molecular weight within the range of 1000 Daltons to 25000 Daltons; Y represents a bifunctional biodegradable linker containing ester, amide, disulfide, or phosphate linkages; L represents a ligand; x is an integer in the range from 1 to 20; y is an integer from 1 to 100; and z is an integer in the range from 0 to 40.

More  specifically, preferred embodiments of the present invention can be 

30  represented by the following formula:

Ls[-CO(CH2)s,SS(CH2)aCO.]p{[(CH2)„NH2+]q}r

 wherein (CH2)n is an aliphatic carbon chain which covalentiy attaches to nitrogens and forms the backbone of a linear polyalkyleneimine block; L represents a ligand selected from the group consisting of lipids, fluorescent markers and targeting moieties; 

11

[CO(CH2)aSS(CH2)a CO-] a biodegradable dithiodiacid linker; wherein the range of integer a is from 1 to 15; n is an integer from 2 to 15; p is an integer from 1 to 100; q is an integer from 20-500; r is an integer from 1 to 20; and s is an integer from 1 to 40.

Linear polyethyleneimines of various molecular weights can be synthesized as

5  illustrated  in  FIG.  1,  which  is  slightly  modified  based  on Tanaka's  procedure.

Macromolecules,  16:  849-853,  1983.  Specifically,  purified  2-phenyI-2-oxazoline  is

polymerized in bulk at 140° C in the presence of varying amounts of the initiator, Me2S04.

The poly(N-benzoyl ethyleneimine)s obtained are hydrolyzed by heating to 140-150° C with

60% H2SO4.  After removal of the byproduct, benzoic acid, by steam distillation, LPEIs

10  (NMR is depicted in Fig. 2) are separated in high yield on cooling in the form of sulfate

salts (stoichiometry close to sulfate hydrate, with one sulfate and one molecule of water per

each two nitrogens).  The preservation of backbone integrity during harsh hydrolysis

conditions was indicated by the measurement of the molecular weights of re-benzoylated

  LPEI-free bases (vide infra).

  15	These sulfate salts of the LPEIs possess low solubility under normal conditions, but

  are soluble either in strong acids (pH3 -deprotonation of polyammonium polymer backbone and disruption of LPEI sulfate crystalline lattice). This low solubility of the sulfate salts of LPEIs and their derivatives has been advantageously used by us in isolation and purification of LPEIs and their derivatives. 

  20  Other, more soluble salts of LPEIs could be prepared from the sulfates by exchange with corresponding barium salts. Free bases (as poorly soluble hydrates) are prepared by treating the sulfates with a large excess of NaOH. A series of LPEIs with Mws from 2kD to 20kD can be prepared in this way.

The biodegradable cross-linked cationic multi-block copolymers of LPEI can be

25  synthesized as illustrated in FIG. 3.  Chemical modification of LPEIs presents certain

  inconveniences due to their low solubility as hydrates and hygroscopicity as anhydrous free

bases.  Any bifunctional linker used for PEI cross-linking can form a link either between

two nitrogen atoms belonging to the same polymer block (i.e. forming a loop without

actually linking polymer molecules) or between two nitrogen atoms from different polymer

30  blocks (i.e. truly linking polymer blocks). Since it is very difficult to distinguish between

these two modes of linkage spectroscopically, the easiest analytical tests would be

determination of molecular weight by light scattering or solution viscosity measurements

and determination of the biological activity of the resulting multiblock product. /. Mater.

Chem. 1995,5,405-411 In the vicinity of any given nitrogen atom the [local] concentration

35  of the same-backbone nitrogens is high and not dependent on the solution concentration,

12

while the concentration of the  nitrogens from the different backbones is low and concentration dependent. Therefore, under normal conditions, loop formation can be expected to be the preferred reaction pathway for the linker.

In order to minimize such loop formation, one could use (at least one) of the

5  following approaches. The first approach is by increasing the concentration of the polymer

molecules in the reaction mixture. However, polymer solubility poses obvious limitations

on this approach. The second approach is by increasing the number of available nitrogen

atoms on every polymer molecule by reversible blocking with a suitable protecting group.

This also increases the solubility of LPEIs in organic solvents. At the limit, with only one

10  nitrogen atom available per molecule, loop formation becomes impossible and the only

possible aggregate is a dimer.  For less exhaustively protected polymers, the local

concentration of nitrogen atoms from other polymer chains declines in parallel with that of

the same-chain nitrogens but can be made comparable to it, leading to a 50% chance of

  linking vs. loop formation.

  15	If its attachment is visualized as occurring stepwise, one could get within its reach

  not only the proximate area of the already attached polymer molecule, but also a much greater volume of the solution. If the polymer concentration is sufficiently high that another polymer molecule comes within this volume and becomes available (together with the remainder of the already attached polymer molecule), the probability of polymer blocks 

20	linking increases. The obvious drawback of this approach is the necessity of using very long linkers with correspondingly high molecular weights and unavoidable dilution of the cross-linked product with high mass linkers.

  Based on these considerations the use of higher PEI aggregates is problematic.  Therefore, in the present invention, a linear PEI with the lowest (less-toxic) molecular 

25	weight is chosen as the PEI building block. Macromolecules, 1983, vol 16, 849; J. Polym. Sci. Polym. Lett. Ed. 1978, voll6 (1), 13 Having investigated LPEIs of different molecular weights for gene transfection capacity and toxicity, an LPEI with an MW of 3.6K is chosen as a suitable LPEI block. A tert-butoxycarbonyl (Boc) group is used as a removable protecting group. The anhydrous LPEIs are then converted into their non-exhaustiveiy 

30  protected forms. It is found that 90%-95% Boc incorporation produces optimal results. The materials obtained possess greater solubility and are amenable to chemical modification on their remaining free NH groups. The NMR of these polymers is depicted in Fig. 4. This approach is preferable for linking several smaller LPEI molecules due to minimization of loop formation which is unavoidable when using unprotected LPEI.

13

Using blodegradable (for example, disulfide) linkers, it makes sense to connect LPEIs of smaller size which should minimize the toxicities associated with using LEPls. A conceptually similar approach - physical aggregation of hydrophobically modified branched PEls of low molecular weight - was used by Klibanov et al. and branched PEIs have been

  5  linked before. Proc. Nat. Acad. Set, 2002, vol.99(23)14640; US. Pat 6.652.886; Bioconjugate Chem., 2003, 14, 934; Bioconjugate chem. 2001, 12, 989 However, these authors use disulfide linking reagents specific to the primary amino groups of BPEIs and non-preparative laborious purification by gel-permeation chromatography. The procedures of the present invention do not have these limitations. It is found that it is convenient to 

10  attach pendant ligands to the polyethyleneimine blocks in a one-pot reaction at the same time as the block linking is accomplished, Another advantage of the synthetic scheme of the present invention is the use of LPEIs which are more active than their branched isomers.

The biodegradable, cross-linked, cationic, multi-block copolymers of LPEI and lipopolymers of the present invention have amine groups that are electrostatically attracted

15  to polyanionic compounds such as nucleic acids. The cationic copolymer of the present invention condenses DNA and forms compact structures. In addition, low toxicity of the monomeric degradation products formed after delivery of bioactive materials provides for gene carriers with reduced cytotoxicity and increased transfection efficiency.

The biodegradable cross-linked cationic multi-block copolymers of the present

20  invention can also be conjugated with tracers (for example, fluorescent markers) or targeting ligands either directly or via spacer molecules. Preferably, only a small portion of the available amino groups are coupled to the ligand. The targeting ligands conjugated to the polymers direct the polymers-nucleic acid/drug complex to bind to specific target cells and penetrate into such cells (tumor cells, liver cells, hematopoietic cells, and the like). The

25  target ligands can also be an intracellular targeting element, enabling the transfer of the nucleic  acid/drug  to  be  guided  towards  certain  favored  cellular  compartments (mitochondria, nucleus, and the like). In a preferred embodiment, the ligands can be sugar moieties coupled to the amino groups. Such sugar moieties are preferably mono- or oligosaccharides, such as galactose, glucose, fucose, fructose, lactose, sucrose, mannose, 

30  cellobiose, nytrose, triose, dextrose, trehalose, maltose, galactosamine, glucosamine, galacturonic acid, glucuronic acid, and gluconic acid.  The galactosyl unit of lactose provides a convenient targeting molecule for hepatocyte cells because of the high affinity and avidity of the galactose receptor on these cells.

Other types of targeting ligands that can be used include peptides such as antibodies or

 35  antibody fragments, cell receptors, growth factor receptors, cytokine receptors, folate,

14

transferrin eprtermal growth factor  (EGF), insulin, asialoorosomueoid, mannose-6-phosphate (monocytes), mannose (macrophage, some B cells), Lewis"* and sialyl Lewisx (endothelial cells), N-acetyllactosamine (T cells,), galactose (colon carcinoma ceils), and thrombomodulin (mouse lung endothelial cells), fusogenic agents such as polymixin B and 

5  hemaglutinin HA2, lysosomotrophic agents, nucleus localization signals (NLS) such as T-antigen, and the like.

Molecular weight analysis of the biodegradable cross-linked lipopolymer using intrinsic viscosity measurements revealed an apparent molecular weight of 7.5 kD against linear polyethylenimine standards (Table I).  Intrinsic viscosity (and light scattering) 

10  actually measures the effective gyrational radius of polymer molecule, which is dependent on the molecular weight and shape of fee molecule (Introduction to Physical Polymer Science, 3rd, Leslie Howard Sperling Wiley, 2001, page 96-102).  From the linear calibration curve it appears that LPEI molecules are tending to a "rod shape" in aqueous solutions at a pH 2.5.  For branched PEIs one has to incorporate "shape factor", >1, 

15	  accounting for more dense packing of polymer molecules into the same gyrational radius. Thus,  the actual molecular weight of branched PEI is higher than its apparent value as measured against a linear PEI standard by the shape factor value. This is illustrated below by linear molecule of 2 units versus an arbitrarily drawn moderately branched 3 unit molecules the shape factor can be very high. From the data on biodegradable cross-linked 

20  polymer transfection activity (Fig. 8) it appears that the shape factor is rather low, 1.5-2,

thus the measured oligomer is in all probability closer to a trimer molecule.

Linear molecules of 2 units	Moderately branched molecule of 3 units

25

An advantage of the present invention is that it provides a gene carrier wherein the particle size and charge density are easily controlled. Control of particle size is crucial for

15

optimization of a gene delivery  system because the particle size often governs the transfection efficiency, cytotoxicity, and tissue targeting in vivo. In the present invention, the particle size is shown to be around 100 nm diameter (Fig. 5), which is an efficient particle size to entry into cells via endocytosis. In addition, positively charged particle

 5  surfaces provide for a sufficient chance of binding to negatively charged cell surfaces, followed by entry into cells by endocytosis. The gene carriers disclosed in the present invention have a zeta-potential in the range from +10 - +20 mV (Fig. 6). 

The cationic multi-block copolymers of the present invention are suitable for the delivery of macromolecules such as DNA into mammalian cells. The ability to condense

10  the large and negatively charged DNA molecule into small (
15  the physico-chemical properties of the biodegradable polymer are compatible with its use as a safe and efficient gene delivery system.

The ability of the biodegradable cross-linked cationic multi-block copolymers of this invention to condense the DNA molecule into small particles was examined using gel electrophoresis and particle sizing. The electrophoretic mobility of plasmid DNA before

20	  and after the addition of increasing concentrations of biodegradable, cross-linked, cationic  multi-block copolymers is shown in Fig. 7. The degree of DNA complexation with the polymer improved as the ratio between the polymer and DNA was increased. Optimal condensation was achieved at N/P ratios between 5/1 to 10/1. The mean diameter of the polymer/DNA complexes was under 200 nm, a suitable size distribution for endocytotic

 25  uptake of the complexes by target cells.

The DNA complexes of the biodegradable multi-block copolymer are transfectionally active in mammalian cells. A comparison of the transfection efficiencies of the biodegradable cross-linked cationic multi-block copolymer gene carriers of the present invention to that of the basic structural polymer block is illustrated in Fig. 8.
