Repository: anandvc/allindianpatents

File: patents/251774-method-and-device-for-batteries.html
Indian Patents. 251774:METHOD AND DEVICE FOR BATTERIES

Indian Patents

Recently Granted Patents

  Recently Published Patents

Title of Invention	METHOD AND DEVICE FOR BATTERIES

Abstract	Method for treatment, in the form of regeneration, of an accumulator (160) having at least one cell, preferably lead batteries, in which a varying direct current from a power source (130) is applied in intermittent current supply periods, which are interrupted by pauses of substantially less current, preferably current free, the direct current being suf-ficient to generate gas in the accumulator. During the treatment process, process data is registered, which process data is used in order to control the treatment process.	

Full Text	 

METHOD AND DEVICE FOR BATTERIES

TECHNICAL FIELD

The present invention relates to a method and device for treatment in the form of regeneration, of accumulators having at least one cell, preferably lead batteries, in which a varying direct current from a charging unit, is applied in intermittent current supply periods which are interrupted by pauses of substantially less current, preferably current free pauses, the direct current being sufficient to generate gas in the accumulator,

THE TECHNICAL STANDPOINT

In a charged lead accumulator, i.e. a lead battery, the active substance in the positive electrodes consists of lead superoxide, Pb02, and of porous metallic lead in the negative electrodes. When the battery is discharged, these active substances are converted to lead sulphate, PbSO4 sulphate ions being taken from the electrolyte, which include sulphuric acid. In principle the process is the reversed at charging. Conventionally, when being recharged by a continuous direct current, lead accumulators have, however, a limited ability of being recharged. The reason for this is not completely investigated, but it is supposed that influence is made by factors such as the products of discharge having a limited solubility in the electrolyte, it being considered that diffusion of the divalent-lead ions constitutes the limiting factor both at discharging and recharging. Furthermore, lead sulphate is a very poor conductor of electricity. All these circumstances often result in problems in connection with the charging of lead batteries, which i.a, risks being destroyed by inactive layers of lead sulphate which hinders the charging or decreases the capacity, and which eventually makes the battery useless. In addition, there are problems in the form of different densities before and after the charging, which leads to the formation of sludge and to a decreased strength.

In WO 94/28610, there is presented a solution to the above problems in connection with the charging of accumulators, especially lead batteries. According to this document, lead batteries may thus be charged by high current levels with a very good result and without a noticeable increase in temperature, when a direct current is being applied on the battery in intermittent current supply periods, interrupted by pauses in which no current is supplied, which periods are between about 0.5 seconds and about 10 seconds.

However, the technique described in WO 94/28610 is not adapted to all kind of batteries to be recharged. Neither is it possible to control the charging process in a sufficiently satisfactory manner.

In WO00/77911 there is known method for treatment of accumulators having at least one cell, preferably lead batteries, in which a varying direct current from a charging unit is applied m intermittent current supply periods, which are interrupted by current free pauses? the direct current being sufficient to generate gas in the accumulator, wherein said treatment constitutes a regeneration process, wherein said current supply periods have a length of between 0.01 and 0.5 seconds, a current level during said current supply periods amounting to between 80 and 1000 A, said pauses have a length of 1-20 seconds, and wherein process data, for at least one cell in the accumulator, is registered during the treatment process, which process data is used in order to control the treatment process. The method described in this specification does eliminate the major prob-lem/s mentioned above, but still suffers from some drawbacks.

SHORT DESCRIPTION OF THE INVENTION

One object of the present invention is to offer a method for treatment, in the form of regeneration, of accumulators, the treatment process being controlled, in terms of current supply period, pauses and current strength, based on given input data. This is achieved by the following steps:

a)	measuring the available capacity of the accumulator to be treated by means of a capacity test,

b)	adapting the parameters of said treatment in accordance with the result hi step a),

c)	using a first set of starting parameters if said capacity is above 80% ,

using a second stt of parameters if said capacity is below 60% and using a further criteria to chose between said first and second starting parameters if said capacity isbetween 60%-80%.

d)	adapt the amount of current during pulse in order to achieve more than 2,5 volt per

cell, but less than 3 volt per cell, in the peak of the pulse, which are different from nor

mal way of controlling battery voltage, at open circuit voltage, in between the pulses.

A basic object of the method and device according to the invention, is to achieve a regeneration of batteries which is non destructive to a battery, and convert crystal's of "hard lead sulphate" back to active material. The treatment process should moreover be adaptable and controllable for every single battery without causing mechanical damage.

Other objects of the invention will become apparent during description of the preferred embodiment below.

BRIEF DESCRIPTION OF THE FIGURE

In the following, a device according to the invention, for the performance of the method according to the invention, will be described, while referring to Fig. 1, which is a block diagram of a preferred embodiment.

DETAILED DESCRIPTION OF THE INVENTION

In Fig. 1 there is shown a block diagram of a preferred embodiment of a machine 100

according to the invention. The machine 100 comprises a preferably a contactor 105, for

in supply of power, to supply a power source 130 within the machine 100. The voltage

source 130 in turn feeds the transformer 140, which in turn feeds a number of thyristors

120.

In the preferred embodiment there are three pairs of double- thyristors 120, i.e. in total six thyristors forming two sets, one set including three thyristors in parallel to control one phase each on the positive side of the sinus curve and one set including three thyristors in parallel to control one phase each on the negative side of die sinus curve respectively. It is evident for the skilled person that one set would suffice, but in such an embodiment the machine would merely be able to supply half of the power compared to using two sets. As indicated by 121 the thyristors 120 are connected to an accumulator 160 to supply a desired voltage and current to the accumulator.

The thyristors 120 are controlled by a control unit 110. In a preferred embodiment the control unit 110 comprises a PC, 112 (with conventional equipment, e.g. screen, mouse, hard drive, keyboard, etc.) and trigger card device 117. As indicated the thyristors 120 are controlled by control signals 118 from the trigger card 117. The trigger card 117 is in turn controlled by the PC 112 (sometimes the PC may control an intermediate control card which in ton is controls the trigger card 117)»As shown in the figure, there is arranged in AC/DC converter 107 to supply the electronics within the control unit 110 with power. Furthermore there is shown that the machine 100 includes a temperature surveillance unit 200 and a voltage surveillance circuit 180.

Furthermore the machine 100 preferably includes a capacity testing unit 150, comprising a thyristors/s 152 and a variable resistor 155.

The control unit 110 controls the thyristors 120 to open and close a feed path 121 for electrical energy, supplied by the power source 130 (which in turn preferably is supphed by the common electricity supply network). The desired voltage and current for the

process is controlled by the control unit 110 via the trigger card 117, by controlling the phase angle and the opening time when trigging the thyristors 120 in collaboration with the transformer 140. Moreover also the current is rectified by the thyristors 120. Thereafter, the rectified current is supplied to the battery 160, as a treatment by means of a tuned electrical energy, by continuously having feed back 191 for the supplied current from the current transducer 190, feed back 181 for achieved voltage from the voltage surveillance circuit 180 and feed back 201 for temperature from the temperature surveillance unit 200. According to the preferred embodiment the process is controlled during the whole process time, and adjustments of parameters are automatically set depending on the way battery is responding to the process.

The battery is preferably charged from a discharged state. This discharge of the battery is preferably performed by a discharging unit 150 mounted within the machine 100. By connecting 151 the discharging 150 to the battery 160 (which then should be for the charge) controlled total discharge of the battery 160 may be achieved. During this process information 153 is supplied to the control unit 110, to control the actual capacity/condition of the battery that is to be charged.

Thereafter the .battery 160 is connected to the power feed 121 and also to the surveillance devices 180, 200. The control unit 110 is thereafter provided with a number of starting parameters for the process that is adapted to the result of the capacity test.

If, for instance for a 48-V battery (e.g. originally 560 Ah), the capacity test has shown that the remaining capacity/condition of the battery is above 80% of the original/starting capacity, the following starting parameters may be set in the PC 112 in a preferred embodiment, a current supply level of 350 ampere, a current supply period of 180 ms, and a pause of 2 seconds. Thereafter the process is started, and the PC 112 controlling the trigger card 117 to control the thyristors 120 to supply the set parameters to the battery. During the process the surveillance units 180, 190, 200 will continuously feed information to the control unit 110. The current transducer 190 will give feed back 191 to the control unit 110 in connection with each supply period/pulse the exact amount of current within the pulse. In accordance with the invention the voltage within at least most of the cells of the battery 160 should reach at least 2,5 V during the pulse. If that feedback signal 191 identifies that the voltage in most of the cells of the battery 160 does not reach 2,5 volt, the control unit 110 will change the settings to increase the current level in a subsequent supply period, e.g. by 10 ampere. This control loop will continue until the measured voltage level reaches 2,5 volt, and under the condition that the tern-

perature surveillance unit 200 has not provided input to the control unit 110 that the temperature is above a treasure level. If the temperature surveillance device 200 would signalise that the preset temperature level has been reached, without reaching the desired level of voltage, the control unit 110 will also increase the period of pause between two supply periods, in order not to let the battery reach a critical level of temperature. The control unit 110 also monitors that the voltage level within each one of the cells in the battery does not exceed 3 volt, since otherwise this may cause damages to the battery. Directly after termination of a supply period, the voltage surveillance 180 will give a feedback signal 181 to the control unit 110. Hence, if the feedback signal 181 signalises that the threshold level of 3 volts is approaching, the control unit 110 will change the time of the supply period to be shorter, an&'or lower the current level for a subsequent supply period. If voltage of the cell/s rises to high, to fast, the regeneration may be terminated and the discharge unit 150 may be used in order to reduce specific gravity and voltage, before regeneration is continued as usual again.

If instead the capacity test has shown that the remaining capacity/condition of the battery is less than 60%, the following starting parameters maybe chosen, a current supply level of 250 ampere, a current supply period of 180 ms, and a pause of 3 seconds.

The process will be preformed in basically exactly the same manner.

However, the treatment process is preferably performed in anumber of cycles, e.g. 5-15 cycles, each cycle includes a regeneration part and a charging part, e.g. 6-9 hours regeneration and 1 hour charging. The regeneration part, for a battery 160 where the remaining capacity/condition of the is above 80% (Le. when using said first set of starting parameters) is set to be longer (e.g. 9 hours) than for a battery 160 where the remaining capacity/condition is less than 60% (e.g. 6 hours). The charging part may be set to be substantially the same independent of the capacity/condition of the battery 160, e.g. 0,5 -2 hours. Preferably the current level during charging is less than half of the current level during regeneration, e.g. 40- 70 A. Moreover a variable current supply during charging, has shown to be beneficial, i.e. to alternate the current level during charging, e.g. to randomly change the level, e.g. every 10:th - 30:th second, for example to start with 60 A for 20 seconds, then 35 A 20 seconds, then 55 A 20 seconds, then 40 A 20 seconds, etc.

As mentioned the regeneration part when using the first set of parameters will be longer compared to using the second set of parameters. In other words a battery 160 having a good remaining capacity/condition may be regenerated "tougher" than a battery 160 having a poor remaining capacity/condition. This leads to a quicker improvement of a battery 160 having a good remaining capacity/condition, which in turn leads to less cycles being necessary. For instance, for a battery 160 where the remaining capacity/condition of the is above 80% 5 cycles (of 9+1 hours) may be sufficient (totally 50 hours), whereas 10 cycles (6+1 hours= totally 70 hours) may be necessary for a battery 160 where the remaining capacity/condition of the is less 60%.

The control unit 110 may register process data;, which e.g. by means of the temperature and conductivity surveillance 200 and the voltage surveillance circuit 180. The control unit 110 may also make use of general data for the specific battery, for the control, as well as older process data and general data, which axe available to the control unit, e.g. via a network connection or locally stored data.

The invention is not limited by the above described embodiments, but may be varied within the scope of the claims. As its evident for the skilled man the different units of the machine 100 must not be stored within one and the same vessels/housin.2. For in-stance, as is evident for the skilled person in the art the discharging unit 115 may be a separate unit, as also the control unit 110 and/or the surveillance units 180,200, to be used separate in a connecting network or as modular units that may or may not be assembled. It is evident to the skilled person that the different connections between different units of the machine 100 may be designed in many different ways, e.g. as is know per se, that digital information signals may be transmitted wireless as or by wire or by optical means. Furthermore the skilled person realises that many variations from what have been described in the examples given, maybe made without departing from the concept according to the invention, e.g. to use it in relation to one phase current (then merely one thyristor or one double-pair being needed), to use different sets of starting parameters, etc. Moreover it is evident for the skilled person that the process may be further supplemented by adding a conductivity surveillance unit, which preferably may be integrated within circuit 180. This may be achieve I by super posing a small current to the battery 160, that gives feed back to the control unit of the actual conductivity of the battery, which in turn may be used to better optimise the treatment. Furthermore it is foreseen that each cell may be surveyed, not limited to treatment process, by measuring e.g. conductivity, voltage, temperature and specific gravity, e.g. by means of wire less sensor umts within each one of the cells. It is evident that such an arrangement would

provide for even better surveillance during a treatment according to the invention and also for improved surveillance during use of the battery.

received by the International Bureau on 02 March 2006 (02.03.06)

1.  Method for treatment of accumulators having at least one cell, preferably lead batteries, in which a varying direct current from a power unit (120) is applied in intermittent current supply periods, which are interrupted by pauses of substantially less ctorent, preferably current free, the direct current being sufficient to generate gas in the accumulator (160),

wherein said treatment constitutes a regeneration process, wherein said current supply periods have a length of between 0.01 and 1.5 seconds, a current level during said current supply periods amounting to between 80 and 1000 A5 said pauses have a length of 1-20 seconds, and wherein process data, for at least one cell in the accumulator (160), is registered during the treatment process, which process data is used in order to control the treatment process, in the following steps:

a)	measuring the available capacity of the accumulator to be treated by means of

a capacity test,

b)	adapting the parameters of said treatment in accordance with the result in step

a),

characterisedin step:

c)	using a first set of starting parameters if said capacity is above 80% , using a

second set of parameters if said capacity is below 60% and using a further crite

ria to chose between said first and second starting parameters if said capacity is

between 60%-80%.

2.	Method according to claim l,characterisedinthe length of said pauses

in said first set of starting parameters are shorter than in said second set of start

ing parameters.

3.	Method according to claim 1 or 2, characterised in that the treatment

process is performed in a number of cycles, preferably 1-30, each cycle consist

ing of a regeneration part of 1-12 hours, wherein said regeneration part when us

ing said first set of starting parameters is longer than when using said second set

of starting parameters.

4.	Method according to any of the preceding claims, characterised in that

what is controlled during the treatment process is a length of said current supply

periods, which may be between 0.01 and 0.5 seconds, preferably at least 0.1 sec

onds, even more preferred at least 0.15 seconds and 0.4 seconds at the most.

Documents:

				1481-CHENP-2007  AMENDED  PAGES OF SPECIFICATION  01-03-2012.pdf

				1481-CHENP-2007  AMENDED CLAIMS  01-03-2012.pdf

				1481-CHENP-2007  CORRESPONDENCE OTHERS  15-09-2011.pdf

				1481-CHENP-2007  EXAMINATION REPORT REPLY RECEIVED 01-03-2012.pdf

				1481-CHENP-2007  FORM-3  01-03-2012.pdf

				1481-CHENP-2007  POWER OF ATTORNEY  01-03-2012.pdf

				1481-chenp-2007-abstract.pdf

				1481-chenp-2007-claims.pdf

				1481-chenp-2007-correspondnece-others.pdf

				1481-chenp-2007-description(complete).pdf

				1481-chenp-2007-drawings.pdf

				1481-chenp-2007-form 1.pdf

				1481-chenp-2007-form 3.pdf

				1481-chenp-2007-form 5.pdf

				1481-chenp-2007-pct.pdf

« Previous Patent

Next Patent »

Patent Number	251774	

Indian Patent Application Number	1481/CHENP/2007	

PG Journal Number	14/2012	

Publication Date	06-Apr-2012	

Grant Date	30-Mar-2012	

Date of Filing	12-Apr-2007	

Name of Patentee	BENGT ARRESTAD FASTIGHETS AKTIEBOLAG	

Applicant Address	ALVGATAN 11 SE-652 25 KARLSTAD SWEDEN	

Inventors:

#	Inventor's Name	Inventor's Address	

1	ANDERSSON, Björn	Rackstad, Spanska Villan, S-671 92 ARVIKA SWEDEN	

PCT International Classification Number	H02J 7/00	

PCT International Application Number	PCT/SE05/01459	

PCT International Filing date	2005-10-04	

PCT Conventions:

#	PCT Application Number	Date of Convention	Priority Country	

1	2004/02657	2004-10-12	Turkey	

© All Indian Patents, 2013-2021.

  Patent data available in the public domain from Indian Patents Office, Department of Industrial Policy and Promotions, Ministry of Commerce and Industry, Government of India.

File: patents/251786-a-magnetorheological-formulation-and-its-preparation-thereof.html
Indian Patents. 251786:A MAGNETORHEOLOGICAL FORMULATION AND ITS PREPARATION THEREOF

Indian Patents

Recently Granted Patents

  Recently Published Patents

Title of Invention	A MAGNETORHEOLOGICAL FORMULATION AND ITS PREPARATION THEREOF

Abstract	A system for packaging resin bonded molded abrasive articles having a flexible package (10) comprising at least one sidewall(l&dgr;) dedining and enclosed volume and at least one resin bonded abrasive article (12) positioned within the enclosed volume. The sidewall(16) comprises a multilayer barrier composite having a water vapor transmission rate that is less than 0.5 grams per 645 square centimeters (100 square inches) per 24 hours. Abstract A magnetorheological formulation which comprises at least one base oil, at least one magnetizable particle, a at least one dispersant and a at least one thixotropic agent is described.	

Full Text	"as originally filed"

Magnetorheological liquid Description

The present invention relates to magnetorheological liquids, a process for the production thereof and the use thereof.

In general, liquids which change their rheological properties under the action of a magnetic field are referred to as magnetorheological liquids (abbreviation: MRL), They are generally suspensions of ferromagnetic, superparamagnetic or paramagnetic particles in a carrier liquid (frequently also referred to as base oil).

If such a suspension is exposed to a magnetic field, its flow resistance increases. This is due to the fact that, owing to their magnetic interaction, the dispersed magnetizable particles, for example iron powder, form chain-like structures parallel to the magnetic field lines. During the deformation of an MRL, these structures are partially destroyed, but they form again. The rheological properties of a magnetorheological liquid in a magnetic field resemble the properties of a plastic body having a flow limit, i.e. it is necessary to apply a minimum shear stress in order to cause the magnetorheological liquid to flow.

Magnetorheological liquids belong to the group consisting of the non-Newtonian liquids. Owing to their flow limit, the viscosity changes greatly with the imposed shear rate. The reversible viscosity change due to imposition of a magnetic field can take place within milliseconds.

The rheological behavior of a magnetorheological liquid can be described approximately by a Bingham model whose flow limit increases with increasing magnetic field strength. For example, shear stress values of a few tens of thousands of NW can be achieved at magnetic flux densities below one tesla. High transmittable shear stresses are required for the use of magnetorheological liquids in apparatuses such as shock absorbers, clutches, brakes and other controllable devices (e.g. haptic devices, crash absorbers, steer-by-wire steering systems, gear-and brake-by-wire systems, seals, retaining systems, prostheses, fitness devices or bearings).

The transmittable shear stress of a magnetorheological liquid increases with the volume fraction of the magnetizable particles. For individual applications, volume or weight fractions of the magnetizable particles of 90% or more are entirely desirable. In these cases, the individual components in the formulation, primarily base oil, dispersers, thickener and iron particles (surface character), must be tailored to one another so that, in spite of the high volume fractions of magnetizable particles, the dispersion can be handled. This is understood firstly as meaning the flowability of the formulations over a wide temperature range from about -40°C to 200°C which is decisive particularly for use in the automotive sector. It is necessary to aim for as low a viscosity level as possible without the action of a magnetic field, as high a flow limit as possible under a field, little sedimentation of the magnetizable particles, little tendency of aggregate and easy redispersibility after sedimentation.

WO 01/03150 Al discloses magnetorheological formulations which, in addition to a carrier oil, comprise magnetorheological particles having an average diameter of from 0.1 to 1000 µm. In addition, the magnetorheological formulation comprises a sheet silicate which is derived from the bentonite type. These hydrophobically modified sheet silicates are used for preventing rapid sedimentation. However, according to WO 01/03150 Al, large amounts of sheet silicate are used which is disadvantageous in low-temperature applications owing to the limited flow behavior.

US 5,683,615 describes the use of thiophosphorus and/or thiocarbamate compounds as dispersants for magnetizable particles for improving the colloid stability.

US 5,667,715 relates to a mixture of large and small iron particles in order to maximize the viscosity ratio with and without a magnetic field. Silicas are additionally used as thickeners here. Surfactants, such as ethoxylated alkylamines, are mentioned as dispersants. The ratio of the large to the small iron particles is from 5 to 10:1.

WO 02/25674 describes a magnetorheological paste with the use of large amounts of thickener in order to improve the sedimentation stability. However, experience shows that such formulations are unsuitable for low-temperature applications,

owing to the high flow resistance.

EP 0 845 790 describes the use of magnetic particles coated with synthetic polymers and cellulose derivatives. By using these special synthetic polymers and cellulose derivatives, it is intended to improve the sedimentation stability, abrasiveness and colloid stability of the resulting magnetorheological formulation. Nevertheless, the additional use of dispersants and thickeners in the formulation is required.

A disadvantage of the known magnetorheological formulations is that they have only a limited property profile for the respective fields of use.

Thus, a multiplicity of the known magnetorheological formulations is stable over a relatively long period only at temperatures up to 100°C, whereas sufficient stability is no longer present at higher temperatures up to 150°C. In this context, stable is understood as meaning that the performance characteristics do not deteriorate as a result of thermal load. These are firstly the rheological properties, i.e. the flow behavior, without a magnetic field and under the influence of a magnetic field. Secondly, after being subjected to a thermal load for a relatively long time, the samples should show no instabilities or inhomogeneities, such as agglomeration or increased sedimentation, for example with formation of hard sediments which are no longer redispersible.

The known magnetorheological formulations are too highly viscous and solidify in amorphous form or crystallize at temperatures of up to -30°C even without application of a magnetic field.

A further disadvantage of the magnetorheological formulations known from the prior art is that they have no reversible formulation properties on thermal cycling.

There is therefore overall a need for magnetorheological formulations which are stable over a wide temperature range and have reversible formulation properties over this entire temperature range.

In addition, magnetorheological formulations are desired which have a low viscosity even at low temperatures at -30°C or less without application of a magnetic field, in order to ensure broad operability of the formulation even at high

particle concentrations of, for example, up to 90% by weight.

Furthermore, magnetorheological formulations are desired which can be redispersed without problems after sedimentation of the magnetizable particles. Highly pigmented formulations having the abovementioned properties should be obtained in order to ensure high transmittable shear stresses on application of a magnetic field.

The known magnetorheological formulations do not fulfill the requirement profile outlined above in all respects. Either the redispersibility is poor or there is no low-temperature flow behavior in the field-free state, which may be due to an excessively high viscosity of the base oil or may be caused by the incompatibility of oil, dispersant and thixotropic agent, or the flowability in the entire temperature range is achieved only if the concentration of magnetizable particles is not too high or if less thixotropic agent is used, which in turn means sacrifices in the sedimentation stability.

Accordingly, it is the object of the present invention to provide novel magnetorheological formulations which have a preferably good property spectrum for said applications but preferably do not have the above-described disadvantages of the known magnetorheological formulations.

This object is achieved by a magnetorheological formulation.

The magnetorheological formulation according to the invention comprises the following constituents:

a)	at least one base oil which is selected from the group consisting of dialkyl dicarboxylates, based on linear or branched fatty acids having chain lengths of C4 to C10 and linear or branched alcohols having chain lengths of C4 to C10; saturated polyol esters, based on neopentylglycol, trimethylolpropane or pentaerythritol; poly-a-olefins and mixtures of the abovementioned dialkyl dicarboxylates and poly-a-olefins;

b)	at least one magnetizable particle selected from the group consisting of iron powder, finely divided iron powder, such as carbonyl iron powder, gas- and water-atomized iron powder, coated iron powder and mixtures of the

abovementioned magnetizable particles;

c)	at least one dispersant selected from the group consisting of polymer-based

dispersants and alkylphosphoric esters of long-chain alcohols or of alcohol

ethoxylates of the general formula

Rn(EO)x

where n = 4 to 18 and x = 0 to 20, particularly preferably n = 6 to 18 and x = 0 to 10, in particular n - 6 to 18 and x = 0 to 5; and

d)	at least one thixotropic agent based on hydrophobically modified sheet

silicates.

In a embodiment of the present invention, the magnetorheological formulation according to the invention preferably essentially consists of the abovementioned constituents.

The individual components a) to d) comprised in the magnetorheological formulation according to the invention are defined more precisely as follows.

Base oil

The magnetorheological formulation according to the invention comprises, as an oil, referred to below as base oil, a compound selected from the group consisting of dialkyl dicarboxylates, based on linear or branched fatty acids having chain lengths of C4 to C10 and linear or branched alcohols having chain lengths of C4 to C10; saturated polyol esters, based on neopentylglycol. trimethylolpropane or pentaerythritol; poly-a-olefins and mixtures of the abovementioned dialkyl dicarboxylates and poly-a-olefins.

It is preferable if the abovementioned base oils or the mixture of the abovementioned base oils have or has a flashpoint of greater than 150°C and a pour point of less than -55°C. Preferably, the base oil or the base oil mixture has a water content of less than 0.5%, particularly preferably of less than 0.1%. Furthermore, the base oil or the base oil mixture has a viscosity of, preferably, less than 5000 mm2/s, particularly preferably less than 3000 mm2/S, in particular less

than 2000 mm /s, in each case at a temperature of -40'*C. At the same time, the base oil has high chemical stability at high temperature by means of iron and air, ensuring optimum use over a wide temperature range.

The base oil or the base oil mixture forms the continuous * phase of the magnetorheological liquid.

If a diester based on short-chain fatty acids is used as the base oil, it is preferably a diester of the Emkarate® brands and the Priolube® brands from Uniqema, e.g. Emkarate® 1080 and Emkarate® 1090 and Priolube® 1859, Priolube® 3958 and Priolube® 3960.

If a diester based on long-chain fatty acids is used, it is preferable if diesters of the Priolube® brands from Uniqema are used, e.g. Priolube® 3967.

A further suitable diester is known under the trade name Glissofluid^ A9. This is dinonyl adipate.

Further suitable diesters are diisooctyl sebacate, dioctyl sebacate and dioctyl adipate.

If a saturated polyol ester of carboxylic acids based on neopentylglycol, trimethylolpropane or pentaerythritol is used as base oil in the magnetorheological formulation according to the invention, the use of Priolube® brands from Uniqema, in particular Priolube® 3970, is preferred. Further unsaturated polyol esters are, for example, Priolube® 2065 and 2089 from Uniqema, trimellitic esters, e.g. Emkarate*^ 8130 and 9130 from Uniqema, and complex esters, e.g. Priolube® 1849 from Uniqema.

If a poly-a-olefm is used as base oil in the magnetorheological formulation, the use of Durasyn® 162 and of Durasyn® 164 from Amoco is preferred. The use of Durasyn® 162 from Amoco is particularly preferred.

In a further preferred embodiment of the present invention, a mixture of an abovementioned dialkyl dicarboxylate and a poly-a-olefin is used as base oil.

As already mentioned, poly-ot-olefins are preferred base oils in magnetorheological formulations. This is, inter alia, because of their low viscosity at low temperatures, which means that magnetorheological formulations based on these base oils still flow at temperatures of at least -SO'^C in the field-free state and can therefore be used. In comparison, ester oils, such as, for example, the diester dinonyl adipate, and the magnetorheological formulations based on these oils are frequently more viscous over a wide temperature range relevant with regard to use, which is relevant in particular at low temperatures.

According to the invention, it has now been found that the base viscosity of magnetorheological formulations in the field-free state is lower with the use of oil mixtures comprising poly-a-olefins and ester oils, in particular diester oils, than with the use of the pure oils. This surprising behavior is particularly pronounced especially at low temperatures and is advantageous, for example, for applications in the automotive sector.

Within this embodiment for the formation of the base oils, it is preferable if the proportion of dialkyl dicarboxylate is not more than 30% by weight, preferably not more than 28% by weight, particularly preferably not more than 26% by weight, very particularly preferably not more than 24% by weight, in particular not more than 22% by weight, especially not more than 20% by weight, based in each case on the oil mixture. If the dialkyl dicarboxylate is the oil component of higher viscosity in the base oil, it is furthermore preferable if the proportion of the dialkyl dicarboxylate is from 2 to 15% by weight, preferably from 3 to 14% by weight, particularly preferably from 3*5 to 13% by weight, very particularly preferably from 4 to 12% by weight, in particular from 4.5 to 11% by weight, especially from 5 to 10% by weight

In these oil mixtures comprising poly-a-olefins, preferably diisooctyl sebacate, dioctyl sebacate, dinonyl adipate or dioctyl adipate, particularly preferably dinonyl adipate, is used as the dialkyl dicarboxylate.

In these oil mixtures comprising dialkyl dicarboxylates, preferably Durasyn®DS 164 and Durasyn® DS 162 from Amoco, particularly preferably Durasyn® DS 162 from Amoco, is used as the poly-a-olefin.

The simultaneous use of the diester dinonyl adipate and of the poly-a-olefin Durasyn® 162 from Amoco is particularly preferred.

The content of base oil in the total formulation should be preferably from 3 to 50% by weight, particularly preferably from 5 to 30% by weight, particularly preferably from 7 to 18% by weight.

Magnetizable particles

The magnetorheological formulation according to the invention comprises at least one magnetizable particle which is selected from the group consisting of iron powder, finely divided iron powder, such as carbonyl iron powder, which is prepared from iron pentacarbonyl, water- or gas-atomized iron powder, coated iron powder, for example iron powder coated with SiO2 particles, with other metals or with at least one polymer, and mixtures of the abovementioned magnetizable particles. So-called carbonyl iron powder which is obtained by thermal decomposition of iron pentacarbonyl is particularly preferred.

The shape of the magnetizable particles may be uniform or irregular. For example, said particles may be spherical, rod-like or acicular particles. The spherical shape, i.e. shape of a sphere or a shape similar to the shape of a sphere, is particularly preferred when high degrees of filling are required.

If spherical particles are used, the median diameter [dso] is preferably from 0.01 to 1000µm, particularly preferably from 0.1 to 100µm, in particular from 0.5 to 10 µm, especially from 1 to 6 µm. The abovementioned orders of magnitude of the median diameter are advantageous in particular because they lead to magnetorheological formulations which have improved redispersibility and an improved flowability in the field-free state at low temperatures.

If no spherical particles are used, the median longest dimension of the magnetizable particles provided according to the invention is preferably from 0.01 to 1000 µm, particularly preferably from 0.1 to 500µm, in particular from 0.5 to 100 µm.

If metal powder is used as the magnetizable particle, said metal powder may be obtained, for example, by reduction of corresponding metal oxides. If appropriate.

the reduction is followed by a sieving or milling process. Further methods for the production of appropriately suitable metal powders are electrolytic deposition and the production of metal powder by water or gas atomization.

The use of mixtures of magnetizable particles, in particular of magnetizable particles having different particle sizes, is also preferred. In comparison with magnetorheological formulations which comprise particles having a monomodal size distribution, formulations based on particle mixtures of different particle sizes have a lower viscosity if no magnetic field is present.

Thus, in a particularly preferred embodiment of the present invention, it is intended to use substantially spherical particles which have two different diameters. It is furthermore preferred if the magnetizable particles have in each case a median diameter [dso] of from 0.01 to 1000 µm, particularly preferably from 0.1 to 100 µm, in particular from 0,5 to 10 µm, especially from 1 to 6µm, and the ratio of the median diameter of the first particle type to the median diameter of the second particle type is from 1.1 to 4,9:1, more preferably from 1.5 to 4.5:1, particularly preferably from 1.75 to 4.25:1, very particularly preferably from 2 to 4:1, in particular from 2.25 to 3.75:1, especially from 2.25 to 3.0:1.

The content of magnetizable particles in the magnetorheological formulation according to the invention is preferably from 30 to 93% by weight, particularly preferably from 50 to 93% by weight, in particular from 70 to 93% by weight.

Dispersant

The magnetorheological formulation according to the invention preferably comprises a dispersant selected from the group consisting of polymer-based, in particular polyester-based, dispersants and alkylphosphoric esters of long-chain alcohols or of alcohol ethoxylates of the general formula

Rn(EO),

where n = 8 to 18 and x = 0 to 20, particularly preferably n = 8 to 18 and x = 0 to 10, in particular n = 8 to 18 and x = 0 to 5, or mixtures of the abovementioned dispersants.

If the dispersant used is a polymeric dispersant, the use of polyesters, in particular of polyhydroxystearic acid and of alkyd resins, is particularly preferred. The products Solsperse® 21000 from Avecia and Borchi® Gen 911 from Borchers may be mentioned by way of example therefor.

The dispersants are present in the formulation according to the invention preferably in an amount of from 0.01 to 10% by weight, particularly preferably from 0.05 to 3% by weight, in particular from 0.1 to 2% by weight, based in each case on the magnetorheological formulation.

Said dispersant permits good redispersibility within the magnetorheological formulation according to the invention after sedimentation of the magnetizable particles.

By using, inter alia, polymeric dispersants, good flow behavior of the magnetorheological formulation at low temperatures can be ensured even with a high load of magnetizable particles of, for example, 90% by weight. Typically, the shear stresses of 90% strength by weight formulations at -30°C in the field-free state at a shear rate of 40 s"' are less than 1000 Pa, in particular even less than 800 Pa.

Thixotropic agent

The magnetorheological formulation according to the invention preferably comprises at least one thixotropic agent based on hydrophobically modified sheet silicates.

The settling of the magnetizable particles within the magnetorheological formulation according to the invention can be minimized by forming a thixotropic network. A thixotropic network can be formed in the magnetorheological fluid of the present invention by using the abovementioned thixotropic additive. For the purposes of the present invention, it is particularly preferable if the hydrophobically modified sheet silicates are derived from the hectorite, bentonite or smectite type. The sheet silicates of the Bentone® series from Elementis are particularly preferred. In addition, Bentone® SD-1, SD-2 and SD-3, in particular Bentone® SD-3, which is an organically modified hectorite, are furthermore preferred. The thixotropic agents are present in the present magnetorheological

formulation preferably in an amount of from 0.01 to 10% by weight, particularly preferably from 0.01 to 5% by weight, in particular from 0.1 to 3% by weight, especially from 0.1 to 2% by weight.

The magnetorheological liquid of the present invention may optionally comprise other additives, for example lubricants, such as Teflon powder, molybdenum disulfite or graphite powder, corrosion inhibitors, extreme pressure additives, antiwear additives and antioxidants.

The present invention also relates to a process for the preparation of the magnetorheological liquids according to the invention, according to which the magnetizable particles provided according to the invention are dispersed in a base oil, if appropriate in the presence of a thixotropic agent and of a dispersant.

In general, the preparation is effected by first initially taking the base oil or the base oil mixture and then providing it with the dispersant, thixotropic agent and, if appropriate, further additives provided according to the invention. The resulting mixture is then homogenized by means of a suitable stirring unit. Thereafter, the magnetizable particles are added and homogenization is again effected. The second homogenization, too, is preferably effected with the aid of a suitable stirring unit. Optionally, the resulting formulation is degassed under reduced pressure.

The present invention furthermore relates to the use of the magnetorheological liquids according to the invention for applications in shock absorbers, clutches, brakes and other controllable devices, such as, in particular, haptic devices, crash absorbers, steer-by-wire steering systems, gear- and brake-by-wire systems, seals, retaining systems, prostheses, fitness devices or bearings.

The present invention furthermore relates to shock absorbers, clutches, brakes and other controllable devices, such as, in particular, haptic devices, crash absorbers, steer-by-wire steering systems, gear- and brake-by-wire systems, seals, retaining systems, prostheses, fitness devices or bearings containing at least one magnetorheological liquid according to the present invention.

The present invention is explained in more detail with reference to the following examples.

Working examples 1.  Test methods

A)	Redispersibility:

The formulation is spun for 15 minutes in a centrifuge at 4000 rpm. Centrifugal forces of 2000 times the Eaith's acceleration occur as a result. After sedimentation of the magnetizable particles, the redispersibility is tested. For this purpose, a laboratory spatula is inserted into the settled sediment and turned through 180°. The resistance to the movement of the spatula is assessed qualitatively.

B)	Flow behavior at -40°C:

The formulation is left for 24 hours in a glass container with a screwable lid at -40°C, By tilting the glass container, the flow behavior is assessed. In addition, a laboratory spatula is inserted into the formulation and turned through 180°. The resistance to the movement of the spatula is assessed qualitatively.

C)	Chemical stability:

The formulation is left for 24 hours in a glass container with a screwable lid at 150°C. The discoloration of the base oil and the change in the viscosity of the formulation before and after thermal loading are then measured at 25°C.

Chemical changes which relate primarily to the base oil as carrier liquid are detected by means of chromatographic methods which relate to the chemistry of the base oil (e.g. gas chromatography, high-pressure liquid chromatography, gel permeation chromatography).

D)	Sedimentation:

The magnetorheological formulations are introduced into a graduated test tube, and the percentage sedimentation is read at 20°C after 28 days.

2*  Preparation of the formulation

The dispersant and the further additives absorb the oil. Thereafter, the thixotropic agent is added and homogenization is effected by means of a suitable stirring unit. Thereafter, the magnetizable iron particles are added and the batch is again homogenized with the aid of a suitable stirring unit. Optionally, the formulation is then degassed under reduced pressure.

3.  Examples of magnetorheological formulations

a)	Magnetorheological formulation consisting of

10.5% by weight of trimethylolpropane-tricarboxylic acid ester, carboxylic

acids having a chain length of C8 - C10 (Priolube® 3970), as base oil;

85% by weight of carbonyl iron powder having an average particle size of

5 [xm as magnetizable particles;

4% by weight of a mixture of phosphoric monoester and phosphoric diester

of a C13/C15 alcohol ethoxylate having 3 ethylene oxide units as the

dispersant;

0.5% by weight of a hydrophobically modified hectorite sheet silicate

(Bentone® SD-3) as the thixotropic agent.

The formulation can be readily redispersed after sedimentation.

b)	Magnetorheological formulation consisting of

14.2% by weight of dinonyl adipate as base oil;

85% by weight of carbonyl iron powder having an average particle size of

5 µm as magnetizable particles;

0.3% by weight of polyhydroxystearic acid (Solsperse® 21000) as the

dispersant;

0.5% by weight of a hydrophobically modified hectorite sheet silicate

(Bentone® SD-3) as the thixotropic agent.

The formulation can be readily redispersed after sedimentation, shows little tendency to undergo sedimentation, shows high transmittable shear stress and can be used in a wide temperature range of from at least -40°C to 150°C.

c)	Magnetorheological formulation consisting of

11.4% by weight of poly-a-olefin Durasyn® 162 as base oil;

88% by weight of carbonyl iron powder having an average particle size of

4 µm as magnetizable particles;

0.3 % by weight of alkyd resin Borchi® Gen 911 as the dispersant;

0.3% by weight of a hydrophobically modified hectorite sheet silicate

(Bentone® SD-3) as the thixotropic agent.

The formulation can be readily redispersed after sedimentation, shows little tendency to undergo sedimentation, shows high transmittable shear stress and can be used in a wide temperature range of from at least -40°C to 150°C.

d)	Magnetorheological formulation consisting of

11.1% by weight of poly-a-olefin Durasyn® 162/dinonyl adipate (8:2) as

base oil;

88% by weight of carbonyl iron powder having an average particle size of

4 [xm as magnetizable particles;

0.6% by weight of alkyd resin Borchi® Gen 911 as the dispersant;

0.3% by weight of a hydrophobically modified hectorite sheet silicate

(Bentone® SD-3) as the thixotropic agent.

The formulation can be readily redispersed after sedimentation, shows high transmittable shear stress and can be used in a wide temperature range of from at least-40°C to 150°C.

4.  Magnetorheological  formulations  comprising  coated  magnetizable particles

The influence of silica particles (SiO2 particles) as coating material for the iron particles (CIP) on the redispersibility after sedimentation and on the flow behavior at low temperature was investigated.

The following tables show that coating of the magnetizable particles with SiO2 is advantageous with regard to the redispersibility and the low-temperature flow

5.  Influence of the thixotropic agent on the low-temperature behavior and the redispersibility

The following examples show that large amounts of thixotropic agent, in particular of Bentone® SD-3, have an adverse effect on the low-temperature flow behavior and the redispersibility.

Explanations:

*:  Comparative example (based on WO 01/03150)

Redispersibility (15 min, 2000 g): +:  readily redispersible 0:  redispersible

-:	poorly redispersible

—:  not redispersible

Flow behavior (-40°C):

-:	solid

0:  flows very slowly +:  high viscosity ++:  low viscosity

6.  Magnetorheological formulations comprising base oil mixtures

The following formulations 12 to 14 each comprise 88% by weight of carbonyl iron powder having a median diameter of 5µm, 0,33% by weight of Bentone® SD-3 as a thixotropic agent and 0,6% by weight of Borchi® Gen 911 as a dispersant. The viscosity of the formulation was determined at -30°C and a shear rateof 39s' 

The following formulations 15 to 17 each comprise 85% by weight of carbonyl iron powder having a median diameter of 5 [xm, 0.50% by weight of Bentone® SD-3 as a thixotropic agent and 0.29% by weight of Borchi® Gen 911 as a dispersant. The viscosity of the formulation was determined at -30°C and a shear rate of 39 s-1.

We claim:-

1.	A magnetorheological formulation comprising

a)	at least one base oil which is selected from the group consisting of dialkyl dicarboxylates, based on linear or branched fatty acids having chain lengths of C4 to C10 and linear or branched alcohols having chain lengths of C4 to C10; saturated polyol esters, based on neopentylglycol, trimethylolpropane or pentaerythritol; poly-a-olefms and mixtures of the abovementioned dialkyl dicarboxylates and poly-a-olefins;

b)	at least one magnetizable particle selected from the group consisting of iron powder, finely divided iron powder, such as iron particles which are prepared from iron pentacarbonyl, gas- and water-atomized iron powder, coated iron powder and mixtures of the abovementioned magnetizable particles;

c)	at least one dispersant selected from the group consisting of polymer-based dispersants and alkylphosphoric esters of long-chain alcohols or of alcohol ethoxylates of the general formula

Rn(EO).

where n = 4 to 18 and x = 0 to 20; and

d)	at least one thixotropic agent based on hydrophobically modified sheet

silicates.

2.	The magnetorheological formulation according to claim 1, wherein the dispersant is polyhydroxystearic acid.

3.	The magnetorheological formulation according to claim 1, wherein the dispersant is an alkyd resin.

4.	The magnetorheological formulation according to any of claims 1 to 3, wherein the content of dispersant in the formulation is from 0.01 to 10% by weight, based on the formulation.

5.	The magnetorheological formulation according to any of claims 1 to 4, wherein the thixotropic agent based on hydrophobically modified sheet silicates is derived from the hectorite, bentonite or smectite type.

6.	The magnetorheological formulation according to any of claims 1 to 5, wherein the content of the thixotropic agent based on hydrophobically modified sheet silicates is from 0.01 to 10% by weight, based on the formulation.

7.	The magnetorheological formulation according to any of claims 1 to 6, wherein the formulation comprises mixtures of magnetizable particles of different particle sizes, substantially spherical particles which have two different diameters being used and the ratio of the median diameter of the first particle type to the median diameter of the second particle type being from LI to 4.9:1.

8.	The magnetorheological formulation according to any of claims 1 to 7, wherein the base oil used is a mixture of poly-a-olefins and dialkyl dicarboxylates.

9.	A process for the preparation of the magnetorheological formulation according to any of claims 1 to 8, wherein the magnetizable particles are dispersed in the base oil, if appropriate in the presence of a dispersant and of a thixotropic agent.

10.	The use of the magnetorheological formulation according to any of claims

1 to 8 in shock absorbers, clutches, brakes and other controllable devices,

such as fitness devices, haptic devices, retaining systems, crash absorbers,

steer-by-wire steering systems, gear- and brake-by-wire systems, seals,

prostheses and/or bearings.

11. Shock absorbers, clutches, brakes and other controllable devices, such as fitness devices, haptic devices, retaining systems, crash absorbers, steer-by-wire steering systems, gear- and brake-by-wire systems, seals, prostheses and/or bearings containing at least one magnetorheological formulation according to any of claims 1 to 8.

Documents:

				6049-CHENP-2007  CORRESPONDENCE OTHERS  01-07-2011.pdf

				6049-CHENP-2007  AMENDED CLAIMS  16-01-2012.pdf

				6049-CHENP-2007  AMENDED PAGES OF SPECIFICATION 16-01-2012.pdf

				6049-CHENP-2007  EXAMINATION  REPORT REPLY RECIEVED  16-01-2012.pdf

				6049-CHENP-2007  FORM-1  16-01-2012.pdf

				6049-CHENP-2007  FORM-3  16-01-2012.pdf

				6049-CHENP-2007  POWER OF ATTORNEY  16-01-2012.pdf

				6049-chenp-2007-abstract.pdf

				6049-chenp-2007-claims.pdf

				6049-chenp-2007-correspondnece-others.pdf

				6049-chenp-2007-description(complete).pdf

				6049-chenp-2007-form 1.pdf

				6049-chenp-2007-form 18.pdf

				6049-chenp-2007-form 26.pdf

				6049-chenp-2007-form 3.pdf

				6049-chenp-2007-form 5.pdf

				6049-chenp-2007-pct.pdf

« Previous Patent

Next Patent »

Patent Number	251786	

Indian Patent Application Number	6049/CHENP/2007	

PG Journal Number	14/2012	

Publication Date	06-Apr-2012	

Grant Date	03-Apr-2012	

Date of Filing	31-Dec-2007	

Name of Patentee	BASF AKTIENGESELLSCHAFT	

Applicant Address	D-67056, LUDWIGSHAFEN	

Inventors:

#	Inventor's Name	Inventor's Address	

1	LIPPERT, GERALD	RHEINGOLDSTRASSE 8A 68623 LAMPERTHEIM	

2	OETTER, GUNTER	HANS-VON-MAREES-STRASSE 21 67227 FRANKENTHAL	

3	LAUN, MARTIN	ROBERT-BLUM-STRASSE 40 68199 MANNHEIM	

4	PFISTER, JURGEN	ST-KLARA-KLOSTER-WEG 62B 67346 SPEYER	

5	LOCHTMAN, RENE	M7 2, 68161 MANNHEIM	

6	MAAS, HEIKO	AM OBEREN LUISENPARK 16A 68165 MANNHEIM	

PCT International Classification Number	H01F 1/44	

PCT International Application Number	PCT/EP06/63702	

PCT International Filing date	2006-06-29	

PCT Conventions:

#	PCT Application Number	Date of Convention	Priority Country	

1	102005030613.6	2005-06-30	Germany	

© All Indian Patents, 2013-2021.

  Patent data available in the public domain from Indian Patents Office, Department of Industrial Policy and Promotions, Ministry of Commerce and Industry, Government of India.
