Repository: anandvc/allindianpatents

File: patents/251795-a-cathode-active-material-for-a-lithium-secondary-battery.html
Indian Patents. 251795:"A CATHODE ACTIVE MATERIAL FOR A LITHIUM SECONDARY BATTERY"

Indian Patents

Recently Granted Patents

  Recently Published Patents

Title of Invention	"A CATHODE ACTIVE MATERIAL FOR A LITHIUM SECONDARY BATTERY"

Abstract	A cathode active material for a lithium secondary battery, comprising a mixture of a lithium/manganese spinel oxide represented by Formula I and a lithium/nickel/cobalt/manganese oxide represented by Formula II wherein the mixing ratio of the lithium/manganese spinel oxide:lithium/nickel/cobalt/manganese oxide is in the range of 10:90 to 90:10 (w/w): Li1+xMn2-yMyO4 (I) Li1+zNibMncCo1-(b+c)O2 (II) wherein, M is A1, Mg or both of them; 0 < x < 0.2; 0 < y < 0.2; 0 < z < 0.1; 0.2 < b < 0.7; 0.2<c<0.7;andb+c<1.	

Full Text	The present invention relates to a cathode active material for a lithium secondary battery.

FIELD OF THE INVENTION

The present invention relates to a non-aqueous electrolyte-based, high-power lithium secondary battery having a long-term service life and superior safety at both room temperature and high temperature, even after repeated high-current charge and discharge.

BACKGROUND OF THE INVENTION

Technological development and increased demand for mobile equipment have led to a rapid increase in the demand for secondary batteries as an energy source. In recent years, applicability of secondary batteries has been realized as power sources for electric vehicles (EVs) and hybrid electric vehicles (HEVs). In the light of such trends, a great deal of research and study has been focused on secondary batteries which are capable of meeting various demands. Among other things, there has been an increased demand for lithium secondary batteries having high-energy density, high-discharge voltage and power output stability.

Particularly, lithium secondary batteries for use in EVs require not only high-energy density and capability to exert large power output within a short period of time, but also a long-term service life of more than 10 years even under severe conditions in

which high-current charge/discharge cycles are repeated within a short time, thus necessitating remarkably superior safety and long-term service life compared to conventional small-size lithium secondary batteries.

Lithium ion secondary batteries that have been used in conventional small-size batteries generally employ a layered structure of lithium cobalt composite oxide as a cathode material and a graphite-based material as an anode material. However, the main constitutional element of the lithium cobalt composite oxide, cobalt, is very expensive and is not suitable for use in electric vehicles due to safety concerns. Therefore, as the cathode material of lithium ion batteries for EVs, a lithium manganese composite oxide having a spinel structure made up of manganese is ideal in terms of both cost and safety.

However, the lithium manganese composite oxide, upon high-temperature and high-current charge/discharge, undergoes elution of manganese ions into an electrolyte due to the influence of the electrolyte, thus resulting in degradation of battery properties and performance. Thus, there is a need for measures to prevent such problems. In addition, the lithium manganese composite oxide has drawbacks such as a low capacity per unit weight, i.e., a low charge density, as compared to conventional lithium cobalt composite oxides or lithium nickel composite oxides. Thus, there is a limit to charge density of the battery and in order to enter practical use as the power source of EVs, HEVs and the like, designs of the battery to solve such disadvantages should be effected together.

In order to alleviate the above-mentioned respective disadvantages, various studies and attempts to fabricate electrodes using a mixed cathode active material have been made. For example, Japanese Patent Laid-open Publication Nos. 2002-110253 and 2004-134245 disclose techniques utilizing a mixture of lithium/manganese composite

oxide, and lithivim/nickel/cobalt/manganese composite oxide and/or lithium/nickel/cobalt/manganese composite oxide to enhance recovery output and the like. These arts, however, still suffer from problems associated with a poor cycle life of the lithium manganese oxide and limited improvement of safety.

SUMMARY OF THE INVENTION

Therefore, it is an object of the present invention to solve the above problems, and other technical problems that have yet to be resolved.

Specifically, an object of the present invention is to provide a cathode active material for a secondary battery, comprising a mixture of a manganese spinel oxide having a substitution of a manganese (Mn) site with a certain metal element and a lithium/nickel/cobalt/manganese composite oxide, whereby the battery can secure safety and, due to alleviation of disadvantages of the lithium/manganese oxide, can have a long-term service life at both room temperature and high temperature, even after repeated high-current charge and discharge.

Another object of the present invention is to provide a lithium secondary battery comprising the above-mentioned cathode active material, upon fabrication of the cathode.

DETAILED DESCRIPTION OF PREFERRED EMBODIMENTS

In accordance with an aspect of the present invention, the above and other objects can be accomplished by the provision of a cathode active material for a lithium secondary battery, comprising a mixture of a lithium/manganese spinel oxide

represented by Formula I below and a lithium/nickel/cobalt/manganese composite oxide represented by Formula II below:

[Formula I]

wherein,

M is a metal having an oxidation number of 2 to 3;

0 
0
[Formula II]

wherein,

0
In accordance with another aspect of the present invention, there is provided a lithium secondary battery comprising the above-mentioned cathode active material-containing cathode, an anode, a separator and a non-aqueous electrolyte.

Hereinafter, the present invention will be described in more detail.

As discussed hereinbefore, the present invention is characterized by using a mixture of the lithium/nickel/cobalt/manganese oxide and the lithium/manganese

spinel oxide wherein a portion of manganese (Mn) is substituted with other metal elements, as a cathode active material.

In the lithium/manganese spinel oxide of Formula I, manganese (Mn) is substituted with a metal (M) having an oxidation number of 2 or 3 within the predetermined range. Herein, the metal (M) may be preferably aluminum (Al), magnesium (Mg) or both of them.

Since the oxidation number of the substituent metal is smaller than that of manganese (Mn), an increasing amount of the substituted metal leads to a decrease in an average value of the oxidation number and a relative increase in the oxidation number of manganese (Mn), consequently resulting in inhibition of manganese (Mn) dissolution. That is, life characteristics are further improved as the amount of the substituted metal (y) in the lithium/manganese spinel oxide increases. However, since an increasing amount of the substituted metal (y) is also accompanied by a decrease of initial capacity, a maximum value of y is preferably less than 0.2, which is capable of maximizing improvements of the life characteristics and minimizing reduction of the initial capacity of the battery. More preferably, the value of y is in the range of 0.01 to 0.2.

Where appropriate, high-temperature cycle characteristics and capacity preservation characteristics may be improved to some extent by adjusting the composition ratio of constituent elements in the lithium/manganese spinel oxide, but there are limitations to high-temperature safety and capacity per weight.

Therefore, as the cathode active material, the present invention uses the lithium/manganese spinel oxide in admixture with a certain

ithium/nickel/cobalt/manganese composite oxide of Formula II which is an active material expected to increase a service life due to a higher stability thereof

The lithium/nickel/cobalt/manganese composite oxide is a lithium oxide which simultaneously contains nickel, manganese and cobalt elements, as shown in Formula II, and significantly improves, in combination with the lithium/manganese spinel oxide, the safety and life characteristics of the cathode active material according to the present invention. The lithium/nickel/cobalt/manganese composite oxide contains each of at least 0.2 M nickel and manganese, provided that it contains cobalt. Preferred examples of the lithium/nickel/cobalt/manganese composite oxide may include, but are not limited to, Lii+zNiiflCoi/sMni/sCh and Lii4ZNio.4Mn0,4Co0.202. Particularly, the lithium/nickel/cobalt/manganese composite oxide having a relatively high content of nickel compared to that of manganese and cobalt is more preferred for realization of high capacity.

The mixing ratio of the lithium/manganese spinel oxide (Formula I) and lithium/nickel/cobalt/manganese composite oxide (Formula II) is preferably in the range of 90 : 10 to 10 : 90 (w/w). If the content of the composite oxide (I) among two composite oxides is excessively low, the stability of the battery is lowered. Conversely, if the content of the composite oxide (II) is excessively low, it is undesirably difficult to achieve desired life characteristics. These facts will also be illustrated and confirmed in the following Examples and Comparative Examples hereinafter.

Methods of preparing lithium metal composite oxides such as lithium/manganese spinel oxides of Formula I and lithium/nickel/cobalt/manganese

composite oxides of Formula II are well-known in the art and thus will not be described herein.

Hereinafter, fabrication of a cathode containing a cathode active material according to the present invention will be specifically illustrated.

First, the cathode active material of the present invention, and a binder and a conductive material in a content of 1 to 20% by weight relative to the active material are added to a dispersion solvent and the resulting dispersion is stirred to prepare an electrode paste. The paste is applied to a metal plate for a current collector which is then compressed and dried to fabricate a laminate electrode.

The cathode current collector is generally fabricated to have a thickness of 3 to 500 urn. There is no particular limit to the cathode current collector, so long as it has high conductivity without causing chemical changes in the fabricated battery. As examples of the cathode current collector, mention may be made of stainless steel, aluminum, nickel, titanium, sintered carbon, and aluminum or stainless steel which was surface-treated with carbon, nickel, titanium or silver. The current collector may be fabricated to have fine irregularities on the surface thereof so as to enhance adhesion to the cathode active material. In addition, the current collector may take various forms including films, sheets, foils, nets, porous structures, foams and non-woven fabrics.

As examples of the binder that may be utilized in the present invention, mention may be made of polytetrafluoroethylene (PTFE), polyvinylidene fluoride (PVdF), cellulose, polyvinyl alcohols, carboxymethylcellulose (CMC), starch, hydroxypropylcellulose, regenerated cellulose, polyvinyl pyrollidone, tetrafluoroethylene, polyethylene, polypropylene, ethylene-propylene-diene terpolymer

(EPDM), sulfonated EPDM, styrene butadiene rubber, fluoro rubber and various copolymers.

There is no particular limit to the conductive material, so long as it has suitable conductivity without causing chemical changes in the fabricated battery. As examples of conductive materials, mention may be made of conductive materials, including graphite such as natural or artificial graphite; carbon blacks such as carbon black, acetylene black, Ketjen black, channel black, furnace black, lamp black and thermal black; conductive fibers such as carbon fibers and metallic fibers; metallic powders such as carbon fluoride powder, aluminum powder and nickel powder; conductive whiskers such as zinc oxide and potassium titanate; conductive metal oxides such as titanium oxide; and polyphenylene derivatives. Specific examples of commercially available conductive materials may include various acetylene black products (available from Chevron Chemical Company, Denka Singapore Private Limited and Gulf Oil Company), Ketjen Black EC series (available from Armak Company), Vulcan XC-72 (available from Cabot Company) and Super P (Timcal Co.).

Where appropriate, the filler may be optionally added as an ingredient to inhibit cathode expansion. There is no particular limit to the filler, so long as it does not cause chemical changes in the fabricated battery and is a fibrous material. As examples of the filler, there may be used olefin polymers such as polyethylene and polypropylene; and fibrous materials such as glass fiber and carbon fiber.

Representative examples of the dispersion solvent that can be used in the present invention may include isopropyl alcohol, N-methyl pyrrolidone (NMP) and acetone.

Uniform application of the paste of electrode materials to a metal material may be carried out by conventional methods known in the art or appropriate novel methods, taking into consideration characteristics of materials to be used. For example, preferably the electrode paste is distributed onto the current collector and is then uniformly dispersed thereon using a doctor blade. Where appropriate, distribution and dispersion of the electrode paste may also be performed in a single step. Further, application of the electrode paste may be carried out by a method selected from die casting, comma coating, screen printing and the like. Alternatively, application of the electrode paste may be carried out by molding the paste on a separate substrate and then binding it to the current collector via pressing or lamination.

Drying of the paste applied over the metal plate is preferably carried out in a vacuum oven at 50 to 200°C for 1 to 3 days.

Further, the present invention provides a lithium secondary battery comprising an electrode assembly composed of the above-fabricated cathode and an anode, which are arranged opposite to each other with a separator therebetween, and a lithium salt-containing, non-aqueous electrolyte.

The anode is, for example, fabricated by applying an anode active material to an anode current collector, followed by drying. If desired, the anode may further optionally include other components such as conductive material, binder and filler, as described above.

The anode current collector is generally fabricated to have a thickness of 3 to 500 urn. There is no particular limit to the anode current collector, so long as it has suitable conductivity without causing chemical changes in the fabricated battery. As examples of the anode current collector, mention may be made of copper, stainless

steel, aluminum, nickel, titanium, sintered carbon, copper or stainless steel having a surface treated with carbon, nickel, titanium or silver, and aluminum-cadmium alloys. Similar to the cathode current collector, the anode current collector may also be fabricated to form fine irregularities on the surface thereof so as to enhance adhesion to the anode active material. In addition, the anode current collector may take various forms including films, sheets, foils, nets, porous structures, foams and non-woven fabrics.

As examples of the anode materials utilizable in the present invention, mention may be made of carbon such as non-graphitizing carbon and graphite based carbon; metal composite oxides such as LixFe2O3 (0
The separator is interposed between the cathode and anode. As the separator, an insulating thin film having high ion permeability and mechanical strength is used. The separator typically has a pore diameter of 0.01 to 10 urn and a thickness of 5 to 300 urn. As the separator, sheets or non-woven fabrics, or kraft papers made of an olefin polymer such as polypropylene and/or glass fibers or polyethylene, which have chemical resistance and hydrophobicity, are used. Typical examples of commercially available products for the separator may include Celgard series such as Celgard™ 2400 and 2300 (available from Hoechst Celanese Corp.), polypropylene separators

(available from Ube Industries Ltd., or Pall RAI Co.) and polyethylene series (available from Tonen or Entek).

Where appropriate, a gel polymer electrolyte may be coated on the separator to increase the battery stability. Representative examples of the gel polymer may include polyethylene oxide, poly vinylidene fluoride and polyacrylonitrile.

When a solid electrolyte such as a polymer is employed as the electrolyte, the solid electrolyte may also serve as both the separator and electrolyte.

The lithium salt-containing non-aqueous electrolyte is composed of a non-aqueous electrolyte and lithium. As the non-aqueous electrolyte, a non-aqueous electrolytic solution, organic solid electrolyte and inorganic solid electrolyte may be utilized.

As examples of the non-aqueous electrolytic solution that can be used in the present invention, mention may be made of non-protic organic solvents such as N-methyl-2-pyroliidinone, propylene carbonate, ethylene carbonate, butylene carbonate, dimethyl carbonate, diethyl carbonate, ethylmethyl carbonate, gamma-butyrolactone, 1,2-dimethoxy ethane, 1,2-diethoxy ethane, tetrahydroxy Franc, 2-methyl tetrahydrofuran, dimethylsulfoxide, 1,3-dioxolane, 4-methyl-l,3-dioxene, diethylether, formamide, dimethylformamide, dioxolane, acetonitrile, nitromethane, methyl formate, methyl acetate, phosphoric acid triester, trimethoxy methane, dioxolane derivatives, sulfolane, methyl sulfolane, l,3-dimethyl-2-imidazolidinone, propylene carbonate derivatives, tetrahydrofuran derivatives, ether, methyl propionate and ethyl propionate.

As examples of the organic solid electrolyte utilized in the present invention, mention may be made of polyethylene derivatives, polyethylene oxide derivatives,

olypropylene oxide derivatives, phosphoric acid ester polymers, poly agitation lysine, polyester sulfide, polyvinyl alcohol, polyvinylidene fluoride, and polymers containing ionic dissociation groups.

As examples of the inorganic solid electrolyte utilized in the present invention, mention may be made of nitrides, halides and sulphates of lithium such as Li3N, Lil, Li5NI2, Li3N-LiI-LiOH, LiSi04, LiSiO4-LiI-LiOH, Li2SiS3, Li4SiO4, Li4SiO4-LiI-LiOH and Li3P04-Li2S-SiS2.

The lithium salt is a material that is readily soluble in the above-mentioned non-aqueous electrolyte and may include, for example, LiCl, LiBr, Lil, LiClO4, LiBF4, LiBioCho, LiPF6, LiCF3S03, LiCF3C02, LiAsF6, LiSbF6, LiAlCl4, CH3S03Li, CF3SO3Li, LiSCN, LiC(CF3S02)3, (CF3SO2)2NLi, chloroborane lithium, lower aliphatic carboxylic acid lithium, lithium tetraphenyl borate and imide.

Additionally, in order to improve charge/discharge characteristics and flame retardancy, for example, pyridine, triethylphosphite, triethanolamine, cyclic ether, ethylenediamine, n-glyme, hexaphosphoric triamide, nitrobenzene derivatives, sulfur, quinone imine dyes, N-substituted oxazolidinone, N,N-substituted imidazolidine, ethylene glycol dialkyl ether, ammonium salts, pyrrole, 2-methoxy ethanol, aluminum trichloride or the like may be added to the non-aqueous electrolyte. If necessary, in order to impart incombustibility, the non-aqueous electrolyte may further include halogen-containing solvents such as carbon tetrachloride and ethylene trifluoride. Further, in order to improve high-temperature storage characteristics, the non-aqueous electrolyte may additionally include carbon dioxide gas.

EXAMPLES

Now, the present invention will be described in more detail with reference to the following Examples. These examples are provided only for illustrating the present invention and should not be construed as limiting the scope and spirit of the present invention.

[Example 1]

A substituted lithium/manganese spinel oxide of Lii+xMm.gsAlo.osC^ and a lithium/nickel/cobalt/manganese composite oxide of Lii+zNii/aCoi/sMni/sCh were mixed in a weight ratio of 1 : 1 to thereby prepare a cathode active material. The cathode active material was mixed with 5% by weight of carbon black and 5% by weight of PVdF as a binder, and stirred with NMP as a solvent. The resulting mixture was coated on aluminum foil as a metal current collector which was then dried in a vacuum oven at 120°C for more than 2 hours, thereby fabricating a cathode.

An electrode assembly was fabricated using the thus-fabricated cathode, an anode which was fabricated by coating mesocarbon microbeads (MCMBs) as artificial graphite on copper foil, and a porous separator made of polypropylene. The electrode assembly was placed in a pouch case to which electrode leads were then connected. Thereafter, as an electrolyte, a solution of ethylene carbonate (EC) and dimethyl carbonate (DMC) (1:1, v/v), in which 1M LiPFe salt was dissolved, was injected thereto, followed by sealing the case to assemble a lithium secondary battery.

The thus-fabricated lithium secondary battery was subjected to charge/discharge cycling in a voltage range of 3.0 to 4.2 V and life characteristics of the battery were measured. The results thus obtained are given in Table 1 below.

[Example 2]

A lithium secondary battery was assembled in the same manner as in Example 1, except that a cathode active material was prepared using a substituted lithium/manganese spinel oxide of Lii+xMni.9Alo.i04, instead of using Lii+xMni.95Alo.os04. The thus-fabricated lithium secondary battery was subjected to charge/discharge cycling in a voltage range of 3.0 to 4.2 V and life characteristics of the battery were measured. The results are given in Table 1 below.

[Example 3]

A lithium secondary battery was assembled in the same manner as in Example 1, except that a cathode active material was prepared using a substituted lithium/manganese spinel oxide of Lii+xMni.gAlo^, instead of using Lin-xMni.95Alo.osO4. The thus-fabricated lithium secondary battery was subjected to charge/discharge cycling in a voltage range of 3.0 to 4.2 V and life characteristics of the battery were measured. The results are given in Table 1 below.

[Example 4]

A lithium secondary battery was assembled in the same manner as in Example 1, except that a cathode active material was prepared using a substituted lithium/manganese spinel oxide of Lii+xMni.95Mgo.o504, instead of using Lii+xMni,95Alo.o504. The thus-fabricated lithium secondary battery was subjected to charge/discharge cycling in a voltage range of 3.0 to 4.2 V and life characteristics of the battery were measured. The results are given in Table 1 below.

[Example 5]

A lithium secondary battery was assembled in the same manner as in Example 1, except that a cathode active material was prepared using a substituted lithium/manganese spinel oxide of LiHXMni.9Mgo.i04, instead of using Lin-xMni.9sAlo.o5O4. The thus-fabricated lithium secondary battery was subjected to charge/discharge cycling in a voltage range of 3.0 to 4.2 V and life characteristics of the battery were measured. The results are given in Table 1 below.

[Example 6]

A lithium secondary battery was assembled in the same manner as in Example 1, except that a cathode active material was prepared using a substituted lithium/manganese spinel oxide of Lin.xMni.8Mgo.2O4, instead of using Lii+xMni.9sAlo.o5O4. The thus-fabricated lithium secondary battery was subjected to charge/discharge cycling in a voltage range of 3.0 to 4.2 V and life characteristics of the battery were measured. The results are given in Table 1 below.

[Comparative Example 1]

A lithium secondary battery was assembled in the same manner as in Example 1, except that a cathode active material was prepared using a non-substituted lithium/manganese spinel oxide of Lii+xMn204, instead of using Lii+xMni.95Alo.o5O4. The thus-fabricated lithium secondary battery was subjected to charge/discharge cycling in a voltage range of 3.0 to 4.2 V and life characteristics of the battery were measured, The results are given in Table 1 below.

(Table Removed)As can be seen from Table 1, in the composite oxide mixtures of the cathode active materials, substitution of a manganese (Mn) site of the lithium/manganese spinel oxide with aluminum (Al) or magnesium (Mg) has led to significant improvements in life characteristics of the battery. In addition, the higher substitution amounts (y-value) of metal ions have led to further improvements in life characteristics. However, as will be seen in Comparative Examples 2 and 3 hereinafter, it was confirmed that when the substitution amount, i.e., the y value, exceeds 0.2, the initial capacity of the battery is decreased.

[Comparative Example 2]

A lithium secondary battery was assembled in the same manner as in Example 1, except that a cathode active material was prepared using a substituted lithium/manganese spinel oxide of LiuJMnnAlojCU. The thus-fabricated lithium secondary battery was subjected to charge/discharge cycling in a voltage range of 3.0 to 4.2 V, and the initial capacity of the battery was measured and compared with the secondary battery of Example 1. The results have confirmed 14% decrease of battery capacity, relative to the initial capacity of the secondary battery of Example 1.

[Comparative Example 3]

A lithium secondary battery was assembled in the same manner as in Example 1, except that a cathode active material was prepared using a lithium/manganese spinel oxide of Lii+xMnuMgojO/j. The thus-fabricated lithium secondary battery was subjected to charge/discharge cycling in a voltage range of 3.0 to 4.2 V, and the initial capacity of the battery was measured and compared with the secondary battery of Example 1. The results have confirmed 24% decrease of battery capacity, relative to the initial capacity of the secondary battery of Example 1.

[Example 7]

A lithium secondary battery was assembled in the same manner as in Example 1, except that a cathode active material was prepared using a substituted lithium/manganese spinel oxide of Lii+xMni.9Alo.iO4 and a lithium/nickel/cobalt/manganese composite oxide of Lii+zNii/sCoi/sMni/sOa in a weight ratio of 90 : 10. The thus-fabricated lithium secondary battery was subjected to charge/discharge cycling in a voltage range of 3.0 to 4.2 V and life characteristics of the battery were measured. The results are given in Table 2 below.

[Example 8]

A lithium secondary battery was assembled in the same manner as in Example 1, except that a cathode active material was prepared using a substituted lithium/manganese spinel oxide of Lii+xMni.pAlo.iCU and a lithium/nickel/cobalt/manganese composite oxide of Lii+zNii/sCoi/aMni/sOa in a weight ratio of 70 : 30. The thus-fabricated lithium secondary battery was subjected to charge/discharge cycling in a voltage range of 3.0 to 4.2 V and life characteristics of the battery were measured. The results are given in Table 2 below.

[Example 9]

A lithium secondary battery was assembled in the same manner as in Example 1, except that a cathode active material was prepared using a substituted lithium/manganese spinel oxide of Lii+xMni.9Alo.iO4 and a lithium/nickel/cobalt/manganese composite oxide of Lii+zNii/aCoi/gMni/aOa in a weight ratio of 50 : 50 (1 : 1). The thus-fabricated lithium secondary battery was subjected to charge/discharge cycling in a voltage range of 3.0 to 4.2 V and life characteristics of the battery were measured. The results are given in Table 2 below.

[Example 10]

A lithium secondary battery was assembled in the same manner as in Example 1, except that a cathode active material was prepared using a substituted lithium/manganese spinel oxide of Lii+xMni.9Alo.iO4 and a lithium/nickel/cobalt/manganese composite oxide of Lii+zNii/sCoi/gMni/aOa in a weight ratio of 30 : 70. The thus-fabricated lithium secondary battery was subjected to charge/discharge cycling in a voltage range of 3.0 to 4.2 V and life characteristics of the battery were measured. The results are given in Table 2 below.

[Example 11]

A lithium secondary battery was assembled in the same manner as in Example 1, except that a cathode active material was prepared using a substituted lithium/manganese spinel oxide of Lii+xMni.9Alo.i04 and a lithium/nickel/cobalt/manganese composite oxide of Lii+zNii/sCoi/sMni/sCh in a weight ratio of 10 : 90. The thus-fabricated lithium secondary battery was subjected to

charge/discharge cycling in a voltage range of 3.0 to 4.2 V and life characteristics of the battery were measured. The results are given in Table 2 below.

[Comparative Example 4]

A lithium secondary battery was assembled in the same manner as in Example 1, except that a cathode active material was prepared using only a substituted lithium/manganese spinel oxide of Lii+xMni.9Alo.iO4. The thus-fabricated lithium secondary battery was subjected to charge/discharge cycling in a voltage range of 3.0 to 4.2 V and life characteristics of the battery were measured. The results are given in Table 2 below.

[Comparative Example 5]

A lithium secondary battery was assembled in the same manner as in Example 1, except that a cathode active material was prepared using only a lithium/nickel/cobalt/manganese composite oxide of LiuJsfii/sCot/sMni/sOa. The thus-fabricated lithium secondary battery was subjected to charge/discharge cycling in a voltage range of 3.0 to 4.2 V and life characteristics of the battery were measured. The results are given in Table 2 below.

(Table Removed)

As can be seen from Table 2, life characteristics of the battery began to improve when more than 10% lithium/nickel/cobalt/manganese composite oxide was added to the Al-substituted lithium/manganese spinel oxide, and it could be confirmed that the thus-obtained life characteristics are similar to life characteristics achieved upon addition of more than 30% lithium/nickel/cobalt/manganese composite oxide. However, an excessively high content of the lithium/nickel/cobalt/manganese composite oxide may result in relatively low safety of the battery and therefore it is preferred to use the lithium/nickel/cobalt/manganese composite oxide in an amount of less than 90%.

[Example 12]

A lithium secondary battery was assembled in the same manner as in Example 1, except that a cathode active material was prepared using a substituted lithium/manganese spinel oxide of Lii+xMni.9Alo.iO4 and a lithium/nickel/cobalt/manganese composite oxide of Lii+zNio.4Mno.4Co0.2O2 in a weight ratio of 90 : 10. The thus-fabricated lithium secondary battery was subjected to charge/discharge cycling in a voltage range of 3.0 to 4.2 V and life characteristics of the battery were measured. The results are given in Table 3 below.

[Example 13]

A lithium secondary battery was assembled in the same manner as in Example 1, except that a cathode active material was prepared using a substituted

lithium/manganese spinel oxide of Lin-xMni.9Alo.iO4 and a lithium/nickel/cobalt/manganese composite oxide of Lin-zNio.4Mno.4Coo.2O2 in a weight ratio of 70 : 30. The thus-fabricated lithium secondary battery was subjected to charge/discharge cycling in a voltage range of 3.0 to 4.2 V and life characteristics of the battery were measured. The results are given in Table 3 below.

[Example 14]

A lithium secondary battery was assembled in the same manner as in Example 1, except that a cathode active material was prepared using a substituted lithium/manganese spinel oxide of Lin-xMnisAlo.iCU and a lithium/nickel/cobalt/manganese composite oxide of Lii+zNio.4Mno.4Coo.2O2 in a weight ratio of 50 : 50 (1 : 1). The thus-fabricated lithium secondary battery was subjected to charge/discharge cycling in a voltage range of 3.0 to 4.2 V and life characteristics of the battery were measured. The results are given in Table 3 below.

[Example 15]

A lithium secondary battery was assembled in the same manner as in Example 1, except that a cathode active material was prepared using a substituted lithium/manganese spinel oxide of Lii+xMni.9Alo.iO4 and a lithium/nickel/cobalt/manganese composite oxide of Lii+zNio.4Mno.4Coo.202 in a weight ratio of 30 : 70. The thus-fabricated lithium secondary battery was subjected to charge/discharge cycling in a voltage range of 3.0 to 4.2 V and life characteristics of the battery were measured. The results are given in Table 3 below.

[Example 16]

A lithium secondary battery was assembled in the same manner as in Example 1, except that a cathode active material was prepared using a substituted lithium/manganese spinel oxide of Lii4.xMni.9Alo.iO4 and a lithium/nickel/cobalt/manganese composite oxide of Lii+zNio^Mno^Coo^Oa in a weight ratio of 10 : 90. The thus-fabricated lithium secondary battery was subjected to charge/discharge cycling in a voltage range of 3.0 to 4.2 V and life characteristics of the battery were measured. The results are given in Table 3 below.

[Comparative Example 6]

A lithium secondary battery was assembled in the same manner as in Example 1, except that a cathode active material was prepared using only a lithium/nickel/cobalt/manganese composite oxide of Lii+zNio.4Mno.4Coo,2O2. The thus-fabricated lithium secondary battery was subjected to charge/discharge cycling in a voltage range of 3.0 to 4.2 V and life characteristics of the battery were measured. The results are given in Table 3 below,

(Table Removed)As can be seen from Table 3, life characteristics of the battery began to improve when more than 10% lithium/nickel/cobalt/manganese composite oxide was added to the Al-substituted lithium/manganese spinel, and it could be confirmed that the thus-obtained life characteristics are similar to life characteristics achieved -upon addition of more than 30% lithium/nickel/cobalt/manganese composite oxide. However, an excessively high content of the lithium/nickel/cobalt/manganese composite oxide may result in relatively low safety of the battery and therefore it is preferred to use the lithium/nickel/cobalt/manganese composite oxide in an amount of less than 90%.

INDUSTRIAL APPLICABILITY

As apparent from the above description, a lithium secondary battery using a mixture of a manganese spinel oxide having a substitution of a manganese (Mn) site with a certain metal element and a certain lithium/nickel/cobalt/manganese composite oxide, according to the present invention, as a cathode active material, can secure safety of the battery and improve a service life thereof, even under high current, short period charge/discharge cycle conditions.

Although the preferred embodiments of the present invention have been disclosed for illustrative purposes, those skilled in the art will appreciate that various modifications, additions and substitutions are possible, without departing from the scope and spirit of the invention as disclosed in the accompanying claims.

We Claim:

1.	A cathode active material for a lithium secondary battery, comprising a mixture of

a lithium/manganese spinel oxide represented by Formula I and a

lithium/nickel/cobalt/manganese oxide represented by Formula II wherein the

mixing	ratio	of	the	lithium/manganese	spinel

oxide:lithium/nickel/cobalt/manganese oxide is in the range of 10:90 to 90:10

(w/w):

(Formula Removed)

wherein,

M is Al, Mg or both of them;

0≤x≤0.2;

0 
0≤z≤0.1;

0.2≤b≤0.7;

0.2 ≤ c ≤ 0.7; and

b+c
2.	The cathode active material as claimed in claim 1, wherein the value of y is in the range of 0.01 to 0.2.

3.	The cathode active material as claimed in claim 1, wherein the lithium/nickel/cobalt/manganese oxide of Formula II is Li1+zNi1/3Co1/3Mn1/3O2.

4.	The cathode active material as claimed in claim 1, wherein the lithium/nickel/cobalt/manganese oxide of Formula II is Li1+zNi0.4Mn0.4Co0.2O2.

5.	The cathode active material as claimed in claim 1, wherein the lithium/nickel/cobalt/manganese oxide of Formula II has a relatively high content

of nickel compared to that of manganese and cobalt.

6.  A lithium secondary battery comprising a cathode active material of any one of claims as claimed in claims 1 to 5.

Best View in Resolution of 1024x768 or later. Enable Javascript for Better Performance.

Documents:

				1108-delnp-2008-Abstract.pdf

				1108-DELNP-2008-Claims-(25-08-2011).pdf

				1108-delnp-2008-claims.pdf

				1108-DELNP-2008-Correspondence Others-(25-08-2011).pdf

				1108-delnp-2008-correspondence-others.pdf

				1108-DELNP-2008-Description (Complete)-(25-08-2011).pdf

				1108-delnp-2008-description (complete).pdf

				1108-DELNP-2008-Form-1-(25-08-2011).pdf

				1108-delnp-2008-form-1.pdf

				1108-DELNP-2008-Form-2-(25-08-2011).pdf

				1108-delnp-2008-form-2.pdf

				1108-DELNP-2008-Form-3-(25-08-2011).pdf

				1108-delnp-2008-form-3.pdf

				1108-delnp-2008-form-5.pdf

				1108-DELNP-2008-GPA-(25-08-2011).pdf

				1108-delnp-2008-gpa.pdf

				1108-delnp-2008-pct-101.pdf

				1108-delnp-2008-pct-210.pdf

				1108-delnp-2008-pct-237.pdf

				1108-delnp-2008-pct-301.pdf

				1108-DELNP-2008-PCT-304.pdf

				1108-DELNP-2008-PCT-308.pdf

				1108-DELNP-2008-Petition-137-(25-08-2011).pdf

« Previous Patent

Next Patent »

Patent Number	251795	

Indian Patent Application Number	1108/DELNP/2008	

PG Journal Number	14/2012	

Publication Date	06-Apr-2012	

Grant Date	03-Apr-2012	

Date of Filing	08-Feb-2008	

Name of Patentee	LG CHEM, LTD.	

Applicant Address	20, YOIDO-DONG, YOUNGDUNGPO-GU, SEOUL 150-721, REPUBLIC OF KOREA.	

Inventors:

#	Inventor's Name	Inventor's Address	

1	JI HEON RYU	460-15, BEON 1-DONG, GANGBUK-GU, SEOUL 142-865, REPUBLIC OF KOREA.	

2	JUNG EUN HYUN	526-1502, JAMSIL 5-DONG, SONGPA-GU, SEOUL 138-225, REPUBLIC OF KOREA.	

3	JAEPIL LEE	9-202, LG CHEM SAWON APT. 639, DORYONG-DONG, YUSEONG-GU, DAEJEON 305-340, REPUBLIC OF KOREA.	

4	EUN JU JEE	509 HONORSVILLE, DUNSAN-DONG, SEO-GU, DAEJEON 302-120, REPUBLIC OF KOREA.	

5	YOUNGJOON SHIN	106-102, EXPO APT., JEONMIN-DONG,YUSEONG-GU, DAEJEON 305-761, REPUBLIC OF KOREA.	

6	MIN SU KIM	18-401, SUJEONG TOWN APT., 909, DUNSAN-DONG, SEO-GU, DAEJEON 302-120, REPUBLIC OF KOREA.	

PCT International Classification Number	H01M 4/58	

PCT International Application Number	PCT/KR2006/003088	

PCT International Filing date	2006-08-07	

PCT Conventions:

#	PCT Application Number	Date of Convention	Priority Country	

1	10-2005-0074697	2005-08-16	Republic of Korea	

© All Indian Patents, 2013-2021.

  Patent data available in the public domain from Indian Patents Office, Department of Industrial Policy and Promotions, Ministry of Commerce and Industry, Government of India.
