Repository: anandvc/allindianpatents

File: patents/251978-a-composition-comprising-at-leat-one-halogen-ted-random-copolymer-of-isobutylene-and-methylstyrene.html (part 1 of 2)
Indian Patents. 251978:"A COMPOSITION COMPRISING AT LEAT ONE HALOGEN TED RANDOM COPOLYMER OF ISOBUTYLENE AND METHYLSTYRENE"

Indian Patents

Recently Granted Patents

  Recently Published Patents

Title of Invention	"A COMPOSITION COMPRISING AT LEAT ONE HALOGEN TED RANDOM COPOLYMER OF ISOBUTYLENE AND METHYLSTYRENE"

Abstract	The present invention relates to a composition comprising: at least one halogenated random copolymer of isobutylene and methylstyrene; wherein the at least one halogenated random copolymer comprises at least 9.0 wt% Para-methylstyrene, based upon the weight of the at least one halogenated random copolymer; and at least one general purpose rubber; wherein the composition comprises from 70 phr to 97 phr of the at least one halogenated random copolymers from 30 phr to 3 phr of the at least one general purpose rubber, and 20 phr to 100 phr of carbon black.	

Full Text	The present invention relates to a composition comprising at least one halogenated random copolymer of isobutylene and methylstyrene.

CROSS REFERENCE TO RELATED APPLICATIONS

This application claims the benefit of Serial No. 60/639,939,  filed Decembier 29,2004, the disclosure of which is incorporated by reference.

FIELD OF THE INVENTION

[0001} The present invention relates to select elastomeric blends including at least one halogenated random copolymer. In particular, the present invention relates to compositions including at least one halogenated random copolymer of isobutylene and methylstyrene, preferably para-methylstyrene; wherein the at least one halogenated random copolymer includes at least 9.0 wt% methylstyrene, preferably para-methylstyrene, based upon the weight of the at least one halogenated random copolymer; and at least one general purpose rubber. The invention also relates to articles made from these compositions and processes for making the same.

BACKGROUND

[0002] In the tire industry, manufacturers of tires and tire components have endless choices when fabricating such items. For example, the selection of ingredients for the commercial formulations of tires and tire components depends upon the balance of properties desired and the end use. In particular, when fabricating that portion of the tire relied upon for air impermeability such as the tire innerliner, manufacturers have applied a myriad approaches including the widespread use of "butyl" rubbers or elastomers in various embodiments. Butyl rubbers, generally, copolymers of isobutylene and isoprene, optionally halogenated, have widespread application due to their ability to impart desirable air impermeability properties for the tire.  For example, due to economic

advantages and processing benefits, blends of butyl rubbers with other rubbers such as natural rubbers have been useful.

[0003] However, such blends have their limitations. Thus, the tire industry continually seeks improvements to past applications. For example, Exxpro™ elastomers (ExxonMobil Chemical Company, Houston, TX), generally, halogenated random copolymers of isobutylene and para-methylstyrene, have been of particular interest due to their improvements over butyl rubbers. Similarly, as with butyl rubbers, due to economics and processing goals, producing a tire or tire components from 100% Exxpro™ elastomers is not the tire industry's ideal application. Therefore, in many cases, a blend of Exxpro™ elastomers with secondary elastomers or other polymers affords a compound having a desirable balance of properties achieved through suitable processing windows. See, e.g., U.S. Patent Nos. 6,293,327, and 5,386,864, U.S. Patent Application Publication No. 2002/151636, JP 2003170438, and JP 2003192854 (applying various approaches of blends of commercial EXXPRO™ elastomers with other polymers).

[0004] Other background references include U.S. Patent Nos. 5,063,268, 5,391,625, 6,051,653, and 6,624,220, WO 1992/02582, WO 1992/03302, WO 2004/058825, EP 1 331 107 A, and EP 0 922 732 A.

[0005] However, due to the rigorous demands of tires and the tire industry's relentless pursuit of a better tire and/or a better process to produce the tire or its respective components, improvements to these blends are also desired. For example, commercial Exxpro™ elastomers, generally having about 5 wt% or about 7 wt% para-methylstyrene based upon the weight of the random copolymer, used alone or in combination with other polymers in blends, still necessitate improvements to the balances of properties for the tire or tire component and/or the process to produce the tire or tire components. Thus, the problem of improving processability of elastomeric compositions useful for tire articles while

maintaining or improving the air impermeability and/or other properties of those compositions still remains.

SUMMARY OF THE INVENTION

[0006] In an embodiment, the invention provides for a composition comprising: at least one halogenated random copolymer of isobutylene and methylstyrene; wherein the at least one halogenated random copolymer comprises at least 9.0 wt% methylstyrene, preferably para-methylstyrene, based upon the weight of the at least one halogenated random copolymer; and at least one general purpose rubber.

[0007] In an embodiment, the at least one halogenated random copolymer may comprise at least 9.5 wt% methylstyrene, preferably para-methylstyrene, based upon the weight of the at least one halogenated random copolymer.

[0008] In an embodiment, the at least one halogenated random copolymer may comprise at least 10.0 wt% methylstyrene, preferably para-methylstyrene, based upon the weight of the at least one halogenated random copolymer.

[0009] In an embodiment, the at least one halogenated random copolymer may comprise at least 11.0 wt% methylstyrene, preferably para-methylstyrene, based upon the weight of the at least one halogenated random copolymer.

[0010] In an embodiment, the at least one halogenated random copolymer may comprise at least 12.0 wt% methylstyrene, preferably para-methylstyrene, based upon the weight of the at least one halogenated random copolymer.

[0011] In an embodiment, the at least one halogenated random copolymer may comprise at least 13.0 wt% methylstyrene, preferably para-methylstyrene, based upon the weight of the at least one halogenated random copolymer.

[0012] In any of the previous embodiments, the composition may comprise from 70 phr to 97 phr of the at least halogenated one random copolymer and from 30 phr to 3 phr of the at least one general purpose rubber.

[0013] In any of the previous embodiments, the composition may comprise from 75 phr to 97 phr of the at least halogenated one random copolymer and from 25 phr to 3 phr of the at least one general purpose rubber.

[0014] In any of the previous embodiments, the composition may comprise from 80 phr to 97 phr of the at least halogenated one random copolymer and from 20 phr to 3 phr of the at least one general purpose rubber.

[0015] In any of the previous embodiments, the composition may comprise from 85 phr to 97 phr of the at least halogenated one random copolymer and from 15 phr to 3 phr of the at least one general purpose rubber.

[0016] In any of the previous embodiments, the composition may comprise from 90 phr to 97 phr of the at least halogenated one random copolymer and from 10 phr to 3 phr of the at least one general purpose rubber.

[0017] In any of the previous embodiments, the at least one general purpose rubber may comprise natural rubbers (NR), polyisoprene rubber (IR), poly(styrene-co-butadiene) rubber (SBR), polybutadiene rubber (BR), poly(isoprene-co-butadiene) rubber (IBR), styrene-isoprene-butadiene rubber (SIBR), ethylene-propylene rubber (EPM), ethylene-propylene-diene rubber (EPDM), or mixtures thereof.

BRIEF DESCRIPTION OF THE DRAWINGS

[0018] Figure 1 shows a comparison of an inventive blend, one embodiment of the invention, as compared to blends commonly practiced in industry in terms of Inflation Pressure Retention (IPR).

[0019] Figure 2 shows a comparison of an inventive blend, one embodiment of the invention, as compared to blends commonly practiced in industry in terms of Tire Durability.

[0020] Figure 3 shows a comparison of an inventive blend, one embodiment of the invention, as compared to blends commonly practiced in industry in terms of Intracarcass Pressure (ICP).

DETAILED DESCRIPTION OF THE INVENTION

[0021] Various specific embodiments, versions and examples of the invention will now be described, including preferred embodiments and definitions that are adopted herein for purposes of understanding the claimed invention. For determining infringement, the scope of the "invention" will refer to any one or more of the appended claims, including their equivalents, and elements or limitations that are equivalent to those that are recited.

[0022] As used herein, the new numbering scheme for the Periodic Table Groups is used as set forth in CHEMICAL AND ENGINEERING NEWS, 63(5), p 27 (1985).

[0023] As used herein, a polymer may be used to refer to homopolymers, copolymers, interpolymers, terpolymers, etc. Likewise, a copolymer may refer to a polymer comprising at least two monomers, optionally with other monomers.

[0024] As used herein, when a polymer is referred to as comprising a monomer, the monomer is present in the polymer in the polymerized form of the

monomer or in the derivative form the monomer. Likewise, when catalyst components are described as comprising neutral stable forms of the components, it is well understood by one skilled in the art, that the ionic form of the component is the form that reacts with the monomers to produce polymers.

[0025] As used herein, elastomer or elastomeric composition refers to any polymer or composition of polymers (such as blends of polymers) consistent with the ASTM D1566 definition. Elastomer includes mixed blends of polymers such as melt mixing and/or reactor blends of polymers. The terms may be used interchangeably with the term "rubber(s)."

[0026] As used herein, phr is parts per hundred rubber, and is a measure common in the art wherein components of a composition are measured relative to a major elastomer component, based upon 100 parts by weight of the elastomer(s) or rubber(s).

[0027] As used herein, isobutylene based elastomer or polymer refers to elastomers or polymers comprising at least 70 mol % repeat units from isobutylene.

[0028] As used herein, isoolefin refers to any olefin monomer having at least one carbon having two substitutions on that carbon.

[0029] As used herein, multiolefin refers to any monomer having two or more double bonds, for example, a multiolefin may be any monomer comprising two conjugated double bonds such as a conjugated diene such as isoprene.

[0030] As used herein, hydrocarbon refers to molecules or segments of molecules containing primarily hydrogen and carbon atoms. In some embodiments, hydrocarbon also includes halogenated versions of hydrocarbons and versions containing heteroatoms as discussed in more detail below.

[0031] Embodiments of the present invention include an elastomeric composition comprising at least one random copolymer comprising a C4 to C7 isomonoolefin. The at least one random copolymer may be halogenated with, for example, bromine or chlorine. In an embodiment, the at least one random copolymer is poly(isobutylene-co-p-alkylstyrene) comprising at least 10 wt% p-alkylstyrene, such as p-methyl styrene, based upon the total weight of the at least one random copolymer.

[0032] The elastomeric composition may also include a secondary elastomer. The secondary elastomer may be selected from "a general purpose rubber" such as natural rubber, butadiene rubber, and styrene-butadiene rubber, and mixtures thereof. The composition may also include at least one thermoplastic resin, at least one filler, and/or modified layered filler such as an organically modified exfoliated clay.

Elastomers

[0033] Elastomeric compositions of the present invention include at least one random copolymer comprising a C4, to C7 isomonoolefins, such as isobutylene and an alkylstyrene comonomer, such as para-methylstyrene, containing at least 80%, more alternatively at least 90% by weight of the para-isomer and optionally include functionalized interpolymers wherein at least one or more of the alkyl substituents groups present in the styrene monomer units contain benzylic halogen or some other functional group. In another embodiment, the polymer may be a random elastomeric copolymer of ethylene or a C3 to C6, α-olefin and an alkylstyrene comonomer, such as para-methylstyrene containing at least 80%, alternatively at least 90% by weight of the para-isomer and optionally include functionalized interpolymers wherein at least one or more of the alkyl substituents groups present in the styrene monomer units contain benzylic halogen or some other functional group. Exemplary materials may be characterized as polymers

containing the following monomer units randomly spaced along the polymer chain:

(Figure Removed)wherein R and R1 are independently hydrogen, lower alkyl, such as a C1 to C7 alkyl and primary or secondary alkyl halides and X is a functional group such as halogen. In an embodiment, R and R1 are each hydrogen. Up to 60 mol% of the para-substituted styrene present in the random polymer structure may be the functionalized structure (2) above in one embodiment, and in another embodiment from 0.1 to 5 mol%. In yet another embodiment, the amount of functionalized structure (2) is from 0.2 to 3 mol%.

[0034] The functional group X may be halogen or some other functional group which may be incorporated by nucleophilic substitution of benzylic halogen with other groups such as carboxylic acids; carboxy salts; carboxy esters, amides and imides; hydroxy; alkoxide; phenoxide; thiolate; thioether; xanthate; cyanide; cyanate; amino and mixtures thereof. These functionalized isomonoolefin copolymers, their method of preparation, methods of functionalization, and cure are more particularly disclosed in U.S. Patent No. 5,162,445.

[0035] In an embodiment, the elastomer comprises random polymers of isobutylene and para-methylstyrene containing from 0.5 to 20 mol% para-methylstyrene wherein up to 60 mol% of the methyl substituent groups present on

e benzyl ring contain a bromine or chlorine atom, such as a bromine atom (para-(bromomethylstyrene)), as well as acid or ester functionalized versions thereof.

[0036] In another embodiment, the functionality is selected such that it can react or form polar bonds with functional groups present in the matrix polymer, for example, acid, amino or hydroxyl functional groups, when the polymer components are mixed at high temperatures.

[0037] In certain embodiments, the random copolymers have a substantially homogeneous compositional distribution such that at least 95% by weight of the polymer has a para-alkyIstyrene content within 10% of the average para-alkylstyrene content of the polymer. Exemplary polymers are characterized by a narrow molecular weight distribution (Mw/Mn) of less than 5, alternatively less than 2.5, an exemplary viscosity average molecular weight in the range of from 200,000 up to 2,000,000 and an exemplary number average molecular weight in the range of from 25.000 to 750,000 as determined by gel permeation chromatography.

[0038] The elastomer such as the random copolymer discussed above may be prepared by a slurry polymerization, typically in a diluent comprising a halogenated hydrocarbon(s) such as a chlorinated hydrocarbon and/or a fluorinated hydrocarbon including mixtures thereof, (see e.g., WO 2004/058828, WO 2004/058827, WO 2004/058835, WO 2004/058836, WO 2004/058825, WO 2004/067577, and WO 2004/058829), of the monomer mixture using a Lewis acid catalyst, followed by halogenation, preferably bromination, in solution in the presence of halogen and a radical initiator such as heat and/or light and/or a chemical initiator and, optionally, followed by electrophilic substitution of bromine with a different functional moiety.

[0039] In an embodiment, brominated poly(isobutylene-co-p-methylstyrene) "BIMSM" polymers generally contain from 0.1 to 5% mole of

bromomethylstyrene groups relative to the total amount of monomer derived units in the copolymer. In another embodiment, the amount of bromomethyl groups is from 0.2 to 3.0 mol%, and from 0.3 to 2.8 mol% in yet another embodiment, and from 0.4 to 2.5 mol% in yet another embodiment, and from 0.3 to 2.0 in yet another embodiment, wherein a desirable range may be any combination of any upper limit with any lower limit. Expressed another way, exemplary copolymers contain from 0.2 to 10 wt% of bromine, based on the weight of the polymer, from 0.4 to 6 wt% bromine in another embodiment, and from 0.6 to 5.6 wt% in another embodiment, are substantially free of ring halogen or halogen in the polymer backbone chain. In one embodiment, the random polymer is a copolymer of C4 to C7 isoolefin derived units (or isomonoolefin), para-methylstyrene derived units and para-(halomethylstyrene) derived units, wherein the para-(halomethylstyrene) units are present in the polymer from 0.4 to 3.0 mol% based on the total number of para-methylstyrene, and wherein the para-methylstyrene derived units are present from 3 to 15 wt% based on the total weight of the polymer in one embodiment, and from 4 to 10 wt% in another embodiment. In another embodiment, the para-(halomethylstyrene) is para-(bromomethylstyrene).

[0040] In embodiments directed to blends, the at least one random copolymer as described above may be combined with a "general purpose rubber."

[0041] A general purpose rubber, often referred to as a commodity rubber, may be any rubber that usually provides high strength and good abrasion along with low hysteresis and high resilience. These elastomers require antidegradants in the mixed compound because they generally have poor resistance to both heat and ozone. They are often easily recognized in the market because of their low selling prices relative to specialty elastomers and their big volumes of usage as described by School in RUBBER TECHNOLOGY COMPOUNDING AND TESTING FOR PERFORMANCE, p 125 (Dick, ed., Hanser, 2001).

[0042] Examples of general purpose rubbers include natural rubbers (NR), polyisoprene rubber (IR), poly(styrene-co-butadiene) rubber (SBR), polybutadiene rubber (BR), poly(isoprene-co-butadiene) rubber (IBR), and styrene-isoprene-butadiene rubber (SIBR), and mixtures thereof. Ethylene-propylene rubber (EPM) and ethylene-propylene-diene rubber (EPDM), and their mixtures, often are also referred to as general purpose elastomers.

[0043] In another embodiment, the composition may also comprise a natural rubber. Natural rubbers are described in detail by Subramaniam in RUBBER TECHNOLOGY, p 179-208 (Morton, ed., Chapman & Hall, 1995). Desirable embodiments of the natural rubbers of the present invention are selected from Malaysian rubber such as SMR CV, SMR 5, SMR 10, SMR 20, and SMR 50 and mixtures thereof, wherein the natural rubbers have a Mooney viscosity at 100°C (ML 1+4) of from 30 to 120, more preferably from 40 to 65. The Mooney viscosity test referred to herein is in accordance with ASTM D-1646.

[0044] In another embodiment, the composition may also comprise a polybutadiene (BR) rubber. The Mooney viscosity of the polybutadiene rubber as measured at 100°C (ML 1+4) may range from 35 to 70, from 40 to about 65 in another embodiment, and from 45 to 60 in yet another embodiment. A commercial example of these synthetic rubbers useful in the present invention are BUDENE™ 1207 or BR 1207 (Goodyear Chemical Company, Akron, OH). An example is high cis-polybutadiene (cis-BR). By "cis-polybutadiene" or "high cis-polybutadiene", it is meant that 1,4-cis polybutadiene is used, wherein the amount of cis component is at least 95%. A particular example of high cis-polybutadiene commercial products used in the composition BUDENE™ 1207.

[0045] In another embodiment, the composition may also comprise a polyisoprene (IR) rubber. The Mooney viscosity of the polyisoprene rubber as measured at 100°C (ML 1+4) may range from 35 to 70, from 40 to about 65 in another embodiment, and from 45 to 60 in yet another embodiment. A

commercial example of these synthetic rubbers useful in the present invention is NATSYN™ 2200 (Goodyear Chemical Company, Akron, OH).

[0046] In another embodiment, the composition may also comprise rubbers of ethylene and propylene derived units such as EPM and EPDM as suitable additional rubbers. Examples of suitable comonomers in making EPDM are ethylidene norbornene, 1,4-hexadiene, dicyclopentadiene, as well as others. These rubbers are described in RUBBER TECHNOLOGY, p 260-283 (1995). A suitable ethylene-propylene rubber is commercially available as VISTALON™ (ExxonMobil Chemical Company, Houston, TX).

[0047] In another embodiment, the composition may comprise a so called semi-crystalline copolymer ("SCC"). Semi-crystalline copolymers are described in WO 00/69966. Generally, the SCC is a copolymer of ethylene or propylene derived units and α-olefin derived units, the α-olefin having from 4 to 16 carbon atoms in one embodiment, and in another embodiment the SCC is a copolymer of ethylene derived units and a-olefin derived units, the a-olefin having from 4 to 10 carbon atoms, wherein the SCC has some degree of crystallinity. In a further embodiment, the SCC is a copolymer of 1-butene derived units and another a-olefin derived unit, the other a-olefin having from 5 to 16 carbon atoms, wherein the SCC also has some degree of crystallinity. The SCC can also be a copolymer of ethylene and styrene.

[0048] The elastomer may be present in the composition in a range from up to 90 phr in one embodiment, from up to 50 phr in another embodiment, from up to 40 phr in another embodiment, and from up to 30 phr in yet another embodiment. In yet another embodiment, the elastomer may be present from at least 2 phr, and from at least 5 phr in another embodiment, and from at least 5 phr in yet another embodiment, and from at least 10 phr in yet another embodiment. A desirable embodiment may include any combination of any upper phr limit and any lower phr limit.

[0049] For example, the elastomer, either individually or as a blend of rubbers may be present in the composition from 5 phr to 90 phr in one embodiment, and from 10 to 80 phr in another embodiment, and from 30 to 70 phr in yet another embodiment, and from 40 to 60 phr in yet another embodiment, and from 5 to 50 phr in yet another embodiment, and from 5 to 40 phr in yet another embodiment, and from 20 to 60 phr in yet another embodiment, and from 20 to 50 phr in yet another embodiment, the chosen embodiment depending upon the desired end use application of the composition.

Thermoplastic resin

[0050] The compositions of the invention may optionally include a thermoplastic resin. Thermoplastic resins suitable for practice of the present invention may be used singly or in combination and are resins containing nitrogen, oxygen, halogen, sulfur or other groups capable of interacting with aromatic functional groups such as halogen or acidic groups. The resins are present from 30 to 90 wt% in one embodiment, and from 40 to 80 wt% in another embodiment, and from 50 to 70 wt% in yet another embodiment. In yet another embodiment, the resin is present at a level of greater than 40 wt%, and greater than 60 wt% in another embodiment.

[0051] Suitable thermoplastic resins include resins selected from the group consisting or polyamides, polyimides, polycarbonates, polyesters, polysulfones, polylactones, polyacetals, acrylonitrile-butadiene-styrene resins (ABS), polyphenyleneoxide (PPO), polyphenylene sulfide (PPS), polystyrene, styrene-acrylonitrile resins (SAN), styrene maleic anhydride resins (SMA), aromatic polyketones (PEEK, PED, and PEKK) and mixtures thereof.

[0052] Suitable thermoplastic polyamides (nylons) comprise crystalline or resinous, high molecular weight solid polymers including copolymers and

terpolymers having recurring amide units within the polymer chain. Polyamides

may be prepared by polymerization of one or more epsilon lactams such as

caprolactam, pyrrolidione, lauryllactam and aminoundecanoic lactam, or amino

acid, or by condensation of dibasic acids and diamines. Both fiber-forming and

molding grade nylons are suitable. Examples of such polyamides are

polycaprolactam	(nylon-6),	polylauryllactam	(nylon-12),

polyhexamethyleneadipamide (nylon-6,6) polyhexamethyleneazelarnide (nylon-

6,9),	polyhexamethylenesebacamide	(nylon-6,10),

polyhexamethyleneisophthalamide (nylon-6, IP) and the condensation product of 11 -amino-undecanoic acid (nylon-11). Additional examples of satisfactory polyamides (especially those having a softening point below 275°C) are described in 16 ENCYCLOPEDIA OF CHEMICAL TECHNOLOGY, p 1-105 (John Wiley & Sons 1968), CONCISE ENCYCLOPEDIA OF POLYMER SCIENCE AND TECHNOLOGY, p 748-761 (John Wiley & Sons, 1990), and 10 ENCYCLOPEDIA OF POLYMER SCIENCE AND TECHNOLOGY, p 392-414 (John Wiley & Sons 1969). Commercially available thermoplastic polyamides may be advantageously used in the practice of this invention, with linear crystalline polyamides having a softening point or melting point between 160 and 260°C being preferred.

[0053] Suitable thermoplastic polyesters which may be employed include the polymer reaction products of one or a mixture of aliphatic or aromatic polycarboxylic acids esters of anhydrides and one or a mixture of diols. Examples of satisfactory polyesters include poly (trans-1,4-cyclohexylene C2-6 alkane dicarboxylates such as poly(trans-1,4-cyclohexylene succinate) and poly (trans-1,4-cyclohexylene adipate); poly (cis or trans-1,4-cyclohexanedimethylene) alkanedicarboxylates such as poly (cis-1,4-cyclohexanedimethylene) oxlate and poly-(cis-l,4-cyclohexanedimethylene) succinate, poly (C2-4 alkylene terephthalates) such as polyethyleneterephthalate and polytetramethylene-terephthalate, poly (C2-4 alkylene isophthalates such as polyethyleneisophthalate and polytetramethylene-isophthalate and like materials. Preferred polyesters are derived from aromatic dicarboxylic acids such as naphthalenic or phthalic acids

and C2 to C4 diols, such as polyethylene terephthalate and polybutylene terephthalate. Preferred polyesters will have a melting point in the range of 160°C to 260°C.

[0054] Poly(phenylene ether) (PPE) thermoplastic resins which may be used in accordance with this invention are well known, commercially available materials produced by the oxidative coupling polymerization of alkyl substituted phenols. They are generally linear, amorphous polymers having a glass transition temperature in the range of 190oC to 235°C. These polymers, their method of preparation and compositions with polystyrene are further described in US 3,383,435.

[0055] Other thermoplastic resins which may be used include the polycarbonate analogs of the polyesters described above such as segmented poly (ether co-phthalates); polycaprolactone polymers; styrene resins such as copolymers of styrene with less than 50 mol% of acrylonitrile (SAN) and resinous copolymers of styrene, acrylonitrile and butadiene (ABS); sulfone polymers such as polyphenyl sulfone; copolymers and homopolymers of ethylene and C2 to C8 α-olefins, in one embodiment a homopolymer of propylene derived units, and in another embodiment a random copolymer or block copolymer of ethylene derived units and propylene derived units, and like thermoplastic resins as are known in the art.

Fillers

[0056] The elastomeric composition may have one or more filler components. For ease of reference, materials described herein and their equivalents will be referred to as filler(s). Examples include but are not limited to calcium carbonate, clay, mica, silica and silicates, talc, titanium dioxide, starch and other organic fillers such as wood flower, and carbon black. In one embodiment, the filler is carbon black or modified carbon black.

 [0057] A specific example includes a semi-reinforcing grade carbon black present at a level of from 10 to 150 phr of the composition, more preferably from 30 to 120 phr. Useful grades of carbon black as described in RUBBER TECHNOLOGY 59-85 (1995) range from Nl10 to N990. More desirably, embodiments of the carbon black useful in, for example, tire treads are N229, N351, N339, N220, N234 and N110 provided in ASTM (D3037, D1510, and D3765). Embodiments of the carbon black useful in, for example, sidewalls in tires, are N330, N351, N550, N650, N660, and N762. Embodiments of the carbon black useful in, for example, innerliners or innertubes are N550, N650, N660, N762, N990, and Regal 85 (Cabot Corporation, Alpharetta, GA) and the like.

[0058] The filler may also be a modified clay or be combined with a modified clay, such as an exfoliated clay. The layered filler may comprise a layered clay pre-treated with organic molecules.

[0059]  Layered clays include at least one silicate.

[0060] In certain embodiments, the silicate may comprise at least one "smectite" or "smectite-type clay" referring to the general class of clay minerals with expanding crystal lattices. For example, this may include the dioctahedral smectites which consist of montmorillonite, beidellite, and nontronite, and the trioctahedral smectites, which includes saponite, hectorite. and sauconite. Also encompassed are smectite-clays prepared synthetically, e.g., by hydrothermal processes as disclosed in U.S. Patent Nos. 3,252,757, 3,586,468, 3,666,407, 3,671,190, 3,844,978, 3,844,979, 3,852,405, and 3,855,147.

[0061] In yet other embodiments, the at least one silicate may comprise natural or synthetic phyllosilicates, such as montmorillonite, nontronite, beidellite, bentonite. volkonskoite, laponite, hectorite. saponite, sauconite, magadite, kenyaite. stevensite and the like, as well as vermiculite, halloysite, aluminate

oxides, hydrotalcite, and the like. Combinations of any of the previous embodiments are also contemplated.

[0062] The layered clay may be intercalated and exfoliated by treatment with organic molecules such as swelling or exfoliating agents or additives capable of undergoing ion exchange reactions with the cations present at the interlayer surfaces of the layered silicate. Suitable exfoliating additives include cationic surfactants such as ammonium, alkylamines or alkylammonium (primary, secondary, tertiary and quaternary), phosphonium or sulfonium derivatives of aliphatic, aromatic or arylaliphatic amines, phosphines and sulfides.

[0063] For example, amine compounds (or the corresponding ammonium ion) are those with the structure R2R3R4N, wherein R2, R3, and R4 are C1 to C30 alkyls or alkenes in one embodiment, C1 to C20 alkyls or alkenes in another embodiment, which may be the same or different. In one embodiment, the exfoliating agent is a so-called long chain tertiary amine, wherein at least R2 is a C14 to C20 alkyl or alkene.

[0064] In other embodiments, a class of exfoliating additives include those which can be covalently bonded to the interlayer surfaces. These include polysilanes of the structure -Si(R5)2R6 where R3 is the same or different at each occurrence and is selected from alkyl, alkoxy or oxysilane and R6 is an organic radical compatible with the matrix polymer of the composite.

[0065] Other suitable exfoliating additives include protonated amino acids and salts thereof containing 2-30 carbon atoms such as 12-aminododecanoic acid, epsilon-caprolactam and like materials. Suitable swelling agents and processes for intercalating layered silicates are disclosed in U.S. Patent Nos. 4,472,538, 4,810,734, and 4,889,885 and WO92/02582.

 [0066] In an embodiment, the exfoliating additive or additives are capable of reacting with the halogen sites of the halogenated elastomer to form complexes which help exfoliate the clay. In certain embodiments, the additives include all primary, secondary and tertiary amines and phosphines; alkyl and aryl sulfides and thiols; and their polyfunctional versions. Desirable additives include: long-chain tertiary amines such as N,N-dimethyl-octadecylamine, N,N-dioctadecyl-methylamine, so called dihydrogenated tallowalkyl-methylamine and the like, and amine-terminated polytetrahydrofuran; long-chain thiol and thiosulfate compounds like hexamethylene sodium thiosulfate.

[0067] The exfoliating additive such as described herein is present in the composition in an amount to achieve optimal air retention as measured by the permeability testing described herein. For example, the additive may be present from 0.1 to 40 phr in one embodiment, and from 0.2 to 20 phr in yet another embodiment, and from 0.3 to 10 phr in yet another embodiment.

[0068] The exfoliating additive may be added to the composition at any stage; for example, the additive may be added to the elastomer, followed by addition of the layered filler, or may be added to a combination of at least one elastomer and at least one layered filler; or the additive may be first blended with the layered filler, followed by addition of the elastomer in yet another embodiment.

[0069] In certain embodiments, treatment with the swelling agents described above results in intercalation or exfoliation of the layered platelets as a consequence of a reduction of the ionic forces holding the layers together and introduction of molecules between layers which serve to space the layers at distances of greater than 4A, alternatively greater than 9A. This separation allows the layered silicate to more readily sorb polymerizable monomer material and polymeric material between the layers and facilitates further delamination of the layers when the intercalate is shear mixed with matrix polymer material to provide a uniform dispersion of the exfoliated layers within the polymer matrix.

[0070] In certain embodiments, the layered filler comprises alkyl ammonium salts-intercalated clay. Commercial products are available as Cloisites produced by Southern Clay Products, Inc. (Gunsalas, TX). For example, Cloisite Na+, Cloisite 30B, Cloisite 10A, Cloisite 25A, Cloisite 93A, Cloisite 20A, Cloisite 15A, and Cloisite 6A. They are also available as SOMASIF and LUCENTITE clays produced by CO-OP Chemical Co., LTD. (Tokyo, Japan). For example, SOMASIF™ MAE, SOMASIF™ MEE, SOMASIF™ MPE, SOMASIF™ MTE, SOMASIF™ ME-100, LUCENTITE™ SPN, and LUCENTITE(SWN).

[0071] In certain embodiments, the layered filler generally comprise particles containing a plurality of silicate platelets having a thickness of 8-12 A tightly bound together at interlayer spacings of 4 A or less, and contain exchangeable cations such as Na+, Ca+2, K+ or Mg+2 present at the interlayer surfaces.

[0072] More recently, modifying agents also include polymer chains with functionalized units. For example, suitable modifying agents may comprise at least one polymer chain E comprising a carbon chain length of from C25 to C500, wherein the polymer chain also comprises an ammonium-functionalized group described by the following group pendant to the polymer chain E:

(Formula Removed)wherein each R, R1 and R2 are the same or different and independently selected from hydrogen. C1 to C26 alkyl, alkenes or aryls, substituted C1 to C26 alkyls, alkenes or aryls, C1 to C26, aliphatic alcohols or ethers, C1 to C26 carboxylic acids,

nitriles, ethoxylated amines, acrylates and esters; and wherein X is a counterion of ammonium such as Br-, Cl- or PF6-.

[0073] The modifying agent may also comprise at least one additional agent capable of undergoing ion exchange reactions with the cations present at the interlay er surfaces of the layered filler.

[0074] In other embodiments, the polymer chain may comprise a carbon chain length of from C30 to C400, preferably C30 to C300, and even more preferably C30 to

C200.

[0075] In an embodiment, the polymer chain comprises isobutylene derived units with the ammonium-functionalized group as described above. In another embodiment, the polymer chain may consist essentially of poly(isobutylene) with the ammonium-functionalized group as described above. In yet another embodiment, the modifying agent may comprise at least one end-functionalized polyisobutylene amine.

Processing Aids

[0076] A processing oil may be present in blends or compositions of the invention. The processing oil may be selected from paraffmic oil, aromatic oils, naphthenic oils, and polybutene oils.

[0077] Distinctly, the polybutene processing oil is a low molecular weight (less than 15,000 Mn) homopolymer or copolymer of olefin derived units having from 3 to 8 carbon atoms, more preferably 4 to 6 carbon atoms. In yet another embodiment, the polybutene is a homopolymer or copolymer of a C4 raffinate. Such low molecular weight polymers termed "polybutene" polymers is described in, for example, SYNTHETIC LUBRICANTS AND HIGH-PERFORMANCE FUNCTIONAL FLUIDS, P 357-392 (Rudnick & Shubkin, eds., Marcel Dekker, 1999) (hereinafter

"polybutene processing oil" or "polybutene"). Examples of such a processing oil are the PARAPOL™ series of processing oils (ExxonMobil Chemical Company, Houston, TX), such as PARAPOL™ 450, 700, 950, 1300, 2400, and 2500. The PARAPOL™ series of polybutene processing oils are typically synthetic liquid polybutenes, each individual formulation having a certain molecular weight, all formulations of which can be used in the composition. The molecular weights of the PARAPOL™ oils are from 420 Mn (PARAPOL™ 450) to 2700 Mn (PARAPOL™ 2500). The MWD of the PARAPOL™ oils range from 1.8 to 3, preferably 2 to 2.8. The density (g/ml) of PARAPOL™ processing oils varies from about 0.85 (PARAPOL™ 450) to 0.91 (PARAPOL™ 2500). The bromine number (CG/G) for PARAPOL™ oils ranges from 40 for the 450 Mn processing oil, to 8 for the 2700 Mn processing oil.

[0078] In another embodiment, the processing aid may comprise polyalphaoleflns (PAOs), high purity hydrocarbon fluid compositions (HPFCs) and/or Group III basestocks such as those described in WO 2004/014998 at page 16, line 14 to page 24, line 1. Examples of PAOs include oligomers of decene and co-oligomers of decene and dodecene. Preferred PAOs are available under the trade name SuperSyn™ PAO (ExxonMobil Chemical Company, Houston, TX).

Curing Agents and Accelerators

[0079] The compositions produced in accordance with the present invention typically contain other components and additives customarily used in rubber mixes, such as pigments, accelerators, cross-linking and curing materials, antioxidants, antiozonants, and fillers. In one embodiment, processing aids (resins) such as naphthenic, aromatic or paraffinic extender oils may be present from 1 to 30 phr. In another embodiment, naphthenic, aliphatic, paraffinic and other aromatic resins and oils are substantially absent from the composition. By "substantially absent", it is meant that naphthenic. aliphatic, paraffinic and other aromatic resins are present, if at all, to an extent no greater than 2 phr in the composition.
