Repository: anandvc/allindianpatents

File: patents/252121-a-process-for-a-two-stage-melt-polymerization-for-the-production-of-polybenzimidazole.html
Indian Patents. 252121:"A PROCESS FOR A TWO STAGE MELT POLYMERIZATION FOR THE PRODUCTION OF POLYBENZIMIDAZOLE"

Indian Patents

Recently Granted Patents

  Recently Published Patents

Title of Invention	"A PROCESS FOR A TWO STAGE MELT POLYMERIZATION FOR THE PRODUCTION OF POLYBENZIMIDAZOLE"

Abstract	A process for a melt polymerization for the production of high molecular weight polybenzimidazole which comprises the steps of: charging a first reaction vessel with a plurality of reactants capable of producing a polybenzimidazole to create a reaction mass, said reaction vessel having a means for agitation and a means for controlling atmosphere; heating said reactants under agitation in a substantially oxygen-free atmosphere with agitation until the agitator torque is from about 1.5 to about 6 times the torque before a rise in viscosity begins; terminating the agitation while cortinuing to heat the reaction mixture to a temperature of from 230° to 350° C while allowing said reaction mass to foam; cooling said reaction mass to a friable foamed mass; pulverizing said friable foamed mass to obtain a pulverized prepolymer; reheating pulverized prepolymer to a temperature of from 230° to 350° C for a period of time between 15 minutes and 240 minutes then removing said pulverized prepolymer; pressure washing said reaction vessel and said means for agitation to obtain a resulting wash mixture; separating excess water from said resulting wash mixture to obtain a wet pulverized prepolymer; transferring said pulverized prepolymer and said wet pulverized prepolymer to a second reaction vessel; heating said pulverized prepolymer and said wet pulverized prepolymer under agitation to between 315° to 400°C at atmospheric pressure for a time between 90 minutes and 400 minutes.	

Full Text	A PROCESS FOR A TWO STAGE MELT POLYMERIZATION FOR THE PRODUCTION OF POLYBENZIMIDAZOLE

Description

BACKGROUND OF THE INVENTION

The present invention provides a two-stage melt polymerization process for the

production of high molecular weight polybenzimidazoles utilizing certain aromatic amines and aromatic dicarboxylic compounds as monomers.

Ward US patent 4,672,104 teaches a two step process for the production of polybenzimidazoles. This two-stage melt polycondensation process has been found to operate with significant variations in product thermal history due to reactor design, yielding a product heterogeneous in IV, solubility, solution filtration quality, color, etc. Thus, efforts were initiated to optimize and improve the second stage SSP (solid-state polymerization) reaction equipment and process conditions.

Ward US patent 4,717,764 teaches a two step process for the production of benzimldazoles/ aromatic amide polymers and copolymers and wholly aromatic polyamides.

SUMMARY OF THE INVENTION

Polybenzimidazoles are prepared by reacting in a two stage polymerization process at least one aromatic tetraamine containing two pairs of amine substituents on an aromatic ring, the amine substituents being ortho to one another, and a dicarboxylic component consisting of at least one compound having the formula

(Formula Removed)

in which R' is a divalent organic radical more specifically defined hereinafter and may be the same or different in the various molecules making up the dicarboxylic component and the Y's may be hydrogen, aryl or allcyl, with no more than 95% of the total Y's in the various molecules making up the dicarboxylic component being hydrogen or phenyl considered separately.

In the first stage of the process, the mixture of aromatic tetraamine and dicarboxylic component is heated to condensation polymerization temperatures which are above the melting point of the aromatic tetraamine. Depending on the nature and melting point of the compound or compounds making up the dicarboxylic component, the resulting polymerizing mass is a liquid which may be a slurry of solid acid particles in melted tetraamine, or a homogeneous mixture of tetraamine and dicarboxylic component and/or an emulsion comprising melted tetraamine and melted dicarboxylic component. The heating is continued to between 230°-350°C with concurrent strong agitation until the viscosity of the mixture rises to a point such that the agitator torque is above about 1.5 times, and generally no higher than about 6 times, the torque before the increase in viscosity begins to occur. The agitation is then terminated, and heating is continued while allowing the mass to foam to a friable mass. The resulting prepolymer is then cooled and crushed or ground to a powder which is transferred to a second reaction vessel. The first reaction vessel and means of agitation is then pressure washed to remove excess residue on the reaction vessel and means of agitation. The resulting wet residue from the pressure washing process is collected and transferred to the second reaction vessel. This "blend" polymer is defined as polymer remaining in the reactor

(Formula Removed)

in which R, R' and Y are as previously defined. Such polybenzimidazoles are produced by the reaction of a mixture of (1) at least one aromatic tertraamine containing two groups of amine substituents, the amine substituents in each group being in an ortho position relative to each other, and (2) a dicarboxylic component as indicated in the foregoing equation and as more completely defined hereinafter.

Aromatic tetraamines which may be used, for example, are those with the following formulas:

(Formula Removed)

where X represents --O--, -S--, --SO2, --C--, or a lower alkylene group, such as --CH2 --, --(CH2)2 —, or — C(CH3)23. Among such aromatic teteraamines maybe mentioned, for example, 1,2,4,5-tetraaminobenzene; 1,2,5,6-tetraaminonaphthalene; 2,3,6,7-tetraaminonaphthalene; 3,3',4>4'-tetraaminodiphenyl methane; 3,3',4,4'-tetraaminodiphenyl ethane; 3,3^4,4'-ten-aarninodiphenyl-2,2-propane; 3,3',4,4'-tetraaminodiphenyl thioether; and 3,3',4,4'-tetraaminodiphenyl sulfone. The preferred aromatic tetraamine is 3,3',4,4'-tetraaminobiphenyl.

The compounds which comprise the dicarboxylic component of this invention are defined by the formula:

(Formula Removed)

in which the Y's may be hydrogen, aryl or alkyl with no more than 95% of the Y's being hydrogen or phenyl. The dicarboxylic component may therefore consist of a mixture of a free acid with at least one diester and/or mono ester; a mixture of diester(s) and/or monoester(s); or a single dialkyl ester, monoester or mixed aryl-alkyl or alkyl/alkyl ester but cannot consist completely of free acid or diphenyl ester. When Y is alkyl, it preferably contains 1 to 5 carbon atoms and is most preferably methyl. When Y is aryl, it may be any monovalent aromatic hydrocarbon group obtained by filling with hydrogen all the valences but one of the aromatic groups which may be R or R1 as disclosed previously, either unsubstituted or substituted with any inert monovalent radical such as alkyl or alkoxy containing 1 to 5 carbon atoms. Examples of such aryl groups are phenyl, naphthyl, the three possible phenylphenyl radicals and the three possible tolyl radicals. The preferred aryl group is usually phenyl.

The dicarboxylic acids which are suitable in free or esterified form as part of the dicarboxylic component as previously described for use in the production of polybenzimidazoles by the process of the present invention include aromatic dicarboxylic acids; aliphatic dicarboxylic acids (preferably, those having 4 to 8 carbon atoms); and heterocyclic dicarboxylic acids wherein the carboxylic groups are substituents upon carbon atoms in a ring compound such as pyridine, pyrazine, furan, quinoline, thiophene, and pyran.

The preferred dicarboxylic acids which may be utilized in free or esterified form as described are aromatic dicarboxylic acids such as those illustrated below:

(Formula Removed)

where X is as defined above. For example, the following diacids can suitably be employed: isophthalic acid; terephthalic acid; 4,4'-biphenydicarboxylic acid; 1,4-naphthalenedicarboxylic acid; diphenic acid (2,2'-biphenyldicarboxylic acid); phenylindandicarboxylic acid; 1,6-napthalenedicarboxylic acid; 2,6-naphthalenedicarboxylic acid; 4J4'-diphenyletherdicarboxylic acid; 4,4'-diphenylsulfonedicarboxylic acid; 4,4'-diphenylthioetherdicarboxylic acid. Isophthalic acid is the dicarboxylic acid which in free or esterified form, or diphenyl isophthalate (1,3-benzene dicarboxylic acid, diphenyl ester) are the most preferred for use in the process of the present invention.

Preferably the dicarboxylic component is one of the following combinations: (1) at least one free dicarboxylic acid and at least one diphenyl ester of a dicarboxylic acid; (2) at least one free dicarboxylic acid and at least one dialkyl ester of a dicarboxylic acid, and (3) at least one diphenyl ester of a dicarboxylic acid and at least one dialkyl ester of a dicarboxylic; and (4) at least one dialkyl ester of a dicarboxylic acid. The dicarboxylic moieties of the compounds of each combination may be the same or different and the alkyl groups of the allcyl esters of combinations (2), (3) and (4) generally contain 1 to 5 carbon atoms and are most preferably methyl.

It is preferred to employ the dicarboxylic component in a ratio of about 1 mole of total dicarboxylic component per mole of aromatic tetraamine. However, the optimal ratio of reactants in a particular polymerization system can be easily determined by one of ordinary skill in the art.

Examples of polybenzimidazoles which may be prepared according to the process of the present invention include: poly-2,2'-(m-phenylene)-5,5'-bibenzimidazole; poly-2,2'-(biphenylene-2"2"l)-5,5'-bibenzimidazole, poly-2,2'-(biphenylene-4"4"')-5,5'-bibenzimidazole;

poly-2,2l-(l",ri,3"trimethylindanylene-3"5"-p-phenylene-5,5'-bibenzimidazole; 2,2Xm-phenylene)-5,51-bibenzimidazole/2,2-(1^1^3'l-trirnethylindanylene)5l^3'-(p-phenylene)-5,5 '-bibenzimidazole copolymer;

2,2'-(m-phenylene) -5,5- bibenzimidazole/2,2'-biphenylene-2",2'") -5,5'-bibenzimidazole copolymer; poly-2,2'-(furylene-2",5")-5,5'-bibenzimidazole;

poly-2,2'-(naphthalene-2",6")-5,51-bibenzimidazole;

poly-2,2'-amylene-5,5'-bibenzimidazole;

poly-2,2'-octamethylene-5,5'-bibenzimidazole;

poly-2,2'-(m-phenylene)-diimidazobenzene;

poly-2,2'-cyclohexenyl-5,5'-bibenzimidazole;

poly-2,2'-(m-phenylene)-5,5'-di(benzimidazole) ether; poly-2,2'-(m-phenylene)-5,5'-di(benzimidazole)sulfide; poly-2,2'-(m-phenylene)-5,5'-di(benzirnidazole) sulfone; poly-2,2l-(m-phenylene)-5,5'-di(benzimidazole) methane; poly-2,2"-(m-phenylene)-5,5"-di(benzimidazole) propane-2,2; and poly-ethylene-l,2-2,2"-(m-phenylene)-5,5"-dibenzimidazole) ethylene-1,2 where the double bonds of the ethylene groups are intact in the final polymer.

The preferred polybenzimidazole prepared by the process of the present invention is poly-252'-(m-phenylene)-5,5'-bibenzimidazole, the recurring unit of which is: where n is an integer in excess of 75. This polymer can be prepared in accordance with the process of the present invention by the reaction of 3,3'54,4'-tetraaminobiphenyl with a combination of isophthalic acid with diphenyl isophthalate or with a dialkyl isophthalate such as dimethyl isophthalate; a combination of diphenyl isophthalate and a dialkyl isophthalate such as dimethyl isophthalate; or at least one dialkyl isophthalate such as dimethyl isophthalate, as the sole dicarboxylic component.

The process of the invention may be used to produce polybenzimidazoles of one or more aromatic tetraamines and one or more dicarboxylic acids. In general, stoichiometric quantities of the total tetraamine and dicarboxylic component are utilized, or a slight molar excess of the dicarboxylic component.

The first stage of the process of the invention is carried out by heating the aromatic tetraamine,' dicarboxylic component, with strong agitation to a temperature in the range of 230° - 350° C and preferably 280°-340° C in the first reaction vessel.  The reaction vessel has an agitation means and a means for controlling temperature. Optionally the reaction vessel can have a means for controlling pressure. The agitation means is any mechanical device capable of mixing or agitating the reactants. Some means for agitation include but are not limited to a shaft with blades, a shaft with protrusions, screw type agitator, a cavitator, a mixer, a blender, or an agitator. Depending on the melting point of the compounds of the dicarboxylic component and the

chemical nature of the tetraamine and the dicarboxylic component, the liquid mass being agitated will be a slurry, a homogenous mixture or an emulsion of two immiscible liquids. When the viscosity of the reacting mass begins to rise as indicated by increased torque on the agitator manifested by increased energy of agitation, the agitation is discontinued and the mass heated further and allowed to foam. The point at which the agitation is discontinued is generally such that the agitator torque and energy of agitation has not risen above, for example, about 1000% of the initial torque or agitation energy after the tetraamine has melted, preferably not above about 300% such initial torque or agitation energy. The mass is then heated further without agitation and held to a temperature in the range, for example, of about 230° to 350°C, preferably about 280° to 340°C. Such heating is continued for a period of time in the range, for example, of about 15 to 240 minutes and in one embodiment from about 0,5 to 1.5 hours. The friable foamed mass is then cooled to a temperature 40 to 200°C, which renders it easily pulverized. In this application pulverized is meant to include crushing, grinding, milling, abrating, pounding, smashing, grating or any other means of reducing the foaming mass to a powder or fine granules. The friable mass is then pulverized into a powder, then heated to a temperature in the range of 230 to 350°C, and held there for 30 to 90 minutes, hi general, the inherent viscosity of the prepolymer after the first stage reaction is completed is in the range, for example, of about 0.05 to 0.3 dl/g, (All inherent viscosities were measured from a solution of 0.4% by weight of polymer in 96.5% sulfuric acid at 25° C.).

The ground prepolymer maybe cooled to 
Further, the initial reaction vessel and means of agitation is then cleaned with a pressurized water spray. In this application we define pressure wash as having a water pressure at the nozzle of less than 1000 psig or 70.3 kilogram-force/square centimeter gauge. This often runs from 200 psig to 990 psig (14.1 kilogram-force/square centimeter gauge to 69.6 kilogram-force/square centimeter gauge) and in another embodiment the

pressure wash is used from 300 psig to 900 psig (21.1 kilogram-force/square centimeter gauge to 63.3 kilogram-force/square centimeter gauge). It can also be performed by a lancing step, where we define lancing as having a water pressure of more than 1000 psig (70.3 kilogram-force/square centimeter gauge) at the nozzle. This is usually done at a pressure between 1100 psig and 6000 psig (77.3 kilogram-force/square centimeter gauge to 421.8 kilogram-force/square centimeter gauge). In another embodiment the lancing is performed using a water pressure of between 2500 psig to 5500 psig (175,8 kilogram-force/square centimeter gauge to 386.7 kilogram-force/square centimeter gauge).  Either a pressure wash or lancing is used to remove excess prepolymer residue from the reaction vessel and means of agitation. The resulting wet residue from the pressure wash or lancing process is collected as a resulting wash mixture. With this process if the first reaction vessel is pressure washed after the pulverized prepolymer is let down, then the need to lance the reaction vessel is reduced significantly. Additionally with the lancing step generally more water is used. The water usage may be increased by as much as 30 to 50 times the amount of water usage in the pressure washing step. As the lancing step requires much higher pressures it is more dangerous to an operator. In a production setting any process that helps lower costs and increases safety is desirable.

This resulting wash mixture is then processed to remove most of the water which results in a wet pulverized prepolymer. This water removal can be accomplished by sending the wet pulverized prepolymer through a slurry system to remove the bulk of the water. This slurry system can be a centrifuge, a filter or any other means of solid-liquid separation. Filtration can be vacuum filtration or pressure filtration.  Separation may also be achieved by mechanical squeezing and pressing or other solid / liquid separation technology. This water removal may also be accomplished by heating the wet pulverized prepolymer to drive off any excess water. This wet pulverized prepolymer is then transferred to either a second reaction vessel or a cleaned first reaction vessel. As used herein a cleaned reaction vessel is a reaction vessel which has been subjected to either the pressure wash or a lancing which has been described above. This wet pulverized prepolymer is a collection of the residue from the reaction vessel and the agitator blades and shaft which is referred to as the "blend." By cleaning the vessel after the first

reaction there is far less build up which results in a substantial decrease in build up after the second reaction. As the reintroduction of the blend materials to a production batch tends to have a detrimental impact on the inherent viscosity of the finished product the use of this process helps to more tightly control the properties of the resulting high molecular weight polybenzimidazole.

The reaction vessel used in this process must have enough capacity to allow for the foaming during the first step. A subsequent run during the second step leaves the reaction vessel at less than maximum capacity. Therefore in this process it is possible to run multiple first steps and collect the pulverized prepolymer and the wet pulverized and combine them together before running the second step in either a second reaction vessel or a cleaned first reaction vessel.

During the second step of the reaction, after transferring the pulverized prepolymer to the second reaction vessel, or the cleaned first reaction vessel, the pulverized prepolymer is heated under agitation to between 315° to 400°C and preferably to between 330° to 400°C. In heating the pulverized prepolymer under agitation a slight positive pressure is applied, this slight positive pressure can be atmospheric pressure or it is between or equal to 2 mbar to 30 mbar or between 0.25 inches of H2O to 5 inches of H2O or 0.63 cm of H2O to 13 cm of H2O.  The pulverized prepolymer is heated for a time between 90 minutes and 400 minutes, preferably between 200 and 360 minutes or between 220 to 330 minutes. At this point the contents of the vessel can be let down or discharged, which yields a high molecular weight polybenzimidazole.

In both stages of the process of the present invention, a pressure may be employed. That pressure may be equal to at least atmospheric pressure, e.g., one to two atmospheres, and in one embodiment equal to atmospheric pressure. Such a pressure is commonly obtained and controlled by employing an open polymerization system provided with a condenser in order to remove the condensate compounds, typically phenol and water, which are produced as by-products of the reaction.

Both stages of the process are conducted in a substantially oxygen-free atmosphere. For example, an inert gas such as nitrogen or argon can be continuously passed through the reaction zone during the polymerization. The inert gas employed should be substantially oxygen-free, i.e., contain less than about 20 ppm (parts per million) of oxygen, preferably less than about 8 ppm, and more preferably, be oxygen-free. The inert gas is introduced into the reaction zone at a rate of flow measured at standard conditions, that is, atmospheric pressure and temperature, within the range of about 1 to 200 percent of the volume of the reaction zone per minute. The inert gas can be passed into the polymerization reaction zone at room temperature or, if desired, preheated to the reaction temperature. One way to achieve a substantially oxygen-free atmosphere is to pump N2 into the reaction chamber at a rate of between 0.6 standard liters per minute (SLPM) to 4.6 SLPM.

The process of the present invention can be used to produce a high molecular weight polybenzimidazole product as indicated by relatively high inherent viscosity, averaging at least 0.8 dl/g, and with 1.1 dl/g achievable, and higher. The polymerization process of this invention can be carried out without a catalyst, although if used, has the effect of increasing IV in many cases.

Inherent viscosity (W) is the ratio of the specific viscosity of a solution of known concentration to the concentration of solute extrapolated to zero concentration, measured in units of dl/g. Inherent or intrinsic viscosity is also called the limiting viscosity number. It is directly proportional to the polymer-average molecular weight. IV measurements are based on the concentration of the polymer sample tested, g/100 ml or g/deciliter. The polymer is dissolved at the 0.4% (w/v) level in 100 ml of 96.5% (+/-0.5%) sulfuric acid at 80°C. After filtering, an aliquot is measured for IV using a calibrated capillary viscometer in a 25 +/- 0.1C water bath, the flow time (sec.) of the PBI polymer solution measured vs. the dissolving solvent. IV = [In (tl/t2)]/c, where the natural log of the flow time of the FBI solution (tl) over the flow time of the solvent (t2) is divided by the FBI solution concentration.

Polybenzimidazoles are used for different purposes based on the IV and particle size/particle size distribution. Polybenzimidazoles having an average particle size (PS) of less than 150 microns (100-mesh) are generally used commercially as polymer resins and need to have a minimum inherent viscosity of 0.5. For production of extruded fibers and extruded films it is better to have larger particles, generally 300 microns or more, having an inherent viscosity (TV) of about 0.8 or more. Typically, the average IV for an extrusion charge may be somewhat lower, pending the "blend" polymer level, since this becomes a weighted average of regular and "blend" polymer. This is significant for this art and practice since the "blend" polymer level is reduced significantly.

Plugging Value (PV), or filterability, is measured by forming a 5% solution of the polymer in 97% sulfuric acid, or a 9% solution in dimethylacetamide containing 2% lithium chloride, and filtering the solution at 200psig nitrogen pressure until the filter is plugged. The PV, which is the number of grams of dry polymer filtered per unit area of filter before blockage occurs, is expressed in grams of polymer per square centimeter. A higher value indicates a polymer solution containing less gels and insolubles.

EXAMPLES

Example 1

The objective was to significantly reduce the amount of blend polymer compared to that obtained during the normal polymerization process while producing polymer with typical key properties. The primary measures are listed below: 

(Table Removed) 

Assumptions: When removing first stage polymer from reaction vessels, cleaning and recharging the first stage polymer, the resulting second reaction "blend" polymer is no different from the regular polymer, but it is expected to have smaller particle size and lower IV than regular polymer since it is the last material washed out of the reaction vessels.

Eight first reaction or first stage batches, polybenzimidazole prepolymer from 815 mol of 3,3',4,4'-tetraminobiphenyl (TAB) and 819 mol of diphenyl isophthalate (DPIP), were discharged from the reaction vessels over several days. The full 90-minute first reaction and an additional hold time of 45 minutes at 290°C were completed on all first reaction batches. Vessel preparation before charging, included lancing. However, after each first stage batch was produced (A through H), the vessels were assessed for cleanliness, and lanced only if there was buildup or film after completing prewashing and washing.

Two dry discharge batches from the first stage were completed together as a double batch for the second reaction (see Table 2). The first stage blends from all the batches were combined and completed hi one single reactor batch (I) where (I) is a blend

from first stage batches A, B, C, D, E, F, G, and H. All the batch yields were more than 99%.

The IV and PV tests were completed on the polymer after drying and sieving out the particles less than 150 microns to compensate for any differences due to particle size. Table 2 below shows the results:

(Table Removed)

 Conclusion: The blend percentage was significantly reduced using this modified process and the regular and blend polymer properties were in the normal range.

Statistics:

-	The percent blend data was statistically lower or improved compared to 137 control

batches completed previously (9% vs. 29%).

There was no statistical difference in IV of the regular polymer >150p, compared to the blend polymer >150^i (regular and blend produced by this modified process).

-	Regular PV > 150(4. was statistically higher than blend PV >150|J., but both were

above the desired lower limit (regular and blend produced by this modified process).

There was no statistical difference in the IV or PV of the regular polymer produced

from this modified process compared to the control method.

Example 2

In this example, the objective was to determine if residual first stage polymer could be removed from the reactor using lower pressure water. Also, a secondary goal was to produce higher IV's than previously obtained using this process.

Four first reaction or first stage batches were discharged from the reactors over two days (same quantities as in Example 1 above). The full 90 minute first reaction and 45 minute additional hold time at 290C were completed on all first reaction batches. Reaction vessel preparation included lancing. After each dry first stage polymer batch was discharged, the vessels were prewashed as normal, and then washed using a pressure washer operating at 800 psig. Two first stage dry discharge batches along with the wet prepolymer from the same batches were completed together as a double batch for the second reaction for a total of two batches.

The primary measures and results from this example are listed in Table 3 below:

(Table Removed)

 Conclusion: Significantly reducing the water pressure needed to clean the reaction vessels is feasible using this method and can be done while producing normal IV polymer and a substantially lower blend polymer percentage,

WE CLAIM:

1.	A process for a melt polymerization for the production of high molecular weight

polybenzimidazole which comprises the steps of:

charging a first reaction vessel with a plurality of reaactants capable of producing a

polybenzimidazole to creat a reaction mass, said reaction vessel having a means for

agitation and a means for  a ntrolling atmosphere;

healing said rcactants under agitation in a substantially oxygen-free atmosphere with

agitation until the agitator lorque is from about 1.5 to about 6 times the torque before a

rise in viscosity begins;

terminating the agitation while continuing to heat the reaction mixture to a temperature of

from 230° to 350° C while allowing said reaction mass to foam;

cooling said reaction mass to a friable foamed mass;

pulverizing said friable foamed mass to obtain a pulverized prepolymer;

reheating pulverized prepolymer to a temperature of from 230° to 350° C for a period of

time between 15 minutes and 240 minutes then removing said pulverized prepolymer;

pressure washing said reaction vessel and said means for agitation to obtain a resulting

wash mixture;

separating excess water from said resulting wash mixture to obtain a wet pulverized

prepolymer;

transferring said pulverized prepolymer and said wet pulverized prepolymer to a second

reaction vessel;

heating said pulverized prepolymer and said wet pulverized prepolymer under agitation

to between 315° to 400°C at atmospheric pressure for a time between 90 minutes and 400

minutes.

2.	The process for the melt polymerization for the production of high molecular weight polybenzimidazole as claimed in claim 1, where said pressure wash is performed at a pressure of less than or equal to 70.3 kilogram-force/square centimeter gauge (1000 psig).

3.	The process for the melt polymerization for the production of high molecular weight polybenzimidazole as claimed in claim  1, where said pressure wash is a lancing step

performed at a pressure of greater than 70.3 kilogram-force/squarc centimeter gauge (1000 psig).

4.	The process for the melt polymerization for the production of high molecular weight

polybenzimidazole as claimed in claim 1, further providing the step of:

cooling said first reaction vessel prior to the pressure washing step.

5.	The process for the melt polymerization for the production of high molecular weight polybenzimidazole as claimed in claim I, where in the step of cooling said reaction mass, said reaction mass is cooled to a temperature from 40°C to 200°C.

6.	The process for the melt polymerization for the production of high molecular weight polybenzimidazole as claimed in claim 1, where after said pulverized prepolymer is heated to a temperature of rom 230° to 350° C for a period of time between 15 minutes and 240 minutes it is then cooled to a temperature of less than or equal to 80°C before it is removed from said reaction vessel.

7.	The process for the melt polymerization for the production of high molecular weight polybenzimidazole as claimed in claim 1, where in the step of transferring said pulverized prepolymer to said second reaction vessel additional batches of the pulverized prepolymer can be added to the reaction vessel.

8.	The process for the melt polymerization for the production of high molecular weight polybenzimidazole as claimed in claim 1, where said plurality of reactants capable of producing a polybenzimidazole are at least one aromatic hydrocarbon tetraamine containing two pairs of amine substituents on an aromatic ring in ortho position and a dicarboxylic component consisting of at least one compound having the formula:

(Formula Removed)

in which R' is a divalent organic radical of the class consisting of an aromatic hydrocarbon ring, an alkylene group, and a heterocylic ring and may be the same or different in the various molecules making up the dicarboxylic component and the Y's may be hydrogen, aryl or alkyl with no more than 95% of the Y's being hydrogen or phenyl.

9.	The process for a two stage melt polymerization for the production of high molecular weight polybenzimidazole as claimed in claim 1, where in the step of separating excess water from said resulting wash mixture is selected from the group consisting of: centrifuge, filter, other means of solid-liquid separation, heating or combinations thereof.

10.	The process for the melt polymerization for the production of high molecular weight polybenzimidazole as claimed in claim 1, where said second reaction vessel is also said first reaction vessel.

11.	The process for the melt polymerization for the production of high molecular weight polybenzimidazole as claimed in claim 1, where in the step of transferring said pulverized prepolymer to said second reaction vessel additional batches of the pulverized prepolymer can be added to the reaction vessel.

12.	The process for the melt polymerization for the production of high molecular weight polybenzimidazole as claimed in claim 8 where said aromatic dicarboxylic component comprises a diphenyl ester of an aromatic dicarboxylic acid.

13.	The process for the melt polymerization for the production of high molecular weight polybenzimidazole as claimed in claim 12, where said diphenyl ester is diphenyl isophthalate.

14. The process for the melt polymerization for the production of high molecular weight polybenzimidazole as claimed in claim 8, where said aromatic tetraaminc is 3,3',4,4'-tetraminobiphenyl.	

Documents:

				152-DELNP-2008-Abstract-(16-02-2012).pdf

				152-delnp-2008-abstract.pdf

				152-DELNP-2008-Assignment-(23-06-2011).pdf

				152-DELNP-2008-Claims-(16-02-2012).pdf

				152-delnp-2008-claims.pdf

				152-DELNP-2008-Correspondence Others-(16-02-2012).pdf

				152-DELNP-2008-Correspondence Others-(23-06-2011).pdf

				152-delnp-2008-correspondence-others.pdf

				152-delnp-2008-description (complete).pdf

				152-delnp-2008-form-1.pdf

				152-delnp-2008-form-2.pdf

				152-DELNP-2008-Form-3-(16-02-2012).pdf

				152-delnp-2008-form-3.pdf

				152-delnp-2008-form-5.pdf

				152-DELNP-2008-GPA-(16-02-2012).pdf

				152-DELNP-2008-GPA-(23-06-2011).pdf

				152-delnp-2008-pct-101.pdf

				152-delnp-2008-pct-237.pdf

				152-delnp-2008-pct-304.pdf

				152-delnp-2008-pct-401.pdf

				152-delnp-2008-pct-402.pdf

				152-DELNP-2008-Petition Others-137-(16-02-2012).pdf

« Previous Patent

Next Patent »

Patent Number	252121	

Indian Patent Application Number	152/DELNP/2008	

PG Journal Number	18/2012	

Publication Date	04-May-2012	

Grant Date	26-Apr-2012	

Date of Filing	07-Jan-2008	

Name of Patentee	PBI PERFORMANCE PRODUCTS, INC.	

Applicant Address	9800-D SOUTHERN PINE BOULEVARD, CHARLOTTE, NC 28273, U.S.A.,	

Inventors:

#	Inventor's Name	Inventor's Address	

1	RITA H. JOINER	1630 HUNTCLIFF DRIVE , ROCK HILL, SOUTH CAROLINA 29732, USA	

2	KARIN M. HUDSON	6335 WOODLEIGH OAKS DRIVE, CHARLOTTE, NORTH CAROLINA 28226, USA	

3	BOBBY G. DAWKINS	11731 PROVINCETOWNE DRIVE, CHARLOTTE, NORTH CAROLINA 28277, USA	

4	J.DEAN BAKER	517 GRIER LESSLIE ROAD, ROCK HILL, SOUTH CAROLINA 29730, USA	

PCT International Classification Number	CO8G 63/06	

PCT International Application Number	PCT/US2006/023004	

PCT International Filing date	2006-06-13	

PCT Conventions:

#	PCT Application Number	Date of Convention	Priority Country	

1	11/178,905	2005-07-11	U.S.A.	

© All Indian Patents, 2013-2021.

  Patent data available in the public domain from Indian Patents Office, Department of Industrial Policy and Promotions, Ministry of Commerce and Industry, Government of India.

File: patents/252142-fluoropolymer-emulsion-coatings.html
Indian Patents. 252142:"FLUOROPOLYMER EMULSION COATINGS"

Indian Patents

Recently Granted Patents

  Recently Published Patents

Title of Invention	"FLUOROPOLYMER EMULSION COATINGS"

Abstract	An aqueous/oil emulsion containing particles of fluoropolymer, wherein said fluoropolymer comprises 10-90 wt % of the emulsion and wherein said fluoropolymer particles comprise a first group of particles having an average particle size of less than 1 micrometer and a second group of particles having an average particle size of 20 - 100 micrometers, and wherein the oil component of the emulsion is an aliphatic or aromatic hydrocarbon that is immiscible with water at room temperature, 15-25°C, and the oil does not exceed 5 weight % based on the weight of the emulsion, and further wherein the emulsion has a viscosity of at least 2000 centipoises	

Full Text	TITLE OF INVENTION

FLUOROPOLYMER EMULSION COATINGS

FIELD OF THE INVENTION

This invention relates to fluoropolymer coating compositions in liquid form.

BACKGROUND OF THE INVENTION

Aqueous dispersions of fluoropolymers are well known in the art as being used for spray application to substrates, followed by drying and baking to form a non-stick coating on the substrate. Such dispersions typically have low viscosities, such as 100 centipoises (cps), to facilitate the spraying operation. Unfortunately, the resultant coating has a thickness limitation, which is that as the dry coating thickness approaches 12 urn, it cracks upon drying and baking, requiring that multiple thinner coats of the dispersion be applied, with intervening drying and baking, in order to build up the crack-free coating thickness desired, e.g., at least 30 urn to provide increased abrasion resistance. Thickeners that decompose and volatilize during baking of the fluoropolymer coating have been added to the aqueous dispersion, to increase the viscosity of the dispersion, with the goal of obtaining thicker one-pass coatings. One disadvantage of thickeners is that they are not approved for food contact in non-stick coating in many countries, notwithstanding the fact that they are designed to volatize during baking. However, as coating thickness increases volatilization is inhibited leaving decomposed thickener in the baked coating. Another disadvantage of thickeners is that they are not present in the baked composition, whereby they do not contribute to the properties of the resultant baked coating. U.S. Patent 6,277,487 B1 discloses the use of such a thickener, which is a polyether, and its blending together with fluoropolymer fine particles, a polyether surfactant, and liquid carrier by stirring to form a uniform dispersion. According to the Examples, the composition has a viscosity of 250 to 280 cps (Brookfield Viscometer, #2 spindle (SP2), operating at 60 rpm) and is applied to a primed substrate by spraying.

There is a need for a thick fluoropolymer coating that can be formed by single-pass coating, without the use of temporary thickener additives, such as the polyether of U.S. Patent 6,277,487, and wherein the coating has widespread governmental approval for food contact.

problem; the fluoropolymer used in the emulsion of the present invention has widespread approval for use in food contact applications.

The present invention can also be defined as residing in the process of spray coating a substrate with an aqueous medium containing fluoropolymer particles, followed by drying and baking to form a release coating on said substrate, the improvement comprising carrying out said spraying in a single pass to obtain a crack-free thickness of at least 30 urn for said release coating, wherein said aqueous medium is an aqueous/oil emulsion.

DETAILED DESCRIPTION OF THE INVENTION Examples of fluoropolymers that can be used in the emulsions of the present invention include polytetrafluoroethylene (PTFE) fine powder which has such a high melt viscosity that it has no appreciable flow at elevated temperature, whereby such polymer is not melt-fabricable. The PTFE can be a homopolymer or a modified homopolymer, wherein a small amount, e.g. less than 0.5 mol %, of another monomer is copolymerized with the tetrafluoroethylene (TFE) to improve properties, without imparting melt fabricability to the resin. Additional fluoropolymers include those that are melt-flowable, such as polychlorotrifluoroethylene, copolymers of tetrafluoroethylene (TFE) or chlorotrifluoroethylene (CTFE), such as copolymers of TFE with perfluoroolefin having 3 to 8 carbon atoms, such as hexafluoropropylene (HFP), and/or perfluoro(alkyl vinyl ether) (PAVE) in which the linear or branched alkyl group contains 1 to 5 carbon atoms. Preferred PAVE monomers are those in which the alkyl group contains 1, 2, 3 or 4 carbon atoms, and the copolymer can be made using several PAVE monomers, such as the TFE/perfluoro(methyl vinyl ether)/perfluoro (propyl vinyl ether) copolymer, sometimes called MFA by the manufacturer. Typically, it is a perfluoroolefin or PAVE monomer that is used to form the modified homopolymer described above. The melt-fabricable copolymer is made by incorporating a greater amount of the comonomer into the copolymer, e.g., to provide a copolymer which has a melt flow rate of about 1-100 g/10 min as measured according to ASTM D-1238 at the temperature which is standard for the resin. The foregoing mentioned fluoropolymers are perhalogented, and except for the CTFE-containing polymers are perfluoropolymers. Additional melt-fabricable fluoropolymers are the copolymers of ethylene with TFE or CTFE and polymers of polyvinylidene fluoride, including copolymers. All these copolymers contain at least 35-wt.% fluorine. The preferred fluoropolymerparticles comprise tetrafluoroethylene/hexafluoropropylene copolymer, tetrafluoroethylene/perfluoro(alkyl vinyl ether) copolymer or polytetrafluoroethylene.

These fluoropolymers as used in the present invention are in the form of particles, having an average particle size of from less than 1 urn up to about 100 urn. Many of the fluoropolymers are made by aqueous dispersion polymerization, wherein the fluoropolymer particles as polymerized are typically in the range of 0.05 to 0.5 urn in diameter. The particle sizes disclosed herein are average particle sizes.  These aqueous dispersions of fluoropolymers can be used to provide the water and fluoropolymer components of the emulsions of the present invention. The fluoropolymer component can also be present in large particle sizes, such as 20 to 100 urn, preferably 20 to 50 urn in diameter. Such large particle sizes can be made by coagulation from dispersion or by spray drying as described in U.S. Patent 6,518, 349 B1 (Felix et al.) with an optional grinding step to obtain particles of the desired size. The emulsions of the present invention can contain only the submicron size fluoropolymers, in which case the fluoropolymer will constitute generally from 10-90 wt%, preferably 20 - 60 wt% of the emulsion. The reference to wt% of the emulsion herein refers to the total weight of the wet composition. -Alternatively, the emulsions of the present invention can contain only the large particles of fluoropolymer, in which case the fluoropolymer will generally constitute 10-70 wt% of the emulsion. Preferably, the emulsion contains fluoropolymer particles from both particle size groupings, e.g., 20 - 40  wt% of the submicron size particles (less than 1 urn or 0.05 to 0.5 urn) and together with 30 to 45 wt% of the larger size particles (20 to 100 urn or 20 to 50 urn).

The oil component of the emulsion is an aliphatic or aromatic hydrocarbon that is immiscible with water at room temperature (15-25°C). Examples of hydrocarbon oil include but are not limited to trimethylbenzene, xylene, propylbenzene, isopropylbenzene, toluene and mixtures thereof.

The emulsion of the present invention is made by blending the oil into the water phase preferably already containing the fluoropolymer particles under conditions of high shear to distribute the oil into the water phase in the form of fine droplets. Preferably, an emulsifying agent for the oil is also added to the composition prior to shear blending to aid in the dispersion of the oil droplets in -the water phase and to maintain the

stability of the emulsion. Examples of emulsifying agent includes water soluble long-chain hydrocarbon alcohols, such as containing at least 8 carbon atoms, including dodecanol, octanol, decanol, and tetradecanol. The organic portion of the alcohol interacts with the oil and the -OH group of the alcohol is hydrophilic to enable it to interact with the water phase, to provide the emulsifying assist during the high-shear blending operation. The amount of oil in the emulsion of the present invention will be effective to increase the viscosity of the emulsion to at least about 2000 cps. The minimum amount of oil to accomplish this thickening will depend on the particular oil being used. Generally at least about 0.8 wt% based on the weight of the emulsion will accomplish this thickening. The desired extent of thickening will depend on the method of application to be employed as will be explained hereafter. Generally the amount of oil need not exceed about 5 wt% based on the weight of the emulsion. Typically no more than about 0.8 to about 1.5 wt% oil is required to achieve emulsion viscosities of about 2000 to about 3000 cps (SP3, 20 rpm), which is the preferred viscosity range prior to dilution to obtain sprayability. The amount of emulsifying agent will be that which is sufficient to cause the emulsification to occur during high-shear blending. Generally the amount of emulsifying agent to oil is in the weight ratio of about 0.2 to about 0.5:1. Preferably the amount of emulsifying agent is from about 0.4 to about 2.5 wt % based on the weight of the emulsion.

By high-shear blending it is meant that the speed and mixer configuration contribute to create a blending process such that an eddy (vortex, whirlpool) is produced. In the preferred process of forming the emulsion of this invention, a dispersion containing fluoropolymer particles, water, all other solvents, pigments and additives, with the exception of the oil and the emulsifying agent, are blended in a mixer at a speed of approximately 50 rpm. The speed of the mixing device is then adjusted from about 50 rpm to a higher speed of about 80 to about 100 rpm to form an eddy. A first portion of the hydrocarbon oil and emulsifying agent are added to the eddy. The mixer speed is then increased to from about 100 to about 120 rpm and the remainder of the oil and emulsifying agent is added. In a more preferred embodiment, the oil and the emulsifying agent are mixed together prior to addition to the fluoropolymer dispersion. The rpm of the mixing (shear) blade to accomplish the high-shear blending to create the emulsion will depend on the design of the mixing bladeThe dispersion of fluoropolymer particles in water, whether the fluoropolymer particles are submicron are larger, is generally formed prior to the addition of the hydrocarbon oil. In the case of the submicron particles of fluoropolymer, the particles are dispersed in the water polymerization medium as the particles are formed. Surfactant that does not interfere with the polymerization reaction is present to provide this dispersion of as-polymerized fluoropolymer particles in the water medium. Examples of such surfactant are the water soluble salts of long chain perfluoroaliphatic compounds, such as ammonium perfluorooctanoate. So that the dispersed particles of fluoropolymer do not coagulate during high shear, blending, additional surfactant is added to the aqueous dispersion prior to the blending operation; this surfactant stabilizes the dispersion. A nonionic surfactant commonly used in dispersion processing is Triton® X-100, supplied by Dow Chemical. This surfactant is a form of octyl phenol ethoxylate. Another suitable surfactant for use in this invention is Tergitol® TMN-6 or Tergitol® TMN-10 or a mixture thereof, available from Dow Chemical Corporation. These are alcohol ethoxylates that differ only in the ethylene oxide content. The alcohol used to make this surfactant is 2,6,8-trimethyl-4-nananol, which is a branched secondary alcohol.

The amount of such surfactant that is needed will depend on the sensitivity of the dispersed fluoropolymer particles to coagulate upon being subjected to high shear. Thus tendency varies with the identity of the fluoropolymer, its particle size, and the amount of submicron-size particles of the fluoropolymer that is present. In the case of the large particles of fluoropolymer being present in the emulsion of the present invention, the particles are dispersed in the aqueous medium by stirring in the presence of the surfactant such as that used for stabilizing the dispersion of submicron particles described above.

The fluoropolymer particles in the aqueous medium prior to addition of the oil exhibits a viscosity of up to about 300 cps. Creation of the oil emulsion in the water phase increases the viscosity to be at least about 2000 cps, preferably at least about 2500 cps. For some applications, emulsions with viscosities as high as 10,000 cps can be achieved and are useful for dip coating compositions which are applied without dilution. At high viscosities, the dispersion of fluoropolymer particles whether submicron or larger is stable. Even though the fluoropolymer particles do not contribute much to the viscosity of the aqueous dispersion, they do contribute importantly to the viscosity of the

emulsion. Thus, the concentration of fluoropolymer particles present in the composition along with the amount of hydrocarbon oil creating the emulsion phase are selected to obtain the high viscosity desired for the emulsion. As prepared, an emulsion of this invention will have a viscosity of at least about 200 cps.. High viscosity makes the product stable and prevents settling. The emulsion of this invention is stable for up to a year or more and is superior in stability to prior art fluoropolymer dispersions which are maintain stability for approximately 3-6 months.

Coating Application

The emulsion of the present invention can be applied to substrates to form thick crack-free coatings by conventional means. Spray and roller application are the most convenient application methods, depending on the substrate being coated. Other well-known coating methods including dipping and coil coating are suitable. The non-stick coating emulsion compositions may be applied as a single coat or as a multiple number of coats. The dried film thickness, DFT, of a single coat will be typically at least 35 um, preferably at least 40 um, and more preferably at least about 50 um. Generally the maximum crack-free single pass coating thickness is about 60 um. With the emulsions of this invention it is possible to apply a number of coating layers to reach thicknesses of greater than 100 um, preferably greater than 300 um and even as high as 1 mm for applications such as in the chemical processing industry where thick coatings are desired. By using multiple layers of this emulsion coating composition to build thick coatings free of thickening agents, the possibility of partially decomposed thickening agent which has not completely volatized is eliminated.

The emulsion coating composition of the present invention can be applied to any number of substrates which can withstand the bake temperature, such as metal and ceramics, examples of which include aluminum, anodized aluminum, cold-rolled steel, stainless steel, enamel, glass, and pyroceram.

When it is desirable to apply the emulsion by spray coating, the emulsion is diluted with water just prior to spraying to the viscosity desired for the crack-free coating thickness desired. Typically such application viscosity will be no greater than about 1500 cps, typically in the range of about 800 to about 1500 cps, and will typically be no less than about 500

cps.  Preferably the crack-free thickness after drying and baking of a one-pass coating will be at least 35um and more preferably at least 40 urn.

TEST METHODS

Viscosity

Viscosities disclosed herein are determined by using a Brookfield SyncroLectric Viscometer, model DV II +, with a #3 spindle operating at 20 rpm after 2 minutes of continuous rotation at 25° C, unless otherwise specified. The instrument measures the viscosity in terms of torque produced upon a spindle rotating at a definite constant speed while immersed in the material under test.

Taber Abrasion Test

An abrasion test is conducted generally according to ASTM D4060 wherein the surface of a film is subjected to the wear of two abrasive wheels at a known load. The weight loss and the DFT loss are a measure of the resistance of a film to abrasion and is determined after a specified number of cycles. The apparatus used is a Taber Abrasion Model 503, from the Taber Instrument Company. All Taber testing is done with CS17 abrasive wheels/1 kg load /1000 cycles except where noted differently. The wheels are cleaned to refresh the abrasive surface every 250 cycles.

Scotch-Brite® Abrasion Resistance

The Scotch-Brite® abrasion resistance test is based on the British Standard Specification for cookware BS 7069 1988. Coating breakthrough is the final point of this test. The breakthrough pattern is compared to a reference picture.  Since the pattern can differ depending on the type of substrate, it is recommended for strict coating comparison, to use same substrate for different samples. Cycles are run until breakthrough and are reported per micron, to overcome variances in DFT.

Critical Cracking Test Procedure (CCT):

The CCT test procedure used in the examples is a procedure to test the maximum film thickness that can be obtained by coating a composition on 9 substrate prior to film cracking. Coating composition is applied to a smooth aluminum panel that is cleaned but not grit blasted. A

primer (10-12 micrometers DFT) is applied to the surface of the panel. The primer layer is dried for 5 minutes at 105 °C followed by baking at 380 °C for 20 minutes. The overcoat being tested is applied in a wedge shaped pattern such that a coating having a thickness of 10 micrometers (DFT) is applied to one end of a horizontally disposed panel increasing the thickness of the coating in 5 - 10 micrometer increments along the panel until the opposite end of the panel has a coating thickness of 60 - 70 micrometers.  The buildup of increments is obtained by respraying wet-on-wet an increasing number of times yielding the thickness desired from one end of the panel to the other. The coated substrate after all increments are applied is dried for 5 minutes at 105 °C, subjected to baking  for 20 minutes at 380 °C and, optionally subjected to an extended bake at 330 - 340 °C for 3 hours. The fully baked coating film is evaluated through a microscope with 10 X magnification to determine regions of cracking. The regions of cracking are measured with a Fisher Dualscope MP4C measuring device to determine the DFT.

EXAMPLES

Fluoropolymers

FEP dispersion 1: TFE/HFP fluoropolymer resin dispersion in water containing 3.2 - 4.04% HFP and a melt flow rate of 8.9 - 13.3 g/10 min measured at 372°C by the method of ASTM D-1238, weight % solids 54.50-56.50 % and RDPS of from 150 nanometers - 210 nanometers. Raw dispersion particle size (RDPS) is measured by photon correlation spectroscopy.

FEP dispersion 2: TFE/HFP fluoropolymer resin dispersion in water containing 9.8-12.4% HFP and a melt flow rate of 5.3 -13.3 g/10 min measured at 372°C by the method of ASTM D-1238, weight % solids 53.00-56.00 % and RDPS of from 150 nanometers - 210 nanometers. Raw dispersion particle size (RDPS) is measured by photon correlation spectroscopy.

FEP powder 1: TFE/HFP fluoropolymer powder containing 10.3 -13.2% HFP, a particle size around 10 micron and a melt flow rate of 2.95 -13.3 g/10 min measured at 372°C by the method of ASTM D-1238. Average particle size of powder particles was measured by laser light scattering on

dry particles, (using the Microtrac 101 Laser Particle Counter, available from Leeds & Northrup, a division of Honeywell Corporation).

FEP powder 2: TFE/HFP fluoropolymer powder containing 10.3-13.2% HFP, a particle size in the range of 28.9 - 45.7 micron and a melt flow rate of 2.95 -13.3 g/10 min measured at 372°C by the method of ASTM D-1238, unpacked bulk density 55-87 g/100cc.

Polymer Binder

PAI is a 36 wt% solution of PAI resin in an NMP-based solvent containing naptha and butyl alcohol in ratio NMP/naptha/alcoho! = 40.5/21.5/2.0  . (grade PD-10629, Phelps-Dodge Magnet Wire Co.).

PES resin is Ultrason E 2020P polyethersulfone granules purchased from BASF.

In the following Examples, substrates of aluminum sheet are cleaned and grit blasted with a 50/50 mixture of 60 and 80 mesh grit aluminum oxide using 5-6 bar pressure to a roughness of approximately 3-5 microns Ra.

The primer layers formed in the Examples have the following pre-ake compositions:

.

Comparative Example A

To prepare a coated substrate having a green color, a layer of green primer 1 (1-0 - 15 micrometers DFT) is applied to a grit blast (as described above) aluminum panel and dried for 10 minutes at 250°C. A

layer of green overcoat 2 is then applied (10-12 micrometers) and dried for 5 minutes at 105° C followed by baking at 380°C for 20 minutes. A second layer of green overcoat 2 (10 -12 micrometers DFT ) is applied and dried for 5 minutes at 105°C followed by baking at 380°C for 20 minutes. A layer of clear overcoat 1 (10-12 micrometers) is then applied as a topcoat and dried for 5 minutes at 105° C followed by baking at 380°C for 20 minutes. The coated substrate is then subjected to an extended bake at 330 - 340 °C for 3 hours. The total dry film thickness (DFT) of the coating is 40 - 50 micrometers. The coatings are applied using a DeVilbiss spray gun, model JGA with a 1.4 mm nozzle at a pressure of 3 bar.

Prior to application, the viscosities of the overcoats are determined using a #2 spindle operating at 20 rpm as described above. The viscosity of overcoat 1 is 150 cps. The viscosity of overcoat 2 is 200 cps.

The coated panel is subjected to the Taber abrasion test and the SBAR test as described above in the Test Methods section.

The Taber abrasion is determined to be 57.3 mg. SBAR results are 90 cycles per micron.

Overcoat 1 and Overcoat 2 are each subjected to the Critical Cracking test as described in the Test Methods section. The CCT for both overcoats used in this system is 10 - 15 micrometers.

Comparative Example B

To prepare a coated substrate having a blue color, the same procedure as described in Comparative Example A is followed with the exception that the primer used is blue primer 2 and two layers of blue overcoat 3 are used instead of overcoat 2. Just as in Comparative Example A , a layer of clear overcoat 1 is applied as the topcoat.

Prior to. application, the viscosities of the overcoats are

determined using a 2 spindle operating at 20 rpm as described above. The

viscosity of overcoat 3 is 200 cps.	'

The coated panel is subjected to the Taber abrasion test and the SBAR test.. Overcoat 3 is analyzed for Critical Cracking Thickness.

The results of Taber abrasion, SBAR and CCT are approximately the same as those reported for Comparative Example A. 

Example 1

To prepa're overcoat 4 which is the subject emulsion of the present invention, all of the ingredients for the overcoat, as listed in Table 3 with the. exception of the dodecanol and aromatic hydrocarbon, are combined in a mixing tank (1390 x 1100 mm). Within the tank are A320 propellers supplied by Mervers so that ratio of propeller to tank diameter is 0.44. The speed of the mixing device is adjusted 80 -100 rpm to create an eddy. The dodecanol and aromatic hydrocarbon are mixed together separately and then approximately half of the total amount is added slowly to the eddy. The mixer speed is increased to 100 - 120 rpm and the remaining amount of dodecanol and aromatic hydrocarbon mixture is added. Viscosity rises from 400 - 500 cps to 2500 cps in about 5 to 10 minutes after the start of the addition of the dodecanol and aromatic hydrocarbon mixture. At this high viscosity the product is stable for up to one year and settling is prevented. For application, the emulsion is reduced to 1100-1200 cps (SP3, 20 RPM) by a reduction with 10-12% water.

To prepare a coated substrate having a green color, a layer of green primer 1 (10-15 micrometers DFT) is applied to a grit blast (as described above) aluminum panel and dried for 10 minutes at 250°C. A layer of overcoat 4 is then applied (30 - 40 micrometers) and dried for 5 minutes at 105° C followed by baking at 380°C for 20 minutes. The coated substrate is then subjected to an extended bake at 330 - 340 °C for 3 hours. The total dry film thickness (DFT) of the coating is 40-50 micrometers with only one overcoat layer being applied. The primer coating is applied using a DeVilbiss spray gun, model JGA with a 1.4 mm nozzle at a pressure of 3 bar. The overcoat 4 is applied using a Kremlin low pressure spray gun, model M21G with a 1.8 mm nozzle at a pressure of 1-2 bar.

The coated panel is subjected to the Taber abrasion test and the SBAR test. Overcoat 4 is analyzed for Critical Cracking Thickness as described above in the Test Methods section.  ;

The Taber abrasion is determined to be 13.5 mg. SBAR results are 115 cycles/micron. The CCT for overcoat 4 of this system is greater than 50 micrometers in that no real cracking is observed. •

The green primer provides a green color to the overall coating visible through overcoat 4. Alternatively, pigment can be added to overcoat 4 and the same results are obtained.

The abrasion resistance and critical cracking thickness of this system is far improved over the prior art compositions described in Comparative Examples A and B. Adhesion, gloss, and baking performance are all excellent for use in nonstick-coated bakeware,

Example 2

To prepare a coated substrate having a blue color, the same procedure as described in Example 1 is followed with the exception that the primer used is blue primer 2 . Just as in Example 1, a thick layer of overcoat 4 (DFT 40 -50 micrometers) is applied as the topcoat.

The results of Taber abrasion, SBAR and CCT are approximately the same as those reported for Example 1.

WE CLAIM:

1	An aqueous/oil emulsion containing particles of fluoropolymer, wherein said fluoropolymer comprises 10-90 wt % of the emulsion and wherein said fluoropolymer particles comprise a first group of particles having an average particle size of less than 1 micrometer and a second group of particles having an average particle size of 20-100 micrometers, and wherein the oil component of the emulsion is an aliphatic or aromatic hydrocarbon that is immiscible with water at room temperature, 15-25°C, and the oil does not exceed 5 weight % based on the weight of the emulsion, and further wherein the emulsion has a viscosity of at least 2000 centipoises.

2	The aqueous/oil emulsion as claimed in claim 1 wherein said fluoropolymer particles comprise tetrafluoroethylene/hexafluoropropylene copolymer, tetrafluoroethylene/perfluoro (alkyl vinyl ether) copolymer or polytetrafluoroethylene.

3.	The aqueous/oil emulsion as claimed in claim 1 wherein said oil is aromatic hydrocarbon oil.

4.	The aqueous/oil emulsion as claimed in claim 1 containing emulsifying agent.

5.	The aqueous/oil emulsion as claimed in claim 5 wherein said emulsifying agent is an aliphatic

hydrocarbon alcohol containing at least 8 carbon atoms.

6.	In the process of spray coating a substrate with an aqueous medium containing fluoropolymer particles, followed by drying and baking to form a release coating on said substrate, the improvement comprising carrying out said spraying in a single pass to obtain a crack-free thickness of at least 30 µm for said release coating, wherein said aqueous medium is an aqueous/oil emulsion as claimed in claim 1.	

Documents:

				3504-DELNP-2006-Abstract-(20-03-2012).pdf

				3504-delnp-2006-abstract.pdf

				3504-DELNP-2006-Claims-(20-03-2012).pdf

				3504-delnp-2006-claims.pdf

				3504-DELNP-2006-Correspondence Others-(12-10-2011).pdf

				3504-DELNP-2006-Correspondence Others-(20-03-2012).pdf

				3504-delnp-2006-correspondence-others.pdf

				3504-delnp-2006-description (complete).pdf

				3504-DELNP-2006-Form-1-(20-03-2012).pdf

				3504-delnp-2006-form-1.pdf

				3504-delnp-2006-form-2.pdf

				3504-DELNP-2006-Form-3-(12-10-2011).pdf

				3504-delnp-2006-form-3.pdf

				3504-delnp-2006-form-5.pdf

				3504-DELNP-2006-GPA-(20-03-2012).pdf

				3504-delnp-2006-gpa.pdf

				3504-delnp-2006-pct-101.pdf

				3504-delnp-2006-pct-210.pdf

				3504-delnp-2006-pct-220.pdf

				3504-delnp-2006-pct-237.pdf

				3504-delnp-2006-pct-304.pdf

				3504-delnp-2006-pct-326.pdf

				3504-delnp-2006-pct-373.pdf

				3504-DELNP-2006-Petition-137-(20-03-2012).pdf

« Previous Patent

Next Patent »

Patent Number	252142	

Indian Patent Application Number	3504/DELNP/2006	

PG Journal Number	18/2012	

Publication Date	04-May-2012	

Grant Date	30-Apr-2012	

Date of Filing	19-Jun-2006	

Name of Patentee	E.I. DU PONT DE NEMOURS AND COMPANY	

Applicant Address	1007 MARKET STREET, WILMINGTON, DELAWARE 19898, USA.	

Inventors:

#	Inventor's Name	Inventor's Address	

1	JURGEN HOFMANS	LEUK 43, B-2870 PURRS, BELGIUM;	

PCT International Classification Number	C09D 5/02	

PCT International Application Number	PCT/US2005/02465	

PCT International Filing date	2005-01-21	

PCT Conventions:

#	PCT Application Number	Date of Convention	Priority Country	

1	60/538,195	2004-01-22	U.S.A.	

© All Indian Patents, 2013-2021.

  Patent data available in the public domain from Indian Patents Office, Department of Industrial Policy and Promotions, Ministry of Commerce and Industry, Government of India.
