Repository: anandvc/allindianpatents

File: patents/252210-acrylate-cross-linked-silicone-copolymer-networks.html (part 1 of 3)
Indian Patents. 252210:ACRYLATE CROSS LINKED SILICONE COPOLYMER NETWORKS

Indian Patents

Recently Granted Patents

  Recently Published Patents

Title of Invention	ACRYLATE CROSS LINKED SILICONE COPOLYMER NETWORKS

Abstract	The compositions of the present invention comprise silicone copolymers, terpolymers and higher order polymers that comprise 1) polyether substituted structural units and 2) epoxy or oxirane structural units that are reacted with acrylate species to produce cross linked silicones comprising polyether substituted structural units and acrylate cross links. The cross linked polymers of the present invention are self- emulsifying and may be either water swellable or oil swellable.	

Full Text	FORM  2

THE PATENT ACT 1970 (39  of 1970)

The Patents Rules, 2003 COMPLETE SPECIFICATION (See Section 10, and rule 13

1.  TITLE OF INVENTION

ACRYLATE CROSS LINKED SILICONE COPOLYMER NETWORKS

2.  APPLICANT(S)

a)	Name

b)	Nationality

c)	Address

MOMENTIVE PERFORMANCE MATERIALS,

AMERICAN Company

187 DANBURY ROAD,

WILTON, CONNECTICUT 06897-4122,

U.S.A.

INC

3.  PREAMBLE TO THE DESCRIPTION

The following specification particularly describes the invention and the manner in which it is  to be performed : -

ACRYLATE CROSS LINKED SILICONE COPOLYMER NETWORKS

CROSS-REFERENCE TO RELATED APPLICATIONS

This application claims the benefit of U.S. Provisional Application Ser. No. 60/746,079, filed May 1,2006

FIELD OF THE INVENTION

[0001] The present invention relates to compositions comprising cross linked silicone copolymer networks where the cross links are acrylate oligomers or polymers, methods of making the compositions and uses for the compositions.

BACKGROUND OF THE INVENTION

[0002] The personal care industry thrives on being able to deliver multiple performance products based on mixtures of several components, with each having performance characteristics important to or desirable in the final formulation. One desirable characteristic is the ability to provide a silky initial feel derived from low molecular weight silicones, such as for example, octamethylcyclotetrasilioxane or decamethylcyclopentasiloxane, in the formulation while maintaining a high, but shear-thinnable viscosity. While these low molecular weight silicones provide the desired feel characteristics, they are also low viscosity, highly flowable liquids. Thus they are not easily held in a formulation, preferring rather to separate and flow out of a given container or flow uncontrollably across the skin when used in a specific application. Further, it desirable to achieve an initial silky feel while providing a smooth, low-residue feel upon dry-down. Polymeric silicone gels prepared in volatile silicone have been found to deliver desirable initial feel of volatile, low viscosity silicones to formulations while at the same time provide high viscosity and a smooth silky feel on dry-down, see for example, US Patent Nos.5,760,116, 5,493,041 and 4,987,169.

[0003] Such polymeric silicone gels have typically been made by the hydrosilylation reaction, which requires the use of both SiH functional groups and terminal olefinic groups to form crosslinked siloxane polymers. Thus only siloxane structures that can incorporate silylhydride groups and optionally, vinyl functional siloxane groups, can be utilized in making these materials. Further this method of generating crosslinked siloxane polymers limits the range of desirable organofunctional groups that may be incorporated into the polymeric structure to create additional performance advantages in complex formulations. Thus attempts to include organofunctional groups into the crosslinked siloxane polymer include unsaturated organic groups compatible with the hydrosilylaton reaction.

[0004] US patents 6,313,249; 6,399,081; and 5,039,761 disclose a method for the preparation of a silicone-grafted acrylic copolymer that consists of an acrylic backbone and a polysiloxane side chain. US patent 6,207, 782) discloses free-radical polymerized acrylates/methacrylates of polyether-terminated polysiloxanes and emulsions including these polymers. US patent 4, 293, 678) discloses a class of materials termed acrylated epoxy silicones that are made from an epoxy silicone and acrylic acid which include a polyether-substituted silicone.

[0005] Silicone network polymers are widely used as components of various personal care compositions. However, most of these silicone network polymers are not compatible with polar media such as water. Therefore, there is a need in personal care for hydrophilic silicone networks that are compatible with a wide range of polar or non-polar media and which can provide performance benefits such as emulsification, thickening, adhesion, gloss, durability and detackificarion of hydrophilic actives.

SUMMARY OF THE INVENTION

[0006] The present invention provides for a method of making a silicone composition, the silicone composition and uses thereof comprising the reaction product of:

a) b)

a stoichiometric or super-stoichiometric quantity of acrylate where

are each independently selected from the

where

group of monovalent hydrocarbon radicals having from 1 to 60 carbon atoms;

R9 is H or a 1 to 6 carbon atom alkyl group; R10 is a divalent alkyl radical of 1 to 6 carbons;

R11 is selected from the group of divalent radicals consisting of -C2H4O-, -C3H60-, and -C4H8O-; R12 is H, a monofunctional hydrocarbon radical of 1 to 6 carbons, or acetyl; Rl3, R14, R15, Rls, R17 and R18 are each independently selected from the group of hydrogen and monovalent hydrocarbon radicals having from one to sixty carbon atoms, Qt is a di- or trivalent hydrocarbon radical having from one to sixty carbon atoms,

Qs is a divalent hydrocarbon radical having from one to sixty carbon atoms subject to the limitation that when Qt is trivalent R14 is absent and Qa forms a bond with the carbon bearing R13 where R16 and R18 may be either cis- or trans- to each other;

the subscript a may be zero or positive subject to the limitation that when the subscript a is zero, b must be positive;

the subscript b may be zero or positive subject to the limitation that when b is zero, the subscript a must be positive;

the subscript c is positive and has a value ranging from about 5 to about 1,000;

the subscript d is positive and has a value ranging from about 3 to about 400;

the subscript e is zero or positive and has a value ranging from O'to about 50;

the subscript f is zero or positive and has a value tanging from 0 to about 30;

the subscript g is zero or positive and has a value ranging from 0 to about 20;

the subscript h is zero or positive and has a value ranging from 0 to about 2 subject to the limitation that the sum of the subscripts h, i and j is positive;

the subscript i is zero or positive and has a value ranging from 0 to about 200 subject to the limitation that the sum of the subscripts h, i and j is positive;

the subscript j is zero or positive and has a value ranging from 0 to about 30 subject to the limitation that the sum of the subscripts h, i and j is positive;

the subscript k is zero or positive and has a value ranging from 0 to about 2 subject to the limitation that the sum of the subscripts k, 1 and m is positive;

the subscript 1 is zero or positive and has a value ranging from 0 to about 200 subject to the limitation that the sum of the subscripts k, 1 and m is positive;

the subscript m is zero or positive and has a value ranging from 0 to about 30 subject to the limitation that the sum of the subscripts k, 1 and m is positive;

the subscript n is zero or one;

the subscript o is zero or one;

the subscript p is zero or positive and has a value ranging from 0 to about 100 subject to the limitation that (p + q + r) > 0;

the subscript q is zero or positive and has a value ranging from 0 to about 100 subject to the limitation that (p + q + r) > 0;

the subscript r is zero or positive and has a value ranging from 0 to about 100 subject to the limitation that (p + q + r) > 0;

the subscript s is zero or one;

the subscript t is zero or one; and

c)  a free radical initiator.

DETAILED DESCRIPTION OF THE INVENTION

[0007] As used herein, integer values of stoichiometric subscripts refer to molecular species and non-integer values of stoichiometric subscripts refer to a mixture of molecular species on a molecular weight average basis, a number average basis or a mole fraction basis.  The phrases sub-stoichiometric and super stoichiometric refer to

relationships between reactants. Sub stoichiometric refers to a quantity of reactant that is less than the quantity of reactant required for full stoichiometric reaction of a substrate moiety with that reactant. Super stoichiometric refers to a quantity of reactant that is more than that quantity of reactant required for full stoichiometric reaction of a substrate moiety with that reactant. As used herein "super stoichiometric" can under some circumstances be equivalent to an excess that is either a stoichiometric excess, i.e. a whole number multiple of a stoichiometric quantity, or a non-stoichipmetric excess.

[0008] The present invention provides for a method of making the compositions of the present invention, compositions and useful compositions comprising the composition of me invention.

[0009] The method of the present invention provides for reacting a silyl hydride copolymer with sub-stoichiometric quantities of an olefinic polyether under hydrosilylation conditions to yield a polyether substituted hydride terpolymer.

[0010] Thus in one specific embodiment, the process of the invention leading to compositions of the invention is as follows, a silyl hydride having the formula:

MaMHbDcDHd,

where

with R1, R2, R3, R4, R5, R6, R7, R8 and R19 are each independently selected from the group of monovalent hydrocarbon radicals having from 1 to 60 carbon atoms, where the subscripts a, b, c and d are zero or positive; is reacted under hydrosilylation conditions

with a sub-stoichiometric quantity, i.e. a molar quantity that is less than the molar

quantity equivalent to the sums of the subscripts b and d; that quantity being the sum of

stoichiometric subscripts h and i, of an olefinic polyether having the formula:

where

where the superscript PE indicates polyether substitution, with

R9 is H or a 1 to 6 carbon atom alkyl group; R10 is a divalent alkyl radical of 1 to 6 carbons where the subscript n may be 0 or 1; RH is selected from the group of divalent radicals consisting of -C2H4O-, -C3H6O-, and -C4H8O- where the subscript o may be 0 or 1; R12 is H, a monofunctional hydrocarbon radical of 1 to 6 carbons, or acetyl and the subscripts p, q and r are zero or positive. When the polyether is composed of mixed oxyalkyleneoxide groups (i.e. oxyerhylene, oxypropylene and oxybutylene) the units may be blocked, or randomly distributed. The resulting terpolymer has a formula consistent with the formula:

[0011] This terpolymer is further reacted under hydrosilylation conditions with a sub-stoichiometric quantity, i.e. a molar quantity that is less than the molar quantity equivalent to the sums of the subscripts (b-h) and (d-i); that quantity being the sum of stoichiometric subscripts k and I, of an olefinic epoxide or oxirane having the formula:

each independently selected from the group of hydrogen and monovalent hydrocarbon radicals having from one to sixty carbon atoms, Qt is a di- or trivalent hydrocarbon radical having from one to sixty carbon atoms, Qs is a divalent hydrocarbon radical having from one to sixty carbon atoms with the subscripts s and t independently zero or one subject to the limitation that when Qt is trivalent R14 is absent and Qs forms a bond with the carbon bearing R13 where R16 and R18 may be either cis- or trans- to each other.

[0012] The resulting polymer has a formula consistent with:

where the superscript E indicates epoxide or oxirane substitution, with

[0013] When the residual hydride is greater than zero, as indicated by non-zero values for stoichiometric quantities of (b-h-k) and-(d-i-l), further hydrosilylation reactions with various olefinic species including alkenyl silicone resins may be conducted to create higher order polymers. It should be noted that the sequence of hydrosilylation reactions described may be reversed or they may be combined and accomplished in one reaction.

[0014] The polymer having the formula:

is further reacted with acrylic acid, a substituted acrylic acid or esters thereof to provide an acrylate ester of the epoxide or oxirane functional group, providing the acrylate ester polymer having a formula:

where the superscript a is indicative of and denotes a substituent that is the reaction product between the epoxy substituent: (-R17R18C-CR16QsQtR15{COC)Rl3RM ) and an acrylate species. Addition of excess acrylate species along with a free radical initiator generates polyacrylate cross links.  The acrylated polyether-grafted polysiloxane copolymer may be polymerized or copolymenzed with one or more comonomers, under free radical polymerization conditions, which polymerization may be conducted in various solvents, using catalysts and temperatures as are known in the art for polymerizing acrylates.  Suitable solvents include but are not limited to silicone fluid, water, alcohol, ester, hydrocarbon fluid or organic oil. Examples of free radical initiating catalysts (hereinafter free radical initiator) include: inorganic peroxides such as hydrogen peroxide, ammonium persulfate, potassium persulfate and the like; organic peroxy catalysts, such as dialkyl peroxides, e.g., diisopropyl peroxide, dilauryl peroxide, di-t-butyl peroxide, dicumyl peroxide, alkyl hydrogen peroxides such as t-butyl hydrogen peroxide, t-amyl hydrogen peroxide, cumyl hydrogen peroxide, diacyl peroxide, for instance acetyl peroxide, lauroyl peroxide, benzoyl peroxide, peroxy ester such as ethyl peroxybenzoate, pavalate peroxide, the azo compounds such as 2-azobis(isobutyronitrile), l-azobis(l-cyclohexanecarbonitrile) and the like and other free radical generating catalysts.

[0015] Thus in one embodiment the compositions of the present invention are the reaction product between polymers having the formula:

MaMHb -  h -. kMPEcMAgDcDHd - i - lDPEfDAi

and acrylate species.

[0016] More generally any hydride bearing silicone polymer maybe subjected to this reaction scheme to produce epoxy substituted, polyether substituted silicone polymers that may then be reacted with acrylic acid, substituted acrylic acid or its derivatives to produce acrylate cross-linked polyether substituted silicone polymer networks. The epoxy substituted polyether-grafted polysiloxane copolymer having the formula:

MaMb - h - kMP EcMEEDcDHd - i - lDP Ef DEj

is reacted with an acrylate, usually acrylic acid or methacrylic acid to form an acrylated polyether-grafted polysiloxane copolymer. The epoxy ring opening reaction with acrylate will proceed uncatalyzed but a catalyst may be employed. Examples of useful catalysts include l,4-Diazabicyclo(2.2.2)octane, aluminum chloride, titanium tetra(isopropoxide), p-toluene sulfonic acid, methane sulfonic acid, trifluoroacetic acid, morpholine tributylamine, benzoyldimethy amine, tetraalkylurea compounds such as 1,1\3,3 '-tetramethylurea.

[0017] More generally the process of the present invention leading to compositions of the present invention comprises reacting a silicone hydride having the formula:

MaMHbDeDHdTeTHfQe

under hydrosilylation conditions with a sub-stoichiometric quantity of an olefinic polyether, that sub-stoichiometric molar quantity represented by the sum (h+i+j) to yield a polyether substituted polymer having a formula consistent with:

[0018] The polyether substituted polymer having the formula:

Reaction of

is subsequently reacted under hydrosilylation conditions with a sub-stoichiometric quantity of an olefinic epoxide or oxirane, that sub-stoichiometric molar quantity represented by the sum (k+l+m), to yield an epoxy and polyether substituted polymer having a formula consistent with:

with acrylate functional compounds creates the correspond acrylate esters of the epoxy or oxirane groups leading to a silicone polymer having the following formula:

  where the superscript A is indicative of and denotes a substituent that is the reaction product between the epoxy substituent: and an acrylate species. The epoxy

substituted polyether-grafted polysiloxane copolymer having the formula:

is reacted with an acrylate, usually acrylic acid or methacrylic acid to form an acrylated polyether-grafted polysiloxane copolymer. The epoxy ring opening reaction with acrylate will proceed uncatalyzed but a catalyst may he employed. Examples of useful catalysts include l,4-Diazabicyclo(2.2.2)octane, aluminum chloride, titanium tetra(isopropoxide), p-toluene sulfonic acid, methane sulfonic acid, trifluoroacetic acid, morpboline tributylamine, benzoyldimethy amine, tetraalkylurea compounds such as l,r,3,3'-tetramethylurea. The polymer

may then be further

reacted with an additional quantity of an acrylate species or mixture thereof under conditions suitable to polymerize the acrylate components thereby generating acrylate oligomeric or polymeric cross links between the precursor 

  polymer. These two steps may combined by utilizing either a stoichiometric or super stoichiometric amount of acrylate.

[0019] The compositions of the present invention include:

  and the reaction product of these compounds with acrylate components.

[0020] As used herein the word "acrylate" is a collective noun for the following chemical species: acrylic acid and methacrylic acid or ester derivatives thereof such as methyl, ethyl, butyl, amyl, 2-ethylhexyl, cyclohexyl, vinyl, ally, hydroxyethyl, perfluoroethyl, isobornyl, phenoxyethyl, tetraethylene glycol, tripropylene glycol, trimethylolpropane, polyoxyalkylene, organic modified polysiloxane (for example, the acrylated hydrophilic polysiloxane used as the emulsion precursor in Patent US 6,207, 782), anionic acrylates/methacrylates such as sulfate, sulfonate or phosphate functionalized acrylate or mixtures thereof and any catalyst necessary for reaction with the epoxy or oxirane group.  A single acrylate or various combinations of acrylates and methacrylates may be employed.

[0021} As used herein, integer values of stoichiometric subscripts refer to molecular species and non-integer values of stoichiometric subscripts refer to a mixture of molecular species on a molecular weight average basis, a number average basis or a mole fraction basis. In the case of mixtures of the compounds of the present invention, it should be readily apparent that the stoichiometric subscripts of mixtures will have average values for the subscripts that may be either integral or non-integral in contrast to those of pure compounds.

[0022] The present invention provides for a method of making a silicone composition, the silicone composition and uses thereof comprising the reaction product of:

a) 

b)  a stoichiometric or super-stoichiometric quantity of acrylate where

where are each independently selected

from the group of monovalent hydrocarbon radicals having from 1 to 60 carbon atoms;

R9 is H or a 1 to 6 carbon atom alkyl group; R10 is a divalent alkyl radical of 1 to 6 carbons;

RH is selected from the group of divalent radicals consisting of -C2H4O-, -C3H6O-, and -C4H8O-; R12 is H, a monofunctional hydrocarbon radical of 1 to 6 carbons, or acetyl; R13, R14, R15, R16, R17 and R18 are each independently selected from the group of hydrogen and monovalent hydrocarbon radicals having from one to sixty carbon atoms, Qt is a di- or trivalent hydrocarbon radical having from one to sixty carbon atoms, Qs is a divalent hydrocarbon radical having from one to sixty carbon atoms subject to the limitation that when Qt is trivalent R14 is absent and Qs forms a bond with the carbon bearing RI3where R16and R18may 6e either cis or trans to each other;

the subscript a may be zero or positive subject to the limitation that when the subscript a is zero, b must be positive;

the subscript b may be zero or positive subject to the Umitation that when b is zero, the subscript a must be positive;

the subscript c is positive and has a value ranging from about 5 to about 1,000;

the subscript d is positive and has a value ranging from about 3 to about 400;

the subscript e is zero or positive and has a value ranging from 0 to about 50;

the subscript f is zero or positive and has a value ranging from 0 to about 30;

the subscript g is zero or positive and has a value ranging from 0 to about 20;

the subscript h is zero or positive and has a value ranging from 0 to about 2 subject to the limitation that the sum of the subscripts h, i and j is positive;

the subscript i is zero or positive and has a value ranging from 0 to about 200 subject to the limitation that the sum of the subscripts h, i and j is positive;

the subscript j is zero or positive and has a value ranging from 0 to about 30

subject to the limitation that the sum of the subscripts h, i and j is positive;

the subscript k is zero or positive and has a value ranging from 0 to about 2 subject to the limitation that the sum of the subscripts k, 1 and m is positive;

the subscript 1 is zero or positive and has a value ranging from 0 to about 200 subject to the limitation that the sum of the subscripts k, 1 and m is positive;

the subscript m is zero or positive and has a value ranging from 0 to about 30 subject to the limitation that the sum of the subscripts k, 1 and m is positive;

the subscript n is zero or one;

the subscript o is zero or one;

the subscript p is zero or positive and has a value ranging from 0 to about 100 subject to the limitation that (p + q + r) > 0;

the subscript q is zero or positive and has a value ranging from 0 to about 100 subject to the limitation that (p + q + r) > 0;

the subscript r is zero or positive and has a value ranging from 0 to about 100 subject to the limitation that (p + q + r) > 0;

the subscript s is zero or one;

the subscript t is zero or one; and

c)  a free radical initiator.

[0023] The subscript a may be zero or positive subject to the limitation that when the subscript a is zero, b must be positive. The subscript b may be zero or positive subject to the limitation that when b is zero, the subscript a must be positive. In.all cases

the sum a + b > 2, i.e. the sum of a and b must be two or greater, depending on the number of T and Q groups present.

  is the starting material and

  is the polymeric material prior to reaction with acrylate and subsequent cross linking.

[0024] The subscript c, which refers to the quantity of original D units, is positive and has a value ranging from about 5 to about 1,000, specifically from about 10 to about 700, more specifically from about 30 to about 500, and most specifically from about 50 to about 300.

[0025] The subscript d, which refers to the quantity of original DH units, is positive and has a value ranging from about 3 to about 400, specifically from about 3 to about 300, more specifically from about 3 to about 175, and most specifically from about 3 to about 40.

[0026] The subscript e, which refers to the quantity of original T units, is zero or positive and has a value ranging from 0 to about 50, specifically from about 0 to about 35, more specifically from about 0 to about 20, and most specifically from about 0 to about 10.

[0027] The subscript f, which refers to the quantity of original TH units, is zero or positive and has a value ranging from 0 to about 30, specifically from about 0 to about 25, more specifically from about 0 to about 17, and most specifically from about 0 to about 10.

[0028] The subscript g, which refers to the quantity of original Q units, is zero or positive and has a value ranging from 0 to about 20, specifically from about 0 to about 17, more specifically from about 0 to about 13, and most specifically from about 0 to about 10.

[0029] The subscript h, which refers to the quantity of MPE units, is zero or positive and has a value ranging from 0 to about 2, and most specifically from about 0 to about 1, subject to the limitations that the sum of the subscripts h, i and j is positive, i.e. (h + i+j)>0,and(b + d + f)>(h+i+j) + (k + l + m).

[0030] The subscript i, which refers to the quantity of DPE units, is zero or positive and has a value ranging from 0 to about 200, specifically from about 0 to about 140, more specifically from about 0 to about 80, and most specifically from about 1 to about 30 subject to the limitations that the sum of the subscripts h, i and j is positive, i.e. (h + i+j)>0,and(b + d + f)>(h+i+j) + (k + l+m).

[0031] The subscript j, which refers to the quantity of TPE units, is zero or positive and has a value ranging from 0 to about 30, specifically from about 0 to about 24, more specifically from about 0 to about 18, and most specifically from about 0 to about 10 subject to the limitations that the sum of the subscripts h, i and j is positive, i.e. (b+i+j)>0,and(b + d + f)>(h + i+j)+(k+I + m).

[0032] The subscript k, which refers to the quantity of ME units, is zero or positive and has a value ranging from 0 to about 2, and most specifically from about 0 to about 1 subject to the limitations that the sum of the subscripts k, 1 and m is positive, i.e. (k + 1 + m) > 0, and (b + d + f) > (h + i + j) + (k +1 + m).

[0033] The subscript 1, which refers to the quantity of DE units is zero or positive and has a value ranging from 0 to about 200, specifically from about 0 to about 140, more specifically from about 0 to about 90, and most specifically from about 2 to about 20 subject to the limitations that the sum of the subscripts k, 1 and m is positive, i.e. (k +1 + m)>0,and(b + d + f)>(h + i+j) + (k+l + m).

[0034] The subscript m, which refers to the quantity of TE units, is zero or positive and has a value ranging from 0 to about 30, specifically from about 0 to about 23, more specifically from about 0 to about 16, and most specifically from about 0 to

about 10 subject to the limitations that the sum of the subscripts k, 1 and m is positive, i.e.

[0035] For the olefinic polyether having the formula:

The subscript n is zero or one.

The subscript o is zero or one.

The subscript p is zero or positive and has a value ranging from 0 to about 100, specifically from about 0 to about 85, more specifically from about 0 to about 55, and most specifically from about 0 to about 40, subject to the limitation that (p + q + r) > 0.

The subscript q is zero or positive and has a value ranging from 0 to about 100, specifically from about 0 to about 80, more specifically from about 0 to about 60, and most specifically from about 0 to about 40, subject to the limitation that (p + q + r) > 0.

The subscript r is zero or positive and has a value ranging from 0 to about 100, specifically from about 0 to about 75, more specifically from about 0 to about 50, and most specifically from about 0 to about 40, subject to the limitation that (p + q + r) > 0.

[0036] Depending on the relative amounts of D, DA and DPE groups in the final cross-linked copolymeric network composition, the cross-linked composition will be swellable by either 1) a hydroxylic solvent such as water, an alcohol, or a carboxylic acid or solvent mixture where an aqueous or non-aqueous hydroxylic solvent is a component or 2) a non-aqueous non-hydrophilic solvent that may either be a silicone or an organic solvent as hereinafter later defined, or mixtures containing such solvents. For purposes of this discussion only these two classes of cross-linked swellable network copolymers will be referred to as "water-swellable" or "oil-swellable" (the term oil swellable encompassing all swelling solvents not embraced by the term "water swellable").

Generally, water swellability is more likely to occur with cross-linked network copolymers where the following relationships obtain:

1)	for the number of D groups present: about 5 
2)	for the number of DPE groups present: DPE > about 5; and

3)	the acrylate cross-links constituting at least about 5 weight percent or more of the non-swollen cross-linked polymer network.

[0037] In contrast, oil swellability is more likely to OGCur with cross-linked network copolymers where the following relationships obtain:

1)	for the number of D groups present: about 90 
2)	for the number of DPE groups present: about 1 
3)	the acrylate cross-links constituting no more than about 10 weight percent or less of the non-swollen cross-linked polymer network.

[0028] It is to be emphasized that the preceding ranges of structural parameters and stoichiometric subscripts exemplified for water or oil swellability are variable and interdependent and each parametric variable may be exceeded by being greater than or less than the indicated ranges and still observing a particular type of swellability by reason of a homeostatic variation in another structural or stoichiometric parameter associated with the particular polymer.

[0029] Since both the acrylate cross-links and the polyether substituents are capable of hydrogen bonding with water and other hydroxylic solvents, increasing content of either, all other composition variables remaining constant, will tend to increase the water swellability of the resulting cross-linked network polymer. Because it is

possible to vary the compositional parameters of the cross-linked network copolymers of the invention in an almost limitless fashion, some compositions are both water swellable and oil swellable while others are only water swellable or oil swellable, and some compositions will not be swellable with any of the solvents discussed herein. The amount of crosslinking present in the crosslinked network may be characterized with respect to the degree of swelling exhibited by the network in the fluid. In another embodiment, the crosslinked structure of the network is effective to allow the network to be swollen from its original volume to a swollen volume that is a factor of from 1.01 to 5000, more preferably from 2 to 1000, and even more preferably from 5 to 500, times its original volume. The original volume.of the network can be determined, for example, by extracting or evaporating all of the fluid component from the silicone composition of the present invention to leave the original volume, that is, the volume of the polyether siloxane copolymer network in the absence of the fluid.

[0030] The compositions of the present invention are self-emulsifying.

[0031] The silicone composition may be further processed under low to high shear to adjust the viscosity and sensory feel of the composition. This may be achieved, for example, by subjecting the composition to a moderate to high shearing force. High shear may be applied using, for example, a Sonolator apparatus, a Gaulin Homogenizer or a Micro Fluidizer apparatus. Optionally, one or more fluids may be added to the silicone composition prior to the shearing.

[0032] In a preferred embodiment, the silicone composition of the present invention is a solid, typically having a creamy consistency, wherein the copolymer network acts as a means for gelling the fluid to reversibly impart characteristics of a solid to the fluid. At rest, the silicone composition exhibits the properties of a solid gel material. The silicone composition of the present invention exhibits high stability and resistance to syneresis, that is, tbe composition exhibits little or no tendency for fluid to flow from the composition and imparts high stability and syneresis resistance to personal care compositions which include the silicone composition as a component. The high

stability and syneresis resistance persists with prolonged aging of such silicone compositions and personal care compositions. However, fluid may be released from the network by subjecting the silicone composition to a shearing force, such as, for example, by rubbing the composition between one's fingers, to provide improved sensory feel characteristic of the fluid component of the silicone material.

[0033] Water (or a water equivalent such as a non-aqueous hydroxylic solvent), siloxane, linear or cyclic, or lipophilic fluid (oil swelling agent, oil swellable) may be used as the swelling agent. Lipophilic fluids suitable for use as the fluid component of the composition of the present invention are those compounds or mixtures of two or more compounds that are in the liquid state at or near room temperature, for example, from about 20°C about 50°C, and about one atmosphere pressure, and include, for example, silicone fluids, hydrocarbon fluids, esters, alcohols, fatty alcohols, glycols and organic oils. In a preferred embodiment, the fluid component of the composition of the present invention exhibits a viscosity of below about 1,000 cSt, preferably below about 500 cSt, more preferably below about 250 cSt, and most preferably below 100 cSt, at 25 °C.

[0034] In one preferred embodiment, the polyacrylate siloxane copolymer network is a crosslinked network that is insoluble in various fluid components, but that is capable of being swollen by the fluid. The amount of crosslinking present in the crosslinked network may be characterized with respect to the degree of swelling exhibited by the network in the fluid. In another preferred embodiment, the crosslinked structure of the network is effective to allow the network to be swollen by water, from its original volume to a swollen volume that is a factor of from 1.01 to 5000, more preferably from 2 to 1000, and even more preferably from 5 to 500, times its original volume. The original volume of the network can be determined, for example, by extracting or evaporating all of the fluid components from the silicone composition of the present invention to leave the original volume, that is, the volume of the polyacrylate siloxane copolymer network in the absence of the fluid. In another preferred embodiment, the crosslinked structure of the network is effective to allow the network to

be swollen by a lipophilic fluid, from its original volume to a swollen volume that is a factor of from 1.01 to 5000, more preferably from 2 to 1000, and even more preferably from 5 to 500, times its original volume. The original volume of the network can be determined, for example, by extracting or evaporating all of the fluid components from the silicone composition of the present invention to leave the original volume, that is, the volume of the polyacrylate siloxane copolymer network in the absence of the fluid. In another preferred embodiment, the crosslinked structure of the network is effective to allow the network to be swollen by a low molecular weight silicone fluid, such as, for example, decamethylcyclopentasiloxane, from its original volume to a swollen volume that is a factor of from 1.01 to 5000, more preferably from 2 to 1000, and even more preferably from 5 to 500, times its original volume. The original volume of the network can be determined, for example, by extracting or evaporating all of the fluid component from the silicone composition of the present invention to leave the original volume, that is, the volume of the polyacrylate siloxane copolymer network in the absence of the fluid.

[0035] In one embodiment, the fluid component of the present invention comprises an emollient compound. Suitable emollient compound include any fluid that provides emollient properties, that is, that when applied to skin, tend to remain on the surface of the skin or in the stratum corneum layer of the skin to act as lubricants , reduce flaking and to improve the appearance of the skin. Emollient compound are generically known and include, for example, hydrocarbons, such as for example, isododecane, isohexadecane and hydrogenated polyisobutene, organic waxes, such as for example, jojoba, silicone fluids, such as, for example, cyclopentasiloxane, dimethicone and bis-phenylpropyl dimethicone, esters, such as, for example, octyldodecyl neopentanoate and oleyl oleate, as well as fatty acids and alcohols, such as for example, oleyl alcohol and isomyristyl alcohol.

[0036] In one embodiment, the fluid component of the present invention comprises a silicone fluid, more preferably a silicone fluid that exhibits emollient properties, preferably a low molecular weight silicone fluid or alternatively a low

molecular weight siloxane compound. Suitable silicone fluids include, for example, cyclic silicones of the formula Dr, wherein D, R8 andR9 are as previously defined, preferably with R8 and R9 chosen from the group consisting of monovalent one to six carbon atom monovalent hydrocarbon radicals, more preferably methyl, and r is an integer wherein 3 

wherein:

are each independently alkyl, aryl or aralkyl containing from one to sixty carbon atoms;

u and v are each independently integers from 0 to 300, preferably from 0 to 100, more preferably from 0 to 50, and most preferably from 0 to 20.

[0037] In a preferred embodiment, the silicone composition of the present invention comprises, per 100 parts by weight ("pbw") of the silicone composition, from 0.1 to 99 pbw, more preferably from 0.5 pbw to 30 pbw and still more preferably from 1 to 15 pbw of the polyacrylate siloxane copolymer network and from 1 pbw to 99.9 pbw, more preferably from 70 pbw to 99.5 pbw, and still more preferably from 85 pbw to 99 pbw of the fluid.

[0038] The polyacrylate siloxane copolymer network compositions of the present invention may be utilized as prepared or as the silicone component in emulsions. As is generally known, emulsions comprise at least two immiscible phases one of which is continuous and the other which is discontinuous. Further emulsions may be liquids with varying viscosities or solids. Additionally the particle size of the emulsions may be render them microemulsions and when sufficiently small microemulsions may be transparent. Further it is also possible to prepare emulsions of emulsions and these are generally known as multiple emulsions. These emulsions may be:

1)	aqueous emulsions where the discontinuous phase comprises water and the continuous phase comprises the polyacrylate siloxane copolymer network of the present invention;

2)	aqueous emulsions where the discontinuous phase comprises the polyacrylate siloxane copolymer network of the present invention and the continuous phase comprises water;

3)	non-aqueous emulsions where the discontinuous phase comprises a non¬aqueous hydroxylic solvent and the continuous phase comprises the polyacrylate siloxane copolymer network of the present invention; and

4)	non-aqueous emulsions where the continuous phase comprises a non¬aqueous hydroxylic organic solvent and the discontinuous phase comprises the .polyacrylate siloxane copolymer network of the present invention.

[0039] Non-aqueous emulsions comprising a silicone phase are described in US patent 6,060,546 and co-pending application US Ser. No. 09/033,788 filed March 3,1998 the disclosures of which are herewith and hereby specifically incorporated by reference.

[0040] As used herein the term "non-aqueous hydroxylic organic compound" or "non-aqueous hydroxylic solvent" means hydroxyl containing organic compounds exemplified by alcohols, glycols, polyhydric alcohols and polymeric glycols and mixtures
