Repository: anandvc/allindianpatents

File: patents/252246-mechanically-stable-catalyst-based-on-alpha-aluminum-oxide.html
Indian Patents. 252246:MECHANICALLY STABLE CATALYST BASED ON ALPHA-ALUMINUM OXIDE

Indian Patents

Recently Granted Patents

  Recently Published Patents

Title of Invention	MECHANICALLY STABLE CATALYST BASED ON ALPHA-ALUMINUM OXIDE

Abstract	A catalyst for gas-phase reactions which has high mechamcal stability and comprises one or more active metals on a support comprising aluminum oxide as support material, wherein the aluminum oxide in the support consists essentially of alpha-aluminum oxide, Ruthenium, copper and/or gold are preferred as active metal. Particularly preferred catalysts according to invention comprise a) from 0.001 to 10% by weight of ruthenium, copper and/or gold, b) from 0 to 5% by weight of one or more alkaline earth metals, c) from 0 to 5% by weight of one or more alkali metals, d) from 0 to 10% by weight of one or more rare earth metals, e) from 0 to 10% by weight of one or more further metals selected from the group consisting of palladium, platinum, osmium, iridium, silver and rhenium, in each case based on the total weight of the catalyst, on the support comprising alpha-A1203. The catalysts are preferably used in the oxidation of hydrogen chloride (Deacon reaction).	

Full Text	 

As originally filed

Mechanically stabte catalyst based on alpha-aluminum oxide

The invention relates to a mechanically stable catalyst based on alpha-aluminum oxide as support. The invention farther relates to such a catalyst for the catalytic oxidation of hydrogen chloride by means of oxygen to give chlorine and also a process for the catalytic oxidation of hydrogen chloride using the catalyst

In the process for the catalytic oxidation of hydrogen chloride developed by Deacon in 1868? hydrogen chloride is oxidized by means of oxygen to give chlorine in an exothermic equilibrium reaction. The conversion of hydrogen chloride into chlorine enables chlorine production to be decoupled from sodium hydroxide production by chloralkali electrolysis. Such decoupling is attractive since the worldwide demand for chlorine is growing more strongly than the demand for sodium hydroxide. In addition, hydrogen chloride is obtained in large amounts as coproduct in for example, phosgenation reactions, for instance in isocyanate production.

EP-A 0 743 277 discloses a process for preparing chlorine by catalytic oxidation of hydrogen chloride, in which a ruthenium-comprising supported catalyst is used. Here, ruthenium is applied in the form of ruthenium chloride, ruthenium oxychlorides, chlotoruthenate complexes, mthemum hydroxide, ruthenium-amine complexes or in the form of further ruthenium complexes to the support. The catalyst can comprise palladium, copper, chromium, vanadium, manganese, alkali metals, alkaline earth metals and rare earth metals as further metals,

According to GB 1,046,313, mthenium(in) chloride on aluminum oxide is used as catalyst in a process for the catalytic oxidation of hydrogen chloride.

Gamma-aluminum oxide is usually used as aluminum oxide support.

A disadvantage of the known processes which employ catalysts based on gamma-aluminum oxide is the low mechanical strength of the catalysts- This decreases further during use of the catalyst in the reactor. The low mechanical strength of the catalysts results in high attrition. Attrition and fine dust formation can lead to overloading of cyclones and filters or filter chambers in a fluidized-bed process. It is an object of the present invention to improve the mechanical strength of aluminum

oxide supports. A further object is to provide catalysts having an increased mechanical strength or gas-phase reactions, in particular for the catalytic oxidation of hydrogen chloride.

This object is achieved by a catalyst for gas-phase reactions which has high mechanical stability and comprises one or more active metals on a support comprising aluminum oxide as support material, wherein the aluminum oxide in the support consists essentially of alpha-aluminum oxide.

It has surprisingly been found that in a support comprising gamma-aluminum oxide, a phase transformation of gamma-aluminum oxide into alpha-aluminum oxide occurs in places even at comparatively low temperatures as occur, for example, in the gas-phase oxidation of hydrogen chloride to chlorine (380400*0). The domains of crystalline alpha-aluminum oxide formed in this way significantly reduce the strength of the shaped catalyst body, which is also reflected in the significantly increased attrition values of the used catalyst.

The support used according to the invention can comprise alpha-aluminum oxide in admixture with further support materials, Suitable further support materials are, for example, graphite, silicon dioxide, titanium dioxide and zirconium dioxide, preferably titanium dioxide and zirconium dioxide, for example in amounts of up to 50*% by weight. The support preferably consists essentially of aluminum oxide, for example to an extent of 90% by weight and above, and it particularly preferably comprises at least 96% by weight of aluminum oxide. The aluminum oxide in the support consists essentially of alpha-aluminum oxide, preferably at least 90% by weight, particularly preferably at least 98% by weight, of alpha-aluminum oxide, based on the total aluminum oxide in the support. The phase composition of the support can be determined by XRD (X-ray diffraction).

In general, the catalyst of the invention is used for carrying out gas-phase reactions at a temperature above 200QC preferably above 320°C, particularly preferably above 350°C However, the reaction temperature is generally not mote than 600°Q preferably not more than 500°C.

As active metals, the catalyst of the invention can comprise any active metals and also further metals as promoters. These are usually comprised in the catalyst in amounts of up to 10% by weight, based on the weight of the catalyst.

If the catalyst of the invention is to be used in the catalytic oxidation of hydrogen chloride

(Deacon process), the active metals are selected from among the elements of groups 7-11 of the Periodic Table of the Elements,

Particularly preferred active metals are ruthenium, copper and/or gold.

The supported copper or ruthenium catalysts can be obtained, for example, by impregnation of the support material with aqueous solutions of CuCfe or RuCl3 and, if appropriate, a promoter for doping, preferably in the form of their chlorides. The shaping of the catalyst can be carried out after or preferably before impregnation of the support material.

Gold-comprising catalysts according to the invention can be obtained by application of gold in the form of the aqueous solution of a soluble gold compound and subsequent drying or drying and calcination. Gold is preferably applied as an aqueous solution of AnCls or HAuGU to the support.

The ruthenium-, copper- and/or gold-comprising catalysts of the invention for the catalytic oxidation of hydrogen chloride can additionally comprise compounds of one or more other noble metals selected from among palladium, platinum, osmium, iridium, silver and rhenium. The catalysts can also be doped with one or more further metals. Suitable promoters for doping are alkali metals such as lithium, sodium, potassium, rubidium and cesium, preferably lithium, sodium and potassium, particulariy preferably potassium, alkaline earth metals such as magnesium* calcium, strontium and barium, preferably magnesium and calcium, particulariy preferably magnesium, rare earth metals such as scandium, yttrium, lanthanum, cerium, praseodymium and neodymium, preferably scandium, yttrium, lanthanum and cerium, particularly preferably lanthanum and cerium, or mixtures thereof, also titanium, manganese, molybdenum and tin-Preferred catalysts according to the invention for the oxidation of hydrogen chloride comprise

a)	from 0.001 to 10% by weight, preferably from 1 to 3% by weight, of rathenium, copper and/or gold,

b)	from 0 to 5% by weight, preferably from 0 to 3% by weight, of one or more alkaline earth metals,

c)	from 0 to 5% by weight, preferably from 0 to 3% by weight, of one or more alkali

metals,

d)	from 0 to 10% by weight, preferably from 0 to 3% by weight, of one or more rare earth metals,

e)	from 0 to 10% by weight, preferably from 0 to 1 % by weight, of one or more further metals selected from the group consisting of palladium, platinum, osmium, iridium, silver and rhenium,

in each case based on the total weight of the catalyst The weights indicated are based on the weight of the metal, even though the metals are generally present in oxidic form on the

support.

Ruthenium is very particularly preferred as active metal and is generally comprised in amounts of from 0,001 to 10% by weight, based on the weight of the catalyst, fo a specific embodiment, the catalyst of the invention comprises about 1-3% by weight, for example about 1.6% by weight, of ruthenium on alpha-dumiuum oxide as support and no further active metals and promoter metals, with ruthenium being present as RuO2.

The catalysts of the invention are obtained by impregnation of the support material with aqueous solutions of salts of the metals, The metals apart from gold are usually applied as aqueous solutions of their chlorides, oxychlorides or oxides to the support. Shaping of the catalyst can be carried out after or preferably before impregnation of the support material. The catalysts of the invention are also used as fluidized-bed catalysts in the form of powder having a mean particle size of 10-200 Jim. As fixed-bed catalysts, they are generally used in the form of shaped catalyst bodies.

The shaped bodies or powders can subsequently be dried at temperatures of from 100 to 400°C, preferably from 100 to 300°C, for example under a nitrogen, argon or air atmosphere and, if appropriate, calcined, The shaped bodies or powders are preferably firstly dried at from 100 to 150*C and subsequently calcined at from 200 to 400°C The oxides* for example R11O2 or CuO, ace performed from the chlorides during calcination.

The invention also provides a process for producing catalysts by impregnating alpha-aluminum oxide as support with one or more metal salt solutions comprising the active metal or metals and, if appropriate, one or more promoter metals, and drying and calcining the impregnated support. Shaping to produce shaped catalyst particles can be carried out

before or after impregnation. The catalyst of the invention can also be used in powder form.

Suitable shaped catalyst bodies include all shapes, with preference being given to pellets, rings* cylinders, stars, wagon wheels or spheres, particularly preferably rings, cylinders or star extrodates. The specific surface area of the alpha-aluminum oxide support prior to metal salt deposition is generally in the range from 0.1 to 10 m2/g.

Alpha-aluminum oxide can be prepared by heating gamma-aluminum oxide to temperatures above 1000°C; it is preferably prepared in this way. In general it is calcined for 2-24 hours.

The present invention also provides a process for the catalytic oxidation of hydrogen chloride by means of oxygen to give chlorine over the catalyst of the invention.

For this purpose, a stream of hydrogen chloride and an oxygen-comprising stream are fed into an oxidation zone and hydrogen chloride is partially oxidized in the presence of the catalyst to give chlorine, so that a product gas stream comprising chlorine, unreacted oxygen, unreacted hydrogen chloride and water vapor is obtained. The hydrogen chloride steam, which can originate from a plant for the preparation of isocyanates, can comprise impurities such as phosgene and carbon monoxide.

The reaction temperatures are usually in the range from ISO to 500CC, and the reaction pressures are usually in the range from 1 to 25 bar, for example 4 bar. The reaction temperature is preferably >300°C, particularly preferably from 350°C to 400°C. Furthermore, it is advantageous to use oxygen in superstoichiometric amounts. A L5- to four-fold, for example, oxygen excess is usual. Since no losses of selectivity have to be feared, it can be economically advantageous to carry out the reaction at relatively high pressures and accordingly at residence times which are longer than under atmospheric pressure.

Usual reaction apparatuses in which the catalytic oxidation according to the invention of hydrogen chloride is carried out are fixed-bed or fluidized-bed reactors- The oxidation of hydrogen chloride can be carried out in one or more stages.

The catalyst bed or fluidized catalyst bed can comprise further suitable catalysts or additional inert material in addition to the catalyst of the invention.

The catalytic oxidation of hydrogen chloride can be carried out adiabatically or preferably

isothermally or approximately isothermally, batchwise or pieferably continuously as a moving-bed or fixed-bed process, preferably as fixed-bed process, particularly preferably in shell-and-tube reactors, at reactor temperatures of from 200 to 500°C, preferably from 300 to 400°C, and a pressure of from 1 to 25 bar, preferably from I to 5 bar.

In isothermal or approximately isothermal operation, it is also possible to use a plurality of reactors, for example from 2 to 10 reactors, preferably from 2 to 6 reactors, particularly preferably from 2 to 5 reactors, in particular 2 or 3 reactors, connected in series with additional intermediate cooling. The oxygen can either all be added together with the hydrogen chloride upstream of the first reactor or distributed over the various reactors. This series arrangement of individual reactors can also be combined in one apparatus, In one embodiment of the fixed-bed process, a structured catalyst bed in which the catalyst activity increases in the direction of flow is used. Such structuring of the catalyst bed can be achieved by different impregnation of the catalyst support with active composition or by different dilution of (he catalyst bed with an inert material. Inert materials which can be used are, for exajonple, rings, cylinders or spheres comprising titanium dioxide, zirconium dioxide or mixtures thereof, aluminum oxide, steatite, ceramic, glass, graphite or stainless steel. The inert material preferably has similar external dimensions to the shaped catalyst bodies.

The conversion of hydrogen chloride in a single pass can be limited to from 15 to 90%, preferably from 40 to 85%, Unreacted hydrogen chloride can, after having been separated off, be recirculated ia part or in its entirety to the catalytic oxidation of hydrogen chloride. The volume ratio of hydrogen chloride to oxygen at the reactor inlet is generally from 1:1 to 20:1, preferably from 1.5:1 to 8:1, particularly preferably from 1.5:1 to 5:1.

The chlorine formed can subsequently be separated off in a customary maimer from the product gas stream obtained in the catalytic oxidation of hydrogen chloride* The separation usually comprises a plurality of stages, namely isolation and, if appropriate, recirculation of unreacted hydrogen chloride from the pioduct gas stream from the catalytic oxidation of hydrogen chloride, drying of the resulting residual gas stream which consists essentially of chlorine and oxygen and separation of chlorine from the dried stream.

The invention is illustrated by the following examples.

Examples

V

Determination of attrition and proportion of fines by the Montecalini method:

»

The attrition test simulates the mechanical stresses to which a fluidized material (e.g. a catalyst) is subjected in a fluidized gas/solid bed and gives as results an attrition value (AT) and a proportion of fines (PF) which describe the strength behavior.

The attrition apparatus comprises a nozzle plate (nozzle diameter = 0.5 mm) which is connected in a gastight and solids-tight manner to a glass tube, A steel tube having a conical widening is fixed above the glass tube, likewise in a gastight and solids-tight manner. The apparatus is connected to the 4 bar compressed air supply. A reducing valve decreases the pressure to 2 bar absolute upstream.of the apparatus.

60.0 g of catalyst are introduced into the apparatus, The amount of compressed air for carrying out the experiment is 3501/h, The apparatus itself is operated under atmospheric conditions (1 bar, 20*C). Owing to the high gas velocity at the nozzle, the particles are subjected to abrasion or broken up by particle/particle and particle/wall impacts. The solid discharged travels via a tube bend into a filter paper thimble (pore size: 10-15 Jim) and the purified gas flows into the exhaust air system of the laboratory.

The solid which has been deposited is weighed after one hour (defined as the proportion of fines PF) and after 5 hours (defined as the attrition AT).

Example 1:

A pulverulent gamma-aluminum oxide support from Sasol (Puralox® SCCa 30/170) was firstly converted into alpha-AhO* The support consists of particles having a mean particle diameter of about 50 fim. For this purpose, 2000 g of Puralox® SCCa 30/170 were heated at 1200-1300°C for 5 hours. 1500 g of the support obtained were impregnated with an aqueous RuCU hydrate solution (55.56 g of RuCl3 hydrate corresponding to 41.8% by weight of Ru in 480 g of water). The water uptake of the support was about 0.38 ml/g* After impregnation to 90% of the water uptake, the impregnated support was dried at 120°C for 6 hours and subsequently calcined at 350°C for 2 hours. The catalyst produced in this way comprises about 2% of Ru02 on alpha-AfeOa- The most important properties of the catalyst are summarized in Table 1.

Comparative Example CI:

The gai»ma-aluminum oxide support Puralox*8' SCCa 30/170 was used directly for producing the catalyst without prior heat treatment. About 1434 g of the support were impregnated with, an aqueous RuCI3 hydrate solution (54 J g of RuCl3 hydrate corresponding to 36.5% of Ru in 1045 g of water). The water uptake of the support was about 0.81 ml/g. The support which had been impregnated to 90% of the water uptake was dried at 120°C for 6 hours and calcined at 350°C for 2 hours. The catalyst produced in this way comprises about 2% of Ru02 on gamma-AI2O3. The most important properties of the catalyst are summarized in Table 1.

Table 1:

Example 2 and Comparative Example 2

A Deacon reactor was operated in the fluidlzed-bed mode using the catalysts from Example 1 and Comparative Example CL The Deacon reactor consisted of a tube having a diameter of 4 cm and a length of 1 m and comprised 600 g of the catalyst At 380-400°C and a reactor pressure of 4 bar, 200 standard J/h of HCi and 100 standard I/h of O2 were fed into the reactor; the HCI conversion was 60-80%- After operation of the reactor for 1000 hours, the catalyst was removed. The catalyst properties of the used catalyst are summarized in Table 2.

Table 2:

As can clearly be seen from the values for proportion of fines and attrition, the catalyst according to the invention has a significantly higher mechanical stability compared to the

corresponding catalyst on gamma^aluminum oxide as support, This is the case evea for the freshly produced catalyst, but in particular for the used catalyst

Claims as enclosed to IPRP

Claims:

1.	A fluidized bed catalyst for gas-phase reactions which has high mechanical stability in the form of powder having a mean particle size of from 10 to 200 jxm and comprises one or more active metals on a support consisting essentially of aluminum oxide as support material, wherein the aluminum oxide in the support consists essentially of alpha-almninum oxide.

2.	The catalyst according to claim l, wherein the active metal or metals is/are selected from among the ekmeiits of groups 7-11 of the Periodic Table of the Elements-

3.	The catalyst according to claim 1 or 2» wherein the active metal is nithenium, copper

and/or gold.

4.	The catalyst according to any of claims 1 to 3 comprising

a)	from 0.001 to 10% by weight of ruthenium, copper and/or gold,

b)	from 0 to 5% by weight of one or more alkaline earth metals,

c)	from 0 to 5% by weight of one or more alkali metals,

d)	from 0 to 10% by weight of one or more rare earth metals,

e)	from 0 to 10% by weight of one or more fuerther metals selected from die group consisting of palladium, platinum, osmium, iridium, silver and rhernum,

in each case based on the total weight of the catalyst

5.	The catalyst a
6.	A process for producing a fluidized bed catalyst according to any of claims 1 to 5 by impregnating alpha-aluminum oxide in the form of powder having a mean particle size of from 10 to 200 pxa as support with one or more metal salt solutions comprising the active metal or metals and, if appropriate, one or more promoter metals, and drying and calcining the impregnated support

7.	The process according to claim 6, wherein alpha-aluminum oxide is prepared by heating gamma-aluminum oxide to temperatures above lOOO0C.

8.	A process for the catalytic oxidation of hydcogeix chloride by means of oxygen to

give chlorine over a fluidized catalyst bed comprising catalyst panides of the

catalyst according to any of claims 1 to 5,

9.	The process according to claim 7 or 8, wherein the catalytic oxidation is carried out

at a reaction temperature of > 3500C

10.	The use of the catalyst according to any of claims 1 to 5 for catalyzing gas-phase

reactions at a reaction temperature of > 300°C.

Documents:

				900-CHENP-2008  CORRESPONDENCE OTHERS  01-07-2011.pdf

				900-CHENP-2008  AMENDED  PAGES OF SPECIFICATION  15-02-2012.pdf

				900-CHENP-2008  AMENDED CLAIMS  15-02-2012.pdf

				900-CHENP-2008  FORM-3  15-02-2012.pdf

				900-CHENP-2008  OTHER PATENT DOCUMENT  15-02-2012.pdf

				900-CHENP-2008  POWER OF ATTORNEY  15-02-2012.pdf

				900-CHENP-2008  EXAMINATION REPORT REPLY RECEIVED 15-02-2012.pdf

				900-chenp-2008-abstract.pdf

				900-chenp-2008-claims.pdf

				900-chenp-2008-correspondnece-others.pdf

				900-chenp-2008-description(complete).pdf

				900-chenp-2008-form 1.pdf

				900-chenp-2008-form 18.pdf

				900-chenp-2008-form 3.pdf

				900-chenp-2008-form 5.pdf

				900-chenp-2008-pct.pdf

« Previous Patent

Next Patent »

Patent Number	252246	

Indian Patent Application Number	900/CHENP/2008	

PG Journal Number	18/2012	

Publication Date	04-May-2012	

Grant Date	03-May-2012	

Date of Filing	22-Feb-2008	

Name of Patentee	BASF SE	

Applicant Address	67056, LUDWIGSHAFEN	

Inventors:

#	Inventor's Name	Inventor's Address	

1	SCHUBERT, OLGA	ALWIN-MITTASCH-PLATZ 11 67063 LUDWIGSHAFEN	

2	SESING, MARTIN	OSTPREUSSENSTRASSE 7 67165 WALDSEE	

3	SEIDEMANN, LOTHAR	GARTENFELDSTRASSE 10 68169 MANNHEIM	

4	KARCHES, MARTIN	ERFENSTEINSTRASSE 12 67434 NEUSTADT	

5	GRASSLER, THOMAS	LANDAUER STRASSE 8 67117 LIMBURGERHOF	

6	SOHN, MARTIN	HAINBUCHSTRASSE 11 35102 LOHRA	

PCT International Classification Number	B01J 21/04	

PCT International Application Number	PCT/EP06/65559	

PCT International Filing date	2006-08-22	

PCT Conventions:

#	PCT Application Number	Date of Convention	Priority Country	

1	102005040286.0	2005-08-25	Germany	

© All Indian Patents, 2013-2021.

  Patent data available in the public domain from Indian Patents Office, Department of Industrial Policy and Promotions, Ministry of Commerce and Industry, Government of India.

File: patents/252286-a-process-for-protecting-metals-from-corrosion-and-or-scaling.html
Indian Patents. 252286:A PROCESS FOR PROTECTING METALS FROM CORROSION AND/OR SCALING

Indian Patents

Recently Granted Patents

  Recently Published Patents

Title of Invention	A PROCESS FOR PROTECTING METALS FROM CORROSION AND/OR SCALING

Abstract	A process for protecting metals from corrosion and/or scaling is disclosed. The process is characterized in that the coating material is applied to a substrate by means of a wet-chemical coating process, wherein the coating material contains an organic or inorganic-organic binder and an electrically conducting metallic or non-metallic filler in order to make the coating material suitable for welding after a high- temperature forming process, especially for spot welding, and wherein the coating material contains electrically conductive compounds that are resistant to oxidation processes and wherein application of the coating material is followed by a high- temperature processing stage in which the coating material/substrate composite is heated to a temperature between 600°C and 1300°C, undergoing thereby a change of structure and being suitable thereafter as primer for additional coating materials.	

Full Text	DESCRIPTION

The invention relates to a process for protecting metals from corrosion and/or

scaling and particularly to a coating material for protecting metals, especially steel, from

corrosion and/or scaling, and to a method for coating metals and to a metal element.

Load-bearing steel components such as body parts in the automotive industry are

often manufactured from high-strength heat-treated steels. This involves converting the

steel into its austenitic form by annealing it at temperatures above 800-900 °C, hot-

forming the steel and subsequently cooling it again at a sufficiently high cooling speed

in order to produce a high-strength, martensitic microstructure. If cooling, and thus

hardening takes place in the forming tool, one speaks of press hardening. This method

permits the production of high-strength components. To manufacture larger components

and components with complex geometries, increasing use is being made of a two-stage

forming process involving pre-forming at room temperature (cold forming) followed by

hot forming (press hardening) of the pre-drawn part. A general problem encountered

with hot forming is scaling of the steel surface.

The term scaling refers to the oxidation of metals by direct reaction with

atmospheric oxygen at elevated temperatures. The layer of scale that forms on the steel

surface is hard and brittle, and especially during cooling, it flakes off the parent material

in clod-like pieces.

The layer of scale damages both the components and the forming tools, which

have to be cleaned after each forming step in order to remove flakes of scale. Press

hardening of components in the numbers required for series production is thus

extremely difficult if the sheet metal used is not protected. Moreover, if satisfactory

corrosion protection is to be achieved, the scale has to be sandblasted off the

components before they are processed further, since it is an unsuitable basis for

subsequent processes such as phosphatizing and cataphoretic dip coating.

Anticorrosive coatings for steel are known from the prior art. Metal coatings of

aluminium or aluminium alloys, or of zinc or zinc alloys, can be deposited on the steel

by hot-dip or electroplating processes.

In the application EP 1 013 785 Al, the coating of hot-rollejd sheet with a metal or a metal

alloy is described. The coating in this case is a layer of aluminium or of an alloy of

aluminium, iron and silicon, said layer being applied by hot-dip coating (hot-dip aluminizing).

A protective layer of this kind admittedly offers effective protection against scaling during the

process of heating to austenitizing temperature. However, when used in practice for press-

hardening operations, it has limitations. These are particularly noticeable during the shaping

of parts with complex geometries. It is mentioned in the DE 102 46 614 Al that during the

hot-dip process described in the EP 1 013 785 Al, an intermetallic alloy phase would form

between the steel and the actual coating already during the coating process, and that this

intermetallic alloy phase would be hard and brittle and would crack during cold deformation.

The microcracks formed would cause the coating to detach from the parent material and thus

lose its protective function. From this description and from practical experience in the

forming of steel slugs or steel components, it is evident that hot-dip aluminizing is unsuitable

for cold forming and thus also unsuitable for a two-step cold- and hot-forming process. In the

DE 102 46 614 Al, it is suggested that these problems can be overcome by applying a

protective metallic coating from an organic, non-aqueous solution using an electroplating

method. The intention here is to deposit layers of aluminium or an aluminium alloy, or of zinc

or a zinc alloy. However, the electrodeposition of aluminium on steel is a very time-

consuming and expensive process.

Where zinc and zinc alloys are used instead, hot-forming applications, too, are severely

limited, because on heating up, most of the zinc oxidizes, or, if a protective gas is being used,

vaporizes.

The applications WO 2005/021820 Al, WO 2005/021821 Al and WO 2005/021822 Al

describe methods of manufacturing various hardened steel parts. In each case, a protective

coating consisting of zinc combined with another element that has an affinity for oxygen

(especially aluminium) is applied to the steel. In the WO 2005/021821 Al, this protective

coating is applied by means of a hot-dip process, in the WO 2005/021820 Al and WO

2005/021822 Al by means of a hot-dip or an electroplating process. However, a common

feature of all coatings described here that contain zinc as the main element, is that they are

very susceptible to oxidation and vaporization at the austenitizing temperatures required for a

press-hardening process, and that even traces of dirt (e.g. dust) on the surface will burn and

lead to rejection of the part.

From the DE 100 39 404 Al, a method of producing pigment- or filler-containing

polysiloxane-based compositions by the sol-gel process is known. In a first step of this

process, organosilanes (alkoxysilanes) containing epoxy groups are hydrolysed to a sol, and in

a second step, the sol is converted into a gel. The pigments or fillers used have a mean particle

diameter of at least 500 nm. The composition may include an aromatic polyol with a

maximum average molecular weight of 1,000.

The DE 199 40 857 Al describes a sol-gel coating material for substrates, especially

automobile bodies, painted with a single-coat or multicoat paint system. The intended purpose

of the sol-gel coating material is to permit the application, in as short a time as possible, of a

scratch-resistant coating atop already-cured paint systems without the occurrence of adhesion

problems. To this end, a siloxane-containing coating formulation is modified with organic

components. The main constituents of the sol-gel coating material are an acrylate copolymer

solution and a sol.	

The DE 198 13 709 Al describes a method of protecting a metallic substrate from corrosion

by applying to the substrate a coating composition based on (hetero)polysiloxanes prepared

by hydrolysis and condensation processes, and curing said coating composition. The coating

composition includes at least one species Z, which reacts, or interacts, with the metal to form

a species Y, which has a more negative enthalpy of formation than the species X. The coating

composition can be applied by means of a wet-chemical process. The coating is not described

as being suitable for welding, let alone spot-welding.

The DE 101 49 148 Al describes a method of coating metallic surfaces with an aqueous

composition that contains at least one organic film former, at least one inorganic compound in

particle form and at least one lubricant. The composition described in the DE 101 61 383 A1

contains, in addition to the organic film former, cations and/or hexafluoro complexes of

cations and at least one inorganic compound in particle form.

The DE 101 41 687 Al describes an agent that contains silicon compounds and that is used

primarily for producing coatings on surfaces and as a raw material for paints. The agent is a

reactive mixture containing at least one alyltrialkoxysilane, at least one alkoxysilane and/or at

least one tetraalkoxysilane, at least one hydrous silicic-acid sol, at least one acid and at least

one alcohol or at least one glycol.

The DE 100 27 265 Al describes aluminium coils coated with coloured or effect-forming

multilayer coatings. On at least one of their surfaces, the coils have a combination-effect

coating consisting of a pigmented powder slurry, a clear lacquer and a sealer based on

organically modified ceramic materials.

The EP 0 610 831 A2 describes a method of producing functional coatings using

organofunctional silanes, a metal compound and low-volatility oxides. The method involves

carrying out a hydrolytic condensation, adding an organic, cross-linkable prepolymer to the

hydrolytic condensate, applying the coating solution thus obtained to a substrate and

subsequently curing it.

The WO 95/13326 Al describes a method of producing compositions based on hydrolysable

silanes containing epoxy groups, in which a particulate material, a preferably non-ionic

surfactant or an aromatic polyol is added to a pre-hydrolysed silicon compound in order to

i

obtain highly scratch-resistant coatings with lasting hydrophilic properties, anticorrosive

properties, good adhesion and high transparency.

In the field of anticorrosive coatings applied by wet-chemical methods, protective organic

coatings, for example, are known. Some of them are protective enamels filled with zinc

pigments. Preferably in the form of an additional sealing layer on an electrogalvanized or hot-

dip galvanized steel surface, these offer good corrosion protection for low-temperature

applications. However, on account of their insufficient thermal stability, they cannot be used

for hot-forming and press-hardening processes involving temperatures above 800 °C. The

same applies to a large number of organic-based or sol-gel-bajsed anticorrosive coatings.

At the present time, there are no coating materials known from the prior art that are suitable

for wet-chemical application, protect the steel from corrosion and/or scaling, and are still

suitable for welding following heat treatment of the coated steel at temperatures above 600

°C. This suitability for welding particularly includes the suitability of a coated and

subsequently heat-treated steel part for spot welding, for which process the

or hot-dip galvanized steel surface, these offer good corrosion! protection for low-temperature

applications. However, on account of their insufficient thermal stability, they cannot be used

for hot-forming and press-hardening processes involving temperatures above 800 °C. The

same applies to a large number of organic-based or sol-gel-based anticorrosive coatings.

At the present time, there are no coating materials known from the prior art that are suitable

for wet-chemical application, protect the steel from corrosion and/or scaling, and are still

suitable for welding following heat treatment of the coated steel at temperatures above 600

°C. This suitability for welding particularly includes the suitability of a coated and

subsequently heat-treated steel part for spot welding, for which process the

coating/component composite requires a sufficiently high electrical conductivity even after

the aforementioned heat treatment.

The object of the invention is thus to provide a coating material that can still be welded, in

particular spot welded, following heat treatment of the coated steel.

This object is established according to the invention in that, to make the applied coating

material suitable for welding, especially for spot welding, a readily oxidizable organic or

inorganic/organic binder containing readily oxidizable organic components is combined with

an electrically conducting metallic or non-metallic filler, that the coating material can be

applied by wet-chemical methods, that the coating material undergoes a change in structure

when subjected to high-temperature processes involving temperatures of more than 600 °C,

and that the coating material is a suitable primer for additional coating materials.

Surprisingly, it was found that it is by all means possible to provide a coating material that

can be applied by wet-chemical methods, that offers good protection against scaling and that

is also suitable for welding, especially for spot welding.

Compared with prior-art coatings that cannot be applied by wet-chemical methods, the

coatings of the invention also offer the following advantages; the coatings have a very wide

range of uses, as in addition to the coil coating technique they can be applied by other

methods such as curtain coating, spray painting, dip-coating, flooding, etc., and can thus be

used on three-dimensional components as well as on coils and slugs. The coatings are

multifunctional, i.e. in addition to their principal function of protecting against corrosion

and/or scale, they can also incorporate tribologically active constituents that enable them to

develop a lubricating effect during cold- and hot-forming, thus making external lubricants

unnecessary. A further advantage is that the coatings can be applied in very thin layer

thicknesses (in the lower urn range), which improves the electrical conductivity and brings

material and cost savings. If, following the hot-forming process, even higher electrical

conductivity is desired, a thin, electrically conducting primer may be applied atop the coating.

Following the forming process, or high-temperature forming process, the coating material

may remain on the surface of the substrate, where it may perform additional functions, e.g.

increase the scratch resistance, improve the corrosion protection, fulfil aesthetic aspects

(addition of colour, anti-fingerprint properties), protect against tarnishing (in the case of metal

or PVD surfaces), alter the electrical conductivity (antistatic effect, insulating effect) and

maybe serve as a primer for customary downstream processes (e.g. phosphatizing and

cataphoretic dip coating).

Another embodiment of the invention consists in that, to make the applied coating material

suitable for welding, an organic, inorganic or organic-inorganic binder matrix contains

compounds which, on being heated under reducing conditions at temperatures above 840 °C,

form a conducting phase, in particular metal salts, metal alkoxides, carbides and phosphides

of iron, copper, tungsten and aluminium, and electrically conducting oxides, in particular

antimony-tin oxide (ATO) and indium-tin oxide (1TO).

The metal salts are preferably salts of subgroup metals.

Another embodiment of the invention consists in that, to make the coating suitable for

welding, the coating material contains electrically conducting compounds that are resistant to

oxidation processes at high temperatures, in particular special-steel pigments, pigments or

powders of noble metals, copper, tin, graphite and soot,j and high-temperature-resistant

semiconductors such as silicon carbide.

The coatings' suitability for welding is ensured by the selective addition of electrically

conducting compounds that are resistant to oxidation processes at high temperatures and

accordingly possess the required electrical conductivity for spot welding both before and

during the curing process.

A further embodiment of the invention consists in that the electrically conducting substances

that are resistant to oxidation processes when reducing conditions prevail in the coating are

selected from pigments and powders of iron, aluminium, zinc, magnesium, graphite and soot.

The above-mentioned reducing conditions may be induced in the coating particularly by the

binder.

It is within the scope of the invention that the coating material contains between 5 und 95 %

by weight, preferably between 10 and 75 % by weight, of binder and between 0 and 90 % by

weight, preferably 25 to 75 % by weight, of pigments and/or fillers.

According to the invention, the binder contains organic compounds, especially polyurethanes,

polyesters, epoxy resins, alkyd resins, phenolic resins, melamin resins, acrylates and

methacrylates, organic-inorganic compounds, especially oligo- and polysiloxanes from the

hydrolysis and condensation of alkylalkoxysilanes, alkoxysilanes or mixtures thereof, or

silicones, silicone resins or organically modified silicone resins, or purely inorganic

compounds, especially silicates, polyphosphates and aluminosilicates, or metals, metal

alkoxides and their condensation products, metal oxides and metal salts.

It is also to advantage that the coating material contains metal pigments, in particular

aluminium, zinc, iron, tin, copper, magnesium, high-grade steel, silver or other noble metals

or metal salts.

These serve to improve corrosion protection and/or to prevent high-temperature corrosion

(scale formation).

It may also be expedient that the coating material contains lubricants, in particular natural and

synthetic waxes, oils, polymers such as polytetrafluoroethylene and fluoroethylenepropylene,

thermoplastics, especially polyethylene and polyamide, stearates, soaps of aluminium, zinc,

magnesium and lithium, higher fatty acids, organic compounds of chlorine, phosphorus and

sulphur, fluorides of calcium or barium, phosphates, oxides, hydroxides and sulphides of

calcium and zinc, and metals, in particular lead, copper, tin, silver, gold, indium and nickel.

It is also within the scope of the invention that the coating material contains greases, in

particular inorganic greases, preferably graphite, soot, boron nitride, titanium nitride,

molybdenum disulphide and tungsten disulphide.

These greases are particularly suitable for processes carried out at higher temperatures.

The invention furthermore provides for the coating material to contain one or more

anticorrosive pigments or corrosion inhibitors, in particular silicates, polyphosphates, tannin

derivatives, alkaline sulphonates of alkali and alkaline earth metals, zinc salts of organic

nitrogen acids, and phosphates, chromates and molybdates of calcium, magnesium, zinc or

aluminium.

The anticorrosion properties are improved in this way.

According to the invention, the coating material is suitable for spot-welding.

The scope of the invention also includes a method for coating metals, especially steel, with

the coating material of the invention, the coating material being applied to a substrate by

means of a wet-chemical coating process such as knife application, dip-coating, spray-

painting, roller application, flooding or curtain coating, and being bonded firmly to the

surface of the substrate by means of a curing stage.

According to one version of the invention, curing ensues in a temperature range from room

temperature up to 800 °C, preferably at temperatures from room temperature up to 300 °C.

The elevated temperature is initiated by hot air, by radiation in the NIR, IR, UV range, by

electron beam or by induction.

It is possible that after ordinary drying or a curing stage of the kind described above, the

coating material will show sufficient electrical conductivity to render it suitable for welding.

Another version of the invention consists in that application of the coating material to the

substrate is followed by a high-temperature processing stage in which the coating

material/substrate composite is heated to a temperature between 840 °C and 1,300 °C,

preferably between 840 °C and 1,000 °C.

The thermal treatment causes a change in the chemical structure of the coating material and is

usually also of technical significance for the metal, e.g. it improves the metal's workability

(i.e. its forming property) by pressing, forging, etc. The thermal treatment can also be part of a

hardening process that is carried out with or without forming. The outcome of the thermal

treatment is that the resulting structure shows sufficient electrical conductivity to permit

welding by means of standard welding techniques, especially spot welding. In addition, the

coating material can be formed by means of all standard cold- and hot-forming processes.

It is furthermore expedient that the high-temperature processing stage takes between one

second and several hours, preferably between one second and 30 minutes.

It is within the scope of the invention that the metallic substrate is steel, a steel alloy or a steel

provided with a metallic coating, in particular of aluminium, zinc, magnesium, tin or

appropriate alloys of these metals, such as aluminium-silicon, aluminium-iron, zinc-iron,

zinc-silicon and zinc-aluminium-silicon.

According to the invention, coils, slugs or other components, in particular profiles, rods, wire,

pipes, mouldings, forgings or castings, are used as steel substrate.

Finally, the scope of the invention also includes a metal element provided with a coating

material according to the invention.

Examples of such metal elements particularly include automotive components (e.g. body and

engine parts), components of trains and aircraft, of machines, industrial plant and agricultural

equipment, and metal parts used in the construction and mining industries.

The invention is explained in detail below by reference to three embodiments.

Example 1

10g of graphite powder (particle size 
polyester solution (e.g. in xylol, obtainable under the trade name Silikoftal) and mixed in

thoroughly using a dissolver. 70 g of ethanol, 10 g of carnauba wax dispersion (solids content

20 % by weight in white spirit), 50 g of aluminium pigment baste (e.g. Decomet Hochglanz,

Al 1002/10, from Schlenk) and 20 g of zinc paste (e.g. Zinkflake GTT, from Eckart) are

added to the mixture and stirred in homogeneously with a paddle stirrer (low shearing force)

for several hours.

Following appropriate dilution with butyl glycol, the finished coating material is applied to an

alkaline degreased steel substrate using a paint spray gun with gravity cup (e.g. Sata Jet, 1.2

mm nozzle), or, in cases of a suitable substrate geometry (flat metal sheet or slug), using a

doctor knife, so that a thin, wet film of approx. 10-40 µm thickness is obtained. The coating is

cured for about 10 minutes at a surface temperature of 220 °C. The coating may also be

applied to the metal sheet by roller (e.g. coil coating) and stoved at a peak metal temperature

(PMT)of 230-240°C.

Example 2

30 g of graphite powder (particle size 
polyester solution (e.g. in xylol, obtainable under the trade name Silikoftal) and mixed in

thoroughly using a dissolver. 70 g of xylol, 10 g of carnauba wax dispersion (solids content

20 % by weight in white spirit) and 30 g of aluminium] pigment paste (e.g. Decomet

Hochglanz, Al 1002/10, from Schlenk) are added to the mixture and stirred in homogeneously

with a paddle stirrer (low shearing force) for several hours.

Following appropriate dilution with butyl glycol, the finished coating material is applied to a

grease-free, galvanized steel substrate using a paint spray gun with gravity cup (e.g. Sata Jet,

1.2 mm nozzle), or, in cases of a suitable substrate geometry (flat metal sheet or plate), using

a doctor knife, so that a thin, wet film of approx. 10-40 urn thickness is obtained. The coating

is cured for about 10 minutes at a surface temperature of 220 °C. The coating may also be

applied to the galvanized steel sheet by roller (e.g. coil coating) and stoved at a peak metal

temperature (PMT) of 230-240 °C.

Example 3

50 g of butyl alcohol and 85 g of an iron pigment paste (e.g. STAPA TA Ferricon 200, from

Eckart) are added to 100 g of a 60 % silicone polyester solution (in xylol, obtainable, for

example, under the trade name Silikoftal) and stirred in homogeneously with a low shearing

force.

The finished coating material is applied to an alkaline degreased steel substrate using a paint

spray gun with gravity cup (e.g. Sata Jet, 1.4 mm nozzle), or, in cases of a suitable substrate

geometry (flat metal sheet or slug), using a doctor knife, so that a thin, wet film of approx. 10-

40 µm thickness is obtained. The coating is cured for about 10 minutes at a surface

temperature of 250°C.

Example 4

250 g of a suitable solvent (e.g. Solvesso 150 aromatics mixture) are added to 100 g of a

polyester resin solution (obtainable, for example, under the trade name Desmotherm VP LS

2218) and stirred in homogeneously. 80 g of a platelet-like copper powder (e.g. STANDART

Kupferpulver Feinschliff GTT, from Eckart) are added to the diluted polyester resin and

stirred in homogeneously with a paddle stirrer (low shearing force). 10 g of graphite powder

(particle size 
in white spirit) are added to the mixture and mixed in thoroughly.

The finished coating material is applied to an alkaline degreased steel substrate using a paint

spray gun with gravity cup (e.g. Sata Jet, 1.4 mm nozzle), or, in cases of a suitable substrate

geometry (flat metal sheet or slug), using a doctor knife, so that a thin, wet film of approx. 10-

40 µm thickness is obtained. The coating is cured for about 10 minutes at a surface

temperature of 180 °C. The coating may also be applied to the metal sheet by roller (e.g. coil

coating) and stoved at a peak metal temperature (PMT) of 230-240 °C.

WE CLAIM:

1.	Process for protecting metals from corrosion and/or scaling, characterized in that

the coating material is applied to a substrate by means of a wet-chemical coating

process, wherein the coating material contains an organic or inorganic-organic

binder and an electrically conducting metallic or non-metallic filler in order to

make the coating material suitable for welding after a high-temperature forming

process, especially for spot welding, and wherein the coating material contains

electrically conductive compounds that are resistant to oxidation processes and

wherein application of the coating material is followed by a high-temperature

processing stage in which the coating material/substrate composite is heated to a

temperature between 600°C and 1300°C, undergoing thereby a change of

structure and being suitable thereafter as primer for additional coating materials.

2.	Process as claimed in claim 1, wherein, to make the applied coating material

suitable for welding, an organic, inorganic or organic-inorganic binder matrix

contains compounds which, on being heated under reducing conditions at

temperatures above 840 °C, form a conducting phase, in particular metal salts,

metal alkoxides, carbides and phosphides of iron, copper, tungsten and

aluminium, and electrically conducting oxides, in particular antimony-tin oxide

(ATO) and indium-tin oxide (ITO).

3.	Process as claimed in claim 1 or 2, wherein the coating material is applied to a

substrate by means of a wet-chemical coating process such as knife application,

dip-coating, spray-painting, roller application, flooding or curtain coating, and is

bonded firmly to the surface of the substrate by means of a curing stage.

4.	Process as claimed in claim 1, wherein the high temperature processing stage

takes place between one second and several hours, preferably between one

second and several hours, preferably between one second and thirty minutes.

5.	Process as claimed in claim 1, wherein, to make the applied coating material

suitable for welding, the coating material contains electrically conducting

compounds that are resistant to oxidation processes at high temperatures, in

particular special-steel pigments, pigments or powders of noble metals, copper,

tin, graphite and soot, and high-temperature-resistant semiconductors such as

silicon carbide.

6.	Process as claimed in claim 1, wherein the coating material contains between 5

und 95 % by weight, preferably between 10 and 75 % by weight, of binder and

between 0 and 90 % by weight, preferably 25 to 75 % by weight, of pigments

and/or fillers.

7.	Process as claimed in claim 1, wherein the binder contains organic compounds,

especially polyurethanes, polyesters, epoxy resins, alkyd resins, phenolic resins,

melamin resins, acrylates and methacrylates, organic-inorganic compounds,

especially oligo- and polysiloxanes from the hydrolysis and condensation of

alkylalkoxysilanes, alkoxysilanes or mixtures thereof, or silicones, silicone resins

or organically modified silicone resins, or purely inorganic compounds,

especially silicates, polyphosphates and aluminosilicates, or metals, metal

alkoxides and their condensation products, metal oxides and metal salts.

8.	Process as claimed in claim 1, wherein the coating material contains lubricants, in

particular natural and synthetic waxes, oils, polymers such as

polytetrafluoroethylene and fluoroethylenepropylene, thermoplastics, especially

polyethylene and polyamide, stearates, soaps of aluminium, zinc, magnesium and

lithium, higher fatty acids, organic compounds of chlorine, phosphorus and

sulphur, fluorides of calcium or barium, phosphates, oxides, hydroxides and

sulphides of calcium and zinc, and metals, in particular lead, copper, tin, silver,

gold, indium and nickel.

9.	Process as claimed in claim 1, wherein the coating material contains metals,

especially lead, copper, tin, silver, gold, indium and nickel.

10.	Process as claimed in claim 1, wherein the coating material contains greases, in

particular inorganic greases, preferably graphite, soot, boron nitride, titanium

nitride, molybdenum disulphide and tungsten disulphide.

11.	Process as claimed in claim 1, wherein the coating material contains one or more

anticorrosive pigments or corrosion inhibitors, in particular silicates,

polyphosphates, tannin derivatives, alkaline sulphonates of alkali and alkaline

earth metals, zinc salts of organic nitrogen acids, and phosphates, chromates and

molybdates of calcium, magnesium, zinc or aluminium.

12.	Process as claimed in any preceding claim, wherein the metallic substrate is steel,

a steel alloy or a steel provided with a metallic coating, in particular of

aluminium, zinc, magnesium, tin or appropriate alloys of these metals, such as

aluminium-silicon, aluminium-iron, zinc-iron, zinc-silicon and zinc-aluminium-

silicon.

13.	Process as claimed in any preceding claim, wherein coils, slugs or other

components, in particular profiles, rods, wire, pipes, mouldings, forgings or

castings, are used as steel substrate.

A process for protecting metals from corrosion and/or scaling is disclosed. The

process is characterized in that the coating material is applied to a substrate by means

of a wet-chemical coating process, wherein the coating material contains an organic

or inorganic-organic binder and an electrically conducting metallic or non-metallic

filler in order to make the coating material suitable for welding after a high-

temperature forming process, especially for spot welding, and wherein the coating

material contains electrically conductive compounds that are resistant to oxidation

processes and wherein application of the coating material is followed by a high-

temperature processing stage in which the coating material/substrate composite is

heated to a temperature between 600°C and 1300°C, undergoing thereby a change of

structure and being suitable thereafter as primer for additional coating materials.

Documents:

				02661-kolnp-2008-abstract.pdf

				02661-kolnp-2008-claims.pdf

				02661-kolnp-2008-correspondence others.pdf

				02661-kolnp-2008-description complete.pdf

				02661-kolnp-2008-form 1.pdf

				02661-kolnp-2008-form 3.pdf

				02661-kolnp-2008-form 5.pdf

				02661-kolnp-2008-international exm report.pdf

				02661-kolnp-2008-international publication.pdf

				02661-kolnp-2008-international search report.pdf

				02661-kolnp-2008-others pct form.pdf

				02661-kolnp-2008-pct request form.pdf

				2661-KOLNP-2008-(02-01-2012)-CORRESPONDENCE.pdf

				2661-KOLNP-2008-ASSIGNMENT 1.1.pdf

				2661-KOLNP-2008-ASSIGNMENT.pdf

				2661-KOLNP-2008-CORRESPONDENCE 1.1.pdf

				2661-KOLNP-2008-CORRESPONDENCE OTHERS 1.1.pdf

				2661-KOLNP-2008-CORRESPONDENCE.pdf

				2661-KOLNP-2008-ENGLISH TRANSLATION.pdf

				2661-KOLNP-2008-EXAMINATION REPORT.pdf

				2661-KOLNP-2008-FORM 18 1.1.pdf

				2661-kolnp-2008-form 18.pdf

				2661-KOLNP-2008-FORM 3-1.1.pdf

				2661-KOLNP-2008-FORM 3.pdf

				2661-KOLNP-2008-FORM 5.pdf

				2661-KOLNP-2008-GPA 1.1.pdf

				2661-KOLNP-2008-GPA.pdf

				2661-KOLNP-2008-GRANTED-ABSTRACT.pdf

				2661-KOLNP-2008-GRANTED-CLAIMS.pdf

				2661-KOLNP-2008-GRANTED-DESCRIPTION (COMPLETE).pdf

				2661-KOLNP-2008-GRANTED-FORM 1.pdf

				2661-KOLNP-2008-GRANTED-FORM 2.pdf

				2661-KOLNP-2008-GRANTED-SPECIFICATION.pdf

				2661-KOLNP-2008-OTHERS.pdf

				2661-KOLNP-2008-REPLY TO EXAMINATION REPORT 1.1.pdf

				2661-KOLNP-2008-REPLY TO EXAMINATION REPORT.pdf

				2661-KOLNP-2008-TRANSLATED COPY OF PRIORITY DOCUMENT.pdf

« Previous Patent

Next Patent »

Patent Number	252286	

Indian Patent Application Number	2661/KOLNP/2008	

PG Journal Number	19/2012	

Publication Date	11-May-2012	

Grant Date	07-May-2012	

Date of Filing	01-Jul-2008	

Name of Patentee	NANO-X GMBH	

Applicant Address	THEODOR-HEUSS-STR. 11A 66130 SAARBRUCKEN	

Inventors:

#	Inventor's Name	Inventor's Address	

1	SEPEUR STEFAN	ZUM RITTERSBACH 11, 66787 WADGASSEN	

2	REUTER NICOLE	3, RUE DES GENERAUX CREMER, F-57200 SARREGUEMINES	

3	GOEDICKE STEFAN	KARL-MARX-STR. 12, 66540 NEUNKIRCHEN	

PCT International Classification Number	C09D 5/08,C09D 5/24	

PCT International Application Number	PCT/DE2006/002178	

PCT International Filing date	2006-12-07	

PCT Conventions:

#	PCT Application Number	Date of Convention	Priority Country	

1	102005059614.2	2005-12-12	Germany	

© All Indian Patents, 2013-2021.

  Patent data available in the public domain from Indian Patents Office, Department of Industrial Policy and Promotions, Ministry of Commerce and Industry, Government of India.
