Repository: anandvc/allindianpatents

File: patents/252303-a-method-of-making-a-microstructure.html (part 1 of 2)
Indian Patents. 252303:A METHOD OF MAKING A MICROSTRUCTURE

Indian Patents

Recently Granted Patents

  Recently Published Patents

Title of Invention	A METHOD OF MAKING A MICROSTRUCTURE

Abstract	A method of making a microstructure, comprising: selectively activating an exposed portion of a surface of a silicon-containing elastomer by irradiating the exposed portion with UV radiation through a mask, while covering a protected portion of the surface with the mask, where during the irradiating the exposed portion is in contact with an atmosphere containing oxygen, and the mask is in contact with the protected portion; removing the mask from the surface of the silicon-containing elastomer; contacting the surface of the silicon-containing elastomer with a substrate; and bonding the activated portion and the substrate, such that the activated portion and a portion of the substrate in contact with the activated portion are irreversibly attached.	

Full Text	FEDERALLY SPONSORED RESEARCH OR DEVELOPMENT

[0001]  The subject matter of this application was in part funded by the

National Science Foundation (NSF) Grant no. CHE 0097096; by the Defense

. Advanced Research Projects Agency (DARPA) Grant no. FA8650-04-C-7101;

and by the Department of Energy (DOE) Grant no. DEFG02-91ER45439. The

government may have certain rights in this invention.

BACKGROUND

[0002]  Soft lithography is a versatile patterning technique for use in

microfabrication to produce microstructures. This technique uses a patterned

elastomer to transfer a pattern from a master to a substrate. The patterned

elastomer may be used, for example, as a stamp to transfer a substance, as a mold

to be filled by a substance, or as a mask to provide for selective deposition onto a

substrate and/or selective removal of material from the substrate. See, for

example, Xia, Y. and Whitesides, GM. Annu. Rev. Mater. Sci. (1998) 28:153-184.

[0003]  In contrast, conventional photolithography utilizes rigid photomasks to

pattern photoresist layers, and the patterned photoresist then protects the material

beneath the pattern during subsequent etching and deposition steps. Soft

lithography provides a number of advantages over conventional photolithography.

Soft lithography can yield three-dimensional structures and non-planar structures

in a single deposition step, rather than requiring the stepwise assembly of

individual layers. Due to the mechanical flexiblility of the elastomer, non-planar

substrates can be patterned. The various soft lithographic techniques can also be

used with a more diverse range of materials than are available with

photolithography, and the materials and techniques used in soft lithography are

typically much lower in cost. Because of these advantages, soft lithography has

proven useful for applications including integrated optics, microelectromechanical

systems (MEMS), microfluidics, and patterning of biological material such as

proteins, nucleic acids and cells.

[0004]  In one example, a patterned elastomeric stamp can be contacted with a

substrate to form channels which can exhibit a pattern in two or three dimensions.

The channels can then be filled with a liquid precursor for a solid substance, such

as a polymer or a ceramic. The channels can also be used to mix different fluid

substances, thus functioning as a microreactor or a microanalytical tool. The

formation of solid patterned structures with this technique is referred to as

Micromolding In Capillaries, or "MIMIC." Drawbacks to this technique include

the need for the pattern to be continuous to allow the entire pattern to be filled.

Also, the channels must be large enough to accommodate the viscosity of the

liquid used to fill the pattern, which can limit the resolution that can be obtained.

[0005]  In another example, a patterned elastomeric stamp can be coated with a

substance and then contacted with a substrate. Removal of the stamp results in a

deposition of the substance onto the substrate in the pattern of the stamp. The

substance which is transferred thus functions as an ink which is printed onto the

substrate. This technique, referred to as microcontact printing or "µCP," can be

used to form discontinuous patterns, and can form patterns with higher resolution

than MIMIC. Applications of microcontact printing typically involve additive

lithography, which is the selective deposition of another substance on either the

patterned ink or on the exposed substrate. Drawbacks to this technique include the

limited range of materials which can be used as the substrate and as the ink.

[0006]  In yet another example, a patterned elastomeric membrane can be

applied to a substrate. This membrane can then function as a mask for selective

removal of the exposed substrate (subtractive lithography), or for additive

lithography. Depending on the materials used for the membrane and the substrate,

reversible bonding between the two can be used to stabilize the membrane during

the desired microfabrication and to remove the membrane once it has served its

intended purpose. Drawbacks to this technique include the extreme difficulty in

applying, removing, and manipulating the thin elastomeric membrane. Also, the

membrane must be continuous and cannot be used for imaging discrete forms

and patterns.

[0007] It is thus desirable to provide an improved soft lithographic technique that

can be used to form patterns that are continuous or discrete, two dimensional or

three dimensional, on planar and non-planar substrates, and that may be in the

form of channels or masks for additive and subtractive lithography. It is also

desirable that these patterns can be formed on and with a wide range of

substances, without the need for delicate handling of the materials involved.

BRIEF SUMMARY

In a first embodiment of the invention, there is provided a method of making a

microstructure, comprising: selectively activating an exposed portion of a surface

of a silicon-containing elastomer by irradiating the exposed portion with UV

radiation through a mask, while covering a protected portion of the surface with

the mask, where during the irradiating the exposed portion is in contact with an

atmosphere containing oxygen, and the mask is in contact with the protected

portion; removing the mask from the surface of the silicon-containing elastomer;

contacting the surface of the silicon-containing elastomer with a substrate; and

bonding the activated portion and the substrate, such that the activated portion

and a portion of the substrate in contact with the activated portion are irreversibly

attached.

[0009] These embodiments may include a method wherein the selectively

activating comprises partially covering the surface to provide a protected portion

of the surface and an unprotected portion of the surface, and applying an

activating treatment to the unprotected portion. These embodiments may further

include a method wherein the applying an activating treatment comprises

irradiating the unprotected portion with UV radiation. These embodiments may

further include a method wherein the partially covering the surface comprises

positioning a mask on the surface of the silicon-containing elastomer. The mask

comprises a pattern of UV-opaque portions and UV-transparent portions and

comprises a spacer material under the UV-opaque portions, and the unprotected

portion of the surface is below and spaced apart from the UV-transparent

portions.

[0010] In a second embodiment of the invention, there is provided a method of

making a microstructure, comprising positioning a mask on an unpatterned

surface

of a silicon-containing elastomer. The mask comprises a pattern of UV-opaque

portions and UV-transparent portions and comprises a spacer material under the

UV-opaque portions, and the unpatterned surface comprises an exposed portion

below and spaced apart from the UV-transparent portions. The method further

comprises irradiating the exposed portion of the unpatterned surface with UV

radiation, removing the mask from the surface, contacting the surface with a

substrate, and separating the silicon-containing elastomer and the substrate, such

that the substrate and the exposed portion of the surface remain in contact.

[0011]  In a third embodiment of the invention, there is provided a method of

making a microstructure, comprising positioning a mask on a surface of a silicon-

containing elastomer comprising a pattern of raised areas and lowered areas. The

mask comprises a pattern of UV-opaque portions and UV-transparent portions and

comprises a spacer material under the UV-opaque portions, and the surface

comprising an exposed portion of raised areas below and spaced apart from the

UV-transparent portions. The method further comprises irradiating the exposed

portion of raised areas with UV radiation, removing the mask from the surface,

contacting the raised areas with a substrate, and separating the silicon-containing

elastomer and the substrate, such that the substrate and the exposed portion of the

raised areas remain in contact.

[0012]  These embodiments may include a method further comprising, after the

separating, applying an etching agent to the substrate to remove a portion of the

substrate which is not in contact with the exposed portion of the surface; and

removing the silicon-containing elastomer from the substrate.

[0013]  These embodiments may include a method further comprising, after the

separating, depositing a material on the substrate; and removing the silicon-

containing elastomer from the substrate to provide a pattern of the deposited

material.

[0014] In a fourth embodiment of the invention, there is provided a method of

making a microstructure, comprising positioning a mask on a surface of a silicon-

containing elastomer. The mask comprises a pattern of UV-opaque portions and

UV-transparent portions and comprises a spacer material under the UV-opaque

portions, and the surface comprises an exposed portion below and spaced apart

from the UV-transparent portions. The method further comprises irradiating the

exposed portion with UV radiation; removing the mask from the surface,

contacting the surface with a discrete material, and removing unbound discrete

material from the surface, such that the exposed portion and the discrete material

in contact with the exposed portion remain attached.

[0015]  In a fifth embodiment of the invention, there is provided a method of

making a microstructure, comprising positioning a mask on a surface of a silicon-

containing elastomer. The mask comprises a pattern of UV-opaque portions and

UV-transparent portions and comprises a spacer material under the UV-opaque

portions, and the surface comprises an exposed portion below and spaced apart

from the UV-transparent portions. The method further comprises irradiating the

exposed portion with UV radiation, removing the mask from the surface,

contacting the surface with a chemical compound, and rinsing the silicon-

containing elastomer, such that the silicon-containing elastomer and the chemical

compound in contact with the activated portion of the surface remain attached.

[0016]  In a sixth embodiment of the invention, there is provided a method of

selectively activating a surface, comprising positioning a mask on a surface of a

silicon-containing elastomer. The mask comprises a pattern of UV-opaque

portions and UV-transparent portions and comprises a spacer material under the

UV-opaque portions, and the surface comprises an exposed portion below and

spaced apart from the UV-transparent portions. The method further comprises

irradiating the exposed portion of the surface with UV radiation.

BRIEF DESCRIPTION OF THE DRAWINGS

[0017]  Figure 1 is a diagram of a pattern transfer method using Photodefined

Cohesive Mechanical Failure (P-CMF);

[0018]  Figure 2 is a diagram of a pattern transfer method using direct

lithography;

[0019]  Figure 3 is a diagram of a method of patterning a discrete material;

[0020]  Figure 4 is a diagram of a method of patterning a chemical compound;

[0021]  Figures 5A and 5B are an optical micrograph and an atomic force

microscopy (AFM) line scan, respectively, of an elastomer pattern formed using

P-CMF;

[0022]  Figures 6A-D are optical micrographs (A & C) and an AFM line scan

(B) of an elastomer pattern formed using P-CMF, and an optical micrograph (D)

of a gold pattern derived from the elastomer pattern;

[0023]  Figures 7A-D are an AFM image (A) and line scan (B) of an elastomer

pattern formed using direct lithography, and an AFM image (C) and line scan (D)

of the elastomer after the patterning process;

[0024]  Figures 8A and 8B are an AFM image and line scan, respectively, of a

sub-micron elastomer pattern formed using direct lithography; and

[0025]  Figures 9A-B are an optical micrograph (A) and an AFM image (A,

inset) of an elastomer pattern formed using direct lithography, and an optical

micrograph (B) of a gold pattern formed from the elastomer pattern.

[0026]  Figures 10A-B are an optical micrograph (A) and an AFM image (B) of

an elastomer pattern formed using direct lithography.

[0027]  Figures 11A-D are optical micrographs of a SOI wafer (A-B) and of the

corresponding silicon-containing elastomer (C-D), each of which have a pattern of

silicon wires.

DETAILED DESCRIPTION

[0028]  In a first aspect of the invention, a method of making a microstructure

includes selectively activating a portion of a surface of a silicon-containing

elastomer, contacting the activated portion with a substance, and bonding the

activated portion and the substance. The activated portion of the surface and the

substance in contact with the activated portion are irreversibly attached.

[0029]  These aspects may include a method wherein the selectively activating

includes partially covering the surface to provide a protected portion of the surface

and an unprotected portion of the surface, and applying an activating treatment to

the unprotected portion. These aspects may further include a method wherein the

applying an activating treatment includes irradiating the unprotected portion with

UV radiation. These aspects may further include a method wherein the partially

covering the surface includes positioning a mask on the surface of the silicon-

containing elastomer. The mask has a pattern of UV-opaque portions and UV-

transparent portions and includes a spacer material under the UV-opaque portions.

The unprotected portion of the surface is below and spaced apart from the UV-

transparent portions.

[0030]  In a second aspect of the invention, a method of making a

microstructure includes positioning a mask as described above on an unpatterned

surface of a silicon-containing elastomer, such that the unpatterned surface has an

exposed portion below and spaced apart from the UV-transparent portions,

irradiating the exposed portion of the unpatterned surface with UV radiation,

removing the mask from the surface, contacting the surface with a substrate, and

separating the silicon-containing elastomer and the substrate. The substrate and

the exposed portion of the surface remain in contact.

[0031]  In a third aspect of the invention, a method of making a microstructure

includes positioning a mask as described above on a surface of a silicon-

containing elastomer having a pattern of raised areas and lowered areas, such that

the surface has an exposed portion of raised areas below and spaced apart from the

UV-transparent portions, irradiating the exposed portion of raised areas with UV

radiation, removing the mask from the surface, contacting the raised areas with a

substrate, and separating the silicon-containing elastomer and the substrate. The

substrate and the exposed portion of the raised areas remain in contact.

[0032]  These aspects may also include a method where, after the separating, an

etching agent is applied to the substrate to remove a portion of the substrate which

is not in contact with the exposed portion of the surface. The silicon-containing

elastomer may then be removed from the substrate. These embodiments may also

include a method where, after the separating, a material is deposited on the

substrate. The silicon-containing elastomer may then be removed from the

substrate to provide a pattern of the deposited material.

[0033]  In a fourth aspect of the invention, a method of making a microstructure

includes positioning a mask as described above on a surface of a silicon-

containing elastomer, such that the surface has an exposed portion below and

spaced apart from the UV-transparent portions, irradiating the exposed portion

with UV radiation; removing the mask from the surface, contacting the surface

with a discrete material, and removing unbound discrete material from the surface.

The exposed portion and the discrete material in contact with the exposed portion

remain attached.

[0034]  In a fifth aspect of the invention, a method of making a microstructure

includes positioning a mask as described above on a surface of a silicon-

containing elastomer, such that the surface has an exposed portion below and

spaced apart from the UV-transparent portions, irradiating the exposed portion

with UV radiation, removing the mask from the surface, contacting the surface

with a chemical compound, and rinsing the silicon-containing elastomer. The

silicon-containing elastomer and the chemical compound in contact with the

activated portion of the surface remain attached.

[0035]  In a sixth aspect of the invention, a method of selectively activating a

surface includes positioning a mask as described above on a surface of a silicon-

containing elastomer, such that the surface has an exposed portion below and

spaced apart from the UV-transparent portions, and irradiating the exposed portion

of the surface with UV radiation.

[0036]  The term "microstructure," as used herein, is defined as a structure or

pattern containing features which are 1,000 micrometers (urn) or smaller. The

formation of microstructures is referred to herein as "microfabrication" and

includes, but is not limited to, techniques such as microlithography, soft

lithography, MIMIC, and self-assembly.

[0037]  The term "activate," as used herein with respect to silicon-containing

elastomers, is defined as converting an inert surface into a reactive surface. For

example, a surface in its normal, unactivated state may not adhere to a substrate;

however, activation of this surface provides for strong adhesion between the

surface and the same substrate.

[0038]  The term "selectively activate," as used herein, is defined as activating

a specific portion of a surface, while maintaining the rest of the surface in an

unactivated state.

[0039]  The term "irreversibly attached," as used herein, means that the

bonding between two substances is sufficiently strong that the substances cannot

be mechanically separated without damaging or destroying one or both of the

substances. Substances which are irreversibly attached may be separated by

exposure to an appropriate chemical environment, such as chemical reagents or

irradiation.

[0040]  The term "on" is defined as "above" and is relative to the orientation

being described. For example, if a first element is positioned over at least a

portion of a second element, the first element is said to be "positioned on" the

second. In another example, if a first element is present above at least a portion of

a second element, the first element is said to be "on" the second. The use of the

term "on" does not exclude the presence of substances between the upper and

lower elements being described. For example, a first element may have a coating

over its top surface, yet a second element over at least a portion of the first

element and its top coating can be described as "on" the first element. Thus, the

use of the term "on" may or may not mean that the two elements being related are

in physical contact with each other.

[0041]  Similarly, the term "under" is defined as "below" relative to the

orientation being described. The use of the term "under" does not preclude the

presence of substances between the elements being described, and may or may not

mean that the elements are in physical contact with each other.

[0042]  The term "elastomer," as used herein, is defined as a polymer which

can return to its initial dimensions when deformed by an external force. A

polymer is considered an elastomer when it meets the following standard. A

sample of the polymer in its solid state and having an initial linear dimension D° is

subjected to a force such that the dimension is changed by 10%. Once the force is

no longer applied, the dimension assumes a value of De, where De = D° ± 0.0lD0.

[0043]  The term "silicon-containing elastomer," as used herein, is an elastomer

which contains silicon (Si) atoms. Examples of silicon-containing elastomers

include, but are not limited to, polysiloxanes, such as poly(dimethyl siloxane),

poIy(methyl siloxane), partially alkylated poly(methyl siloxane), poly(aIkyl

methyl siloxane) and poly(phenyl methyl siloxane); block copolymers containing

segments of a polysiloxane and another polymer; silicon-modified elastomers,

such as silicon-modified natural rubber, silicon-modified polyolefins (including

silicon-modified polyisoprene, silicon-modified polybutadiene, and silicon-

modified polyisobutylene), silicon-modified polyimides, silicon-modified

crosslinked phenol-formaldehyde resins (Si-modified NOVOLAC), and silicon-

modified polyurethane elastomers. Silicon modification of elastomers may be

carried out by reactions with silanes and siloxanes, including hydrosilation and

condensation. Preferably the silicon-containing elastomer is a polysiloxane. More

preferably, the silicon-containing elastomer is poly(dimethyl siloxane), referred to

as "PDMS."

[0044]  Further examples of silicon-containing elastomers include block

copolymers of polysiloxanes with other polymers. For example, block copolymers

containing polysiloxanes may be formed with polyolefins such as polyethylene

(U.S. Pat. No. 5,618,903, incorporated herein by reference), poly(isobutylene)

(U.S. Pat. No. 5,741,859, incorporated herein by reference), polypropylene (U.S.

Pat. No. 5,744,541, incorporated herein by reference), polystyrene and various

polydienes (U.S. Pat. No. 5,932,649, incorporated herein by reference), and

polyisoprene and polybutadiene (U.S. Pat. No. 6,362,288, incorporated herein by

reference). In another example, block copolymers containing polysiloxanes may

be formed with acrylates (U.S. Pat. No. 6,090,902, incorporated herein by

reference), with a wide variety of polymers formed by polymerization of

unsaturated monomers (U.S. Pat. No. 6,124,411, incorporated herein by

reference), and with a variety of types of siloxanes (U.S. Pat. No. 5,637,668,

incorporated herein by reference). In another example, block copolymers

containing polysiloxanes may be formed with condensation polymers such as

polycarbonates (U.S. Pat. No. 6,072,011, incorporated herein by reference) and

poly(arylene ethers) (U.S. Pat. No. 6,339,131, incorporated herein by reference)

and may also be formed with polyethers such as polyethylene oxide and

polypropylene oxide (U.S. Pat. No. 6,013,711, incorporated herein by reference).

Further examples of silicon-containing elastomers include copolymers containing

polysiloxane repeat units in combination with polyester and/or polycarbonate

repeat units (U.S. Pat. No. 6,407,193, incorporated herein by reference), and also

include blends of polysiloxanes with polyamides (U.S. Pat. No. 6,344,521,

incorporated herein by reference) and blends of polysiloxanes with polyolefins,

polyurethanes, or styrenic polymers (U.S. Pat. No. 6,153,691, incorporated herein

by reference). Further examples of silicon-containing elastomers include

polymers modified to contain silicon by treatment with silane compounds (U.S.

Pat. No. 6,136,926, incorporated herein by reference).

[0045]  Microstructures containing a silicon-containing elastomer can be

prepared by irreversibly bonding an activated silicon-containing elastomer and

another material. For example, activation of a portion of a silicon-containing

elastomer, followed by contacting and bonding the surface of the activated portion

with a monolithic substrate can form an irreversible attachment between the

activated portion of the elastomer and the substrate. When the elastomer is pulled

away or otherwise separated from the substrate, the elastomer can undergo

cohesive failure, separating the bulk portion from the activated portion.

Preferably, the cohesive failure is such that a film of elastomer material remains

bonded to the substrate only in regions where the elastomer surface has been

activated and then placed in contact with the substrate. In another example,

contacting and bonding of a silicon-containing elastomer having an activated

portion with a chemical compound or a discrete material can provide for a pattern

of the compound or material on the elastomer surface.

[0046]  The selective activation of a portion of a silicon-containing elastomer

may be accomplished by protecting a portion of a silicon-containing elastomer,

and then applying an activating treatment to the unprotected portion. For example,

a hard mask may be formed on a surface of a silicon-containing elastomer, and the

exposed portions of the elastomer surface can be subjected to an activating

treatment. The hard mask must then be removed before the elastomer can be

bonded to another material. In another example, a free-standing mask can be

positioned on the surface of the silicon-containing elastomer, such that the mask

and elastomer can be separated readily after the activating treatment.

[0047]  The activating treatment can be any of a variety of treatments known in

the art, provided the desired portions of the elastomer can be protected from the

treatment. In one method, for example, the elastomer can be exposed to an

oxygenated plasma to activate the exposed elastomer surface. This activation can

be carried out by converting a stream of oxygen into a plasma at a temperature as

low as 40°C. In another method, the silicon-containing elastomer is activated by

oxidation through a UV/Ozone treatment. This treatment process, referred to as

"UVO," is described, for example in co-pending U.S. Patent Application

10/230,882 (U.S. Patent No. 6,805,809), which is incorporated herein by

reference. The UVO process involves oxidation of the surface of a silicon-

containing elastomer by exposing the surface to ultraviolet radiation sufficient to

generate ozone and/or other oxidizing species, such as singlet oxygen, from an

ambient atmosphere. Activation by UVO can also include exposing the surface to

an atmosphere enriched in either molecular oxygen (O2) or ozone (O3). One

advantage of the activation by UVO is that the silicon-containing elastomer can

become sufficiently activated under mild conditions.

[0048]  The amount of UVO treatment may be varied depending on the type of

silicon-containing elastomer and the type of material to which the elastomer is to

be bonded. For example, for polysiloxanes containing alkyl or aryl organic side

groups which are less volatile than the methyl groups of PDMS, the UVO may

need to be applied for longer periods of time. Also, for silicon-modified

elastomers and polysiloxane-containing block copolymers, an increased duration

of UVO may be needed, since the silicon atoms are less concentrated than in

PDMS. The UV source for the UVO treatment may be any of a variety of UV

sources. Examples of UV sources include mercury discharge lamps, and

deuterium discharge lamps. Preferably the UV source is a deuterium discharge

lamp.

[0049]  A silicon-containing elastomer can be selectively activated using UVO

by applying the UVO treatment to an elastomer that has been covered with a

mask. The mask for UVO treatment preferably provides both for transmission of

UV radiation to the exposed regions of the elastomer and for contact of the

exposed regions with an atmosphere containing oxygen. The oxygen present in

this atmosphere, in combination with UV radiation, can serve to activate the

exposed portion of the elastomer.

[0050]  The general design of a mask 100 for selective UVO activation is

shown in Figures 1-4, in which a UV-transparent lens 110 is partially covered with

a UV-opaque layer 120. The patterned UV-opaque layer is covered with a spacer

material 130. The gap 140 defined by the UV-transparent material 110, the

exposed portion 152 of the silicon-containing elastomer 150, and the spacers 130

allows the elastomer to be in contact with an atmosphere during the UVO

treatment. In a specific example of a UVO mask, the UV-transparent lens is a

quartz lens, and the UV-opaque film is a patterned gold film. It may be desirable

to provide a titanium layer between the quartz and the gold film, in which case the

titanium preferably has the same pattern as the gold film.

[0051]  Preferably, the spacer material is the photoresist material that was used

to pattern the UV-opaque film. Although a photoresist material is typically

removed after the underlying layer or layers have been patterned, the use of the

photoresist as the spacer material can provide a number of advantages.

Photoresists are typically deposited in a layer of uniform, controllable thickness,

thus the resulting spacer material will likewise have a uniform thickness that can

be varied as needed. In addition, since the photoresist is originally used to pattern

the UV-opaque layer, the spacer material is already in alignment with the UV-

opaque portions of the mask, providing for precise definition of the UV-

transparent openings in the mask. Photoresist material can be selected to constrain

the UV radiation and possibly to inhibit the migration of photogenerated reactive

species. A specific example of a photoresist that can also be used as the spacer

material is the SU-8 series of photoresists, which can allow for patterning of

features from 1 µm or less to 200 µm or greater.

[0052]  The thickness of the spacer material can be varied. In the example of

photoresist material as the spacer, the thickness can be controlled at the outset of

the patterning process by controlling the initial thickness of the photoresist that is

deposited on the UV-opaque layer. Preferably, the spacer material is sufficiently

thick to allow for adequate amounts of oxygen in the gap region between the

elastomer and the UV-transparent portion of the mask. Preferably the thickness of

the spacer is at least 100 nanometers, more preferably at least 0.5 microns, and

even more preferably at least 3 microns.

[0053]  Selective activation of a silicon-containing elastomer can be used to

deposit a pattern of the elastomer on a substrate. The activated surface of a

silicon-containing elastomer can be irreversibly attached to the surface of a

substrate material by contacting the activated surface and the substrate and

bonding together the surface and the substrate. Suitable substrates include, but are

not limited to, silicon; ceramic materials such as silicon oxide, quartz and glass;

polymers such as polystyrene and silicon-containing elastomers, including PDMS;

and metals such as titanium, chromium, tungsten, and gold. Preferably, the

surface of the silicon-containing elastomer is treated with UVO at ambient

temperature for an appropriate length of time and is then immediately contacted

with a substrate that has been recently cleaned.

[0054]  The elastomer and substrate are kept in contact to allow the formation

of an irreversible bond. The contacted elastomer and substrate may be subjected

to heating and/or supplemental ultraviolet radiation to assist the formation of the

bond. For example, after contacting UVO treated PDMS with a silicon substrate,

the irreversible bond can be obtained by maintaining the contact for about 16

hours at ambient temperature, by maintaining the materials at 70°C for at least 20

minutes, or by applying UV radiation to the PDMS for at least 30 minutes.

Exposure of unoxidized silicon-containing elastomers to only one of heat, ozone

or UV radiation will not typically provide irreversible adhesion to substrates.

[0055]  The initial contact between the UVO-activated surface of the silicon-

containing elastomer and the substrate surface typically will not result in an

irreversible bond. This phenomenon allows for the precise positioning of the

elastomer and the substrate. Thus, any patterns in the elastomer and/or the

substrate can be aligned or registered prior to the formation of an irreversible

bond. The use of an optically transparent silicon-containing elastomer (such as

PDMS) may also be desirable, in that alignment or registration of films and

patterns can be done using optical observation.

[0056]  It may be desirable to clean the surface of the substrate prior to

contacting the substrate with the UVO-activated silicon-containing elastomer.

Substrates may be cleaned by conventional methods. For example, substrates of

silicon or silicon oxide can be rinsed with solvents such as hexanes and ethanol

and dried under an inert gas such as nitrogen. In another example, glass and

quartz can be rinsed with reagents such as piranha (sulfuric acid and hydrogen

peroxide). The substrate may also be cleaned and/or activated by exposure to

UVO, to a plasma such as an argon plasma or other plasma, or to other chemical

treatments. It may also be desirable to treat the surface of the substrate with UVO

immediately prior to contacting it with the activated elastomer. The treatment of

the substrate may conveniently be carried out by subjecting the elastomer surface

and the substrate surface to the same UVO exposure. For metal substrates such as

gold, it may be useful to apply an adhesion promoter such as a thiol compound to

the metal surface and/or the elastomer surface. Examples of thiol compounds

include thiol-silane compounds such as (thiolpropyl)-trimethoxysilane.

[0057]  Referring to Figure 1, the selective activation of a silicon-containing

elastomer can be used to deposit a portion of a pre-formed pattern of an elastomer

onto a substrate. This process, referred to as "Photodefined Cohesive Mechanical

Failure" (P-CMF), uses a patterned stamp 160 to provide the basic pattern of the

silicon-containing elastomer. This basic pattern is then further defined by

selective activation of the raised portions of the pattern in the stamp. The

patterned stamp 160 is placed into contact with the patterned side of a UVO

photomask 100, and is then irradiated through the mask by a UV source. After

UV irradiation, the stamp is peeled away from the UVO photomask, and the

patterned face of the stamp is placed promptly into contact with a substrate

material 180. Preferably the time between the end of the irradiation and the

contact with the substrate is less than one minute. While maintaining contact, the

stamp and substrate are subjected to the conditions necessary to form an

irreversible bond between the elastomer and the substrate. Starting from any

corner, tweezers are used to peel the stamp away to leave a patterned film 190 on

the substrate.

[0058]  Referring to Figure 2, the selective activation of a silicon-containing

elastomer can be used to deposit a portion of an unpatterned elastomer onto a

substrate. This process, referred to as "direct lithography," uses a planar blank of

elastomer 250, such that all patterning is a result of the selective activation

process. The elastomer blank is placed into contact with the patterned side of a

UVO photomask 100, and is then irradiated through the mask by a UV source.

After UV irradiation, the elastomer is peeled away from the UVO photomask, and

the irradiated surface of the blank is placed promptly into contact with a substrate

material 280. Preferably the time between the end of the irradiation and the

contact with the substrate is less than one minute. While maintaining contact, the

elastomer and substrate are subjected to the conditions necessary to form an

irreversible bond between the elastomer and the substrate. Starting from any

corner, tweezers are used to peel the elastomer away to leave a patterned film 290

on the substrate.

[0059]  The elastomer pattern transfers of these P-CMF and direct lithography

methods involve contributions of chemically activated adhesive bonding and

cohesive material failure processes. The yield strength of the patterned elastomer

as it is peeled from the substrate can be affected both by the total elastomer

contact area and by the feature sizes. Thus, the patterning method based on

cohesive failure is especially useful for transferring patterns with small feature

sizes (100 µm or smaller) over relatively large areas. One advantage of this

method is that it can transfer patterns in a manner that allows registration of

multiple patterns and that enables micron scale patterning over large areas. The

locus of the cohesive failure of the elastomer progressively approaches that of the

surface of the features as their sizes approach the 1 micron level. Pattern transfers

in a thickness range of 10-100 run can be attained for a 1.0 µm minimum feature

size, based on a master with a 1 µm feature height as a specific example. The

removal of the bulk elastomer for these small features sizes also tends to require a

lower amount of force.

[0060]  The direct lithography process in particular can provide for the

formation of patterns at the sub-micron scale. Although the gap formed between

the elastomer and the mask at these dimensions is extremely small (on the order of

nanoliters), there is sufficient oxygen present to provide for effective UVO

activation. An example of a sub-micron patterned structure is shown in the

Atomic Force Microscopy (AFM) images of Figure 8 A and 8B. The line pattern

shown contains lines having widths and separations of approximately 300 nm.

[0061]  The P-CMF process in particular can provide for the formation of

arrays of patterns. If the minimum dimensions of the mask pattern are larger than

the minimum dimensions of the pattern in the initial elastomer stamp, then a

subset of the pattern in the stamp can be transferred to the substrate. An example

of an array of a cylindrical pattern is shown in the optical micrograph of Figure

5 A. An example of an array of a pattern of lines is shown in the optical

micrographs of Figures 6A and 6C. This pattern of lines is illustrated as

transferred to a pattern of gold lines in Figure 6D.

[0062]  The decal transfer methods allow the deposition of precisely designed

polymer thin-films with a remarkable range of feature sizes. Minimum feature

sizes in these patterns may be less than 100 micrometers. Preferably, minimum

feature sizes are from 1 nanometer to 100 micrometers, and more preferably from

10 nanometers to 10 micrometers. In one example, the minimum feature size is

less than 1 micrometer.

[0063]  Selective activation of a silicon-containing elastomer can be used to

form a pattern of another material. For example, an etching agent can be applied

to the substrate so as to remove the portion of the substrate that is not attached to

the patterned elastomer. Subsequent removal of the elastomer can provide a

pattern in the substrate. In another example, a separate material can be deposited

onto the substrate and the patterned elastomer. Subsequent removal of the
