Repository: anandvc/allindianpatents

File: patents/252339-sputtering-target-and-manufacturing-method-therefor-and-recordable-optical-recording-medium.html (part 1 of 3)
Indian Patents. 252339:"SPUTTERING TARGET AND MANUFACTURING METHOD THEREFOR, AND RECORDABLE OPTICAL RECORDING MEDIUM"

Indian Patents

Recently Granted Patents

  Recently Published Patents

Title of Invention	"SPUTTERING TARGET AND MANUFACTURING METHOD THEREFOR, AND RECORDABLE OPTICAL RECORDING MEDIUM"

Abstract	SPUTTERING TARGET AND MANUFACTURING METHOD THEREFOR, AND RECORDABLE OPTICAL RECORDING MEDIUM To provide a sputtering target for preparing a recordable optical recording medium characterized by comprising Bi and B and a manufacturing method thereof, a recordable high density optical recording medium using the sputtering target, and a sputtering target which is capable of improving a speed of the film formation for the improvement of productivity, which has a high intensity at the time of the film formation and which has a heightened packing density.	

Full Text	 

BACKGROUND OF THE INVENTION

Field of the Invention

The present invention relates to a sputtering target and a

manufacturing method thereof, the target being used for forming a film of an

oxide layer which is a constitution layer of a recordable optical recording

medium. Furthermore, the present invention relates to a recordable optical

recording medium manufactured by using the sputtering target, in particular,

a recordable optical recording medium which enables a high density

recording even in a blue laser wavelength area.

Description of the Related Art

In order to provide a recordable optical recording medium which

enables recording and reproduction using a laser beam with a wavelength the

same or less than that of a blue laser beam, extensive development is

underway for blue laser beams which enable ultra-high density recording,

along with development of recordable optical recording media to which

such blue laser beams can be used.

The present inventors propose the validity of a recording layer

containing as a main component a metal or a half metal oxide, in particular

bismuth oxide (see Japanese Patent Application Laid-Open (JP-A) Nos.

20O3-48375, 2005-161831, and 2005-108396) as a recordable optical

recording medium which enables high density recording at a wavelength the.

same as or less than the wavelength of the blue laser.

The applicant of the present invention discloses in the prior

application (Japanese Patent Application Laid-Open (JP-A) No.

2006-247897) a recordable optical recording medium which has a recording

layer containing as a main component of the constituent element bismuth

and containing bismuth oxide, the recording layer containing one or more

elements X selected from B, P, Ga, As, Se, Tc, Pd, Ag, Sb, Te, W, Re, Os, Ir,

Pt, Au, Hg, Tl, Po, At, and Cd. The applicant also discloses that the

recordable optical recording medium using a film including Bi, B, and oxide

has excellent characteristics, and that a sputtering method can be also used

as a method for forming this layer.

The sputtering method has been widely known as one of the

vapor-phase deposition techniques for thin film deposition. The method is

also used in an industrial thin film deposition. In the sputtering method, a

target material which has the same component as a film to be deposited is

prepared. Normally, argon gas ion which is generated by means of glow

discharge in the target material is then allowed to collide with this target

material with the result that the constituent atoms of the target material are

hammered out, and atoms are accumulated on the substrate with the result

that a film is formed. Since oxides generally have high melting points in

particular, a method such as vapor deposition is not favorable and thus a

radio frequency sputtering that involves application of a high frequency is

often used.

Sputtering has produced many results in the manufacturing process

and is favorable in a point of through-put. However, in the case where a

film made of material containing two or more elements is to be deposited,

the resultant film often has a different composition than its sputtering target,

thus requiring a consideration for determining the composition of the target.

Furthermore, the structure and the quality of the film often differ depending

on the form in which the compound constituting the target is contained; thus,

it is also required to consider this point.

Furthermore, it is also required to further improve the film

deposition rate from the viewpoint of the production cost. For increased

film deposition rate, it is required to introduce a large power. In this case as

well, it is required to improve the target strength so as to avoid destruction of

the target.

As a known technology, for example, Japanese Patent Application

Laid-Open (JP-A) No. 11-92922 discloses a Bi-based oxide target as a

sputtering target for the formation of a dielectric film. However, this

document does not describe a target containing B. If the kinds of

constituent elements are different, so is the relationship between the

composition and constituent compounds of the aforementioned target and

the structure and composition of the deposited film. Consequently, it is

required to change the composition of the target. The information

disclosed in this document does not constitute a reference of the present

invention.

Furthermore, the Publication of the Japanese Patent Application

Laid-Open (JP-A) No. 2005-264206 discloses a description of a Bi2O3-based

glass-like target containing B2O3. However, the invention in this document

inevitably contains SiO2 and is associated with the glass-like target with the

result that the invention in the document is different from the present

invention.

SUMMARY OF THE INVENTION

In order to realize a recordable optical recording medium which

enables high density recording, a film which contains Bi ,B and oxygen and

which has a stable composition and structure is required. For this purpose,

an appropriate sputtering target is required. However, the form and the

structure of a compound constituting the target, impurities, etc., affect the

composition and the crystallinity of the film to be formed. For this reason,

it is required that the compound constituting a target be one which is suitable

for the characteristics of the required film. Consequently, an object of the

present invention is to provide a sputtering target and a manufacturing

method thereof, the sputtering target being suitable for the realization of the

recordable optical recording medium which enables high density recording

having such favorable recording characteristics as low jitter, a high density

recordable optical recording medium using the sputtering target.

Furthermore, another object of the present invention is to provide a

sputtering target which realizes increased film deposition rate for improved

productivity, shows high strength upon film deposition, and has high

packing density.

Furthermore, a recordable recording medium containing Bi and B in

the recording layer is disclosed. It is also disclosed that the ratio of the

number of Bi atoms to the number of B atoms, B/Bi, is set to 1.25 or less.

However, as a result of extensive studies made particularly for the recording

layer containing Bi and B, the range of their relative proportions within

which excellent characteristics - particularly archibability — can be obtained

has been established. It has been established that adding B to a recordable

optical recording medium containing Bi and B in the recording layer

improves archibability. Since the appropriate layer structure is different

between a disc for conducting recording and reproduction by allowing light

to be incident thereon from the side of a substrate as seen in so-called HD

DVD and a disc for conducting recording and reproduction by allowing light

to be incident thereon from the side of a cover layer as seen in so-called

Blu-ray disc, the appropriate composition of the recording layer tends to be

different. In consideration of productivity or the like, it is preferable that

the composition of the recording layer be in the same range. Therefore, an

object of the present invention is to provide a recordable optical recording

medium which has favorable characteristics in a disc having a different layer

structure and which has particularly improved archibability by causing both

the atomic ratio of Bi to B and the content of O, which have not been

contemplated in the related art, to fall within their optimal ranges.

The sputtering target of the present invention for preparing a

recordable optical recording medium comprises Bi and B.

The method of the present invention for manufacturing a sputtering

target comprising Bi and Bi for preparing a recordable optical recording

medium adopts a sintering method.

The recordable optical recording medium of the present invention

comprises a film which comprises as main components Bi, B and oxygen, the

film being deposited by using a sputtering target comprising Bi and Bi for

preparing a recordable optical recording medium.

The recordable optical recording medium of the present invention

comprises a substrate, and recording layer formed over the substrate, the

recording layer containing at least Bi, B and O as main components, and the

ratio of Bi to B in the recording layer being set to 3/7
BRIEF DESCRIPTION OF THE ACCOMPANYING DRAWINGS

FIG. 1 is a graph of atomic ratio Bi/B vs. jitter value.

FIG. 2 shows the measurement result of X-ray refraction spectrum

of the sputtering target 12.

FIG. 3 shows jitter values and increase amounts of jitter values after

100 hours of the storage test.

FIG. 4 is a graph of atomic ratio Bi/B vs. jitter value.

FIG. 5 is a view used for explaining Example 25.

FIG. 6 is a graph of oxygen amount vs. recording power.

FIG. 7 is a graph of oxygen amount vs. archibability.

FIG. 8 is a graph of thickness of the first protection layer vs. PRSNR

value.

FIG. 9 is a graph of thickness of the recording layer vs. PRSNR

value.

FIG. 10 is a graph of thickness of the second protection layer vs.

PRSNR value.

FIG. 11 is a graph of storage test time vs. PRSNR value.

FIG. 12 is a graph of thickness of the reflection layer vs. PRSNR

value.

FIG. 13 is a graph of thickness of the second protection layer vs.

jitter value.

FIG. 14 is a graph of thickness of the first protection layer vs. jitter

value.

FIG. 15 is a graph of thickness of the recording layer vs. jitter value.

DESCRIPTION OF THE PREFERRED EMBODIMENTS

Hereinafter, the present invention described above will be explained.

According to a first aspect of the present invention, there is provided

a sputtering target containing as main components Bi and B. According to

a second aspect of the present invention, there is provided a sputtering target

containing as main components Bi, B and oxygen. Bi and B can assume a

form wherein they are included as a single element, a form wherein they are

included as an oxide, and a form wherein they are included as other

compounds. In the case where the sputtering target is used for the

deposition of a recording layer of a optical recording medium, the sputtering

target is used as an oxide. Consequently, preferably Bi and B are included in

the form of single element or oxide. When Bi and B are each included as a

single element, it is required that oxygen be added upon film deposition to

form an oxide film. When a target including oxygen is used as shown in the

second aspect of the present invention, it is not required to add oxygen at the

time of film deposition. Note that the main component in first aspect of the

present invention and the second aspect of the present invention refer to

inclusion of about 90 atom% or more of the aforementioned elements.

Normally, except for impurity elements and slight amounts of the

component elements in the eighth aspect of the present invention which will

be described later, the sputtering target consists only of the aforementioned

elements.

According to the third aspect of the present invention 3, there is

provided a sputtering target which is crystalline. When the target is

amorphous, the target temperature rises in the midst of the film deposition

with the result that the target becomes partially or entirely crystalline.

Since the strength of the atom bond or the like differs between non-crystals

and crystals, a difference is generated in the properties and the composition

of the deposited film. When the target is crystalline, the change with the

lapse of time can be suppressed. Furthermore, crystal particle diameters or

crystal size are made uniform and the crystals are made fine, with the result

that the composition shift and disuniformity of the crystal structure can be

suppressed.

According to the fourth aspect of the present invention, there is

provided a sputtering target in which the atomic ratio of Bi to B is such that

0.6
deposited film undergoes crystallization. Consequently, the recording

characteristics and the archivability are deteriorated and cracking of the

target is likely to occur, with the result that the productivity becomes worse.

On the other hand, when Bi is reduced in quantity, the recording

characteristics become worse. Jitters of optical recording media with a

recording layer deposited by sputtering of the target having the

aforementioned atomic ratio range are favorable (see Example 7 to be

described later). In the case where the atomic ratio is smaller than 0.6, it

results in an increase in jitter. In the case where the atomic ratio is larger

than 7.0, it results in a undesirable archivability reduction.

According to a fifth aspect of the present invention, there is provided

a sputtering target including a complex oxide of Bi and B. Assuming a form

of the complex oxide enables stable presence of crystals, thereby increasing

the target strength. Complex oxides include Bi4B2O9, BiBO3, and Bi3B5O12.

Inclusion of the compound comprising three elements of Bi-B-O heightens

the target strength, which is favorable.

According to a sixth aspect of the present invention, there is

provided a sputtering target including Bi4B2O9 as the complex oxide.

Bi4B2O9 offers excellent film deposition rate and strength among other

complex oxides, with the result that an optical recording medium having

favorable recording characteristics after film deposition can be realized.

Judgment as to whether or not Bi4B2O9 is included is made by X-ray

diffraction. In the X-ray diffraction analysis, the lattice constant changes

due to variations in measurement temperature, the inner stress of the film,

variations in the wavelength of the X-ray, or composition shift, and thus shift

is generated in an angle at which the refraction peak is generated. With

respect to known substances, a response to a question as to at which angle

the peak of the X-ray diffraction is generated can be found through the

retrieval of the ASTM (American Society for Testing and Material) card and

the JCPDS. At the time of identifying the peak of the X-ray diffraction by

analyzing the specimen, the ASTM card and "JCPDS card chart" are widely

used. Incidentally, the "JCPDS" is an abbreviation for the "Joint

Committee on Powder Diffraction Standards". The JCPDS refers to a chart

of the X-ray diffraction which is distributed by an organization called the

International Centre for Diffraction Data. Currently, the chart of many

standard substances is stored for retrieval. The X-ray diffraction chart of

specimen whose component is not unknown is compared with a chart of the

aforementioned standard substance with the result that it is judged as to

which chart of the standard substance is constituent with or is approximate

to the chart of the substance whose component is unknown and the

specimen is identified in the judgment. An identification method which is

conducted by using the "JCPDS card chart" is a method which is widely

used in the world as shown in the "general rule of the X-ray diffraction" and

an "analysis of the general rule of the X-ray diffraction,"(Japanese

Industrial Standards) and an "X-ray diffraction analysis" of the ceramic

basic standard 3 edited by the Tokyo Institute of Technology. It is

investigated as to whether the specimen whose component is unknown is

consistent with or is approximate to the chart of the standard substance to

identify the substance.

In the identification of the substance, a surface interval is

determined by using the Bragg's Law from each measured peak to identify

the corresponding crystal structure. Furthermore, in a material in which a

specific crystal surface is oriented, it is possible to identify the substance

from the peak ratio of a plurality of peaks corresponding to the crystal

surface. In the X-ray diffraction, the lattice constant changes because of

causes such as the measured temperature, the inner stress of the film, an

error of the wavelength of the X-ray, and a composition shift or the like with

the result that a shift is generated in the angle in which the diffraction peak is

generated. Consequently, when the peak is present in the vicinity of the

angle which is generated at the diffraction peak, it is possible to say that the

substance is the corresponding substance.

With respect to a shift is generated in the diffraction peak, for

example, a peak from the peak having a surface interval of 3.101A is

referenced from the standard chart of Bi4B2O9 (reference code: 25-1089)

and the measured result is compared with respect to the other target which is

prepared in the same preparation method. Thus, the surface interval of

reference data is 3.1010A while there is a slight shift in the measurement

result such as 3.1058, 3.0952 and the like. However, such degree of shift is

generated within the scope of error when the measurement is repeated with

the result that it is possible to say that any one includes Bi4B2O9.

According to a seventh aspect of the present invention, there is

provided a sputtering target whose packing density is 72% to 100%.

Increasing the packing density leads to an improvement in the target's

strength thereby increasing the film deposition rate. When the packing

density is lowered, the film deposition rate slows down. In addition, the

target itself becomes fragile with the result that many problems such as the

generation of cracking in the formed film or the like occur. Incidentally, the

packing density described herein refers to a value obtained by determining in

calculation a weight when the target volume is occupied by 100% material

substance, and determining the weight as a density in comparison with the

weight of the target which is actually prepared. As shown in Example 8

which will be described later, a favorable sputtering target has a packing

density of 72% or more. Furthermore, the film deposition rate becomes 1.5

times as fast as the case of 72% when the packing density is 93% or more.

Since the packing density becomes still larger in the case of approximately

100%, the advantage is large.

According to an eighth aspect of the present invention, there is

provided a sputtering target including at least one element selected from Li,

Al, Fe, Mg, NA, and Si. By adding these elements, it becomes easy to

increase the packing density. Furthermore, since the connection between

crystals can be made strong, it becomes possible to realize a target of high

strength. It is preferable that the addition amount be as small as possible.

At most, the amount may be about 10 atomic%. When the addition amount

is too large, it results in a lost of property as a sputtering target containing as

main components Bi and B, or Bi, B and oxygen is lost, which is not

favorable.

According to a ninth aspect of the present invention, there is

provided a sputtering target in which oxygen is smaller in quantity than the

stoichimetric composition. It is possible to improve recording characteristics

of the optical recording medium by decreasing the oxygen amount than in

the stoichiometric composition. Even when oxygen is small in quantity, it

becomes possible to add oxygen at the time of film deposition by sputtering

using gas including oxygen. Thus, there is no problem. Furthermore,

decreasing oxygen increases the bonding force of crystals thereby providing

an effect of improving a target density, improving target's strength, and

increasing film deposition rate.

According to a tenth aspect of the present invention, there is

provided a sputtering target including at least one of Bi oxide and B oxide.

When the B oxide, particularly, B2O3 oxide exists, the sensitivity at the

recording time can be improved because B2O3 has a low melting point.

Furthermore, when at least one of the Bi oxide and B oxide is contained, it

results in the deposition of a film that contains as main components Bi, B

and oxygen, showing favorable recording characteristics.

According to an eleventh aspect of the present invention, there is

provided a method for fabricating a sputtering target using a sintering

method. Use of the sintering method enables favorable preparation of a

sputtering target having an oxide having a high melting point.

According to a twelfth aspect of the present invention, there is

provided a method comprising a step of removing moisture from material

powders in the sintering method. The step of removing moisture refers to a

step of removing moisture from material powders with such a method as

vacuum drying prior to weight measurement. It is also possible to use a step

of heating each kind of the material powders at a temperature lower than

their melting point but at 100°C or higher. In the case of oxide at this time,

the heat treatment in the atmosphere is enabled.

For example, B2O3 absorbs moisture with ease with the result that

the measurement error of the quantity of the materials can be decreased by

adding the step of removing the moisture and the reproduction of the

composition is heightened.

According to a thirteenth aspect of the present invention, mere is

provided a manufacturing method of a sputtering target that involves

sintering of Bi2O3 and B2O3 powders. Since Bi2O3 and B2O3 powders can be

easily obtained, the manufacturing costs are low. Furthermore, since these

powders have relatively low melting points, it is relatively easy to increase

the packing density and to readily provide a target with a high strength.

Since B2O3 has water absorption properties, these powders are smashed by

means of a drying method or in an organic solvent and classified with the

result that powders having a uniform diameter are provided. Subsequently,

the powders are mixed together and molded to have a certain shape, followed

by sintering. Sintering is performed by placing the molded article at 420°C

in the atmosphere. It is possible to improve the strength of the target by

repeating the cycle of the step of again smashing, molding, and heating the

sintered article. In the second and subsequent sintering steps, the sintering

temperature can be raised up to about 630°C. When B2O3 is present in the

target, it absorbs moisture, resulting in a high moisture absorption rate and

the quality of the target is deteriorated in some cases. In order to avoid this,

the powders are mixed in the condition where no moisture is absorbed, and

the powders are sintered at a temperature equal to or less than the melting

point of B2O3. The obtained powders are smashed and a target is prepared

by conducting heating and pressing type sintering with the result that a target

having a high uniformity can be obtained and the advantage is large.

Furthermore, the particles may be smashed by sintering particles at a

temperature equal to or less than the melting point of B2O3. In particular, it

is important to provide a step in which no B2O3 is left in the resultant target.

Furthermore, the fact that time for sintering at a low temperature of 420° C

or less is prolonged and complex compound of Bi and B is sintered followed

by raising the temperature to about 630°C for short time sintering has a large

effect.

A sputtering target can be obtained by bonding the target which has

been sintered as described above to an oxygen-free copper backing plate by

means of metal bonding or resin bonding.

In an overall flow of the manufacturing process of the sputtering

target, it is possible to use a step of weighing materials, dry type ball mill

mixing, hot pressing, mold processing and bonding. Furthermore, a step of

weighing materials, moisture type ball mill mixing, spray drying, hot

pressing, mold processing and bonding can be used.

According to a fourteenth aspect of the present invention, the

invention relates to an optical recording medium having a film containing as

main components Bi, B and oxygen by using a sputtering target described in

any of the first to the tenth aspects of the present invention. A required film

is formed on a resin substrate such as a polycarbonate substrate to provide an

optical recording medium. A groove or a pit may be formed on the resin

substrate for control of tracking or the like. An argon gas is introduced into

a vacuum and a high frequency power is applied with the result that a film is

formed which contains as main components Bi, B and oxygen. In addition,

a metal film as a reflection layer, or a protection layer for improving

characteristics may be provided.

According to the first to fourteenth aspects of the present invention,

a sputtering target, a manufacturing method thereof and a high density

recordable optical recording medium using the sputtering target can be

provided, the sputtering target being suitable to the realization of a

recordable optical recording medium which has such favorable recording

characteristics as low jitter and which enables high density recording.

Furthermore, the present invention can provide a sputtering target which

enables the improvement in the film deposition rate for the improvement of

the productivity and which has a high strength at the time of the film

deposition and has an increased packing density.

According to a fifteen aspect of the present invention, the invention

relates to a recordable optical recording medium wherein a recording layer

containing at least Bi, B and O is provided on a substrate and the atomic

ratio of Bi to B in the recording layer is such that 3/7
where the atomic ratio Bi/B is larger than 8, the archivability is reduced.

Although the cause thereof is not clear, it is thought that the recording mark

is formed of a Bi single metal, and oxides of Bi and B or the like in the case

of the optical recording medium of the present invention. When the

proportion of Bi becomes too large, it becomes highly likely that the single

metal of Bi is produced and thus it occupies a large area of a recording mark.

With Bi single metal, deterioration such as oxidation or the like is likely to

occur. It is thought that archivability is reduced in the case where the

atomic ratio Bi/B is greater than 8. There is provided an advantage in that

the presence of a large area of Bi single metal becomes rare by the addition

of B and the area of the Bi single metal is divided into small areas. As a

consequence, the recording characteristics and archivability are improved.

It is thought that the archivability of the recordable optical recording

medium is excellent in the case where the atomic ratio Bi/B is smaller than

3/7. However, it is thought that the recording sensitivity is lowered and the

recording becomes insufficient because the phase separation such as

separation of Bi occurs with more difficulty. Furthermore, with respect to

the target for the formation of the recording layer, the melting point is

lowered in the composition containing a large amount of Bi, and the target

becomes vulnerable to the thermal change, reducing the target's strength.

In addition, with respect to the compound target of Bi-B-0 added with B or

the like, a ternary compound such as B14B2O9 comprising three elements can

be easily prepared with the result that the connection between atoms

becomes strong and the target's strength is improved. However, since the

boron oxide has a low melting point on the order of 450°C, it becomes

difficult to conduct sintering at a high temperature when B increases.

Consequently, a low temperature sintering is required. In the low

temperature sintering, the connection strength between particles can be

hardly raised with the result that the preparation of the target becomes

difficult and the strength is lowered. The content of Bi, B and O as a whole

is 100%, namely, it is not required to include other element except for

impurities. Furthermore, other clement(s) may be added in amounts up to

10%.

Upon determination of the atomic ratio Bi/B, the amounts of Bi, B

and O are measured under conditions as shown in Tables 1 and 2 by means

of the Rutherford Backward Scattering (RBS) and Nuclear Reaction

Analysis (NRA). The composition which is determined with this method

includes an error such that Bi is +0.5 atomic%, B is +2.0 atomic%, and O is

±3.0 atomic%. The atomic ratio Bi/B and the atomic ratio O/B ratio are

measured in the same manner.

According to a fifteen aspect of the present invention, a recordable

optical recording medium excellent in recording characteristics and

archiavability can be provided by providing a recording layer containing at

least Bi, B and O on the substrate, and by setting the atomic ratio of Bi to B

in the recording layer such that 3/7
According to a sixteenth aspect of the present invention, the

invention relates to an optical recordable recording medium in which the

ratio of O to B in the recording layer is set such that 2.2
been made clear that the quantity of oxygen in the recording layer largely

affects the recording characteristics. When the quantity of oxygen is small,

the recording sensitivity is heightened. However, since the coefficient of

the thermal conductivity of the recording layer is heightened, the heat

generated by the light application at the recording time is likely to be

widened with the result that it becomes difficult to conduct high density

recording. Furthermore, when the quantity of oxygen is too large, the

recording sensitivity is lowered, and the recording becomes insufficient with

the result that favorable characteristics cannot be easily obtained.

An optimal oxygen amount differs in different atomic ratios Bi/B, so

an optimal value of O/B changes accordingly. For example, in the case

where the atomic ratio Bi/B is 2/1, it is preferable that O/B be larger than

3.8. Furthermore, when O/B exceeds 4.5, sensitivity is lowered.

Therefore, it is preferable that O/Bbe 4.5 or less.

As considered from the atomic ratio Bi/B, sensitivity is improved

with increasing Bi amount, so that there is a tendency that archivability is

deteriorated. Consequently, the composition containing too much Bi is not

favorable. It becomes possible to improve archivability by increasing the

quantity of oxygen even when the atomic ratio Bi/B is the same. That is,

when the value of atomic ratio O/B is large, there is a tendency that

archivability is improved. Furthermore, when the quantity of oxygen is too

large, sensitivity is lowered. It is possible to increase sensitivity by

increasing the quantity of Bi.

Furthermore, when the Bi/B=Z is given at the atomic ratio, the case

is preferable in which a relation of 0.8 x (Z+l) x 1.5
is established, For example, each of the characteristics of the specimens is

shown in Table 3 from disc 1 through disc 5.

Since the state of Bi, B and Bi2O3 and B2O3 is stable in an ideal state,

the relation of 0=(Bi+B) x 1.5 is established. That is, 0/B=((Bi/B)+l) x

1.5 is set. However, the composition of the actual film depends on the state

of the target, the property of being easily sputtered in respective elements, an

electric power at the time of the film formation, and the flow rate of argon.

There are many cases in which the target composition and the composition

of the formed film are different. It is required to consider the shift of the

composition. Table 4 shows the composition of various Bi-B-0 target and

the composition of the formed Bi-B-O film which is formed at the target.

As shown above, it is required to consider a shift in composition

resulting from a difference in the condition at the time of the film formation.

As a result of the investigation of the composition of the atomic ratio of

various Bi/B, it has been made clear that the case in which the relation of the

aforementioned equation is set is most preferable in consideration of the

shift in composition from the ideal state of O/B. This consequence is

shown in Table 3. When an ideal value of the atomic ratio of O/B, namely

0/B=((Bi/B)+l) x 1.5 is determined from the measured value of the atomic

ratio of Bi/B from the disc 1 to disc 5, values in the table are provided.

When a disuniformity in values are seen by comparing this value with the

value of the atomic ratio of O/B which is a measured value, the values exists

within the scope between an ideal atomic ratio of O/B x 0.8 and an ideal

atomic ratio of O/B x 1.1. Consequently, the composition scope in which

this relation is set is preferable. From disk 1 to disk 5, the property is

favorable. What corresponds to the scope of the aforementioned equation

ranges from disk 1 to disk 4. The jitter values on all the disks from disk 1 to

disk 5 assume a value within the scope of 4 to 6 with the result that a

favorable property is shown. It is shown that when the optimum record

power is high, the sensitivity is inferior; when the optimum power is low, the

sensitivity is high. With respect to disk 5, the sensitivity is the highest.

When numbers are attached thereto in an order from the highest

archiavability to the lowest, the results shown in Table 3 is given.

Furthermore, when the reproduction optical deterioration endurance is

observed, the disk 5 is the worst. When all the disks are generally observed,

the scope from the disk 1 to the disk 4 is the most favorable. The disks 1

through 5 are prepared in the same manner as those in Examples 13 through

20 which will be described later.

According to a sixteenth aspect of the present invention, a

recordable optical recording medium excellent in the recording

characteristics and archivability can be provided by setting the atomic ratio

of O to B in the recording layer to 2.2≤O/B≤13.

According to a seventeenth aspect of the present invention, the

invention relates to a recordable optical recording medium wherein the

proportion of O in the total amount of elements constituting the recording

layer is set to the scope of 50% to 67% at the atomic ratio. It is preferable

that the scope of 50% to 60% in which the quantity of oxygen is on the

smaller side. These facts are apparent from the fact shown in Example 26.

It is thought that the recording layer is in the state of oxygen deficiency in

the scope in which the quantity of oxygen is small, particularly in the scope

of less than 60%. In the state of oxygen deficiency, the phase separation is

likely to occur with the result that the recording sensitivity is improved.

Furthermore, the heat conductivity of the recording layer is lowered when

the quantity of oxygen becomes too small because heat tends to expand,

with the result that a small recording mark is formed with difficulty which is

unfavorable for high density recording. In addition, when oxygen is

deficient, Bi is likely to exist in the metal state. Thus, the state becomes

unstable as compared with oxide. Consequently, there is a tendency that

the archiavability becomes worse. In the scope from 50% to 60%, it is

thought that there is almost no problem. When the quantity of oxygen

increases, the archiavability becomes favorable. However, the sensitivity

becomes worse with the result that a favorable recording becomes difficult.

That is, from the aspect of the sensitivity, the case in which the quantity of

oxygen is smaller than 67% is preferable.

According to the seventeenth aspect of the present invention, a

recordable optical recording medium excellent in the recording

characteristics and the archiavability can be provided by optimizing the

occupation ratio of O in the all the quantity of elements constituting the

recording layer.

According to an eighteenth aspect of the present invention, the

invention relates to a recordable optical recording medium provided with a

protection layer positioned adjacent to the both surfaces of the recording

layer. Since the recording layer is an oxide, the incoming and outgoing of

oxygen affect the property. In order to suppress the incoming and the

outgoing of oxygen, an attempt can be made to improve the archiavability by

providing a protection layer on both surfaces of the recording layer. As a

protection layer, normally a material is preferable which does not causes

decomposition, sublimation, voids or the like due to heat from the recording

layer during recording. For example, simple oxide type oxides such as

A12O3, MgO, ZrO2, SiO2, SnO2, ZnO, Sm2O3 or the like, and a combination

of these oxides, nitrides such as silicon nitride, aluminum nitride, nitrides of

B and Ti, and the like, carbon-based non-oxides such as SiC, B4C, TiC, WC

and the like, borides such as LaB6 TiB2, ZrB2 and the like, sulfides such as

ZnS, CdS, MoS2, silicides such as MoSi2, amorphous carbon, graphite,

diamond and the like can be used. Furthermore, it is also possible to use

organic materials.

For example, from the viewpoint of the transparency and the

productivity with respect to the recording and reproduction light, the fact

that SiO2 or ZnS-SiO2 are used as main components is cited as a favorable

example. In addition, in order to obtain a sufficient heat insulation effect, it

is preferable to use ZrO2 mainly (as a main component). In addition, since

the stability is high, silion nitrides, aluminum nitrides and aluminum oxides

are also preferable. Furthermore, an oxide comprising ZnS, ZrO2, Y2O3,

and SiO2 or an oxide comprising ZrO2, TiO2, SiO2 and X (where X is at least

one species selected from Y2O3, CeO, A12O3 MgO, Nb2O5 and rare earth

oxides) is preferable. Here, the main component refers to approximately

90% or more approximately in terms of the mol ratio. For example, with

respect to ZnS-SiO2, the film can be formed by means of a direct current

sputtering by allowing the material to have conductivity by adding carbon

and transparent conductive material. In addition, such method of adding

ZnO, GeO or the like and mixing oxide and nitride can be used for the

adjustment of heat conductivity.

As a preferable layer structure, in the case of the structure of the

so-call HD DVD or the like for applying light through a substrate from the

side of the substrate, a layer structure can be cited wherein on the substrate a

protection layer (referred to as a first protection layer), a recording layer, a

protection layer (referred to as a second protection layer) and reflection layer

are formed in this order. Furthermore, in the case of Blu-ray disc or the like,

a structure which comprises a substrate, a reflection layer, a protection layer

(a second protection layer), a recording layer, a protection layer (a first

protection layer) and a cover layer in this order is preferable. In addition, in

the case where data items are recorded by using near-field light, a relatively

hard layer with a high index of refraction such as a silicon nitride, a diamond
