Repository: anandvc/allindianpatents

File: patents/252429-an-injection-molded-part-unit-made-from-partly-cross-linked-polyolefin-thermoplastic-elastomer-composition.html (part 1 of 2)
Indian Patents. 252429:AN INJECTION MOLDED PART UNIT MADE FROM PARTLY CROSS-LINKED POLYOLEFIN THERMOPLASTIC ELASTOMER COMPOSITION

Indian Patents

Recently Granted Patents

  Recently Published Patents

Title of Invention	AN INJECTION MOLDED PART UNIT MADE FROM PARTLY CROSS-LINKED POLYOLEFIN THERMOPLASTIC ELASTOMER COMPOSITION

Abstract	The invention concerns a partly cross-linked thermoplastic elastomer polyolefin composition intended to be converted by any plastics processing technique, but by injection in particular, into a moulded part, such as, for example, a cover for housing a vehicle's safety airbag, comprising an olefin polymer of polypropylene type, at least one copolymer of ethylene-&#945;-olefin type, at least one cross-linking agent and a free radicals formation agent characterised in that (a) the olefin polymer of polypropylene type is chosen from the group of polypropylene / ethylene or polypropylene / &#945;-olefin copolymers and selected from those having an impact resistance of at least 40 kJ/m2 when measured using the notched Izod impact resistance test at 23° C in accordance with ISO standard 180, (b) at least one copolymer of the ethylene-&#945;-olefin type is selected from the group formed by those having a density at least equal to 0.870 g/cm3 in accordance with ISO standard 1183, (c) at least one thermoplastic elastomer is introduced into the composition.	

Full Text	when injection moulding, with such a slimming down quite obviously forming an obstruction

to the flow of the molten material. The thicknesses of this area vary from 0.1 to 1.0 mm

whilst the thickness of the cover wall is of the order of some 10 mm.

[0009] This cover must also have a certain rigidity to allow it to fit on, for example, a

steering wheel.

[0010] This cover must moreover be regarded as a so-called appearance part. Paint is

generally applied to the cover with the aim of masking aesthetic defects that might appear on

the surface of the injected part at the visible skin level. These defects may be the result of

change in lustre or reveal the presence of run lines. These visual defects arise from

injection, particularly at the rupture lines and this is in spite of the optimisation of material

flows and injection points. However, this same thermoplastic composition can also be used

for applications that will not be painted and it will then be far more difficult to achieve a good

external appearance without the presence of this coat of paint.

[0011] Moreover, despite temperature changes in the vehicle's passenger compartment,

this lower strength zone must be able to be retain a long term decorative appearance; the

surfaces must remain soft and supple and it must be able to retain sufficient mechanical

properties that do not alter, particularly losing its shape and stretching or even cracking.

[0012] Finally the performance conditions of the cover during use and the operation of a

motor vehicle safety airbag are particularly critical. Each cover design, as designed by

equipment manufacturers and car builders, is different; however, under the most extreme

practical conditions the thermoplastic material comprising this injected part should resist an

actual temperature of -35° C whilst also being able to withstand with changes a temperature

of +85° C. Consequently, this implies that the covers for testing will actually be placed in

these temperature conditions and they will be tested at these actual temperatures. Thus the

covers are placed in a conditioning chamber at the above-mentioned temperatures; when

the cover has actually reached these temperatures, it is then tested under real conditions to

verify its correct operation. This correct operation implies that no piece of plastic must break

off during the release of the airbag (explosion), since it is feared that a detached plastic

piece could potentially injure the vehicle occupant. The cover must therefore tear and open

in the sector foreseen to this end, often following this H or I shape, with the opening of the

flaps taking place in a pre-determined manner in order to allow the safety airbag to be

properly deployed. It is a matter of ensuring that the bag is fully deployed in a precise time

interval: if the bag is deployed too quickly, the occupant could hit the bag before it is actually

inflated; however, if the bag is deployed too slowly, then there is a risk of the driver hitting

the steering column.

[0013] If the vehicle strikes an obstacle with an impact force sufficient to make sure that

the airbag deployment mechanism is triggered, the insert acting as a cover must be capable

of being opened in a few milliseconds, and to do so by rupturing following the notches

designed to this end and which form integral parts of the moulded part. During this

deployment the cover plays an important role by retaining the airbag mechanism whilst

remaining attached to the steering wheel with respect to the part left behind if it is a cover

concealing the driver's safety airbag, or by ensuring the door's integrity is maintained if it

constitutes the plate concealing the safety airbag on the vehicle sides.

[0014] These use requirements are expressed as the functional need for good impact

strength at low temperature for such compositions and particularly the need for a ductile

rupture. It should also be borne in mind that increasingly demanding safety stipulations

mean that this performance is required at lower and lower temperatures.

[0015] In addition, over the long term, the skin may lose its suppleness and become

fragile, particularly around the rupture line, due to the repeated effect of the thermal

variations to which the vehicle's passenger compartment is subjected.

[0016] Thermal performance tests are generally conducted for 400 hours at 107° C.

Accelerated tests simulating 10 years of ageing and thus of life cycle are likewise well known

for such motor vehicle passenger compartment components. Finally, other tests include

chemical resistance, ultra-violet radiation resistance, response to risks of changes in colour,

as well as to the risks of the formation of condensation forming on the windscreen, this

condensation resulting from the deposition of volatile organic materials contained in the

composition comprising the passenger compartment parts subjected to a temperature

increase.

[0017] Compositions allowing the production of covers for housing a motor vehicle safety

airbag, particularly by injection, are already known.

[0018] The majority of compositions are of the thermoplastic elastomer type with a

chemically cross-linked rubber phase, generated by dynamic vulcanisation. Co-polyester

type elastomers are also possible.

[0019] Nevertheless, costs considerations mean that compositions that are mostly

polyolefins are preferred.

[0020] Document US 6,087,431 discloses a thermoplastic elastomer olefin composition

obtained from a mixture comprised of (1) 100 parts by weight of an olefin elastomer

comprising ethylene and at least one or-olefin with 6 to 12 carbon atoms, and having an a -

olefin copolymerisation ratio of 20 to 30% by weight, a density of 0.8 to 0.9 g/cm3 and a

molecular weight distribution (Mw/Mn) of less than 3.0 when determined by gel phase

chromatography techniques, (2) 5 to 90 parts by weight of a propylene polymer, and (3) 5 to

250 parts by weight of an oil for rubber, with the mixture being cross-linked by a radical

initiator or by both a radical initiator and a cross-linking promoter.

[0021] However, such a composition no longer meets the new requirements for the

absence of volatile organic components having the capability of exuding on the surface of

the item moulded from this composition when kept for a long time at high temperatures, as

happens with a car left in full sunlight, with the aforesaid compositions being deposited by

sublimation on the windscreen, changing its transparency.

[0022] Document WO0224803 discloses a thermoplastic elastomer composition with

modified rheology obtained from a mixture comprised of at least a first polyolefin with the

elastomeric properties of the ethylene and a -olefin copolymer type and a second polyolefin

of the polypropylene homopolymer or ethylene propylene copolymer type associated with a

peroxide type cross-linking agent and a free radicals former type coagent; with the

composition being subjected to hot mixing in order to improve the composition's visco-elastic

properties, particularly its rheology. The main cross-linking or vulcanising system is actually

supplemented by a secondary system acting as a chain cutter as regards the polypropylene

component and this is in order to allow satisfactory implementation behaviour for such a

composition to be achieved, particularly in processes such as sheet extrusion and heat

moulding. Other additives are possible in such compositions, particularly mineral fillers,

stabilisers, plasticisers, bulking or other agents according to the types of compositions to be

obtained and standards to be met. This composition has the advantage of being able to be

used easily, including by injection and including when the walls of the object for moulding are

particularly thin whilst allowing the item to have a good surface appearance. However, such

a composition is not suited to quite specific use performance situations, since it does not

allow production of parts able to withstand the most critical notch impact resistance tests at -

45° C.

[0023] US 2002/0151653 describes a thermoplastic resin composition for use as a skin

material for automobile interior parts comprising a base composition of polypropylene, an

olefin based copolymer rubber, a processing oil and a high density polyethylene resin, in

combination with an organic peroxide cross-linking agent to prevent hyper-degradation of the

polypropylene resin and as a free radical stabilizer, and polytetraflourorethylene resin.

[0024] US2002/0037954 describes a polypropylene resin composition comprising:

(i) a polypropylene based composition comprising polypropylene, talc and

optionally an ethylene-or-olefin copolymer rubber and/or an aromatic rubber

vinyl containing rubber; and

(ii) a pigment masterbatch.

This composition does not contain any form of cross-linking agent.

[0025] EP0774489 describes a thermoplastic resin composition comprising

(A) a polypropylene/ethylene block copolymer

(B1) a mixture of ethylene/butane random copolymer resins

(B2) an ethylene/octane random copolymer and an ethylene/propylene copolymer

(C)	a polyethylene moiety-(ethylene/butane random elastomer moiety-

polyethylene moiety or a polyethylene moiety-(-ethylene/butane random

elastomer moiety)' and

(D)	talc,

Each of (A), (B1), (B2), (C) and (D) have specific parameter requirements.

[0026] US 5596042 describes an olefin thermoplastic elastomer. WO 97/22665 relates to

a powdered thermoplastic polyolefin composition with resilient properties. EP 0872517

relates to a thermoplastic elastomer composition. WO98/54260 describes a low modulus

thermoplastic olefin composition.

[0027] The invention consequently has the aim of compensating for the drawbacks

mentioned above by offering a composition allowing an excellent surface appearance and a

significant improvement in notched impact resistance performance when cold, i.e. having

ductile rupture, but a rupture nevertheless without losing anything for all that in terms of

rigidity modulus and high temperature resistance, to be obtained from the aforesaid

composition and for an injection-moulded part.

[0028] The invention has as its first object the creation of a polyolefin composition intended

to be transformed by any plastics processing technique, but preferably by injection moulding,

into an insert or cover type part for housing a motor vehicle safety airbag, that must

withstand an impact at low temperature without necessarily splitting, i.e. having a ductile

type rupture and maintaining its shape at high temperature.

[0029] The invention has as another object the creation of a partly cross-linked

thermoplastic elastomer polyolefin composition intended for producing a cover fully meeting

the specification of motor vehicle manufacturers, in particular having to withstand

temperatures of 107° C and having a high rigidity modulus without sacrificing the

characteristics of rupture ductility to notched impact at low temperature.

[0030] The invention has as another object the creation of a partly cross-linked

thermoplastic elastomer polyolefin composition intended for producing a cover that has

attractive appearance properties in order to allow its possible use without painting and more

particularly offering a sufficiently broad range of use by injection to obtain moulded parts free

of material run lines, regular surface states, homogenous shrinkage not shown by

temperature cycles, particularly during painting, and to do so in spite of high moulding rates.

[0031] The invention has, as another object the creation of a partly cross-linked

thermoplastic elastomer polyolefin composition for making an insert, in particular a cover

which can be made at high moulding rates, that is to say having short cycle times resulting

from short injection and release times without being effected by any risk of stickiness to the

mould.

[0032] To this end the invention concerns a partly cross-linked thermoplastic elastomer

polyotefin composition intended to be utilised initially by any blending technique in its molten

state and under shearing force before being transformed by plastics processing moulding

techniques, and preferably by injection moulding into an insert in particular a cover type part

for housing a motor vehicle safety airbag, with the said composition comprising an olefin

polymer of polypropylene type, at least one copolymer of ethylene- o-olefin type, at least one

cross-linking agent and a free radical initiator characterised in that

a)	the at least one olefin polymer of polypropylene type is chosen from the

polypropylene/ethylene or polypropylene/ o-olefin copolymers group

and selected from those having an impact resistance of at least 30

kJ/m2 when measured using the notched Izod impact resistance Test

at 23° C, in accordance with ISO standard 180;

b)	the at least one ethylene type copolymer of the ethylene-a-olefin type is

selected from the group of those having a maximum density of 0.870

g/cm3, in accordance with ISO standard 1183;

c)	at least one thermoplastic elastomer is introduced

d)	optionally a polymer of the high density polyethylene type is added

[0033] Since a high rigidity modulus for the composition comprising the cover must be

sought and a resistance to high temperatures is necessary, different types of high melting

point thermoplastic olefin polymers can be used, such as polypropylenes in their

homopolymer or copolymer form; however, insofar as the inclusion of impact resistance

performance when cold, the choice is preferably oriented to polypropylene copolymers, and

preferably to olefinic polymers of the high density polyethylene type which are conceivable

although they have lower melting points than polypropylene

[0034] Nevertheless, the addition of thermoplastic elastomers proves to be essential in

order to meet the requirements of low hardness and ductile rupture at low temperature.

[0035] The state of the art indicates that, of the polyolefins, those having a low crystallinity

should be chosen out of preference. In fact, visco-elastic behaviour and suppleness of the

polymer material go hand in hand since these two properties are linked to the crystalline,

semi-crystalline or amorphous state of the aforesaid polymer material.

[0036] The state of the art likewise indicates that partial cross-linking accompanies the

formation of a network between the crystalline parts and the amorphous parts, likewise

changing the lengths of chains and thus creating the morphological conditions to obtain a

real thermoplastic elastomer. However, ductile rupture performance, including at very low

temperatures, is not achieved by this single approach.

[0037] Finally, changing the Theological characteristics of such compositions is called for in

order to combine fluidity and low viscosity behaviour at high shearing rates whilst

maintaining cohesion of the material in the molten state. Such characteristics are desired

with the aim of retaining appearance properties; these are dependent upon sensitivities to

polymer chain orientations that are too strong when subjected to high injection shearing

rates, then to the possible release of stresses set during thermal cycles, for example.

POLYPROPYLENE POLYMER

[0038] According to the invention, propylene polymers form the main element by quantity

of the partly cross-linked thermoplastic elastomer olefin composition.

[0039] In Accordance with the present invention the polypropylene polymer is a semi-

crystalline isotactic copolymer of the sequential block type or random type whose sequences

are constituted by propylene and by ethylene or a-olefins from C4 - C12 such as 1-butene, 1-

pentene, 1-hexene, 1-octene and methyl pentene.

[0040] The semi-crystalline copolymer is preferably a copolymer of propylene and ethylene

containing small quantities of ethylene, generally between 2% and 5% by weight.

[0041] The polypropylene / ethylene or polypropylene / ^-olefin copolymer is selected from

those having an impact resistance of at least 30 kJ/m2 when measured using the notched

Izod impact resistance test at 23° C in accordance with ISO standard 180.

[0042] A homopolypropylene polymer cannot be envisaged due to such a material's low

impact resistance at low temperature.

[0043] The fluidity index of propylene-ethylene copolymer and/or propylene-a-olefin

copolymer in accordance with the present invention is in the range of from 0.1 to 100 g/10

minutes (under a load of 2.16 kilograms at 230° C in accordance with ASTM standard 1238).

The chosen copolymer of the propylene type preferably has a fluidity index of between 0.5

and 50 g/10 minutes. Above 50 g/10 minutes, the thermal resistance and mechanical

resistance of the thermoplastic elastomer composition will be insufficient, whilst below 6.5

g/10 minutes, the fluidity and use capability will be too far reduced.

[0044] At least one copolymer chosen from these propylene based copolymers is added in

the proportion of 45% to 80% by weight, and preferably 50% to 70% by weight in

comparison with the total formulated composition. In the description below, all percentages

for various additives, such as cross-linking agents, coagents, stabilising agents, fillers, and

any other additives are given in % by weight compared with the complete composition.

Below 45% by weight, the composition's fluidity and capability of use, as well as its rigidity,

will be diminished too sharply, whilst above 80% by weight, the composition's flexibility will

be manifestly insufficient, particularly at low temperatures.

ETHYLENE BASED A-OLEFIN COPOLYMER

[0045] The ethylene-a-olefin copolymer in accordance with the invention appears to be the

second largest component in quantity terms of the partly cross-linked thermoplastic

elastomer composition is a copolymer comprising ethylene as the major co-monomer and at

least one a-olefin preferably having 3 to 12 carbon atoms as a secondary co-monomer, a-

olefins having 3 to 12 carbon atoms include, for example, butene, 1-hexene, 1-

methylpentene, 1-heptene, 1-octene, 1-nonene, 1-decene, 1-undecene and 1-dodecene.

[0046] Examples of comonomers that reduce crystallinity which can be used in the

preparation of an ethylene based copolymer in accordance with the present invention also

include ethylene-a-olefin comonomers, or an ethylene comonomer the latter being made by

mixing with the ethylene-a-olefin copolymer. The comonomer is chosen from the group

comprising vinyl acetate, acrylic acid, methacrylic acid, methyl acrylate, methyl methacrylate,

ethyl acrylate and ethyl methacrylate; however, a-olefins give rise to individual behaviours.

[0047] According to the invention olefin copolymers of the ethylene-butene and the

ethylene-octene type are preferably chosen. These are preferably produced by a well-

known catalyst of the metallocene type in accordance with so-called "constrained geometry"

technology and have the form of substantially linear polymers. These polymers are also

called very low-density linear polyethylenes. These or-olefin copolymers are obtained by

polymerisation of ethylene with butene or octene in the presence of a catalyst belonging to

the family of those termed as having "constrained geometry" acting on a specific site and

differing chemically in that from those of classic metallocene type catalysts.

[0048] Generally co-monomers may be present at different rates, thereby increasing or

decreasing the crystallinity of the resulting materials and thus their densities and

consequentially, their visco-elastic properties. In fact a sufficiently viscoelastic character is

necessary to obtain the ductile rupture performance at very low temperatures. Ethylene-a-

olefin copolymers for use in this invention preferably have a fluidity index in the range from

0.05 to 50 g/10 minutes, under a load of 2.16 kilograms at 190° C, when measured in

accordance with method ASTM D-1238, and more preferably from 0.2 to 20 g/10 minutes.

[0049] The ethylene-a-olefinic copolymer for use in this invention has a sufficiently low

density corresponding to a very low crystallinity. Density is chosen at a maximum value of

0.870 g/cm3 when measured in accordance with method ASTM D-792. There is a

correlation between density, crystallinity and the glass transition temperature value. The

ethylene-o-olefin copolymers having the lowest glass transition temperatures will be those

having the lowest crystallinity and thus the lowest density, and do so whatever the o-olefin

comonomer selected, which preferably comprise butene or octene. Such olefinic elastomers

have glass transition temperatures lower than -55° C, for total rates of crystallinity

expressed as a percentage of more than 15% when measured by differential thermal

analysis.

[0050] It should be noted that

- the selected ethylene-butene copolymers resulting from such copolymerisation

processes have the characteristic of having a lower crystallinity than that of ethylene-

octene copolymers of identical density reinforcing this sought-for visco-elasticity

capability peculiar to elastomeric behaviour.

It should be noted that these copolymers have the capacity to be partly cross-linked

in the presence of cross-linking agents and they then enter a plastomeric type state,

thus borrowing from both thermoplastics and elastomers.

[0051] The or-olefin copolymer in accordance with the invention is added at the proportion

of 25% to 50% by weight of the composition and preferably 30% to 45% by weight of

ethylene-butene copolymer or ethylene-octene copolymer.

[0052] Above 50% by weight of the composition, the rigidity modulus will be reduced

sharply. Below 25% impact resistance at very low temperatures, measured on the notched

test-piece, is low.

THERMOPLASTIC ELASTOMERS

[0053] According to the invention, and in an utterly surprising manner, the addition of a

specific thermoplastic elastomer in particular proportions to the mixture produced from a

polypropylene copolymer combined with a selected ethylene-o-olefin copolymer most

preferably ethylene-butene or ethylene octene copolymer obtained by polymerisation of

ethylene with butene or octene in the presence of a catalyst belonging to the so-called

"constrained geometry" family, acting on a specific site, allows a composition to be produced

which, when at least partly cross-linked and rheologically modified, particularly as regards its

polypropylene component, by a free radical initiator coagent, by extrusion and shearing at

high temperatures, and once used in a cover by injection techniques, offers excellent

notched impact and very low temperature ductile rupture performance, whilst providing

satisfactory thermal resistance and to do so with all other properties remaining unchanged in

comparison with other thermoplastic elastomer polyolefin compositions. In addition, such a

composition has such use characteristics allowing parts with excellent surface appearance

to be obtained.

[0054] These characteristics of high notch impact resistance and ductile rupture at very low

temperatures are provided by the presence of this specific thermoplastic elastomer,

specifically for use as an impact modifier

[0055] According to the invention, the partly cross-linked thermoplastic olefin elastomer

composition contains at least one specific thermoplastic elastomer chosen in such a manner

that the composition's physical properties are reinforced in respect of resistance to notched

impact at low temperature and capacity to have a ductile rupture without any loss whatever

as regards rigidity modulus.

[0056] The impact modification additive is preferably chosen from the group formed by the

ethylene-propylene-diene (EPDM), styrene-butadiene-styrenes (SBS), styrene-ethylene-

butylene-styrenes (SEBS), styrene-butadiene rubbers (SBR), styrene-isoprene-styrenes

(SIS), polyolefin-based thermoplastic elastomers, particularly polypropyfenes

(homopolymers) with amorphous and semi-crystalline blocks and propylene/ethylene or a-

olefin copolymers with amorphous and semi-crystalline blocks of styrene-

(ethylene/propylene) (SEP), styrene-b- (ethylene/propylene)styrene (SEPS), styrene-

(ethylene/butylene)-styrene (SEBS) styrene-(ethylene-ethylene/propylene)-styrene (SEEPS)

type.

[0057] Such specific thermoplastic elastomers include block copolymers comprising a

block A of polymer composed principally of at least one aromatic composition of vinyl type

and a block B of polymer composed principally of at least one conjugated diene composition,

as well as block copolymers obtained by hydrogenation of block copolymers and ethylene

polymers with a low molecular weight.

[0058] The specific elastomers include block copolymers comprising a block A of polymer

composed principally of at least one vinylaromatic type composition and a block B of

polymer composed principally of at least one conjugated diene composition or of block

copolymers obtained by hydrogenation of these block copolymers and ethylenic polymers of

lesser molecular weight.

[0059] The copolymer block comprising at least one vinylaromatic composition contains at

least 50% by weight of the aromatic block of vinyl type and or vinyl homopolymer block.

[0060] The copolymer block composed mainly of at least one conjugated diene

composition contains at least 50% by weight of the conjugated diene composition and/or

homopolymer block of conjugated diene composition.

[0061] The vinylaromatic composition is chosen from the group of styrenes, methyl-

styrenes, 1,3-dimethylstyrenes, p-tert-butyl-styrenes. Styrene is chosen out of preference.

[0062] The conjugated diene composition constituting the copolymer block is chosen from

the group of butadienes, isoprenes, 1,3-pentadienes and 2,3-dimethyl-1,3-butadienes.

Butadiene and isoprene singly or blended together are chosen out of preference. Such

thermoplastic elastomers are traditionally known by the name SBS (styrene butadiene

styrene) or SIS (styrene isoprene styrene).

[0063] The styrene block copolymers may be hydrogenated at intermediate block levefand

then become block copolymers better known under the names SEBS, (styrene ethylene-

butadiene-styrene), SEPS (styrene-ethylene-propylene-styrene) and SEP (styrene-ethylene-

propylene).

[0064] The hydrogenated block copolymers are obtained amongst other ways by

hydrogenation of the aforementioned block copolymers, in particular SBS and SIS.

These polymers may be of linear type, A-B-A. such as for example styrene-butadiene-

styrene, or of radial type, (A-B)n (with n > 2), or of bi-block type A-B.

[0065] According to the invention, styrene-butadiene-styrene are preferably chosen.

[0066] The block copolymers whose structures have been mentioned above are preferably

chosen from those having an average molecular weight of at least 20,000g/mole, and more

preferably between 30,000g/mole and 200,000g/mole.

[0067] When present in the composition in accordance with the invention such a block

copolymer provides excellent mechanical characteristics. In particular impact at very low

temperatures measured on a notched test-piece and ductile rupture are well above values

any thermoplastic elastomer could achieve, without any loss of rigidity and this is in part due

to its capability for partial cross-linking right in the interior of the composition.

[0068] Thus the block copolymer of the composition according to the invention acts as an

integral and interdependent component of the composition. Due to the dynamic cross-

linking reaction achieved during blending in the extruder at high temperature and under

extruder shearing conditions, the block copolymer develops its capacity for interaction in the

network formed by the propylene copolymer, combined with the selected ethylene-a-olefin

copolymer on account of the fact that it becomes a partially dynamically vulcanised

thermoplastic elastomer and that the same occurs for the a-olefin ethylene copolymer

becoming an olefin thermoplastic elastomer that is likewise partly cross-linked.

[0069] The block copolymer, impact modification additive, in accordance with the invention,

is added in the proportion of 1% to 15% by weight of the composition.

[0070] Above 15% by weight of the composition, the possibility for cross-linking of the

composition will be reduced, but most of all the rigidity modulus will be sharply lowered.

Below 1%, the gain in impact resistance at very low temperatures measured on the notched

test-piece is not significant.

HIGH DENSITY POLYETHYLENE

[0071] According to the invention a high density polyethylene may be added into the

composition in the proportions of from 0% to 40% by weight of the total composition and

when present preferably comprises between 5% and 30% by weight of the total composition.

Such high density polyethylenes generally have a density equal to or greater than

0.930g/cm3 and for the purpose of this invention are chosen from those having a fluidity

index of between 0.5 and 50g/10 minutes. Such high density polyethylenes are produced

via Ziegler Natta type polymerisation processes.

CROSS-LINKING AGENT

[0072] According to the invention the presence of a partial cross-linking agent allows

structuring of the network formed by the a-olefin copolymers and the specific thermoplastic

elastomer and therefore allows improvement of the composition's properties in terms of

elastomer behaviour, hysteresis of the traction plots / stretching and impact resistance

behaviour at low temperatures, including creep resistance, particularly when subjected to an

increase in temperature under load.

[0073] The cross-linking agent which may be used for the production of the extruded

composition, then intended to be changed into a moulded part, such as, for example, a cover

for housing a motor vehicle safety airbag, is chosen from the group formed by the organic

peroxides such as dicumyl peroxide, 1,1-di-t-butyl-3,3,5-trimethyl-cyclohexane, 2,5-dimethyl-

2,5-di-t-butyl-peroxyhexane, 2,5-dimethyl 2,5-di-t-butyl-peroxyhexane-3, t-amyl peroxy-

ethylhexonate, di-t-butylperoxide, di-(t-amyl) peroxide, 2,5-di (t-amyl peroxy)-2,5-

dimethylhexane, le 2,5-di- (t-butylperoxy)- 2,5-diphenylhexane, bis (o-methylbenzyl)

peroxide, benzoyl peroxide, t-butylperbenzoate, 3,6,9-triethy!-3,6,9-trimethyl-1,4,7-

triperoxonane and bis (t-butylperoxy)diisopropylbenzene, o-a-bis(t-butylperoxy)di-

isopropylbenzene, t-butyl-peroxyketone and t-butyl peroxybenzoate, and by silanes, with one

or the other type of cross-linking agent being able to be used singly or in a mixture.

[0074] The cross-linking agent is present in the composition at the amount of 0.1 to 3% by

weight in relation to the total composition.

[0075] When peroxides are used, at least partial cross-linking of the composition takes

place during the composition's blending extrusion phase at high temperatures and at

controlled shearing rates.

FREE RADICAL INITIATOR AND RHEOLOGY MODIFIER

[0076] The composition according to the invention also comprises a rheology modifier

agent or coagent chosen from the group comprising monomer type free radical initiator

compositions, dimers, trimers or very low molecular weight polymers having reactive groups

capable of creating free radicals by thermal decomposition. Such functional groups are, for

example, the allyl groups, the vinyl groups and the methacrylate groups.

[0077] The mechanisms of chain splitting and chain branching in the non-crystalline zones

generated by the action of the free radical initiator coagent allow a rheological modification of

the composition, altering the molecular weight distribution without for all that substantially

modifying the other morphological aspects. It is likely that the behaviour of the propylene

based copolymer, the ethylene and o-olefin copolymer and the specific thermoplastic

elastomer in the molten state are sufficiently different in the presence of the free radicals

generated. The state of the art indicates that splits in chains are easy for polypropylenes

and that these techniques are used to control the viscosity of such polymers. However, the

presence of other polymers makes prediction of ultimate rheological behaviour complex for

the composition according to the invention.

[0078] This coagent generates free radicals because it is very reactive. As soon as the

free radicals are formed they will interact with the ethylene-a-olefin copolymers and partially

cross-link the composition containing these polymers. The degradation of the propylene

copolymer is reduced by the fact that a part of the free radicals is used for cross-linking the

other components of the composition: also the cross-linking agent may be a cross-linking

accelerator.

[0079] According to the invention, the free radical initiator coagent in accordance with the

present application are chosen from the group of diallyl terephthalate, triallylcyanurate,

triallylisocyanurate, 1,2 polybutadiene, divinyl benzene, trimethylolpropanetrimethacrylate,

polyethylene glycol dimethacrylate, ethylene glycol dimethacrylate, pentaerythritol triacrylate,

allyl methacrylate, N N'-m-phenylene bismaleimide, toluenebismaleimide-p-quinone dioxime,

nitrobenzene and diphenylguanidine.

[0080] Preferably the chosen rheology modifier coagents are triallylcyanurate, 1,2-

polybutadiene, divinyl benzene and trimethyolpropane trimethacrylate (TMPTMA).

[0081] The rheology modifier coagent is added to the composition to the amount of 0.05%

to 2% and preferably from 0.10% to 1.5% by weight of the total composition.

[0082] According to the invention, the composition comprises a stabilisation system. This

stabilisation system is first of all photonic (anti-UV). The photonic stabiliser is chosen from

amongst the HALS type products, i.e. amine with heavy steric bulk, benzophenones,

benzotriazoles which may be used alone or in a mixture.

[0083] The heavy steric bulk amines are preferably chosen. Of these amines, the so-

called polymeric amines have a molecular weight of about 2,000 g/mol, whereas the so-

called monomeric amines have a molecular weight of the order of 500 g/mol.

[0084] This photonic stabilisation agent is incorporated to the amount of from 0.1 % to 0.5%

(1,000 to 5,000 ppm) by weight of the total composition.

[0085] This stabilisation system is also chemical (i.e. anti-oxidising). The antioxidants are

of phenolic type (primary antioxidant), or of phosphites type (secondary antioxidant), used

alone or blended.

[0086] The antioxidant is formulated specifically in quantity terms. The antioxidant is

preferably present in a range of from 0.1% to 0.5% (1,000 to 5,000 ppm) by weight of the

total formulation.

[0087] According to the invention the composition may also comprise 0.5% to 15% by

weight of non-siliceous mineral filler, particularly of the calcium carbonate, talc, carbon black

or titanium oxide type. However, the addition of fillers is a step in the wrong direction in

relation to the problem of retaining the property of impact at low temperatures, but reduces

the composition's cost. The addition of nanometric fillers of the lamellar clay type is also

possible. Hence, whilst it is possible to incorporate filler into the composition of the present

invention, preferably the composition contains no filler.

[0088] Finally, colorants in the form of mineral pigments or organic colorants may also be

considered for incorporation in the composition.

[0089] Typically a polytetrafluoroethylene resin would not be used the present invention.

[0090] The components of the composition according to the invention are combined into a

homogenous mixture by any suitable technique such as, for example, mixing extrusion

(compounding). The composition's components are then blended in the form of granules or

in powder form, according to the types of components, in a blender before plast'rfication and

homogenisation. Blending may be effected in a discontinuous process working with batches

or in a continuous process. The components may be mixed, for example, in an internal

mixer of Banbury type, in a single or twin-screw co-rotary or counter-rotary extruder, or in

any other mixer capable of supplying sufficient energy to melt and fully homogenise the

mixture. However, production of the mixture resulting from the composition may be done

preferably by mixing extrusion (compounding) in a twin-screw extruder. In any event, special

care must be paid to the control of temperatures and mixing (shear) conditions (screw profile

and speed of rotation) in order to ensure the performance of the cross-linking agents and the

rheology modifier coagents. Such a mixture must be a uniform and homogenous mixture.

[0091] The components may be incorporated in the mixture sequentially at any stage

during the mixing operation or during the extrusion stage. Pre-determined quantities of

cross-linking agent and free radicals initiator coagent may be injected into the extruder by

the injection orifice downstream of the feed area by an appropriate pump.

[0092] Once mixed, the composition is extruded in pellets obtained by cutting under

cooling water; the pellets, which will be stored for subsequent conversion into items and

parts, in particular a cover intended to be fitted into the steering column or a dashboard or

onto a door panel or any other area of the motor vehicle able to accommodate such an

active safety device working by a bag inflated by a pyrotechnic mechanism. The conversion

techniques used are those of plastics processing such as, in particular, injection if a cover is

involved, and having very different wall thicknesses between the tear start zone and the

support and fitting structural zone.

[0093] The composition in accordance with the present invention is used for producing the

cover for the motor vehicle safety airbag for motor vehicles comprising zones designed to

rupture and that must be able to tear under the influence of the airbag's instantaneous

inflation without giving rise to fragmentation in other areas close to the tear zone designed to

this end.

[0094] The rheological properties of the composition according to the invention are such

that they allow the use of the composition in injection moulding machines for the production
