Repository: anandvc/allindianpatents

File: patents/252460-influenza-vaccines-extemporaneously-adsorbed-to-aluminium-adjuvants.html (part 1 of 2)
Indian Patents. 252460:INFLUENZA VACCINES EXTEMPORANEOUSLY ADSORBED TO ALUMINIUM ADJUVANTS

Indian Patents

Recently Granted Patents

  Recently Published Patents

Title of Invention	INFLUENZA VACCINES EXTEMPORANEOUSLY ADSORBED TO ALUMINIUM ADJUVANTS

Abstract	Antigen and adjuvant components of an adjuvanted influenza vaccine are not mixed during manufacture, but are provided as separate components for extemporaneous mixing at the time of use, for example as a kit comprising: (i) an antigen component, comprising an influenza virus antigen; and (ii) an adjuvant component, comprising an aluminium salt.	

Full Text	WO 2007/052060	PCT/GB2006/004138

INFLUENZA VACCINES EXTEMPORANEOUSLY ADSORBED TO

ALUMINIUM ADJUVANTS

All documents cited herein are incorporated by reference in their entirety.

GOVERNMENT INTERESTS

This invention was made, in whole or in part, with support from United States Government Contract 5 HHSN266200400032C from the National Institutes of Health / National Institute of Allergy and Infectious Diseases. Accordingly, the United States Government has certain rights in the invention.

TECHNICAL FIELD

This invention is in the field of adjuvanted vaccines for protecting against influenza virus infection.

BACKGROUND ART

 Except for the FLUAD™ product from Chiron Vaccines, which includes an oil-in-water emulsion adjuvant, influenza vaccines currently in general use are unadjuvanted. These vaccines are described in more detail in chapters 17 & 18 of reference 1. They are based on live virus or inactivated virus, and inactivated vaccines can be based on whole virus, 'split' virus or on purified surface antigens (including haemagglutinin and neuraminidase).

 More recently, the inclusion of aluminium salt adjuvants has been suggested for influenza vaccines {e.g. see references 2-5). As well as requiring extra mixing steps during manufacture, thereby slowing down overall manufacture, inclusion of these salts is associated with various problems. For example, their insolubility means that adsorbed antigens settle from suspension, so preparation of individual doses from bulk vaccine requires extra care. In addition, binding of antigen to the salts

 complicates quality control of the final vaccines. In particular, some potency tests for influenza vaccines are based on in vitro immunoassays that require unbound antigen i.e. adsorption to the adjuvant means that these tests cannot be used.

It is an object of the invention to provide further and improved adjuvanted influenza vaccines (for both pandemic and interpandemic use) and methods for their preparation.

 DISCLOSURE OF THE INVENTION

According to the invention, the antigen and adjuvant components of an adjuvanted influenza vaccine are not mixed during manufacture, but are provided as separate components for extemporaneous mixing at the time of use. The invention is effective only because it has been found (see examples herein) that adsorption of the antigen to the adjuvant occurs substantially instantaneously, and is irreversible under the conditions experienced during vaccination. Thus the invention avoids the various problems that arise from performing the mixing during manufacture.

Therefore the invention provides a kit comprising: (i) an antigen component, comprising an influenza virus antigen; and (ii) an adjuvant component, comprising an aluminium salt. Component (i) does not include an aluminium salt adjuvant, and component (ii) does not include an influenza virus antigen.

WO 2007/052060	PCT/GB2006/004138

The invention also provides (i) an antigen component comprising an influenza virus antigen, and (ii) an adjuvant component comprising an aluminium salt, for simultaneous separate or sequential use.

The invention also provides an immunogenic composition, comprising an influenza virus antigen and an aluminium salt adjuvant, wherein the composition was prepared by extemporaneous mixing of the antigen and adjuvant at the point of use.

The invention also provides a process for preparing an influenza vaccine, comprising the steps of: (i) preparing an antigen component comprising an influenza virus antigen; (ii) preparing an adjuvant component comprising an aluminium salt; and (iii) combining the antigen and adjuvant components into a kit. The process may also provide the step of (iv) mixing the antigen and adjuvant components for administration to a patient, but step (iv) will typically be performed by a healthcare professional at the time of use, rather than by a manufacturer.

The invention also provides a process for preparing and administering an influenza vaccine, comprising the steps of: (i) mixing the components of a kit that comprises an antigen component comprising an influenza virus antigen and an adjuvant component comprising an aluminium salt; and

 (ii) administering the mixed components to a patient. This process will typically involve: shaking the adjuvant component to disperse any settled aluminium salts; aseptically adding the antigen component to the adjuvant component; inverting or gently shaking the mixed components; withdrawing the mixed components into a syringe; and administering the mixed components to the patient. Administration to a patient will typically take place less than 24 hours (e.g. 
 hours, 
The kit

Kits of the invention comprise two components: one with antigen and one with adjuvant. These two components are kept separately in a kit until it is decided to prepare a vaccine for administration to a patient, at which point the components are mixed to give a vaccine in which the antigen is adsorbed to the adjuvant.

The two components are thus physically separate from each other within the kit, and this separation can be achieved in various ways. For instance, the two components may be in two separate containers, such as vials. The contents of the two vials can then be mixed e.g. by removing the contents of one vial and adding them to the other vial, or by separately removing the contents of both vials and mixing them in a third container.

In a preferred arrangement, one of the kit components is in a syringe and the other is in a container

such as a vial. The pre-filled syringe can be used (e.g. with a needle) to insert its contents into the

second container for mixing, and the mixture can then be withdrawn into the syringe. The mixed

 contents of the syringe can then be administered to a patient, typically through a new sterile needle.

WO 2007/052060	PCT/GB2006/004138

Packing one component in a pre-filled syringe thus eliminates the need for using a separate syringe for patient administration.

In another preferred arrangement, the two kit components are held together but separately in the same syringe e.g. a dual-chamber syringe, such as those disclosed in references 6-13 etc. When the syringe is actuated (e.g. during administration to a patient) then the contents of the two chambers are mixed. This arrangement avoids the need for a separate mixing step at the time of use. The contents of the two chambers will generally both be in aqueous form.

In some arrangements, one of the components (typically the antigen component rather than the adjuvant component) is in dry form (e.g. in a lyophilised form), with the other component being in aqueous form. The two components can be mixed in order to reactivate the dry component and give an aqueous composition for administration to a patient. In other less preferred arrangements, both components are in dry form. A lyophilised component will typically be located within a vial rather than a syringe. Dried components may include stabilizers such as lactose, sucrose or mannitol, as well as mixtures thereof e.g. lactose/sucrose mixtures, sucrose/mannitol mixtures, etc.

 One preferred arrangement uses an aqueous adjuvant component in a pre-filled syringe and a lyophilised antigen component in a vial.

Where both components are aqueous, they may be mixed at various volume ratios e.g. between 1:5 (excess volume of aqueous antigen) and 5:1 (excess volume of aqueous adjuvant). A ratio of between 1:2 and 2:1 is preferred e.g. about 1:1.

 Suitable containers for kits include vials and disposable syringes. These containers should be sterile.

Where a component is located in a vial, the vial is preferably made of a glass or plastic material. The vial is preferably sterilized before the composition is added to it. To avoid problems with latex-sensitive patients, vials are preferably sealed with a latex-free stopper, and the absence of latex in all packaging material is preferred. The vial may include a single dose of vaccine, or it may include more than one dose (a 'multidose' vial) e.g. 10 doses. Preferred vials are made of colorless glass.

Influenza vaccines are typically administered in a dosage volume of about 0.5ml, although a half dose (i.e. about 0.25ml) may be administered to children. Containers may be marked to show a half-dose volume, to facilitate the delivery of a half-dose to children e.g. a syringe containing a 0.5ml dose may have a mark showing a 0.25ml volume.

A vial can have a cap (e.g. a Luer lock) adapted such that a pre-filled syringe can be inserted into the cap, the contents of the syringe can be expelled into the vial (e.g. to reconstitute lyophilised material therein), and the contents of the vial can be removed back into the syringe. After removal of the syringe from the vial, a needle can then be attached and the composition can be administered to a patient. The cap is preferably located inside a seal or cover, such that the seal or cover has to be

WO 2007/052060	PCT/GB2006/004138

removed before the cap can be accessed. A vial may have a cap that permits aseptic removal of its contents, particularly for multidose vials.

Where a component is packaged into a syringe, the syringe may have a needle attached to it. If a needle is not attached, a separate needle may be supplied with the syringe for assembly and use. Such a needle may be sheathed. Safety needles are preferred. 1-inch 23-gauge, 1-inch 25-gauge and 5/8-inch 25-gauge needles are typical. Syringes may be provided with peel-off labels on which the lot number and expiration date of the contents may be printed, to facilitate record keeping. The plunger in the syringe preferably has a stopper to prevent the plunger from being accidentally removed during aspiration. The syringes may have a latex rubber cap and/or plunger. Disposable syringes contain a single dose of vaccine. The syringe will generally have a tip cap to seal the tip prior to attachment of a needle, and the tip cap is preferably made of a butyl rubber. If the syringe and needle are packaged separately then the needle is preferably fitted with a butyl rubber shield. Preferred syringes are those marketed under the trade name "Tip-Lok"™.

Where a glass container (e.g. a syringe or a vial) is used, then it is preferred to use a container made from a borosilicate glass rather than from a soda lime glass.

The kit may include (e.g. in the same box) with a leaflet including details of the vaccine e.g. instructions for administration, details of the antigens within the vaccine, etc. The instructions may also contain warnings e.g. to keep a solution of adrenaline readily available in case of anaphylactic reaction following vaccination, etc.

 The kit is preferably stored at between 2°C and 8°C. It should not be frozen.

The influenza virus antigen

One of the kit components contains influenza virus antigen. These antigens will typically be prepared from influenza virions but, as an alternative, antigens such as haemagglutinin can be expressed in a recombinant host (e.g. in an insect cell line using a baculovirus vector) and used in purified form [14,15]. In general, however, antigens will be from virions.

The antigen may take the form of a live virus or, more preferably, an inactivated virus. Chemical means for inactivating a virus include treatment with an effective amount of one or more of the following agents: detergents, formaldehyde, formalin, P-propiolactone, or UV light. Additional chemical means for inactivation include treatment with methylene blue, psoralen, carboxyfullerene (C60) or a combination of any thereof. Other methods of viral inactivation are known in the art, such as for example binary ethylamine, acetyl ethyleneimine, or gamma irradiation. The INFLEXAL™ product is a whole virion inactivated vaccine.

Where an inactivated virus is used, the vaccine may comprise whole virus, split virus, or purified surface antigens (including haemagglutinin and, usually, also including neuraminidase).

 Virions can be harvested from virus-containing fluids by various methods. For example, a

purification process may involve zonal centrifugation using a linear sucrose gradient solution that

WO 2007/052060	PCT/GB2006/004138

includes detergent to disrupt the virions. Antigens may then be purified, after optional dilution, by diafiltration.

Split viruses are obtained by treating virions with detergents (e.g. ethyl ether, polysorbate 80, deoxycholate, tri-N-butyl phosphate, Triton X-100, Triton N101, cetyltrimethylammonium bromide, Tergitol NP9, etc.) to produce subvirion preparations, including the 'Tween-ether' splitting process. Methods of splitting influenza viruses are well known in the art e.g. see refs. 16-21, etc. Splitting of the virus is typically carried out by disrupting or fragmenting whole virus, whether infectious or non-infectious with a disrupting concentration of a splitting agent. The disruption results in a full or partial solubilisation of the virus proteins, altering the integrity of the virus. Preferred splitting agents

 are non-ionic and ionic (e.g. cationic) surfactants e.g. alkylglycosides, alkylthioglycosides, acyl sugars, sulphobetaines, betains, polyoxyethylenealkylethers, N,N-dialkyl-Glucamides, Hecameg, alkylphenoxy-polyethoxyethanols, quaternary ammonium compounds, sarcosyl, CTABs (cetyl trimethyl ammonium bromides), tri-iV-butyl phosphate, Cetavlon, myristyltrimethylammonium salts, lipofectin, lipofectamine, and DOT-MA, the octyl- or nonylphenoxy polyoxyethanols (e.g. the Triton

 surfactants, such as Triton X-100 or Triton N101), polyoxyethylene sorbitan esters (the Tv/een surfactants), polyoxyethylene ethers, polyoxyethlene esters, etc. One useful splitting procedure uses the consecutive effects of sodium deoxycholate and formaldehyde, and splitting can take place during initial virion purification (e.g. in a sucrose density gradient solution). Thus a splitting process can involve clarification of the virion-containing material (to remove non-virion material),

 concentration of the harvested virions (e.g. using an adsorption method, such as CaHPO4 adsorption), separation of whole virions from non-virion material, splitting of virions using a splitting agent in a density gradient centrifugation step (e.g. using a sucrose gradient that contains a splitting agent such as sodium deoxycholate), and then filtration (e.g. ultrafiltration) to remove undesired materials. Split virions can usefully be resuspended in sodium phosphate-buffered isotonic sodium chloride solution.

 The BEGRJVAC™, FLUARTX™, FLUZONE™ and FLUSHIELD™ products are split vaccines.

Purified surface antigen vaccines comprise the influenza surface antigens haemagglutinin and, typically, also neuraminidase. Processes for preparing these proteins in purified form are well known in the art. The FLUVIRIN™, AGRIPPAL™ and INFLUVAC™ products are subunit vaccines.

Influenza proteins other than HA and NA can also be used as the influenza antigen, including fragments of natural proteins. Combinations thereof can also be used.

Influenza antigens can also be presented in the form of virosomes [22].

The influenza virus may be attenuated. The influenza virus may be temperature-sensitive. The influenza virus may be cold-adapted. These three possibilities apply in particular for live viruses.

Influenza virus strains for use in vaccines change from season to season. In the current

 inter-pandemic period, vaccines typically include two influenza A strains (H1N1 and H3N2) and one

influenza B strain, and trivalent vaccines are typical. The invention may also use viruses from

WO 2007/052060	PCT/GB2006/004138

pandemic strains (i.e. strains to which the vaccine recipient and the general human population are immunologically naive), such as H2, H5, H7 or H9 subtype strains (in particular of influenza A virus), and influenza vaccines for pandemic strains may be monovalent or may be based on a normal trivalent vaccine supplemented by a pandemic strain. Depending on the season and on the nature of the antigen included in the vaccine, however, the invention may protect against one or more of HA subtypes HI, H2, H3, H4, H5, H6, H7, H8, H9, H10, HI 1, H12, H13, H14, H15 or H16.

The adjuvanted compositions of the invention are particularly useful for immunizing against pandemic strains. The characteristics of an influenza strain that give it the potential to cause a pandemic outbreak are: (a) it contains a new haemagglutinin compared to the haemagglutinins in

 currently-circulating human strains, i.e. one that has not been evident in the human population for over a decade (e.g. H2), or has not previously been seen at all in the human population (e.g. H5, H6 or H9, that have generally been found only in bird populations), such that the human population will be immunologically naive to the strain's haemagglutinin; (b) it is capable of being transmitted horizontally in the human population; and (c) it is pathogenic to humans. A virus with H5

 haemagglutinin type is preferred for immunising against pandemic influenza, such as a H5N1 strain. Other possible strains include H5N3, H9N2, H2N2, H7N1 and H7N7, and any other emerging potentially pandemic strains. Within the H5 subtype, a virus may fall into HA clade 1, HA clade 1', HA clade 2 or HA clade 3 [23], with clades 1 and 3 being particularly relevant-Other strains that can usefully be included in the compositions are strains which are resistant to

 antiviral therapy (e.g. resistant to oseltamivir [24]and/or zanamivir), including resistant pandemic strains [25].

Compositions of the invention may include antigen(s) from one or more (e.g. 1, 2, 3, 4 or more) influenza virus strains, including influenza A virus and/or influenza B virus. Where a vaccine includes more than one strain of influenza, the different strains are typically grown separately and are mixed after the viruses have been harvested and antigens have been prepared. Thus a process of the invention may include the step of mixing antigens from more than one influenza strain. A trivalent vaccine is preferred, including antigens from two influenza A virus strains and one influenza B virus strain, although monovalent vaccines are also useful (e.g. for pandemic strains).

The influenza virus may be a reassortant strain, and may have been obtained by reverse genetics

 techniques. Reverse genetics techniques [e.g. 26-30] allow influenza viruses with desired genome

segments to be prepared in vitro using plasmids. Typically, it involves expressing (a) DNA

molecules that encode desired viral RNA molecules e.g. from poll promoters, and (b) DNA

molecules that encode viral proteins e.g. from polll promoters, such that expression of both types of

DNA in a cell leads to assembly of a complete intact infectious virion. The DNA preferably provides

 all of the viral RNA and proteins, but it is also possible to use a helper virus to provide some of the

RNA and proteins. Plasmid-based methods using separate plasmids for producing each viral RNA

are preferred [31-33], and these methods will also involve the use of plasmids to express all or some

WO 2007/052060	PCT/GB2006/004138

(e.g. just the PB1, PB2, PA and NP proteins) of the viral proteins, with 12 plasmids being used in some methods.

To reduce the number of plasmids needed, a recent approach [34] combines a plurality of RNA

polymerase I transcription cassettes (for viral RNA synthesis) on the same plasmid (e.g. sequences

 encoding 1, 2, 3, 4, 5, 6, 7 or all 8 influenza A vRNA segments), and a plurality of protein-coding

regions with RNA polymerase II promoters on another plasmid (e.g. sequences encoding 1,2, 3,4, 5,

6, 7 or all 8 influenza A mRNA transcripts). Preferred aspects of the reference 34 method involve:

(a) PB1, PB2 and PA mRNA-encoding regions on a single plasmid; and (b) all 8 vRNA-encoding

segments on a single plasmid. Including the NA and HA segments on one plasmid and the six other

 segments on another plasmid can also facilitate matters.

As an alternative to using poll promoters to encode the viral RNA segments, it is possible to use bacteriophage polymerase promoters [35]. For instance, promoters for the SP6, T3 or T7 polymerases can conveniently be used. Because of the species-specificity of poll promoters, bacteriophage polymerase promoters can be more convenient for many cell types (e.g. MDCK), although a cell must also be transfected with a plasmid encoding the exogenous polymerase enzyme.

In other techniques it is possible to use dual poll and poll! promoters to simultaneously code for the viral RNAs and for expressible mRNAs from a single template [36,37].

Thus a virus (in particular an influenza A virus) may include one or more RNA segments from a A/PR/8/34 virus (typically 6 segments from A/PR/8/34, with the HA and N segments being from a

 vaccine strain, i.e. a 6:2 reassortant), particularly when viruses are grown in eggs. It may also include one or more RNA segments from a A/WSN/33 virus, or from any other virus strain useful for generating reassortant viruses for vaccine preparation. Typically, the invention protects against a strain that is capable of human-to-human transmission, and so the strain's genome will usually include at least one RNA segment that originated in a mammalian (e.g. in a human) influenza virus.

 It may include a NS segment that originated in an avian influenza virus.

The viruses used as the source of the antigens can be grown either on SPF eggs or on cell culture. The current standard method for influenza virus growth uses embryonated hen eggs, with virus being purified from the egg contents (allantoic fluid). More recently, however, viruses have been grown in animal cell culture and, for reasons of speed and patient allergies, this growth method is preferred. If egg-based viral growth is used then one or more amino acids may be introduced into the allantoid fluid of the egg together with the virus [18].

The cell substrate will typically be a mammalian cell line. Suitable mammalian cells of origin include, but are not limited to, hamster, cattle, primate (including humans and monkeys) and dog cells. Various cell types may be used, such as kidney cells, fibroblasts, retinal cells, lung cells, etc. Examples of suitable hamster cells are the cell lines having the names BHK21 or HKCC. Suitable monkey cells are e.g. African green monkey cells, such as kidney cells as in the Vero cell line.

WO 2007/052060	PCT/GB2006/004138

Suitable dog cells are e.g. kidney cells, as in the MDCK cell line. Thus suitable cell lines include, but are not limited to: MDCK; CHO; 293T; BHK; Vero; MRC-5; PER.C6; WI-38; etc.. The use of mammalian cells means that vaccines can be free from chicken DNA, as well as being free from egg proteins (such as ovalbumin and ovomucoid), thereby reducing allergenicity.

Preferred mammalian cell lines for growing influenza viruses include: MDCK cells [38-41], derived from Madin Darby canine kidney; Vero cells [42-44], derived from African green monkey (Cercopithecus aethiops) kidney; or PER.C6 cells [45], derived from human embryonic retinoblasts. These cell lines are widely available e.g. from the American Type Cell Culture (ATCC) collection [46], from the Coriell Cell Repositories [47], or from the European Collection of Cell Cultures

 (ECACC). For example, the ATCC supplies various different Vero cells under catalog numbers CCL-81, CCL-81.2, CRL-1586 and CRL-1587, and it supplies MDCK cells under catalog number CCL-34. PER.C6 is available from the ECACC under deposit number 96022940. As a less-preferred alternative to mammalian cell lines, virus can be grown on avian cell lines [e.g. refs. 4850], including cell lines derived from ducks {e.g. duck retina) or hens e.g. chicken embryo fibroblasts (CEF), etc.

 Examples include avian embryonic stem ceils [48, 51], including the EBx cell line derived from chicken embryonic stem cells, EB45, EB14, and EB14-074 [52].

The most preferred cell lines for growing influenza viruses are MDCK cell lines. The original MDCK cell line is available from the ATCC as CCL-34, but derivatives of this cell line may also be used. For instance, reference 38 discloses a MDCK cell line that was adapted for growth in

 suspension culture ('MDCK 33016', deposited as DSM ACC 2219). Similarly, reference 53 discloses a MDCK-derived cell line that grows in suspension in serum-free culture ('B-702', deposited as FERM BP-7449). Reference 54 discloses non-tumorigenic MDCK cells, including 'MDCK-S' (ATCC PTA-6500), 'MDCK-SF101' (ATCC PTA-6501), 'MDCK-SF102' (ATCC PTA-6502) and 'MDCK-SF103' (PTA-6503). Reference 55 discloses MDCK cell lines with high

 susceptibility to infection, including 'MDCK.5F1' cells (ATCC CRL-12042). Any of these MDCK cell lines can be used.

Where virus has been grown on a mammalian cell line then the antigen component in the kit will advantageously be free from egg proteins (e.g. ovalbumin and ovomucoid) and from chicken DNA, thereby reducing allergenicity.

 Where virus has been grown on a cell line then the culture for growth, and also the viral inoculum used to start the culture, will preferably be free from (i.e. will have been tested for and given a negative result for contamination by) herpes simplex virus, respiratory syncytial virus, parainfluenza virus 3, SARS coronavirus, adenovirus, rhinovirus, reoviruses, polyomaviruses, birnaviruses, circoviruses, and/or parvoviruses [56]. Absence of herpes simplex viruses is particularly preferred.

 Where virus has been grown on a cell line then the antigen component preferably contains less than lOng (preferably less than Ing, and more preferably less than lOOpg) of residual host cell DNA per dose, although trace amounts of host cell DNA may be present. Contaminating DNA can be removed

WO 2007/052060	PCT/GB2006/004138

during vaccine preparation using standard purification procedures e.g. chromatography, etc. Removal of residual host cell DNA can be enhanced by nuclease treatment e.g. by using a DNase. A convenient method for reducing host cell DNA contamination is disclosed in references 57 & 58, involving a two-step treatment, first using a DNase (e.g. Benzonase), which may be used during viral growth, and then a cationic detergent (e.g. CTAB), which may be used during virion disruption. Treatment with an alkylating agent, such as {3-propiolactone, can also be used to remove host cell DNA, and advantageously may also be used to inactivate virions [59].

Vaccines containing 
It is preferred that the average length of any residual host cell DNA is less than 500bp e.g. less than 400bp, less than 300bp, less than 200bp, less than lOObp, etc.

For growth on a cell line, such as on MDCK cells, virus may be grown on cells in suspension [38,60 61] or in adherent culture. One suitable MDCK cell line for suspension culture is MDCK 33016 (deposited as DSM ACC 2219). As an alternative, microcarrier culture can be used.

Cell lines supporting influenza virus replication are preferably grown in serum-free culture media

and/or protein free media. A medium is referred to as a serum-free medium in the context of the

present invention in which there are no additives from serum of human or animal origin. Protein-free

 is understood to mean cultures in which multiplication of the cells occurs with exclusion of proteins,

growth factors, other protein additives and non-serum proteins, but can optionally include proteins

such as trypsin or other proteases that may be necessary for viral growth. The cells growing in such

' cultures naturally contain proteins themselves.

Cell lines supporting influenza virus replication are preferably grown below 37°C [62] (e.g. 30-36°C, or at about 30°C, 31°C, 32°C, 33°C, 34°C, 35°C, 36°C), for example during viral replication.

The method for propagating virus in cultured cells generally includes the steps of inoculating the cultured cells with the strain to be cultured, cultivating the infected cells for a desired time period for virus propagation, such as for example as determined by virus titer or antigen expression (e.g. between 24 and 168 hours after inoculation) and collecting the propagated virus. The cultured cells

 are inoculated with a virus (measured by PFU or TCID50) to cell ratio of 1:500 to 1:1, preferably 1:100 to 1:5, more preferably 1:50 to 1:10. The virus is added to a suspension of the cells or is applied to a monolayer of the cells, and the virus is absorbed on the cells for at least 60 minutes but usually less than 300 minutes, preferably between 90 and 240 minutes at 25°C to 40°C, preferably 28°C to 37°C. The infected cell culture (e.g. monolayers) may be removed either by freeze-thawing

 or by enzymatic action to increase the viral content of the harvested culture supernatants. The harvested fluids are then either inactivated or stored frozen. Cultured cells may be infected at a

WO 2007/052060	PCT/GB2006/004138

multiplicity of infection ("m.o.i.") of about 0.0001 to 10, preferably 0.002 to 5, more preferably to 0.001 to 2. Still more preferably, the cells are infected at a m.o.i of about 0.01. Infected cells may be harvested 30 to 60 hours post infection. Preferably, the cells are harvested 34 to 48 hours post infection. Still more preferably, the cells are harvested 38 to 40 hours post infection. Proteases (typically trypsin) are generally added during cell culture to allow viral release, and the proteases can be added at any suitable stage during the culture.

Haemagglutinin (HA) is the main immunogen in inactivated influenza vaccines, and vaccine doses are standardised by reference to HA levels, typically as measured by a single radial immunodiffusion (SRID) assay. Vaccines typically contain about 15p.g of HA per strain, although lower doses are also

 used e.g. for children, or in pandemic situations. Fractional doses such as 54 (i.e. 7.5μg HA per strain), 1/4 and 1/8 have been used [4,5], as have higher doses {e.g. 3x or 9x doses [63,64]).Thus vaccines may include between 0.1 and 150μg of HA per influenza strain, preferably between 0.1 and 50Zμg e.g. 0.1-20μg, 0.1-15|ig, 0.1-lOμg, 0.1-7.5}μg, 0.5-5p.g, etc. Particular doses include e.g. about 45, about 30, about 15, about 10, about 7.5, about 5, about 3.8, about 1.9, about 1.5, etc. per strain.

 These lower doses are most useful when an adjuvant is present in the vaccine, as with the invention.

For live vaccines, dosing is measured by median tissue culture infectious dose (TCDD50) rather than HA content, and a TCID50 of between 106 and 108 (preferably between 1065-107-5) per strain is typical.

HA used with the invention may be a natural HA as found in a virus, or may have been modified. For instance, it is known to modify HA to remove determinants (e.g. hyper-basic regions around the cleavage site between HA1 and HA2) that cause a virus to be highly pathogenic in avian species, as these determinants can otherwise prevent a virus from being grown in eggs.

The antigen component of the kits of the invention may include detergent e.g. a polyoxyethylene sorbitan ester surfactant (known as the 'Tweens'), an octoxynol (such as octoxynol-9 (Triton X-100) or t-octylphenoxypolyethoxyethanol), a cetyl trimethyl ammonium bromide ('CTAB'), or sodium deoxycholate, particularly for a split or surface antigen vaccine. The detergent may be present only at trace amounts. Thus the vaccine may include less than lmg/ml of each of octoxynol-10, a-tocopheryl hydrogen succinate and polysorbate 80. Other residual components in trace amounts could be antibiotics (e.g. neomycin, kanamycin, polymyxin B).

 An inactivated but non-whole cell vaccine (e.g. a split virus vaccine or a purified surface antigen vaccine) may include matrix protein, in order to benefit from the additional T cell epitopes that are located within this antigen. Thus a non-whole cell vaccine (particularly a split vaccine) that includes haemagglutinin and neuraminidase may additionally include Ml and/or M2 matrix protein. Where a matrix protein is present, inclusion of detectable levels of M2 matrix protein, or a fragment of Ml

 protein, is preferred. Nucleoprotein may also be present.

WO 2007/052060	PCT/GB2006/004138

The adjuvant

Adjuvants that have been used in influenza vaccines include chitosan [65], oil-in-water emulsions such as MF59 [66], water-in-oil-in-water emulsions [67], aluminium salts [2,5], CpG oligodeoxynucleotides such as CpG 7909 [68], E.coli heat labile toxin [69,87] and its detoxified mutants [70-71], monophosphoryl lipid A [72] and its 3-o-deacylated derivative [73], pertussis toxin mutants [74], muramyl dipeptides [75], etc.

According to the invention, however, the adjuvant component is based on aluminium salts. These salts include the adjuvants known as aluminium hydroxide and aluminium phosphate. These names are conventional, but are used for convenience only, as neither is a precise description of the actual chemical compound which is present [e.g. see chapter 9 of reference 76]. The invention can use any of the "hydroxide" or "phosphate" adjuvants that are in general use as adjuvants.

The adjuvants known as "aluminium hydroxide" are typically aluminium oxyhydroxide salts, which are usually at least partially crystalline. Aluminium oxyhydroxide, which can be represented by the formula AIO(OH), can be distinguished from other aluminium compounds, such as aluminium

 hydroxide A1(OH)3, by infrared (IR) spectroscopy, in particular by the presence of an adsorption band at 1070cm"1 and a strong shoulder at 3090-3100cm"1 [chapter 9 of ref. 76]. The degree of crystallinity of an aluminium hydroxide adjuvant is reflected by the width of the diffraction band at half height (WHH), with poorly-crystalline particles showing greater line broadening due to smaller crystallite sizes. The surface area increases as WHH increases, and adjuvants with higher WHH

 values have been seen to have greater capacity for antigen adsorption. A fibrous morphology (e.g. as seen in transmission electron micrographs) is typical for aluminium hydroxide adjuvants. The pi of aluminium hydroxide adjuvants is typically about 11 i.e. the adjuvant itself has a positive surface charge at physiological pH. Adsorptive capacities of between 1.8-2.6 mg protein per mg Al"1"1"1" at pH 7.4 have been reported for aluminium hydroxide adjuvants.

 The adjuvants known as "aluminium phosphate" are typically aluminium hydroxyphosphates, often also containing a small amount of sulfate (i.e. aluminium hydroxyphosphate sulfate). They may be obtained by precipitation, and the reaction conditions and concentrations during precipitation influence the degree of substitution of phosphate for hydroxyl in the salt. Hydroxyphosphates generally have a PO4/AI molar ratio between 0.3 and 1.2. Hydroxyphosphates can be distinguished

 from strict AIPO4 by the presence of hydroxyl groups. For example, an IR spectrum band at 3164cm"1 (e.g. when heated to 200°C) indicates the presence of structural hydroxyls [ch. 9 of ref. 76].

The PO4/AI3"1" molar ratio of an aluminium phosphate adjuvant will generally be between 0.3 and 1.2, preferably between 0.8 and 1.2, and more preferably 0.95+0.1. The aluminium phosphate will generally be amorphous, particularly for hydroxyphosphate salts. A typical adjuvant is amorphous aluminium hydroxyphosphate with PO4/AI molar ratio between 0.84 and 0.92, included at 0.6mg Al3+/ml. The aluminium phosphate will generally be particulate (e.g. plate-like morphology as seen in transmission electron micrographs). Typical diameters of the particles are in the range 0.5-

WO 2007/052060	PCT/GB2006/004138

20um (e.g. about 5-10um) after any antigen adsorption. Adsorptive capacities of between 0.7-1.5 mg protein per mg Al*4* at pH 7.4 have been reported for aluminium phosphate adjuvants.

The point of zero charge (PZC) of aluminium phosphate is inversely related to the degree of substitution of phosphate for hydroxyl, and this degree of substitution can vary depending on reaction conditions and concentration of reactants used for preparing the salt by precipitation. PZC is also altered by changing the concentration of free phosphate ions in solution (more phosphate = more acidic PZC) or by adding a buffer such as a histidine buffer (makes PZC more basic). Aluminium phosphates used according to the invention will generally have a PZC of between 4.0 and 7.0, more preferably between 5.0 and 6.5 e.g. about 5.7.

 Suspensions of aluminium salts used to prepare compositions of the invention may contain a buffer (e.g. a phosphate or a histidine or a Tris buffer), but this is not always necessary. The suspensions are preferably sterile and pyrogen-free. A suspension may include free aqueous phosphate ions e.g. present at a concentration between 1.0 and 20 mM, preferably between 5 and 15 mM, and more preferably about 10 mM. The suspensions may also comprise sodium chloride.

 In one embodiment of the invention, the adjuvant component includes a mixture of both an aluminium hydroxide and an aluminium phosphate [4]. In this case there may be more aluminium phosphate than hydroxide e.g. a weight ratio of at least 2:1 e.g. >5:1, >6:1, >7:1, >8:1, >9:1, etc.

The concentration of Al+++ in a composition for administration to a patient is preferably less than lOmg/ml e.g. 
As well as including one or more aluminium salt adjuvants, the adjuvant component may include one or more further adjuvant or immunostimulating agents. Such additional components include, but are not limited to: a 3-O-deacylated monophosphoryl lipid A adjuvant ('3d-MPL'); and/or an oil-in-water emulsion. 3d-MPL has also been referred to as 3 de-O-acylated monophosphoryl lipid A

 or as 3-0-desacyl-4'-monophosphoryl lipid A. The name indicates that position 3 of the reducing end glucosamine in monophosphoryl lipid A is de-acylated. It has been prepared from a heptoseless mutant of S.minnesota, and is chemically similar to lipid A but lacks an acid-labile phosphoryl group and a base-labile acyl group. It activates cells of the monocyte/macrophage lineage and stimulates release of several cytokines, including IL-1, IL-12, TNF-a and GM-CSF. Preparation of 3d-MPL was

 originally described in reference 77, and the product has been manufactured and sold by Corixa Corporation under the trade name MPL™. Further details can be found in refs 78 to 81.

Finally, in alternative embodiments of the invention, a calcium salt is used instead of an aluminium salt. In these embodiments, the adjuvant component will typically include a calcium phosphate salt.

Pharmaceutical compositions

 The antigen component and the adjuvant component of the kit will both be pharmaceutically acceptable, as will the product of their mixing. The mixed product may include components in

WO 2007/052060	PCT/GB2006/004138

addition to the antigen and adjuvant, and these may originate from the antigen component and/or the adjuvant component and/or an optional third component.

Thus the final mixture will typically include one or more pharmaceutical carrier(s) and/or excipient(s). A thorough discussion of such carriers and excipients is available in reference 82.
