Repository: anandvc/allindianpatents

File: patents/252472-a-method-of-transitioning-from-a-first-catalyst-to-a-second-catalyst-an-olefin-polymerizaion-reactor.html (part 1 of 3)
Indian Patents. 252472:"A METHOD OF TRANSITIONING FROM A FIRST CATALYST TO A SECOND CATALYST AN OLEFIN POLYMERIZAION REACTOR"

Indian Patents

Recently Granted Patents

  Recently Published Patents

Title of Invention	"A METHOD OF TRANSITIONING FROM A FIRST CATALYST TO A SECOND CATALYST AN OLEFIN POLYMERIZAION REACTOR"

Abstract	A method of transitioning from a first catalyst to a second catalyst in an olefin polymerization reactor, comprising: adding a deactivating agent to said reactor, wherein the deactivating agent is selected from oxygen, carbon monoxide, carbon dioxide, nitrogen monoxide, air, sulfur dioxide, carbonyl sulfide, nitrogen dioxide, alcohols, phenols, carboxylic acids, sulphonic acids, primary amines, secondary amines, and ammonia; adding to said reactor a cocatalyst absorbing agent, comprising an inorganic oxide selected from one of silica, alumina or combinations thereof; wherein the inorganic oxide is dehydrated at a temperature of at least 200°C; and wherein said cocatalyst absorbing agent is substantially free of transition metals.	

Full Text	PROCESS FOR TRANSITIONING BETWEEN ZIEGLER-NATTA-BASED AND CHROMIUM-BASED CATALYSTS

TECHNICAL FIELD

|0001| Embodiments of our invention relate to processes for transitioning among polymerization catalyst systems including processes for transitioning among olefin polymerization reactions using Ziegler-Natta catalysts systems and chromium-based catalyst systems.

BACKGROUND

|0002| During the production of olefin polymers in a commercial reactor, it is often necessary to transition from one type of catalyst system producing polymers having certain characteristics and properties to another catalyst system capable of producing polymer of different chemical and/or physical attributes. Transitions between similar Ziegler-Natta catalyst systems or other compatible systems is relatively easy. However, where the catalyst systems are incompatible, the transition process is usually complicated. For example, when transitioning between traditional Ziegler-Natta catalyst systems and chromium-based systems, high molecular weight resin agglomerates will form. These agglomerations can form gels in films made with the resulting resin, rendering the final product unacceptable. Consequently, it is desirable to avoid the presence of active Ziegler-Natta catalyst systems when using chromium-based catalysts. Such Ziegler-Natta catalyst systems may comprise a transition metal compound and a cocatalyst, which is often a trialkyl aluminum compound.

|0003| In the past, an effective transition between Ziegler-Natta catalyst systems that contain cocatalysts such as trialkyl aluminum compounds and chromium-based catalyst systems was accomplished by first stopping the first catalyzed polymerization process using various techniques known in the art. The reactor was then emptied, recharged and a second catalyst system was introduced into the reactor. Such catalyst transitions, however, are time consuming and costly due to the need to shut down the reactor for an extended period of time.

|0004| It would be highly beneficial, therefore, to employ a process for transitioning between incompatible catalysts without the need for halting the polymerization reaction, emptying the reactor and then restarting the reactor with a different catalyst system. It would also be desirable to employ a transition process which reduces the amount of off-grade material produced during the transition, reduces the time for the transaction, increases the robustness and stability of the transition process and avoids the need to open the reactor to charge the seed bed.

SUMMARY

|0005| Among embodiments contemplated are a method of transitioning from a first catalyst to a second catalyst in an olefin polymerization reactor, comprising: adding to the reactor a deactivating agent (DA) selected from one of carbon monoxide, carbon dioxide, or combinations thereof; adding to the reactor a cocatalyst adsorbing agent (CAA), comprising an inorganic oxide selected from one of silica, alumina or combinations thereof; wherein the first catalyst comprises at least one conventional Ziegler-Natta catalyst, and a cocatalyst, wherein the second catalyst comprises at least one chromium-based catalyst, wherein the reactor is a gas-phase, fluidized bed reactor, and wherein the CAA is substantially free of transition metals.

|0006| Another embodiment is a method of transitioning from a first catalyst to a second catalyst in an olefin polymerization reactor, comprising: adding to the reactor a deactivating agent (DA); adding to the reactor a cocatalyst adsorbing agent (CAA), comprising an inorganic oxide selected from one of silica, alumina or combinations thereof; and wherein the CAA is substantially free of transition metals.

|0007| In another embodiment a method of transitioning from a first catalyst to a second catalyst in an olefin polymerization reactor is contemplated, comprising: adding a transition aid agent (TAA) wherein the TAA is selected from one of alkoxylated amines, alkoxylated amides, or combinations thereof, wherein the first

catalyst comprises at least one Ziegler-Natta catalyst comprising the catalyst, a cocatalyst and optionally a support, and the second catalyst comprises at least one chromium-based catalyst.

|0008| In yet another embodiment, a method of transitioning from a first catalyst to a second catalyst in an olefin polymerization reactor is contemplated, comprising: adding a cocatalyst adsorbing agent (CAA); adding a deactivating agent (DA); wherein the CAA comprises an inorganic oxide, substantially free of transition metals.

|0009| In still another embodiment, a method of transitioning from a first catalyst to a second catalyst in an olefin polymerization reactor is contemplated, comprising: first adding an organo metallic compound represented by one of the formulas: BR( or AlR(3-a)Xa, where R is a hydrite, branched or straight chain alkyl, cycloalkyl, heterocycloalkyl, aryl radical having from 1 to 30 carbon atoms, X is a halogen and a is 0, 1 or 2, to a cocatalyst adsorbing agent (CAA); then adding the CAA with said organometallic compound to said reactor; wherein the CAA comprises an inorganic oxide, substantially free of transition metals.

DESCRIPTION OF THE DRAWINGS

|0010| For a more complete understanding of the present invention, reference is now made to the following descriptions taken in conjunction with the accompanying drawings. The Ziegler-Natta catalyst system can be exemplified by the magnesium/titanium catalyst system described in US 4,302,565 and US 4,460,755, and the pre-activation procedure using a mixture of organometallic compounds as described in US 6,187,666. The catalysts so prepared are typically dry, free-flowing powders. Another Ziegler-Natta catalyst system is one where the precursor is formed by spray drying and used in slurry form. Such a catalyst, for example contains titanium, magnesium, and electron donor, and optionally, and aluminum halide. The catalyst is then introduced into a hydrocarbon medium such as mineral oil to provide the slurry form. Such a spray dried slurry catalyst is described in US 4,293,673 and US 5,290,745.

|00ll| FIG. 1 is a plot of the ethylene uptake for laboratory batch polymerizations in hexane slurry using a spray dried, slurry Ziegler-Natta catalyst at an 85° C reaction temperature, 100 psi ethylene partial pressure and a 40:1 tri-ethyl aluminum (TEAL) cocatalyst to titanium mole ratio. The reference case is for 30 minutes of polymerization. In the second case, the ethylene feed was interrupted and the ethylene removed via a vent form the reaction vessel after 18 minutes to stop the polymerization, and after four minutes the ethylene feed and concentration were reestablished. The polymerization continued at approximately the same rate after ethylene was restored as before the vessel was vented.

|0012| FIG. 2 is a plot of the ethylene uptake for a laboratory batch polymerization in hexane slurry using a spray dried, slurry Ziegler-Natta catalyst at an 85° C reaction temperature, 100 psi ethylene partial pressure and a 40:1 TEAL cocatalyst to titanium mole ratio for three cases, which demonstrate the effect of adding Grace Davison 955 silica dehydrated at either 200° or 600° C. The silica dehydrated at 200° C was added to excess, greater than that stoichometrically required to react with all the TEAL, and the silica dehydrated at 600° C was added stoichometrically to the TEAL at a 0.6 mmole TEAL/g silica ratio. In the first case, the addition of 955 silica (dehydrated at 200° C) to the polymerization reactor after the introduction of catalyst and TEAL cocatalyst, but prior to the introduction of ethylene resulted in no polymerization. In the second and third cases, the ongoing polymerization reaction was interrupted after 14 minutes by stopping the ethylene feed and removing the ethylene by venting the polymerization vessel. Either the silica dehydrated at 200° C or the silica dehydrated at 600° C was introduced. This was followed by the reintroduction of ethylene live minutes later. In both of the latter two cases, the polymerization reaction recovered to its original level, which demonstrates that the spray dried, slurry Ziegler-Natta catalyst upon full activation does not lose productivity when the free cocatalyst is removed by reaction with the silica dehydrated at 200° or 600° C. The silica dehydrated at 200° C or 600° C are henceforth referred to as 200° C silica and 600° C silica respectively indicating their dehydration temperatures.

[0013] FIG. 3 is a plot of the ethylene uptake for a laboratory batch polymerization in hexane slurry using a dry-fed, particulate Ziegler-Natta catalyst at an 85° C reaction temperature, 100 psi ethylene partial pressure and a 40:1 TEAL cocatalyst to titanium mole ratio for a first reference case of 30 minutes of polymerization, and a second reference case in which the ethylene feed was interrupted and the ethylene removed via a vent from the reaction vessel after 16 minutes to stop the polymerization and in which after five additional minutes the ethylene feed and concentration were reestablished. The polymerization continued at approximately the same rate after ethylene was restored as before the vessel was vented.

|0014| FIG. 4 is a plot of the ethylene uptake for a laboratory batch polymerization in hexane slurry using a dry-fed, particulate Ziegler-Natta catalyst at an 85° C reaction temperature, 100 psi ethylene and a 40:1 TEAL to titanium mole ratio for iwo cases, which demonstrates the effect of adding Grace Davison 955 silica dehydrated at either 200° or 600° C. The 200° C silica was added to excess, greater than that stoichometrically required to react with all the TEAL and the 600° C silica was added stoichometrically to the TEAL at a 0.6 mmole TEAL/g silica ratio. In both cases the ongoing polymerization reaction was interrupted by stopping the ethylene feed and removing the ethylene from the polymerization vessel by venting after 14 to 15 minutes. Silica dehydrated at 200° C was introduced in one case and in the other case silica dehydrated at 600° C was introduced. This was in both cases followed by the reintroduction of ethylene five minutes later. In both cases the polymerization reaction recovered to its original level, which demonstrates that the dry-fed particulate Ziegler-Natta catalyst upon full activation does not lose productivity when the free cocatalyst is removed by reaction with silica dehydrated at 200° or 600° C.

[0015] FIG. 5 is a plot of the ethylene uptake for a laboratory batch polymerization in hexane slurry using a dry-fed, particulate Ziegler-Natta catalyst at an 85° C reaction temperature, 100 psi ethylene and a 40:1 TEAL cocatalyst to titanium mole ratio for four cases, which demonstrate the effect of adding various concentrations of AtmerTM AS-990, a stearyl ethoxylated amine compound

available from Ciba Specialty Chemicals. Included is a reference case using no AS-990. In all cases the ongoing polymerization reaction was interrupted by stopping the elhylene feed and removing the ethylene from the polymerization vessel by venting, prior to reintroducing ethylene five minutes later. The polymerization recovered fully in the reference case without the addition of AS-990, as well as for the case in which AS-990 was introduced at a concentration of 0.12 AS-990/TEAL mole ratio. The use of AS-990 at concentrations of 0.5 and 1.0 AS-990/TEAL mole ratio prevented continued polymerization when the ethylene was introduced. The AS-990 may inactivate the Ziegler-Natta catalyst system at levels of 0.5 AS-990/TEAL mole ratio and above by reacting with the cocatalyst and then also the catalyst itself, deactivating it permanently.

[0016]  FIG. 6 shows the adsorption of triethyl aluminum, which exists as a dimer when neat or in aliphatic solution, onto a dehydrated silica where the dimer is thought to be broken and to exist as a monomeric species after having reacted with the silanol groups on the silica surface. Tetrahydrofuran (THF) is a cyclic ether that is a component of dry and spray dried slurry Ziegler-Natta catalysts systems as described in US 4,460,755, US 5290745 and US 4293673. THF inhibits the polymerization of chromium-based catalyst following the Ziegler-Natta to chromium catalyst transition. FIG. 6 shows that THF complexes with and breaks the TEAL dimer, and that the complex may then adsorb on the silica. The table included in FIG. 6 demonstrates that up to 15 to 16 wt% TEAL can be adsorbed onto silica dehydrated at 600° C and 17 wt% can be adsorbed on silica dehydrated at 200° C (regardless of whether the TEAL is added at a fast or slow rate), This was surprising given the significant difference in silanol content as a function of the silica dehydration temperature as is known in the art. Not to be bound by theory, but it was speculated that some of the TEAL adsorbed on the 600° C silica was not bound to silanol, but rather attached as a secondary or tertiary layer on the chemically anchored TEAL, perhaps again as a dimer. A case in point was the Davison 955-600° C TEAL on silica (TOS), which was the 955 silica dehydrated at 600° C and pre-reacted with TEAL at a nominal loading of 5.8 wt%. This was approximately the amount of TEAL required stoichometrically

to bind with the silanol concentration of a 600° C dehydrated silica. Yet, the 5.8 wt% TOS adsorbed an additional 0.81 mmol TEAL per gram of silica when in hexane slurry. When the hexane was replaced with THF to form the slurry, the amount of aluminum adsorbed onto 600° C silica decreased from the 1.30 - 1.39 mmol Al/g range to 0.75 mmol Al/g, corresponding to a loading of 8.6 wt% TEAL on the silica, which demonstrates that additional TEAL can be adsorbed onto 5.8 wt% 1 OS in the presence of excess THF.

|OOI7| Figure 7 shows the effectiveness of Atmer™-163, a C13 - C15 ethoxylated amine available from Ciba Specialty Chemical, in terminating an ongoing spray dried, slurry Ziegler-Natta catalyst in laboratory slurry ethylene polymerization reaction, wherein the polymerization was allowed to proceed for 20 minutes and various amounts of Atmer-163 were introduced on a molar basis ratioed to the amount of TEAL in the reactor. The polymerization reaction stopped at an Atmer-163 to TEAL mole ratio of 0.5.

|OOI8| FIG. 8 is a plot of the ethylene uptake for a laboratory batch polymerization in hexane slurry using dry-fed, particulate Ziegler-Natta catalyst at an 85° C reaction temperature, 100 psi ethylene partial pressure and a 40:1 TEAL to titanium mole ratio for four cases. They demonstrate the effectiveness of adding various concentrations of oleic acid for terminating an interrupted polymerization reaction. Included is a reference case using no oleic acid. The ongoing polymerization reaction was interrupted by stopping the ethylene feed and removing the ethylene from the polymerization vessel by venting. Ethylene was then reintroduced 5 minutes later. The polymerization recovered fully for the reference case, which had no oleic acid addition. The polymerization essentially recovered for the case in which oleic acid was added at a 0.25:1 mole ratio relative to the amount of TEAL present. A concentration of 0.5 oleic acid to TEAL mole ratio resulted in a 50 % loss in catalyst polymerization activity in the first few minutes, which further diminished over time. The use of a 0.75 oleic acid to TEAL mole ratio resulted in the complete loss of catalyst polymerization reactivity.

|0019| Figure 9 shows that the silica treatment may affect the reactor static voltage and reactor wall skin thermocouple response during the Ziegler-Natta to chromium-based catalyst transition in a gas phase fluidized bed polymerization reaction system. The effects of Davison Grace 955 silica dehydrated at 200° C, 600° C' and 600° C with treatment with triethylaluminum at a 5.8 wt% concentration were examined. The results are further discussed in the examples section. The triethylaluminum (TEAL) on 600° C silica mitigated much of the static voltage activity measured in the bed. The magnitude of the skin thermocouple deviations from the bulk temperature of the fluid bed was also decreased with the THAL on 600° C silica. Figure 9 further demonstrates that AS-990 addition can decrease the net amount of static voltage in the fluid bed to neutral, and can also reduce the magnitude of the static voltage variation, both positive and negative. AS-990 also caused the wall skin thermocouple cold-bands, the term referring to the depression relative to the average bed temperature, to return to the normal or near-normal values that existed prior to the simulated transition and in particular to the levels much decreased relative to those induced by the silicas' addition.

|0020| Figures 10 through 13 show annotated reactor static voltage probe and reactor wall skin thermocouple responses for non-optimized pilot-scale transitions from /iegler-Natta to chromium-based catalysts using methods and procedures discussed brielly here and in greater detail in the examples section. The addition of carbon monoxide to the Ziegler-Natta catalyst at the start of the transition shown in Figure 10 was a particularly useful method to ameliorate deleterious static and skin thermocouple responses during the subsequent silica addition. Figure 11 demonstrates the utility of AS-990 in mitigating static and skin thermocouple cold-bands. Figure 12 demonstrates the use of TEAL on silica as a cocatalyst adsorbent. Figure 13 shows a transition using AS-990 and not silica as the cocatalyst adsorbent.

|0021| Figure A demonstrates the effect of Oleic acid and triethyl aluminum on chromate ester based catalyst, with varying levels of oleic acid.

DESCRIPTION

|0022| Embodiments of the present invention relate to processes for transitioning between catalysts and/or catalyst systems to convert a reactor from producing one type of product to another, with minimal down time, including transitioning between Ziegler-Natta catalysts and chromium-based catalysts. Catalysts and catalyst systems will be used interchangeably herein. Generally, catalyst systems will include the catalyst itself, an optional cocatalyst and/or an optional support.

|0023| The processes of the present invention are one of gas, solution, slurry or bulk phase polymerization processes including gas phase polymerization process in a fluidized bed reactor.

|0024| In a typical continuous gas phase fluidized bed polymerization process for the production of a polymer from monomers, a gaseous stream comprising monomer is passed through a fluidized bed reactor in the presence of a catalyst under reactive conditions. A polymer product is withdrawn from the fluidized bed reactor. Also withdrawn from the reactor is a cycle gas stream, which is continuously circulated and usually cooled. The cycle gas stream is returned to the reactor together with additional monomer sufficient to replace the monomer consumed in the polymerization process. For detailed description of gas phase fluidized bed polymerization processes see U.S. Patent Nos. 4,543, 399; 4,588,790; 5,028,670; 5,352,769 and 5,405,922.

|0025| For a given catalyst to produce a given product of a certain density and melt index, which generally depends on how well a catalyst incorporates comonomer, a certain gas composition must be present in the reactor.

|00261 Generally the gas contains at least one alpha-olefin having from 2 to 20 carbon atoms, or 2-15 carbon atoms, for example ethylene, propylene, butene-1, pentene-1, 4-methylpentene-l, hexene-1, octene-1, decene-1 and cyclic olefins such as styrene. Other monomers can include polar vinyl, diene, norbornene, acetylene and aldehyde monomers. Other embodiments of the present invention

include, the gas composition contains ethylene and at least one alpha-olefin having 3 to 15 carbon atoms, including butene-1, hexene-1 or octene-1.

|0027| Typically, the gas composition also contains an amount of hydrogen to control the melt index of the polymer to be produced. In typical circumstances the gas also contains an amount of a dew point increasing component (known as Induced Condensing Agent (ICA)) or components with the balance of the gas composition made up of non-condensable inerts, for example, nitrogen.

|0028| Depending on the second catalyst to be introduced into the reactor during a transition, the gas concentrations of the various components of the gas composition can be altered during the course of the transition, for instance, the comonomer and hydrogen gas concentrations can be increased or decreased.

|0029| Transitioning between catalysts can result in amounts of off-grade polymers. For example, residual traces of Ziegler-Natta catalysts in a chromium-based system can result in high molecular weight polymer gels that adversely affect the appearance of films made with the polymer. In addition, the transition can also result in the production of high levels of small polymer particles less than 10 microns that are referred to as "fines." Fines can induce operability problems in the reactor leading to fouling of portions of the polymerization system or sheeting incidents, whereby a mass of polymer aggregates, overheats, melts and fuses along the reactor wall forming a body having a relatively flat appearance.

100301 The processes of embodiments of the invention are generally applicable to transitioning from a Ziegler-Natta catalyst system to a chromium-based catalyst system. According such embodiments, in a steady state operation with a Ziegler-Natta catalyst, the first polymerization reaction is halted by first discontinuing the introduction to the reactor of the Ziegler-Natta catalyst, followed by introducing and dispersing at least one cocatalyst adsorbing material. Cocatalyst adsorbing materials may comprise inorganic oxides similar to those used as catalyst supports, but differentiable from such catalyst supports found in reactors in that transition metals used in catalyst preparation will be substantially absent from

such cocatalyst adsorbing agents. By substantially absent, we intend less than 5%, or less than 3%, or less than 1%, or less than 0.5%, or less than 0.01%, or zero, or none intentionally added, based on the total weight of the inorganic oxide cocatalyst adsorbing agent. Included is dehydrated silica, which may be added in the range of 100 to 10,000 ppmw on a resin basis to the fluid bed reactor, or 500 to 4000 ppmw on a resin basis. Other non-limiting examples of inorganic oxides include alumina and mixed alumina and silica compounds.

|0031| In one embodiment, the polymerization reaction is conducted by the essentially continuous passage of monomer gases through the polymerization zone of a gas phase fluidized bed reactor which contains a fluidized bed of polymer particles.

|0032| In another embodiment, a transition aid agent is also introduced into the reactor to aid in reducing or eliminating static electricity build up, temperature gradients, bed height fluctuations, and/or other instabilities that may be encountered when transitioning from one catalyst system to another.

100331 Among the transition aid agents (TAA) useful in the practice of embodiments of the invention are alkoxylated amines and alkoxylated amides among which is ethoxylated stearyl amine, available commercially from the Ciba Specialty Chemicals as Atmer® AS-990 either neat or as a free flowing powder containing silica. In the practice of embodiments of the invention, the transition aid agent may be added to the reactor, either to the fluid bed directly or to the freeboard above the fluid bed or to the cycle gas recirculation line before or after the cycle gas compressor or cooler. The sequence in which the transition aid agent is added is such that it is effective in improving reactor performance during and after the transition. In one embodiment, the transition aid agent is added prior to stopping the Ziegler-Natta catalyst feed, either before or after decreasing or stopping the cocatalyst feed. In another embodiment, the transition aid agent is added after stopping the catalyst feed and, if it is not already turned off, before the cocatalyst feed is stopped. In another embodiment, the transition aid agent is added after stopping the catalyst and after stopping the cocatalyst feed but before

the cocatalyst adsorbing material is added. In another embodiment, the transition aid agent is added before or after the addition of a deactivating agent. In another embodiment, the transition aid agent is added simultaneously with the start of or during the addition of the cocatalyst adsorbing material. In another embodiment, the transition aid agent is added after the addition of the cocatalyst adsorbing material. In another embodiment, the transition aid agent is added after the start of the chromium catalyst feed to the reactor. It is within the scope of the invention that multiple aliquots of transition aid agent be added at different times in the sequence of transition events, such as, for purposes of illustration: after the addition of the deactivating agent but before the addition of the cocatalyst adsorbing agent for the first aliquot; and then for a second aliquot after the addition of the cocatalyst adsorbing agent; and even for a third aliquot during the early operation on the chromium-based catalyst. Such additional aliquots may be added either in a predetermined schedule or in response to atypical deviations of the reactor static voltage probe measurements or reactor wall skin thermocouples. Single or multiple aliquots may be added essentially all at once or added over a selected period of time at a controlled feed rate. The transition aid agents may be added as a solid, liquid, solution or slurry, such as for example in mineral oil, and may or may not include the as received silica flow aid contained in the free flowing Atmer AS-990. For an embodiment where ethoxylated stearyl amine is the transition aid agent, a typical amount added to aid the transition is from 5 to 2000 ppmw on a resin basis, or from 10 to 500 ppmw. It is within the scope of embodiments of this invention to use mixtures of the transition aid agents, non-limiting examples of which include mixtures of alkoxylated amines and alkoxylated amides, and mixtures of alkoxylated amines with varying fatty acid length, such as a mix of Atmer AS-990 and Atmer-163, having C-18 and C-13/C-15 fatty acid chain lengths respectively. In still another embodiment, some or all the transition aid agent may be preadsorbed, deposited or impregnated onto the cocatalyst adsorbing material prior to adding it to the reactor, or may be premixed with and cofed with the cocatalyst adsorbing agent to the reactor. This simplifies the transition procedure by reducing the number of steps and has the added benefit that the static electrification of the catalyst adsorbing material is greatly reduced

during transfer and handling as well as greatly reducing the static voltage charging of the bed and the magnitude of the decrease in reactor wall skin thermocouples as the cocatalyst adsorbing material is added and circulated in the polymerization system. The amount of, for example, stearyl ethoxylated amine mixed with or adsorbed on the cocatalyst adsorbing materials can be in the range of 0.05 to 20 wt%, or 0.1 to 5 wt% based on the total weight of cocatalyst adsorbing material and TAA. The AS-990 stearyl ethoxylated amine reacts with the cocatalyst in the Ziegler-Natta system, non-limiting examples of which include triethylaluminum (TEAL), trimethylaluminum (TMA), diethylaluminum chloride (DEAC) and triisobutylaluminum (TiBA). Resulting adducts from the reaction may include the following: a 1:1 stoichiometry with the ternary aluminum alkyl losing two alkyl groups and bonding with each of the ethoxylated amines of the AS-990. Alternatively, in the presence of excess AS-990, two AS-990 molecules may combine with each aluminum alkyl for a possible 2:1 stoichiometry. In the presence of excess aluminum alkyl, the reaction may favor a 1:2 stoichiometry with two aluminum alkyls per each AS-990. The actual adducts formed may depend on mixing conditions and local concentration gradients, but it appears that at least a minimum of a 1:2 amine or amide to aluminum alkyl molar ratio is needed to render the aluminum alkyl ineffective for continued polymerization.

100341 In one embodiment using the transition aid agent, the transition aid agent takes the place of and serves the function of the cocatalyst adsorbing material in a dual purpose capacity. In such a case, the amount of transition aid agent is increased to an effective amount sufficient to react with the cocatalyst, being added to the reactor to a concentration that achieves a 0.1:1 to 10:1 molar ratio with the active metal in the cocatalyst, or a 0.5:1 to 3:1 molar ratio. This embodiment has the benefit of avoiding the static voltage electrification of the bed and reactor wall skin thermocouple depressions associated with the use of silica cocatalyst adsorbing material. Furthermore, the quantity of cocatalyst adsorbing material transition aid agent in dual purpose capacity remaining after reacting with the Ziegler-Natta cocatalyst or the reaction product adduct thereof, is at such a low concentration as to not impede the subsequent chromium-based polymerization

catalyst, with the caveat that the loss in initial chromium catalyst polymerization reactivity is less than 90%, or less than 50%, or than 20% or less than 10%, or zero.

|0035| In another embodiment, the transition aid agent is used without a deactivating agent as it may itself at least partially deactivate the Ziegler-Natta catalyst. In another embodiment, the transition aid agent is used without deactivating agent and without cocatalyst adsorbing material.

|0036| Another transition aid agent is oleic acid, also known as cis-9-octadecenoic acid, which may be used in addition to dehydrated silica or the amine- or amide-type agents, or by itself to scavenge the cocatalyst from the Ziegler-Natta polymerization. Possible products from the reaction with aluminum alkyls are herein summarized, and it is recognized that compounds such as and not limited to aluminum oleate and also aluminum dioleate may be formed, which may have a further ameliorating effect on the polymerization process to prevent resin agglomeration or sheeting of any remaining Ziegler-Natta catalyst activity and the subsequent chromium catalyst polymerization. In one embodiment, the oleic acid is used without a deactivating agent as it may itself at least partially deactivate the Ziegler-Natta catalyst. In another embodiment, oleic acid is used without a cocatalyst adsorbing material as it may itself adsorb the cocatalyst. In another embodiment, the oleic acid is used without deactivating agent and without cocatalyst adsorbing material.

|0037| In yet another embodiment of the invention, a deactivating agent may be introduced into the reaction along with the cocatalyst adsorbing agent. The deactivating agents useful in the practice of the invention are oxygen-containing compounds that are gaseous under standard conditions and hydrogen-containing compounds, which are liquid or solid under standard conditions. The oxygen-containing compounds include oxygen, carbon monoxide, carbon dioxide, nitrogen monoxide, air, sulfur dioxide carbonyl sulfide and nitrogen dioxide. The active hydrogen-containing compounds include water, alcohols, phenols, carboxylic acids, sulfonic acids, primary amines such as ethylamine,

isopropylamine, cyclohexylamine and aniline, and secondary amines such as dimethylamine, di-n-butylamine, di-benzylamine and piperidine. Also included is ammonia. In an embodiment, carbon monoxide is the deactivating agent and is introduced into the reactor at 0.02 to 10 ppmv, or 0.1 to 8 ppmv or 0.4 to 5 ppmv, which is sufficient to effect catalyst deactivation without introducing great excess of the deactivating agent that may have to be later removed from the reaction system by venting and purging.

|0038| In the practice of the invention, the deactivating agent may be introduced prior to or essentially simultaneous with stopping the catalyst feed, or just after stopping the catalyst or cocatalyst addition, with the benefit that the ongoing polymerization is terminated without time spent waiting for the resin production rate to diminish due to normal system process. The deactivating agent may be added continuously to the reactor during Ziegler-Natta polymerization prior to starting the transition, as some or all of these agents have the ability to improve the performance and operability of the polymerization reactor when added at concentrations less than that required to effect a complete catalyst deactivation. The concentration of the deactivating agent in the cycle gas can be increased stepwise over time to affect the complete kill or deactivation of the catalyst, ranging from /ero to 6 hours, with the benefit of improving reactor operation during and after the transition. In one embodiment, the deactivating agent is added all at once in sufficient amount to terminate the polymerization and any subsequent changes in the reactor static voltage or reactor wall skin thermocouples are essentially inconsequential as the polymerization has ceased. Combinations of deactivating agents or simultaneous or sequential use of one agent and then another are contemplated by this invention.

|0039| The addition of the deactivating agent, as observed for carbon monoxide in the transition from Ziegler-Natta to chromium-based catalyst systems, has the unexpected and unanticipated surprising benefit of improving and ameliorating the operation of the reactor during and after feeding the cocatalyst adsorbing material and after starting polymerization with the new catalyst. In the absence of the deactivating agent, the addition of the cocatalyst adsorbing material, lor

example dehydrated silica, evokes an increased reactor static voltage measurement and a decrease of the reactor wall skin thermocouples referred to as cold-banding as the particulate polymer is drawn to the reactor walls forming insulating layers. These insulating layers can lead to the eventual formation of fused resin agglomerates often referred to as sheets or sheeting, formed prior to or after the introduction of the new catalyst. Not to be bound by theory, sheets formed prior to introduction of the new catalyst have the root cause of their formation in the residual polymerization reactivity of the Ziegler-Natta catalyst even though the cocatalyst adsorbing material consumes the residual cocatalyst in the polymerization system and may have hitherto been considered sufficient to terminate the catalyst's reactivity. Sheets formed after the introduction of the new catalyst, the chromium-based catalyst, would likely have their basis in disturbances registered by the reactor static voltage measurement and deviations in the reactor wall skin thermocouple measurements including those in the expanded section of the reactor above the fluidized bed. Surprisingly and unexpectedly, these static voltage problems, skin thermocouple deviation and sheeting problems are ameliorated by the use of the deactivating agent, which improves the performance of the reactor system and also provides for good control of the height of the fluid bed reactor at or near, the junction of the straight side cylindrical reactor wall with the transition to the inverted truncated cone of the expanded section. This benefit of the deactivating agent was less than obvious as the scavenging of the cocatalyst with the cocatalyst adsorbing agent had prior to this invention been expected to have stopped most if not all of the residual Ziegler-Natta polymerization reaction remaining after stopping the catalyst feed and after allowing the polymer production rate to diminish over time. Moreover, it would seem counter intuitive to one skilled in the art to introduce a seemingly unnecessary deactivating agent as that agent may have to be later purged from the reactor system in order to initiate and sustain polymerization upon transition to chromium-based catalyst. Yet, in the process of changing the reactor cycle gas compositions in the later steps of the transition procedure as required by the different catalyst systems, it is relatively facile without great or significant time penalty to purge the cycle gas of the deactivating agent to an acceptable level.

|0040| In an embodiment, the deactivating agent is added to the reactor system prior to the introduction of the cocatalyst adsorbing material. Not to be bound by theory, this insures that the residual Ziegler-Natta productivity is terminated, and may so avoid the formation of small agglomerates at the reactor wall that intensify and exacerbate static voltage measurements, which lead to more agglomerates and more static voltage generation. There may be other explanations that are as yet not elucidated. There is also the benefit that this deactivating agent would reduce the chance of continued Ziegler-Natta reaction or incidence of high molecular weight gel contamination by low-grade polymerization reaction in the absence of or low level of cocatalyst. The deactivating agent may be added at a predetermined concentration or in increasing increments.

100411 In another embodiment, the deactivating agent is added to the reactor system simultaneous with or after the introduction of the cocatalyst adsorbing material either at a predetermined concentration or in increasing increments in response to improvements or changes in the reactor static voltage or measurement of reactor wall skin thermocouples.
