Repository: anandvc/allindianpatents

File: patents/252476-a-process-for-photocatalytically-cleaning-stains-on-a-furface.html
Indian Patents. 252476:A PROCESS FOR PHOTOCATALYTICALLY CLEANING STAINS ON A FURFACE

Indian Patents

Recently Granted Patents

  Recently Published Patents

Title of Invention	A PROCESS FOR PHOTOCATALYTICALLY CLEANING STAINS ON A FURFACE

Abstract	The present invention provides a process for photocatalytically cleaning stains on a surface. The process photocatalytically treats stains of chilly and turmeric caused on kitchen tiles and platforms by coating a thin film of photocatalyst made of a semiconductor such as titanium dioxide uniformly dispersed in dilute silica sol thereon and using a light source such as a fluorescent lamp to irradiate and photoexcite the photo catalytic thin film by the small amount of UV radiation included in the fluorescent light, resulting in photo decomposition and auto-cleaning of the stains.	

Full Text	Field of the invention

The present invention relates to a process for photocatalytically cleaning stains on a surface. The process describes photocatalytic oxidation of spices with titanium dioxide coated on ceramic tiles and in particular relates to reliable and successful use of TiO2 coated ceramic tiles and in-house fluorescent light to degrade persistent stains caused by splashing, spilling of chilies and turmeric on the walls/platform of kitchens. 

Background of the invention

Fluid streams such as water or effluents often include contaminants such as dissolved halogenated or organic compounds, nitrogen oxides, halocarbons, pesticides, organic dyes, etc. Photocatalysts can be used to purify fluid streams by converting these contaminants into less harmful materials or substances, which may be more easily removed therefrom.

The conversion of contaminants occurs when the effluent or toxic pollutant is brought in contact with the photocatalyst illuminated by a nearly ultra-violet or fluorescent light source. The photocatalyst is either in the coated form or in dispersed form. Typically, photocatalyst is deposited on the surface of a support structure to provide a stable photo catalytic surface and to ensure that the flowing stream does not carry it away. To be effective, the contaminants must be brought into contact with the photocatalyst.

The photocatalytic oxidation reaction with TiO2 either in coated or dispersed form has been known for some time. A synthetic and commercially available TiO2 containing greater than 75 per cent of anatase can be used as a photocatalyst to degrade various organic species to render it environmentally safe. These TiO2 either coated on support material or dispersed in aqueous solution have been found to have good photocatalytic degradation efficiencies when it is desired to impact oxidation or reduction properties to organic moieties. Titanium dioxide have specific properties for its use as a photocatalyst such as (i) oxidation of water-bound environmental contaminants, irradiated with solar or simulated light; (ii) complete photo degradation of halocarbons, viz. dibromo-ethane, trichloroethylene; chloro-benzenes etc widely used as solvents in pesticides, insecticides, herbicides; (iii) photo destruction of different classes of organic dyes and biological stains from waste water; (iv) oxidation of cyanide found in rinse water of steel industry, electroplating, gold extraction, extraction in mines, to less toxic oxidation products like OCN. The latter is further oxidized to NO3- and CO32-; (v) reduction of metal ions to metallic state to remove toxic and noble metal ions from waste water; (vi) photo destruction of anionic, cationic and non-ionic surfactants under solar or simulated light using aqueous TiO2 suspensions.

The wide spectrum of surface properties such as crystallinity, high percentage of anatase, surface charge state, surface hydration/hydroxylation, combined with fine particle size and high surface area, low density and chemical inertness make titanium dioxide a potential industrial photocatalyst in the field of photo/environmental chemistry. Such a TiC>2 in its porous state can be employed for the photo catalytic oxidation reaction employing simple method described hereinto.

The inorganic molecules and ions, viz. CCh, 862, NOs, NH4+ are the reaction products of photocatalytic oxidation reaction on Ti02 surfaces. Under favourable conditions, the organic species present in (i) waste water effluents (ii) halo carbons (iii) dyes and dye stuff (iv) surfactants (v) toxic pollutants etc. undergoes photocatalytic oxidation reaction, when the TiO2 surface is irradiated with ultra violet or fluorescent tube-light.

US Patent 5,035,784 (1991) to M.A. Anderson et al. has disclosed the preparation of a highly porous titanium ceramic membrane and which have the propensity to absorb organic molecules, and also to degrade the complex organic molecules under UV light. The preparation involves hydrolysis of titanium alkoxide at room temperature in organic alcohol. The addition of large amount of water will precipitate titanium hydroxide, which is then peptized with HNOa at room temperature. The suspension is heated with stirring at 85°C and maintained it for 12 hours, whereby the colloid gel is solidified onto a support which on firing at 500°C results in a highly porous, continuous web of sintered particles forming a rigid membrane. The drawback associated with this processes are (i) tight control of pH of the colloidal mixture; ii) any alcohol as solvent will not be adequate. The alcohol solvent is preferably an alkyl alcohol different from alkyl radical in titanium alkoxide and (iii) the firing temperature is critical as it may cause as it may cause cracking into the resulting ceramic.

U.S. Patent 5, 874,701 (1999) to T. Watanabe et al. discloses a process for photo catalytically treating hospital room or living space contaminated by bacteria or an interior space bearing airborne malodorous substances. It comprises of a thin film of TiO2 coated on the inner walls of the room, which is irradiated by a fluorescent lamp and photo excited by small amount of UV radiation included in the light of the lamp. The wattage of fluorescent lamp, distance between the thin film and lamp, intensity of UV light were studied to photo decompose the bacteria and chemical compounds deposited on the photo excited thin film. This process has the limitation that it can photo decompose bacteria and hazardous chemical compounds (airborne) substances. It does not claim anything about auto cleaning of stains caused by spices on kitchen walls and platforms.U.S. Patent 5,779,912 (1998) to A Gonzalez Martin et al. discloses a method and apparatus for mineralizing organic contaminants in water or air by photocatalytic oxidation in a unique two-phase or three-phase boundary system in a photocatalytic reactor, which works effectively at ambient temperature and low pressure. The semi-conductor TiO2 is coated by different technique on porous substances viz. porous polymers; porous metal; porous carbon or graphite; or porous ceramic in order to have passage there through for different oxidant, used in different proportion in the decomposition process. The drawback associated with this process is that the system is effective when binary metal oxides are selected as photocatalyst, and at low pressure. The presence of oxidant is quintessential for photodecomposition.

Japanese Patent No 9,276,694 (1997) to O.Taware discloses a method which involves the preparation of a paste from TiO2, glass powder and water and applying a thin film of this paste on ceramic surface prior to calcinations, in order to obtain a stiff and less porous TiO2 layer that has strong adherence to substrate and long service life. The drawback associated with method is that this photocatalyst is compatible for decomposition of nitrogen and phosphorous compounds, for cleaning air, exhaust gas and water. 

Objects of the invention

The main object of the invention is to provide a method for photocatalytic oxidation of spices with TiO2 coated on ceramic tiles, which obviates the drawbacks and limitations as detailed above.

Another object of the invention is auto-cleaning of stains caused by spurting of spices on kitchen walls and platforms, where it is not easily reachable manually.

Another object of the invention is to provide stable deposition of photocatalyst on surface of substrate and to ensure that photocatalyst is not removed by flowstream of effluent.

Another object of the invention is to make the degradation of spices more effective even in the presence of fluorescent light.

Another object of the invention is to use anatase type of TiO2 and the like TiO2 as Photocatalysts.

Another object of the invention is to provide a simple and efficient method of coating a support material, while avoiding complexities involved of known coating techniques. 

Summary of the invention

Accordingly, the present invention provides A process for photocatalytically cleaning stains on a surface, the process comprising: i) coating the surface with a thin film of a photocatalytic TiO2 material having a band gap energy, by spraying a 2 to 5% TiO2 powder dispersed in 5% silica sol onto the surface and drying and heating to a temperature in the range of 100° to 350°C for 20 to 60 minutes after coating; ii) placing droplets of slurry containing dispersed chilly or turmeric in water or an emulsion with oil containing dispersed chilly or turmeric in the concentration range of 1 to 5%, on the coated surface; iii) providing a fluorescent lamp emitting visible light of desired sufficient intensity, the lamp emitting light

having a wavelength greater than 300 nm and UV radiation having a band gap energy higher than the TiO2 in order to photoexcite the TiO2 particulate; iv) energizing the lamp to illuminate surrounding ambience of the surface and impinge UV radiation and visible light on the thin film; v) exposing the stain on the TiO2-coated surface to fluorescent light varied in the range of 50 to 350 lux, to photocatalytically decompose the stain.

In an embodiment of the invention, the photocatalyst such as TiO2 is in powder form and contains at least 80% by weight of anatase type TiO2; surface area in the range of 25 to 60 m2g-l and X-ray diffraction peaks at 20 = 25.35 A0; 37.88 A0 and 48.15 A0.

In another embodiment of the invention, the support material is a ceramic tile, plane glass or a hard acrylic sheet.

In yet another embodiment of the invention, TiO2 powder in the range of 2 to 5% is dispersed in 5 to 10% silica sol and then sprayed on support material.

In another embodiment of the invention, the coated ceramic title is heated in the temperature range of 100 to 350°C for 5 a period in the range of 20 to 60 minutes.

In another embodiment of the invention, the spices tested are chilly and turmeric either in water dispersion or emulsion with oil in the concentration range of 1 to 5%.

In another embodiment of the present invention, the fluorescent light is varied in the range of 50 to 350 lux.

In another embodiment of the invention, the irradiation time is varied in the range of 20 to 50 hours. Description of the invention:

In the present investigation, titanium dioxide which is useful in the practice of this invention and which is photo catalytically more active belongs to a class known as anatase-type TiO2. In general TiO2 exist as a mixture of anatase and rutile, with rutile content in minor proportion. The anatase and rutile-type titanium dioxide are characterized by a tetragonal type crystal structure. The anatase-type TiO2 and rutile-type TiO2 have lattice constant a = 3.78 A and c = 9.49 A and a = 4.58A and c = 2.95 A respectively. A particular desirable type of, from which a stable coating as well as photo catalysis oxidation reaction can be carried out, is the anatase-type of TiO2 and the like TiO2. These TiO2, have fine particles wherein 100% particles are finer than 20 microns and has BET surface area in the range of 30 to 60 m2g-1. Titanium dioxide is a crystalline material and exhibits definite peak position at 20 = 25.35, 37.88 and 48.15 as seen from X-ray powder diffraction pattern. A typical, synthetic and commercially available TiO2 has about 75 per cent of anatase-type TiO2 with the remainder of its composition being rutile-type TiO2.

The titanium dioxide of anatase type has a band gap energy of 3.2 electron volts, which corresponds to ultra violet (UV) light of 388-nanometer wavelength. The titanium dioxide of rutile type has a band gap energy of 3.0 electron volts, which corresponds to UV light of 413-nanometer wavelength. Therefore, this TiC>2 possesses a band gap energy, which requires minimum energy of light to produce conduction band electrons and valence band holes. The holes developed on the TiOi surfaces reacts with water to provide highly reactive hydroxyl radical ('OH). The holes and the hydroxyl radicals are powerful oxidants and are capable of oxidizing most of the organic materials.

In addition to the Ti02 mentioned above, it has been found in the course of this invention that TiO2 having different origin and having different proportion of anatase and rutile are also useful in the photocatalytic oxidation provided that it possesses the inherent characteristics, viz. (i) promotion of electron when irradiated with the available photons under normal condition of illumination in a household, (ii) capable of forming a hydroxyl radical and super-oxide ions and (iii) formation of colloidal dispersion for easy application and maximizing light absorption efficiency. The TiC>2 surfaces are positively charged in acidic medium and negatively charged in alkaline medium. These surfaces to varying degrees are capable of attraction or repulsion with the oxidizing substrate.

The preparation of thin film Ti02 on ceramic tile, is carried out by first dispersing the TiC>2 powder in demineralized waster to produce a dilute slurry. Prior to coating/layer formation by spray technique the surfaces of ceramic tiles are mechanically made rough. The layer ceramic tiles are first heated in an electric oven to remove the adhering water and then calcined in muffle furnace in order to obtain a strong adherence of TiC>2. Strength of adherence of TiO2 to the surface of the tile was tested by 1) keeping the tile under waters of different pH (4-10) and measuring the adhered TiC>2 on the tile 2) keeping the tile under water at different temperatures (60-70°C) measuring the adhered TiC>2 on the tile 3) keeping the tile under flowing tap water for 2hours and measuring the adhered TiO2 on the tile 4) applying adhesive tape on the tile and checking the removal of Ti(>2 from the tile.

Most of the titanium dioxide exhibit in their natural state the photocatalytic activity when excited with UV light or fluorescent light. Ordinary room light also comprises of a UV component with requisite features. The rutile-type TiC>2 depicts lower photocatalytic activity while a much higher activity can be seen when anatase-type TiOz is used as a photocatalyst. It has been found that anatase-type TiO2 with higher photo activity can be prepared by subjecting the TiO2 powder to controlled thermal treatment prior to coating the ceramic tiles.

In common practice, a coating/layer of TiOz on support material can be prepared by applying a smooth paste, removing the excess TiOz and heating/firing at higher temperature. Other methods of thin layer formation are spray pyrolysis, chemical vapour deposition, plasma enhanced vapour deposition. In the practice of this invention, another simple method of preparing a stable coating which can be employed is by spraying the particles uniformly dispersed in demineralized water and subsequently heating and firing at higher temperature. The photoactive agent can also be incorporated under the file manufacturing process, particularly during the glazing step.

In general, the photocatalytic reaction between the excited surface and the organic spices present in turmeric and chilly powder can be carried out under the influence of a weak light in a room. According to this invention, improved photocatalytic properties, i.e., higher efficiency can be obtained when the thin TiOj layer is activated either by a fluorescent lamp, an incandescent lamp, or sunlight through a window. It is understood that higher efficiency of anatase-type TiCh for degradation of organic species depends significantly upon the energy band gap, which is ca. 3.2 eV. The band gap energy for such TiOa photocatalyst is the minimum energy of light required to make the material electrically conductive. The photoreaction under controlled light leads to surface excitation and simultaneously to the destruction of chromophoric organic species present in turmeric and chilly. The latter can be either in a mixture form with water or can be an emulsion with oil and water as is normally the case during cooking of a variety of dishes.

According to the present invention, there is provided a process for photo-catalytically treating the stains caused by spilling chilly and turmeric in water or emulsion in oil on kitchen tiles and platforms.

The first feature of the photocatalytic process, according to the invention is that photocatalyst is in the form of thin film of a solid-state semiconductor material is provided on the entire surface of the interior walls and platform to ensure that the reaction surface is available for photo-catalysis. The tiles and platform coated with thin film of photocatalyst and in the presence of fluorescent light, may be regarded as a large photocatalytic reactor. This is particularly advantageous when the process according to the invention is carried out for the purpose of auto-cleaning of stains caused by spilling of chilly and turmeric either in water or emulsion in oil. Stains caused by chilly and turmeric are auto cleaned in situ by the action of photocatalyst, upon contact with the wall surface coated with the photocatalytic thin film, cleaning effect via photo decomposition can be efficaciously accomplished.

The second feature of this photodecomposition process according to the present invention resides in that the photocatalyst is excited by making use of an electric lamp, such as fluorescent lamps, which is provided in the room. This fluorescent lamp includes a small amount of UV radiation of a wavelength range having the light energy higher than the band gap energy of the semiconductor photocatalyst. Therefore, the fluorescent lamp may be used for the purpose of photo excitation of the photocatalyst (TiOa) in addition to its intended general purpose of illumination. Since the fluorescent lamp includes small amount of UV radiation, the process of photodecomposition dispenses the need for a separate UV light source. Accordingly the thin film of photocatalyst may be exposed to illumination for the purpose of photo excitation as described hereinbefore to ensure that the photocatalytic thin film be disposed on the tile surfaces which is easily accessible to people.

The third feature of the present invention is related to the quantum yield of the light energy absorbed by the semiconductor photo catalyst. It is the ratio between the number of photons absorbed by the photocatalyst and the number of molecules which undergo photochemical reaction. According to the invention, the wattage of the fluorescent lamp and the distance between the photocatalytic thin film on the tiles and the lamp are fixed so that the total incident light intensity of the lamp is 50 to 350 lux.

Since in the process of the invention a photocatalyst in the form of a thin film is employed and this film presents increasing quantum efficiency with decreasing UV intensity, the use of fluorescent lamp, of limited UV intensity may be advantageously used to photo-excite the photocatalyst. As the light source is turned on, the thin film of photo catalyst is excited by the UV light, the surface hydroxyl groups are oxidized into 'OH radical and the surface oxygen is reduced to super oxide ions due to the redox action of generated electrons and holes. These species are highly active and when the stains of chilly or turmeric are brought into contact with the surface, they are decomposed into smaller molecules or ions. In this regards it is considered that chilly and turmeric stains containing chromophoric organics species is chemically decomposed by the active species generated in the process.

The following examples are given by way of illustration and therefore should not be construed to limit the scope of the present invention. EXAMPLE 1

5gm of photocatalyst TiC>2 mixed with 100 ml of 2 % concentration of colloidal silica sol and stirred for 2 hours and sonicated for 30 minutes. This mixture was uniformly sprayed on rough surface of ceramic tile using sprayings machine. The tile was calcined at 450°C for 3 hours with increase in temperature at the rate of 3°C per minute.

In 25 ml of water, 0.5gm of turmeric and l.Ogm of chilly was thoroughly mixed, heated to 50°C to get good dispersion of the turmeric and chilly. The patch of above mixture of 1cm wide was applied on the ceramic tile coated with photocatalyst horizontally and this tile was kept under fluorescent light. The distance between photocatalyst coated tile and tube light was 2 feet and the intensity of the light was 250 lux. The 75% colour was removed in 26 hours under the tube light. EXAMPLE 2

5gm of photocatalyst Ti02 mixed with 100 ml of 4 % concentration of colloidal silica sol and stirred for 2 hours and sonicated for 30 minutes. This mixture was uniformly sprayed on rough surface of ceramic tile using sprayings machine. The tile was calcined at 350°C for 3 hours with increase in temperature at the rate of 3°C per minute.

In 20 ml of water, 5ml of vegetable oil, 0.5 gm of turmeric and Igm of chilly was thoroughly mixed, heated to 50°C to get good dispersion of the turmeric and chilly. The patch of above mixture of 1 cm wide was applied on the ceramic tile coated with photocatalyst horizontally and this tile was kept under fluorescent light. The distance between coated tile and fluorescent light was 3 feet and the intensity of the light was 250 lux. The 100% colour was removed in 22 hours . EXAMPLE 3

7gm of photocatalyst Ti(>2 mixed with 100 ml of 5 % concentration of colloidal silica sol and stirred for 2 hours and sonicated for 30 minutes. This mixture was uniformly sprayed on rough surface of ceramic tile using sprayings machine. The tile was calcined at 450°C for 3 hours with increase in temperature at the rate of 3°C per minute.

In 20 ml of water, 5ml of vegetable oil, 1 gm of turmeric and 2 gm of chilly was thoroughly mixed, heated to 50°C to get good dispersion of the turmeric and chilly. The patch of above mixture of 1cm wide was applied on the ceramic tile coated with photocatalyst horizontally and this tile was kept under fluorescent light The distance between coated tile and fluorescent light was 2 feet and the intensity of light was 250 lux. The 100% colour was removed in 26 hours. EXAMPLE 4

3 gm of photocatalyst TiC2 mixed with 100 ml of 5 % concentration of colloidal silica sol and stirred for 2 hours and sonicated for 30 minutes This mixture was uniformly sprayed on rough surface of ceramic tile using sprayings machine. The tile was calcined at 450°C for 3 hours with increase in temperature at the rate of 3 °C per minute.

In 25 ml of water, 1 gm of turmeric and 2 gm of chilly was thoroughly mixed, heated to 50°C to get good dispersion of the turmeric and chilly. The patch of above mixture of 1cm wide was applied on the ceramic tile coated with photocatalyst horizontally and this tile was kept under the fluorescent light. The distance between coated tile and fluorescent light was 2feet and the intensity of light was 116 lux. The 70% colour was removed in 42 hours. EXAMPLE 5

7gm of photocatalyst TiC2 was mixed with 100 ml of 5 % concentration of colloidal silica sol and stirred for 2 hours and sonicated for 30 minutes. This mixture was uniformly sprayed on rough surface of ceramic tile using sprayings machine. Then tile was calcined at 350°C for 3 hours with increase in temperature at the rate of 3°C per minute.

In 20 ml of water, 5ml of vegetable oil, and 5 gm of turmeric was thoroughly mixed, heated to 50 °C to get good dispersion of the turmeric and chilly. The patch of above mixture of 1cm wide was applied on the ceramic tile coated with photocatalyst horizontally and this tile was kept under the fluorescent light. The distance between coated tile and fluorescent light was 2feet and the intensity of light was 116 lux. 100% colour was removed in 21 hours. EXAMPLE 6

5 gm of photocatalyst TiC>2 was mixed with 100 ml of 6% concentration of colloidal silica sol and stirred for 2 hours and sonicated for 30 minutes. This mixture was uniformly sprayed on rough surface of ceramic tile using sprayings machine. Then tile was calcined at 350°C for 3 hours with increase in temperature at the rate of 3°C per minute.

In 20 ml of water 5ml of vegetable oil and 5 gm of chilly was thoroughly mixed, heated to 50°C to get good dispersion of the turmeric and chilly. The patch of above mixture of 1cm wide was applied on the ceramic tile coated with photocatalyst horizontally and this tile was kept under the fluorescent light. The distance between photocatalyst coated tile and tube light was 1 feet and the intensity of light was 116 lux. The 100% colour was removed in 30 hours. EXAMPLE 7

10 gm of photocatalyst TiOa was mixed with 100 ml of 7% concentration of colloidal silica sol and stirred for 2 hours and sonicated for 30 minutes. This mixture was uniformly sprayed on rough surface of ceramic tile using sprayings machine. Then tile was calcined at 450°C for 3 hours with increase in temperature at the rate of 3°C per minute.

In 20 ml of water, 5ml of vegetable oil and 0.5 gm of turmeric and 2 gm of chilli was thoroughly mixed, heated to 50°C to get good dispersion of the turmeric and chilly. The patch

of above mixture of 1cm wide was applied on the ceramic tile coated with photocatalyst horizontally and this tile was kept under the fluorescent light. The distance between photocatalyst coated tile and fluorescent light was 3 feet and the intensity of light was 350 lux.. The 100% colour was removed in 46 hours. EXAMPLE 8

10 gm of photocatalyst Ti02 was mixed with 100 ml of 7% concentration of sodium silicate and stirred for 2 hours and sonicated for 30 minutes. This mixture was uniformly sprayed on rough surface of ceramic tile using sprayings machine. Then tile was calcined at 450°C for 3 hours with increase in temperature at the rate of 3°C per minute.

In 20 ml of water, 5ml of vegetable oil and 0.5 gm of turmeric and 2 gm of chilli was thoroughly mixed, heated to 50°C to get good dispersion of the turmeric and chilly. The patch of above mixture of 1cm wide was applied on the ceramic tile coated with photocatalyst horizontally and this tile was kept under the fluorescent light. The distance between photocatalyst coated tile and fluorescent light was 3 feet and the intensity of light was 350 lux. The 70% colour was removed in 76 hours. EXAMPLE 9

10 gm of photocatalyst TiO2 was mixed with 100 ml of 5% concentration of sodium silicate and stirred for 2 hours and sonicated for 30 minutes. This mixture was uniformly sprayed on rough surface of ceramic tile using sprayings machine. Then tile was calcined at 450°C for 3 hours with increase in temperature at the rate of 3°C per minute.

In 20 ml of water, 0.5 gm of turmeric and 2 gm of chilli was thoroughly mixed, heated to 50°C to get good dispersion of the turmeric and chilly. The patch of above mixture of 1cm wide was applied on the ceramic tile coated with photocatalyst horizontally and this tile was kept under the fluorescent light. The distance between photocatalyst coated tile and fluorescent light was 3 feet and the intensity of light was 350 lux. The 50% colour was removed in 76 hours. EXAMPLE 10

10 gm of photocatalyst TiOa was mixed with 100 ml of 3% concentration of sodium silicate and stirred for 2 hours and sonicated for 30 minutes. This mixture was uniformly sprayed on rough surface of ceramic tile using sprayings machine. Then tile was calcined at 450°C for 3 hours with increase in temperature at the rate of 3°C per minute.

In 20 ml of water, 5ml of vegetable oil and 1 gm of turmeric and 3 gm of chilli was thoroughly mixed, heated to 50°C to get good dispersion of the turmeric and chilly. The patch

of above mixture of 1cm wide was applied on the ceramic tile coated with photocatalyst horizontally and this tile was kept under the fluorescent light. The distance between photocatalyst coated tile and fluorescent light was 3 feet and the intensity of light was 350 lux. The 60% colour was removed in 76 hours.

We claim:

1.	A process for photocatalytically cleaning stains on a surface, the process comprising:

i)	coating the surface with a thin film of a photocatalytic TiO2 material

having a band gap energy, by spraying a 2 to 5% TiO2 powder dispersed in 5% silica sol onto the surface and drying and heating to a temperature in the range of 100° to 350°C for 20 to 60 minutes after coating;

ii)	placing droplets of slurry containing dispersed chilly or turmeric in water

or an emulsion with oil containing dispersed chilly or turmeric in the concentration range of 1 to 5%, on the coated surface;

iii) providing a fluorescent lamp emitting visible light of desired sufficient intensity, the lamp emitting light having a wavelength greater than 300 nm and UV radiation having a band gap energy higher than the TiO2 in order to photoexcite the TiO2 particulate;

iv) energizing the lamp to illuminate surrounding ambience of the surface and impinge UV radiation and visible light on the thin film;

v) exposing the stain on the TiO2-coated surface to fluorescent light varied in the range of 50 to 350 lux for a period of 2 to 6 hours, to photocatalytically decompose the stain.

2.	A process as claimed in claim 1, wherein the surface is a fixture tile or a glazed tile which is roughened prior to spraying and cheat curing, a ceramic tile, plane glass or a hard acrylic sheet or a platform.

3.	A process as claimed in claim 1, wherein the film is impinged by a fluorescent light having 10% of UV radiation with an intensity of 100 to 350 lux.

4.	A process as claimed in claim 1, wherein the light source is a fluorescent lamp capable of emitting light including UV radiation having a wavelength of 300 to 700 nm.

5.	A process as claimed in claim 1, wherein the semiconductor material is anatase form of TiO2.

6.	A process as claimed in claim 1, wherein the film has a thickness in the range of 0.5 to 5.0 micrometers.

7.	A process as claimed in claim 1, wherein the fluorescent lamp is mounted at a distance of 1 to 3 feet from the surface.

8.	A process as claimed in claim 1, wherein the photocatalyst is in powder form and contains at least 80% by weight of anatase type TiO2 having a surface area in the range of 25 to 60 m2g-l and X-ray diffraction peaks at 20 = 25.35 A0; 37.88 A0 and 48.15 A0.

9.  A process as claimed in claim 1, wherein the irradiation time is varied in the range of 20 to 50 hours.	

Documents:

				3218-DELNP-2006-Abstract-(18-04-2012).pdf

				3218-DELNP-2006-Abstract-(25-08-2010).pdf

				3218-delnp-2006-abstract.pdf

				3218-DELNP-2006-Claims-(18-04-2012).pdf

				3218-DELNP-2006-Claims-(25-08-2010).pdf

				3218-delnp-2006-claims.pdf

				3218-DELNP-2006-Correspondence Others-(18-04-2012).pdf

				3218-delnp-2006-Correspondence-Others-(02-11-2010).pdf

				3218-DELNP-2006-Correspondence-Others-(25-08-2010).pdf

				3218-delnp-2006-correspondence-others.pdf

				3218-DELNP-2006-Description (Complete)-(25-08-2010).pdf

				3218-delnp-2006-description (complete).pdf

				3218-DELNP-2006-Form-1-(18-04-2012).pdf

				3218-delnp-2006-form-1.pdf

				3218-delnp-2006-form-18.pdf

				3218-DELNP-2006-Form-2-(18-04-2012).pdf

				3218-delnp-2006-form-2.pdf

				3218-DELNP-2006-Form-3-(25-08-2010).pdf

				3218-delnp-2006-form-3.pdf

				3218-delnp-2006-form-5.pdf

				3218-delnp-2006-Petition 137-(02-11-2010).pdf

« Previous Patent

Next Patent »

Patent Number	252476	

Indian Patent Application Number	3218/DELNP/2006	

PG Journal Number	21/2012	

Publication Date	25-May-2012	

Grant Date	17-May-2012	

Date of Filing	05-Jun-2006	

Name of Patentee	COUNCIL OF SCIENTIFIC & INDUSTRIAL RESEARCH	

Applicant Address	ANUSANDHAN BHAWAN, 2 RAFI MARG , NEW DELHI-110001	

Inventors:

#	Inventor's Name	Inventor's Address	

1	.	.	

2	PUSHPITO KUMAR GHOSH	CENTRAL SALT & MARINE CHEMICALS RESEARCH INSTITUTE, GIJUBHAI BADHEKA MARG, BHAVNAGAR 364 002, GUJARAT, INDIA	

3	RAKESH VIR JASRA	CENTRAL SALT & MARINE CHEMICALS RESEARCH INSTITUTE, GIJUBHAI BADHEKA MARG, BHAVNAGAR 364 002 GUJRAT, INDIA	

4	DIPAK BALVANTRAI SHUKLA	CENTRAL SALT & MARINE CHEMICALS RESEARCH INSTITUTE, GIJUBHAI BADHEKA MARG, BHAVNAGAR 364 002 GUJRAT, INDIA	

5	ANJANI KETAN BHATT	CENTRAL SALT & MARINE CHEMICALS RESEARCH INSTITUTE, GIJUBHAI BADHEKA MARG, BHAVNAGAR 364 002 GUJRAT, INDIA	

6	RAJESH JAGANNATH TAYADE	CENTRAL SALT & MARINE CHEMICALS RESEARCH INSTITUTE, GIJUBHAI BADHEKA MARG, BHAVNAGAR 364 002 GUJRAT, INDIA	

PCT International Classification Number	C04B 41/87	

PCT International Application Number	PCT/IN2004/00428	

PCT International Filing date	2004-12-28	

PCT Conventions:

#	PCT Application Number	Date of Convention	Priority Country	

1			NA	

© All Indian Patents, 2013-2021.

  Patent data available in the public domain from Indian Patents Office, Department of Industrial Policy and Promotions, Ministry of Commerce and Industry, Government of India.
