Repository: anandvc/allindianpatents

File: patents/252511-process-for-manufacture-of-paper-coatings-with-improved-water-retention-and-brookfield-tm-viscosity-using-a-comb-polymer-with-at-least-one-grafted-polyalkylene-oxide-function.html (part 1 of 2)
Indian Patents. 252511:PROCESS FOR MANUFACTURE OF PAPER COATINGS WITH IMPROVED WATER RETENTION AND BROOKFIELD TM VISCOSITY USING A COMB POLYMER WITH AT LEAST ONE GRAFTED POLYALKYLENE OXIDE FUNCTION

Indian Patents

Recently Granted Patents

  Recently Published Patents

Title of Invention	PROCESS FOR MANUFACTURE OF PAPER COATINGS WITH IMPROVED WATER RETENTION AND BROOKFIELD TM VISCOSITY USING A COMB POLYMER WITH AT LEAST ONE GRAFTED POLYALKYLENE OXIDE FUNCTION

Abstract	The invention concerns a process to manufacture paper coating containing at least one mineral matter, at least one binder, and water, characterized in that at least one comb polymer obtained by grafting of a least one polyalkylene oxide function on to the polymer chain, where the said chain results from the polymerisation of at least one ethylenic unsaturated monomer, is introduced into the above-mention composition. The paper coating thus obtained have increase water retention and reduced Brookfield viscosity compared to the same coating containing a water-retaining thickening agent of the prior-art.	

Full Text	FORM  2

THE PATENT ACT 1970 (39 of 1970)

The Patents Rules, 2 003 COMPLETE SPECIFICATION (See Section 10, and rule 13]

TITLE OF INVENTION PROCESS FOR MANUFACTURE

OF PAPER COATINGS WITH IMPROVED WATER

RETENTION AND BROOKFIELDTM VISCOSITY USING A COMB POLYMER WITH AT LEAST ONE GRAFTED POLYALKYLENE OXIDE FUNCTION

APPLICANT(S)

a)	Name

b)	Nationality

c)	Address

COATEX S.A.S. FRENCH Company 35, RUE AMPERE, Z.I. LYON-NORD, F-69730 GENAY, FRANCE

3.  PREAMBLE TO THE DESCRIPTION

The following specification particularly describes the invention and the manner in which it is  to be performed : -

ENGLISH TRANSLATION VARIFICATION

CERTIFICATE u/r. 20(3)(b)

I, Mr. HIRAL CHANDRAKANT JOSHI, an authorized agent for the applicant, COATEX S.A.S. do hereby verify that the content of English translated complete specification filed in pursuance of PCT International application No. PCT/IB2006/ 003575 thereof is correct and complete.

HIRAL CHANDRAKANT JOSHI AGENT FOR COATEX S.A.S.

The present invention concerns the technical sector of paper coatings used in the manufacture of papers and cartons coated using the said coatings, and more specifically the field of water retention agents and rheology modifying agents used in the composition of the said coatings.

In the manufacture of paper sheets by coating, an aqueous composition called the "paper coating" is deposited on the surface of the support paper, which notably contains water, one or more mineral fillers, one or more binders and miscellaneous additives.

After being deposited on the support, the paper coating has a natural tendency to transfer into the support all or part of the water and of the water-soluble substances it contains. The goal of the skilled man in the art who is a formulator of such paper coatings is then to reduce as far as possible this migration of the water and of the water-soluble substances, with a view to preventing a change of the rheology of the paper coating which is unused and recycled in the coating process. The phenomenon of "water retention" is then spoken of, which it is sought to improve, i.e. to increase. Water-retaining agents are used for this purpose.

It is well known to use as water-retaining agents of paper coatings, starch, polyvinylic alcohol (PVOH), carboxymethylcellulose (CMC)-based polymers, and latex or highly carboxylated polymer emulsions, or again polycarboxylates such as polyacrylates, or lastly the particular class of alkali inflatable polymers. Such products, and their use as agents allowing the water retention of paper coatings, are notably described in document EP 0 509 878, as an object of the invention in respect of a blend of inflating alkali polymers and inflating non-alkali polymers, and as the state of the technique for the other polymers mentioned above. The Applicant indicates that these agents, in addition to affecting the water retention of paper coatings, also act as a thickening agents; as such, the skilled man in the art designates them with the expression "water-retaining thickening agents".

However, there is a second very important datensatz requirement for the formulator of paper coatings, which lies in obtaining a low Brookfield™ viscosity for the said coating, in order to obtain a product which is easily handleable by the end user. Unfortunately for the skilled man in the art, none of the above-mentioned compositions enables water retention to be improved constantly, while retaining a sufficiently low Brookfield™ viscosity of the paper coating. Thus, it is notably well known that the above-mentioned products of the prior art, in addition to the advantageous properties which they give the paper coatings in terms of water retention, have a limited application due to the high Brookfield™ viscosities which they develop in these same coatings.

The skilled man in the art is thus faced with the problem of optimising the water retention and the Brookfield™ viscosity of the paper coating, which may be summarised through the following twin problem of obtaining an improved water retention/Brookfield™ viscosity pair, i.e. obtaining:  /

-2-

-	for a given Brookfield™ viscosity, a better (higher) water retention than with the use of a water-retaining thickening agent of the prior art in the paper coating;

-	or for a given water retention, a better (lower) Brookfield™ viscosity than with the use of a water-retaining thickening agent of the prior art in the paper coating.

Currently, the skilled man in the art is familiar, with a view to resolving this problem, only with document EP 1203121, which describes the use for the manufacture of paper coatings of water-soluble copolymers in a neutral or alkaline medium and consisting of an acrylic monomer and a vinylic monomer having a glass transition temperature greater than 90 °C, such as notably styrene and styrenic derivatives.

These copolymers enable the water retention of the paper coating to be improved and the Brookfield™ viscosity to be regulated, either at a higher value, or at a lower value. However, this solution is restrictive for the skilled man in the art, since these polymers, which take the form of acidic emulsions, belong to the above-mentioned alkali polymers, which must be neutralised to fulfil their thickening and water retaining function. And this neutralisation constitutes an additional step in use of the paper coating: it is thus a loss of time but also of money through the use of neutralisation agents.

Thus, to resolve the problem of optimising the water retention and the Brookfield™ viscosity of the paper coating, which may be summarised through the following twin problem of obtaining an improved water retention/Brookfield™ viscosity pair, i.e. obtaining:

-	for a given Brookfield™ viscosity, a better (higher) water retention than with

the use of a water-retaining thickening agent of the prior art in the paper

coating,

or for a given water retention, a better (lower) Brookfield™ viscosity than with the use of a water-retaining thickening agent of the prior art in the paper coating,

the Applicant has developed a new process for manufacturing paper coatings, containing:

(a)	at least one mineral matter,

(b)	at least one binder,

(c)	water,

and characterised in that at least one comb polymer, obtained by grafting at least one polyalkylene oxide function on to the polymer chain, where the said chain results from polymerisation of at least one ethylenic unsaturated monomer, is introduced into the above-mentioned composition.

3

The said process leads, in a completely surprising manner, to paper coatings being obtained which have a water retention/Brookfield™ viscosity pair which is substantially improved (this improvement is explained above) compared to paper coatings containing, in place of the above-mentioned comb polymer, a water-retaining thickening agent of the prior art.

Finally, the Applicant wishes to indicate a number of documents which describe the use of polymers of the comb type, obtained by grafting of at least one polyalkylene oxide function on to the polymer chain. These uses, as the Applicant will describe below, take place in applications often far removed from that of the paper field, and in all cases in order to resolve technical problems different from that forming the subject of the present Application.

Thus, the Applicant can cite document EP 0 610 534, which teaches the preparation of polymers obtained by copolymerisation of an isocynate monomer and aprotic monomers, followed by functionalisation by means of monoalkylated amines or ethers of glycol poly alky lenes. Such agents are particularly effective for the grinding of organic pigments, which is a field which is completely different from that forming the subject of the present Application.

Similarly, they indicate that document WO 00/077 058 describes polymers based on an unsaturated derivative of a mono- or dicarboxylic acid, on an unsaturated derivative of glycol polyalkylene, on an unsaturated polysiloxane composition or on an unsaturated ester. These copolymers are used as dispersing agents in aqueous suspensions of mineral fillers, notably in the cements sector, which is a field very far removed from the paper sector.

They are also aware of document WO 2004/041 882, which describes an ionic, water-soluble copolymer having a glycol polyalkylene alkoxy or hydroxy function, the role of which is to disperse and/or aid grinding of pigments and/or mineral fillers. The said copolymer enables aqueous suspensions of this said refined matter to be obtained, with a dry matter concentration which may be high, with a low Brookfield™™ viscosity which is stable over time, having the property of having a pigment surface the ionic charge of which, determined by titration, is low: this is therefore a technical problem which is very different from the one which the present invention seeks to resolve.

They are also familiar with document WO 2004/041 883, which teaches the use of a water-soluble copolymer, preferably weakly ionic and water-soluble, having at least one glycol polyalkylene alkoxy or hydroxy function grafted on to at least one ethylenic unsaturated monomer, as an agent improving the brightness of the final product such as a sheet of paper or a plastic. However, improvement of brightness is in no sense the purpose of the present invention.

Finally the Applicant is also familiar with document WO 2004/044 022, which describes the use of a water-soluble copolymer having at least one glycol polyalkylene alkoxy or hydroxy function grafted on to at least one ethylenic

4

unsaturated monomer, as an agent improving the activation of optical brightening in the paper, textile, detergent and paint fields. In example 10 of this document, it is indicated that 2 polymers with a base of acrylic acid, methacrylic acid and methoxypolylethylene glycol methacrylate of molecular weight 2000 improve the water retention of a paper coating: this improvement is relative to a reference consisting of a paper coating not containing any water-retaining thickening agent of the prior art. And, under the present Application, we find ourselves in the case of a reference already containing such a water-retaining thickening agent of the prior art, which constitutes a different technical problem. Nothing suggested to the skilled man in the art in document WO 2004/044 022 that polymers of the comb type according to the present Application would lead to water retention values higher than those obtained with paper coatings containing a water-retaining thickening agent of the prior art. Finally, example 10 of this document WO 2004/044 022 indicates that the Brookfield™ viscosities of the paper coatings containing the 2 previously described polymers are "compatible with use in paper coating". Nothing indicated or suggested the possibility of reducing the Brookfield™ viscosity of the said coating by adding a polymer of the comb type according to the present Application, where this reduction is measured in comparison with the same coating containing a water-retaining thickening agent of the prior art.

Thus, a first object of the invention is therefore a process to manufacture paper coatings, where the said coatings contain:

(a)	at least one mineral matter,

(b)	at least one binder,

(c)	water,

characterised in that at least one comb polymer, obtained by grafting at least one polyalkylene oxide function on to the polymer chain, where the said chain results from polymerisation of at least one ethylenic unsaturated monomer, is introduced into the above-mentioned composition, as an agent enabling the water retention to be increased and the Brookfield™ viscosity of the composition to be reduced.

The process according to the invention is also characterised in that the said polymer is introduced:

1.  with the mineral matter, in the form of dry powder, and/or of aqueous dispersion and/or of aqueous suspension, resulting from the stages of:

- grinding and/or dispersion in a wet medium and preferentially aqueous medium of the mineral matter in the presence of the said polymer, and possibly in the presence of at least one grinding agent by a wet method and/or of at least one dispersing agent, leading to an aqueous dispersion and/or suspension of the mineral matter being obtained;

-5-

-	and in the case of the dry powder only, of drying of the aqueous

dispersion and/or suspension of the mineral matter, possibly followed

by processing and classification of the powder obtained;

2.	and/ or with the mineral matter, in the form of an aqueous dispersion and/or

an aqueous suspension, resulting from the stages of:

-	dry grinding of the mineral filler, possibly in the presence of at least one dry grinding agent, possibly followed by processing and classification of the powder obtained;

-	aqueous dispersion and/or suspension of the powder obtained, with introduction of the said polymer and possibly in the presence of a dispersing agent;

3.	and/or with the mineral matter, in the form of dry powder, and/or aqueous

dispersion and/or aqueous suspension, resulting from the stages of:

-	introduction of the said polymer into a dispersion and/or into an

aqueous suspension containing the mineral matter;

and in the case of the dry powder only, of drying of the aqueous dispersion and/or suspension of the mineral matter, possibly followed by processing and classification of the powder obtained;

4.	and/or in the form of dry powder mixed with the other constituents a), b) and c);

5.	and/or in the form of an aqueous solution mixed with the other constituents a), b) and c);

The process according to the invention is also characterised in that the paper coating:

(a)	contains 3 to 20 parts, and preferentially 5 to 15 parts, by dry weight of binder, for 100 parts by dry weight of mineral matter,

(b)	contains 0.1 to 2 parts, and preferentially 0.1 to 1.5 parts, by dry weight of comb polymer, for 100 parts by dry weight of mineral matter,

(c)	contains water in a quantity by weight of between 20% and 80%, relative to the total weight of the paper coating.

The Applicant indicates that the skilled man in the art may then add other additives used in the habitual composition of a paper coating, such as biocides, defoaming agents, optical brighteners and optical brightener supports, without this list being, however, comprehensive.

-6-

As such, the process of manufacture of the paper coating is also characterised in that at least one water-retaining agent and/or thickening agent other than the comb polymer used may possibly be employed.

The process according to the invention is also characterised in that the mineral matter is chosen from among natural or synthetic calcium carbonate, the dolomites, kaolin, talc, gypsum, titanium oxide, satin white or aluminium trihydroxide, mica, carbon black and a blend of these fillers, such as talc-calcium carbonate blends, calcium carbonate-kaolin blends or blends of calcium carbonate with aluminium trihydroxide, or again blends with synthetic or natural fibres or again mineral co-structures such as talc-calcium carbonate or talc-titanium dioxide co-structures.

The mineral matter is preferentially a mineral filler chosen from among natural or synthetic calcium carbonate, kaolin, talc and blends of these fillers.

The mineral matter is very preferentially a mineral filler which is a natural or synthetic calcium carbonate, or their blends.

The mineral matter is extremely preferentially a natural calcium carbonate chosen from among marble, calcite, chalk, or their blends.

The process according to the invention is also characterised in that the binder is chosen from among the water-soluble binders and notably starch, or from among the synthetic latex polymer binders, such as styrene-acrylic and the styrene-butadienes or their blends, or the blends of these binders.

The process according to invention is also characterised in that the comb polymers have a molecular weight noted Mw of between 100,000 g/mole and 10,000,000 g/mole, and preferentially between 1,000,000 g/mole and 7,000,000 g/mole.

The Applicant indicates that in the present Application the molecular weight of the polymers used is determined using the GPC (Gel Permeability Chromatography) method, using a liquid chromatography device of Waters™ brand fitted with two detectors, one of which combines dynamic diffusion of light with viscometry measured using a Viscotek™ viscometer, the other being a detector of refractometric concentration of Waters™ brand.

This liquid chromatography equipment is fitted with steric exclusion columns suitably chosen by the skilled man in the art in order to separate the different molecular weights of the polymers studied. The elution liquid phase is an aqueous phase.

In a detailed manner, 1 ml of the polymerisation solution is sampled and placed on a capsule, and then evaporated at ambient temperature in a vacuum of less than 1 mm of mercury. The solute is diluted at 0.9% in the eluent of the GPC, and the combination is then injected in the GPC device. The eluent of the GPC is an NaHCC»3 solution: 0.08 mole/1, NaN03: 0.1 mole/1, triethanolamine: 0.02 mole/1, NaN3 0.03% by mass. The GPC column contains an isocratic pump (Waters 515) the flow rate of

-7-

which is regulated at 0.5 ml/min., a kiln containing a precolumn of the "Guard Column Ultrahydrogel Waters™" type, a linear column of the "Ultrahydrogel Waters™" type measuring 30 cm in length and of 7.8 mm internal diameter, and a refractometric detector of the RI Waters™ 410 type. The kiln is heated to a temperature of 60°C and the refractometer heated to a temperature of 50°C. The GPC device is calibrated by a series of 5 sodium polyacrylate standards supplied by Polymer Standard Service, and of polydispersity index between 1.4 and 1.7, together with a sodium polyacrylate of polydispersity index equal to 2.4 and of molecular weight equal to 5,600 g/mole.

The process according to the invention is also characterised in that the comb polymers contain at least one monomer of formula (I):

^q

where:

(I)

-	m and p represent a number of alkylene oxide units of less than or equal to 150,

-	n represents a number of ethylene oxide units of less than or equal to 150,

-	q represents an integer at least equal to 1 and such that 5 
-	Ri represents hydrogen or the methyl or ethyl radical,

-	R2 represents hydrogen or the methyl or ethyl radical,

-	R  represents  a  radical  containing  an  unsaturated  polymerisable  function,

preferentially belonging to the group of vinylics, or to the group of acrylic, methacrylic, maleic, itaconic, crotonic, vinylphthalic esters, or to the group of unsaturated urethanes such as, for example, acrylurethane, methacrylurethane, α-α' dimethyl-isopropenyl-benzylurethane, allylurethane, or to the group of allylic or vinylic ethers, whether or not substituted, or again to the group of ethylenically unsaturated amides or imides,

-	R' represents hydrogen or a hydrocarbonated radical having 1 to 40 carbon

atoms, or an ionic or ionisable grouping such as a phosphate, a phosphonate, a sulphate, a sulphonate, a carboxylic, or indeed a primary, secondary or tertiary amine, or a quaternary ammonium, or indeed their blends.

The process according to the invention is also characterised in that the comb polymers consist of:

a)  of  at  least  one  anionic  monomer  with  a  carboxylic  or  dicarboxylic  or phosphoric or phosphonic or sulphonic function, or their blends,

-8-

b) of at least one non-ionic monomer, where the non-ionic monomer consists of at least one monomer of formula (I):

(I) where:

-	m and p represent a number of alkylene oxide units of less than or equal to 150,

-	n represents a number of ethylene oxide units of less than or equal to 150,

-	q represents an integer at least equal to 1 and such that 5 ^ (m+n+p)q 
-	Ri represents hydrogen or the methyl or ethyl radical,

-	R2 represents hydrogen or the methyl or ethyl radical,

-	R represents a radical containing an unsaturated polymerisable function, preferentially belonging to the group of vinylics, or to the group of acrylic, methacrylic, maleic, itaconic, crotonic, vinylphthalic esters, or to the group of unsaturated urethanes such as, for example, acrylurethane, methacrylurethane,	a-a'	dimethyl-isopropenyl-benzylurethane, allylurethane, or to the group of allylic or vinylic ethers, whether or not substituted, or again to the group of ethylenically unsaturated amides or imides,

-	R' represents hydrogen or a hydrocarbonated radical having 1 to 40 carbon atoms, or an ionic or ionisable grouping such as a phosphate, a phosphonate, a sulphate, a sulphonate, a carboxylic, or indeed a primary, secondary or tertiary amine, or a quaternary ammonium, or indeed their blends, and preferentially represents a hydrocarbonated radical having 1 to 12 carbon atoms, and very preferentially a hydrocarbonated radical having 1 to 4 carbon atoms.

or a blend of several monomers of formula (I),

c) possibly at least one monomer of the acrylamide or methacrylamide type, or their derivates such as N-[3-(dimethylamino) propyl] acrylamide or N-[3-(dimethylamino) propyl] methacrylamide, and their blends, or again of at least one non-water soluble monomer such as the alkyl acrylates or methacrylates, the unsaturated esters such as N-[2-(dimethylamino) ethyl] methacrylate, or N-[2-(dimethylamino) ethyl] acrylate, the vinylics such as vinyl acetate, vinylpyrrolidone, styrene, alphamethylstyrene and their derivates, or at least one cationic monomer or quaternary ammonium such as [2-(methacryloyloxy) ethyl] trimethyl ammonium chloride or sulphate, [2-(acryloyloxy) ethyl] trimethyl ammonium chloride or sulphate, [3-(acrylamido) propyl] trimethyl

-9-

ammonium chloride or sulphate, dimethyl diallyl ammonium chloride or sulphate, [3-(methacrylamido) propyl] trimethyl ammonium chloride or sulphate, or again at least one organofluorate or organosililate monomer, or a blend of several of these monomers,

d) possibly at least one monomer having at least two ethylenic unsaturations called in the remainder of the Application a grafting monomer,

The process according to the invention is also characterised in that the said comb polymer consists:

a)	of at least one anionic monomer with ethylenic unsaturation and with a monocarboxylic function chosen from among the ethylenic unsaturation monomers and with a monocarboxylic function such as acrylic or methacrylic acid, or again the diacid hemiesters such as the C1 to C4 monoesters of maleic or itaconic acids, or their blends, or chosen from among the monomers with ethylenic unsaturation and with a dicarboxylic function such as crotonic, isocrotonic, cinnamic, itaconic, maleic acid, or again the anhydrides of carboxylic acids, such as maleic anhydride, or chosen from among the monomers with ethylenic unsaturation and with a sulphonic function such as acrylamido-methyl-propane-sulphonic acid, sodium methallylsulphonate, vinyl sulphonic acid and styrene sulphonic acid, or again chosen from among the monomers with ethylenic unsaturation and with a phosphoric function such as vinyl phosphoric acid, ethylene glycol methacrylate phosphate, propylene glycol methacrylate phosphate, ethylene glycol acrylate phosphate, propylene glycol acrylate phosphate and their ethoxylates, or again chosen from among the monomers with ethylenic unsaturation and with a phosphonic function such as vinyl phosphonic acid, or their blends,

b)	of a least one monomer with a non-ionic ethylenic unsaturation of formula (I):

(I)

where:

m and p represent a number of alkylene oxide units of less than or equal to 150,

n represents a number of ethylene oxide units of less than or equal to 150, q represents a whole number at least equal to 1 and such that 5 
-10-

-	Ri represents hydrogen or the methyl or ethyl radical,

-	R2 represents hydrogen or the methyl or ethyl radical,

-	R represents a radical containing an unsaturated polymerisable function, preferentially belonging to the group of vinylics, or to the group of acrylic, methacrylic, maleic, itaconic, crotonic, vinylphthalic esters, or to the group of unsaturated urethanes such as, for example, acrylurethane, methacrylurethane,	a-a'	dimethyl-isopropenyl-benzylurethane, allylurethane, or to the group of allylic or vinylic ethers, whether or not substituted, or again to the group of ethylenically unsaturated amides or imides,

-	R' represents hydrogen or a hydrocarbonated radical having 1 to 40 carbon atoms, or an ionic or ionisable grouping such as a phosphate, a phosphonate, a sulphate, a sulphonate, a carboxylic, or indeed a primary, secondary or tertiary amine, or a quaternary ammonium, or indeed their blends, and preferentially represents a hydrocarbonated radical having 1 to 12 carbon atoms, and very preferentially a hydrocarbonated radical having 1 to 4 carbon atoms.

or a blend of several monomers of formula (I),

where:

m1, p1, m2 and p2 represent a number of alkylene oxide units of less than or equal to 150,

-11-

c) possibly at least one monomer of the acrylamide or methacrylamide type, or their derivates such as N-[3-(dimethylamino) propyl] acrylamide or N-[3-(dimethylamino) propyl] methacrylamide, and their blends, or again of at least one non-water soluble monomer such as the alkyl acrylates or methacrylates, the unsaturated esters such as N-[2-(dimethylamino) ethyl] methacrylate, or N-[2-(dimethylamino) ethyl] acrylate, the vinylics such as vinyl acetate, vinylpyrrolidone, styrene, alphamethylstyrene and their derivates, or at least one cationic monomer or quaternary ammonium such as [2-(methacryloyloxy) ethyl] trimethyl ammonium chloride or sulphate, [2-(acryloyloxy) ethyl] trimethyl ammonium chloride or sulphate, [3-(acrylamido) propyl] trimethyl ammonium chloride or sulphate, dimethyl diallyl ammonium chloride or sulphate, [3-(methacrylamido) propyl] trimethyl ammonium chloride or sulphate, or again at least one organofluorate monomer, or indeed at least one organosililate monomer, preferentially chosen from among the molecules of formulae (Ha) or (lib): with formula (Ha)

-	n1 and n2 represent a number of ethylene oxide units of less than or equal to 150,

-	qi and q2 represent a whole number at least equal to 1 and such that 0 
-	r represents a number such that 1 ^ r 
-	R3 represents a radical containing an unsaturated polymerisable function, preferentially belonging to the group of vinylics, or to the group of acrylic, methacrylic, maleic, itaconic, crotonic, vinylphthalic esters, or to the group of unsaturated urethanes such as, for example, acrylurethane, methacrylurethane,	a-a'	dimethyl-isopropenyl-benzylurethane, allylurethane, or to the group of allylic or vinylic ethers, whether or not substituted, or again to the group of ethylenically unsaturated amides or imides,

-	R4, R5, Rio and R11 represent hydrogen or the methyl or ethyl radical,

-	R6, R7, Rs and R9 represent linear or branched alkyl or aryl, or alkylaryl or arylalkyl groupings, having 1 to 20 carbon atoms, or their blends,

-	R12 represents a hydrocarbonated radical having 1 to 40 carbon atoms,

-	A and B are groupings which may be present, which then represent a hydrocarbonated radical having 1 to 4 carbon atoms,

with formula (lib)

R - A - Si (OB)3

where:

-	R represents a radical containing an unsaturated polymerisable function,

preferentially belonging to the group of vinylics, or to the group of

acrylic, methacrylic, maleic, itaconic, crotonic, vinylphthalic esters, or to

the group of unsaturated urethanes such as, for example, acrylurethane,

methacrylurethane,	a-a'	dimethyl-isopropenyl-benzylurethane,

allylurethane, or to the group of allylic or vinylic ethers, whether or not

substituted, or again to the group of ethylenically unsaturated amides or

imides,

A is  a  grouping which may be present,  which then represents  a hydrocarbonated radical having 1 to 4 carbon atoms,

-	B represents a hydrocarbonated radical having 1 to 4 carbon atoms,

or a blend of several of these monomers,

d) and possibly at least one crosslinking monomer chosen, in a non-restrictive manner, from the group constituted by ethylene glycol diinethacrylate, trimethylolpropanetriacrylate, allyl acrylate, the allyl maleates, methylene-bis-acrylamide, methylene-bis-methacrylamide, tetrallyloxyethane, the triallylcyanurates, the allyl ethers obtained from polyols such as pentaerythritol, sorbitol, sucrose or others, or chosen from among the molecules of formula (III):

-12-

where:

-	m3, p3, m1 and p4 represent a number of alkylene oxide units of less than or equal to 150,

-	n3 and n4 represent a number of ethylene oxide units of less than or equal to 150,

-	q3 and q4 represent a whole number at least equal to 1 and such that 0 
-	r' represents a number such that 1 
-	R13 represents a radical containing an unsaturated polymerisable function, preferentially belonging to the group of vinylics, or to the group of acrylic, methacrylic, maleic, itaconic, crotonic, vinylphthalic esters, or to the group of unsaturated urethanes such as, for example, acrylurethane, methacrylurethane, a-a' dimethyl-isopropenyl-benzylurethane, allylurethane, or to the group of allylic or vinylic ethers, whether or not substituted, or again to the group of ethylenically unsaturated amides or imides,

-	R14, Ris, R20 and R21 represent hydrogen or the methyl or ethyl radical,

-	R16, R17, Ris and R19 represent linear or branched alkyl or aryl, or alkylaryl or arylalkyl groupings, having 1 to 20 carbon atoms, or their blends,

D and E are groupings which may be present, which then represent a hydrocarbonated radical having 1 to 4 carbon atoms, or a blend of several of these monomers,

The process according to the invention is also characterised in that the said comb polymer consists, expressed by weight:

a) between 2% and 95%, and more particularly between 5% and 90%, of at least one anionic monomer with ethylenic unsaturation and with a monocarboxylic function chosen from among the ethylenic unsaturation monomers and with a monocarboxylic function such as acrylic or methacrylic acid, or again the diacid hemiesters such as the C1 to C4 monoesters of maleic or itaconic acids, or their blends, or chosen from among the monomers with ethylenic unsaturation and with a dicarboxylic function such as crotonic, isocrotonic, cinnamic, itaconic, maleic acid, or again the anhydrides of carboxylic acids, such as maleic anhydride, or chosen from among the monomers with ethylenic unsaturation and with a sulphonic function such as acrylamido-methyl-propane-sulphonic acid, sodium methallylsulphonate, vinyl sulphonic acid and styrene sulphonic

-13-

acid, or again chosen from among the monomers with ethylenic unsaturation and with a phosphoric function such as vinyl phosphoric acid, ethylene glycol methacrylate phosphate, propylene glycol methacrylate phosphate, ethylene glycol acrylate phosphate, propylene glycol acrylate phosphate and their ethoxylates, or again chosen from among the monomers with ethylenic unsaturation and with a phosphonic function such as vinyl phosphonic acid, or their blends, or their blends,

b) between 2 and 95%, and yet more particularly between 5% and 90%, of a least one monomer with non-ionic ethylenic unsaturation of formula (I):

(I)

where:

-	m and p represent a number of alkylene oxide units of less than or equal to 150,

-	n represents a number of ethylene oxide units of less than or equal to 150,

-	q represents a whole number at least equal to 1 and such that 5 
-	R1 represents hydrogen or the methyl or ethyl radical,

-	R2 represents hydrogen or the methyl or ethyl radical,

-	R represents a radical containing an unsaturated polymerisable function, preferentially belonging to the group of vinylics, or to the group of acrylic, methacrylic, maleic, itaconic, crotonic, vinylphthalic esters, or to the group of unsaturated urethanes such as, for example, acrylurethane, methacrylurethane,	a-a'	dimethyl-isopropenyl-benzylurethane, allylurethane, or to the group of allylic or vinylic ethers, whether or not substituted, or again to the group of ethylenically unsaturated amides or imides,

-	R' represents hydrogen or a hydrocarbonated radical having 1 to 40 carbon atoms, or an ionic or ionisable grouping such as a phosphate, a phosphonate, a sulphate, a sulphonate, a carboxylic, or indeed a primary, secondary or tertiary amine, or a quaternary ammonium, or indeed their blends, and preferentially represents a hydrocarbonated radical having 1 to 12 carbon atoms, and very preferentially a hydrocarbonated radical having 1 to 4 carbon atoms.

or a blend of several monomers of formula (I),

-14-

c) between 0% and 50% of at least one monomer of the acrylamide or methacrylamide type, or their derivates such as N-[3-(dimethylamino) propyl] acrylamide or N-[3-(dimethylamino) propyl] methacrylamide, and their blends, or again of at least one non-water soluble monomer such as the alkyl acrylates or methacrylates, the unsaturated esters such as N-[2-(dimethylamino) ethyl] methacrylate, or N-[2-(dimethylamino) ethyl] aery late, the vinylics such as vinyl acetate, vinylpyrrolidone, styrene, alphamethylstyrene and their derivates, or at least one cationic monomer or quaternary ammonium such as [2-(methacryloyloxy) ethyl] trimethyl ammonium chloride or sulphate, [2-(acryloyloxy) ethyl] trimethyl ammonium chloride or sulphate, [3-(acrylamido) propyl] trimethyl ammonium chloride, dimethyl diallyl ammonium chloride or sulphate, [3-(methacrylamido) propyl] trimethyl ammonium chloride or sulphate, or again one organofluorate monomer, or indeed one organosililate monomer, preferentially chosen from among the molecules of formulae (Ila) or (lib):

with formula (Ila)

where:

m1, p1, m.2 and p2 represent a number of alkylene oxide units of less than

or equal to 150,

m and m represent a number of ethylene oxide units of less than or equal

to 150,

qi and q2 represent a whole number at least equal to 1 and such that 0 
(mi+m+pi)qi 
r represents a number such that 1 
R3 represents a radical containing an unsaturated polymerisable function,

preferentially belonging to the group of vinylics, or to the group of

acrylic, methacrylic, maleic, itaconic, crotonic, vinylphthalic esters, or to

the group of unsaturated urethanes such as, for example, acrylurethane,

methacrylurethane,	a-a'	dimethyl-isopropenyl-benzylurethane,

allylurethane, or to the group of allylic or vinylic ethers, whether or not

substituted, or again to the group of ethylenically unsaturated amides or

imides,

R4, R5, Rio and Rn represent hydrogen or the methyl or ethyl radical,

R6, R7, Rs and R9 represent linear or branched alkyl or aryl, or alkylaryl or

arylalkyl groupings, having 1 to 20 carbon atoms, or their blends,

R12 represents a hydrocarbonated radical having 1 to 40 carbon atoms,

-15-

A and B are groupings which may be present, which then represent a hydrocarbonated radical having 1 to 4 carbon atoms,

with formula (lib)

R - A - Si (OB)3

where:

-	R represents a radical containing an unsaturated polymerisable function, preferentially belonging to the group of vinylics, or to the group of acrylic, methacrylic, maleic, itaconic, crotonic, vinylphthalic esters, or to the group of unsaturated urethanes such as, for example, acrylurethane, methacrylurethane,	a-a'	dimethyl-isopropenyl-benzylurethane, allylurethane, or to the group of allylic or vinylic ethers, whether or not substituted, or again to the group of ethylenically unsaturated amides or imides,

-	A is a grouping which may be present, which then represents a hydrocarbonated radical having 1 to 4 carbon atoms,

-	B represents a hydrocarbonated radical having 1 to 4 carbon atoms,

or a blend of several of these monomers,

d) between 0% and 3% of at least one crosslinking monomer chosen, in a non-restrictive manner, from the group constituted by ethylene glycol dimethacrylate, trimethylolpropanetriacrylate, allyl acrylate, the allyl maleates, methylene-bis-acrylamide, methylene-bis-methacrylamide, tetrallyloxyethane, the triallylcyanurates, the allyl ethers obtained from polyols such as pentaerythritol, sorbitol, sucrose or others, or chosen from among the molecules of formula (III):

where:

-	m3, p3, nru and p4 represent a number of alkylene oxide units of less than or equal to 150,

-	ri3 and ru represent a number of ethylene oxide units of less than or equal to 150,

-	q3 and q4 represent a whole number at least equal to 1 and such that 0 
-	r' represents a number such that 1 
-	R13 represents a radical containing an unsaturated polymerisable function, preferentially belonging to the group of vinylics, or to the group of acrylic, methacrylic, maleic, itaconic, crotonic, vinylphthalic esters, or

-16-

to the group of unsaturated urethanes such as, for example, acrylurethane, methacrylurethane, a-a' dimethyl-isopropenyl-benzylurethane, allylurethane, or to the group of allylic or vinylic ethers, whether or not substituted, or again to the group of ethylenically unsaturated amides or imides,

-	R14, R15, R20 and R21 represent hydrogen or the methyl or ethyl radical,

-	R16, R17, Ris and R19 represent linear or branched alkyl or aryl, or alkylaryl or arylalkyl groupings, having 1 to 20 carbon atoms, or their blends,

-	D and E are groupings which may be present, which then represent a hydrocarbonated radical having 1 to 4 carbon atoms,

or a blend of several of these monomers,

where the total proportions of the constituents a), b), c) and d) is equal to 100%.

The polymer used according to the invention is obtained by known processes of radical copolymerisation in solution, in a direct or reverse emulsion, in suspension or in precipitation in appropriate solvents, in the presence of catalytic systems and known transfer agents, or again by controlled radical polymerisation processes such as the method known as Reversible Addition Fragmentation Transfer (RAFT), the method known as Atom Transfer Radical Polymerization (ATRP), the method known as Nitroxide Mediated Polymerization (NMP) or again the method known as Cobaloxime Mediated Free Radical Polymerization.
