Repository: anandvc/allindianpatents

File: patents/252560-method-of-production-of-a-grain-oriented-electrical-steel-sheet-extremely-excellent-in-magneitc-properties.html (part 1 of 2)
Indian Patents. 252560:METHOD OF PRODUCTION OF A GRAIN-ORIENTED ELECTRICAL STEEL SHEET EXTREMELY EXCELLENT IN MAGNEITC PROPERTIES

Indian Patents

Recently Granted Patents

  Recently Published Patents

Title of Invention	METHOD OF PRODUCTION OF A GRAIN-ORIENTED ELECTRICAL STEEL SHEET EXTREMELY EXCELLENT IN MAGNEITC PROPERTIES

Abstract	A grain-oriented magnetic steel slab comprising given components is re-heated at a temperature which is 1280°C or higher and is not lower than the solid-solution-forming temperature of an inhibitor, hot-rolled, annealed, cold-rolled, annealed with decarburization, nitrided in the state of running as a strip, coated with an annealing separating agent, and subjected to finish annealing. In this process, the hot rolling is conducted so that the proportion of nitrogen precipitated as A1N is 20% or lower based on all nitrogen and the average diameter of primary particles formed by recrystallization is in the range of 7-20 urn, excluding 20 µm. Furthermore, the nitriding is conducted so as to result in a nitrogen increase AN within the range shown by the relationship (1) and in nitrogen contents in parts located in 20% thickness positions on each side of the steel sheet, &#963;N1 and &#963;N2 (front and back; mass%), within the range shown by the relationship (2). 0.007 - ( [N] - 14 / 18 x [Ti] ) &#8804; &#61508;N &#8804; [solAl] x 14 / 27 - ([N] - 14 / 48 x [Ti] ) +	

Full Text	DESCRIPTION

GRAIN-ORIENTED ELECTRICAL STEEL SHEET EXTREMELY EXCELLENT IN MAGNETIC PROPERTIES AND METHOD OF PRODUCTION OF SAME

TECHNICAL FIELD

The present invention relates to a method for producing grain-oriented electrical steel sheet used mainly as a core of a transformer etc.

BACKGROUND ART

Various technologies have been proposed for stably producing a grain-oriented electrical steel sheet excellent in magnetic properties having a magnetic flux density B8 (magnetic flux density in magnetic field of 800 A/m) exceeding 1.9T. The methods of production in the case containing Al as an inhibitor can be classified into the first to third, that is, three types of, technologies shown in Table 1 according to the slab heating temperature.

Table 1

(Table Removed)

The first technology is the complete solid solution non-nitridation type, that is, a method of heating a slab from 1350°C to an ultra-high temperature of 1450°C at the highest, then holding the slab at that temperature for a time long enough to uniformly heat (soak) the entire slab. This causes the MnS, A1N, and other substances having inhibitor capabilities to completely dissolve and

causes them to function as the inhibitors required for secondary recrystallization. This complete solid-solubilization simultaneously becomes a means for eliminating the difference in inhibitor strength due to the slab position as well and, in this point, is advantageous for realizing stable secondary recrystallization.

In the case of this technology, however, irrespective of the fact that the complete solid-solubilization temperature for securing the amount of inhibitor required for secondary recrystallization is not that high thermodynamically, in actual industrial production, the temperature cannot help becoming an ultra-high temperature in order to secure productivity and a uniform solid solution state of the slab as a whole. Improvement has been attempted, but actual production involves a variety of problems. For example, 1) securing the hot rolling temperature is difficult according to the position and when it cannot be secured, in-slab deviation of the inhibitor strength occurs, therefore poor secondary recrystallization occurs, 2) coarse grains are easily formed at the time of slab heating, the coarse grain parts cannot be secondary recrystallized, and streak-like poor secondary recrystallization occurs, 3) the slab surface layer melts and becomes molten slag and enormous labor becomes necessary for maintenance of the heating furnace, 4) giant edge cracks are easily formed in the steel strip after hot rolling, and so on.

Further, in this technology, as disclosed in ISIJ International, Vol. 43 (2003), No. 3, pp. 400 to 409, Acta Metall., 42 (1994), 2593, KAWASAKI STEEL TECHNICAL REPORT, Vol. 29 (1997)3, 129-135, it is widely known that the Goss orientation sharpness deteriorates when performing nitridation after decarburization annealing up to the start of the secondary recrystallization in order to supplement the inhibitors. Further, it is well known

that poor secondary recrystallization occurs when an amount of nitrogen is small at the time of melting.

The second technology is a (sufficient)

precipitation nitridation type. As disclosed in Japanese Patent Publication (A) No. 59-56522, Japanese Patent Publication (A) No. 5-112827, Japanese Patent Publication (A) No. 9-118964 etc., this performs the slab heating at a temperature less than 1280°C and performs the nitridation from after the decarburization annealing to the start of the secondary recrystallization.

In this method, as shown in for example Japanese Patent Publication (A) No. 2-182866, control of the mean grain size of primary recrystallized grains after the decarburization annealing to within a content range, usually a range from 18 to 35 µm, is very important for performing the secondary recrystallization well.

Further, the amount of substances having an inhibitor capability in solid solution in the steel exerts a large influence upon the growth potential of primary recrystallized grains. Therefore, in this technology, in order to make sizes of the primary recrystallized grains in the steel sheet uniform, for example, Japanese Patent Publication (A) No. 5-295443 discloses a method of making the solute nitrogen at the time of the slab heating low to suppress non-uniform precipitation occurring in a later process. From the viewpoint of reduction of the amount of solid solution, the actual slab heating temperature is desirably 1150°C or less.

In this technology, however, no matter how strictly_ the chemical compositions are adjusted, the inhibitor substances cannot be left completely coarsely precipitated as they are, so the primary recrystallized grain size tends not to be constant. Therefore, in actual production activities, in order to obtain a suitable primary recrystallized grain size, the conditions of the

primary recrystallization annealing (particularly the temperature) are adjusted for each coil. For this reason, the production process becomes troublesome. Further, the formation of the oxide layer in the decarburization annealing is not constant. Therefore, sometimes poor formation of the glass film occurs.

The third technology is the mixed type. As shown in Japanese Patent Publication (A) No. 2000-199015, the slab heating temperature is set to 1200 to 1350°C and the nitridation is made essential in the same way as the second technology. In order to avoid the ultra-high slab heating temperature exceeding 1350°C in the first technology, the slab heating temperature is lowered. The insufficient inhibitor strength along with this is made up for by the nitridation. This technology is further classified into two types.

One is the partial solid solution nitridation type (partial precipitation nitridation type), and the other is the complete solid solution nitridation type as represented by Japanese Patent Publication (A) No. 2001-152250. In the former, it is not easy to make the solid solution state industrially uniform in the steel sheet (coil) as a whole. On the other hand, in the latter, the contents of the inhibitor elements are reduced to enable the elements to enter solid solution,  therefore a non-uniform state of inhibitors seldom occurs. This is a very logical and effective technology.

This third technology classifies inhibitors into a primary inhibitor for determining the primary recrystallized grain size and a secondary inhibitor for making the secondary recrystallization possible. The primary inhibitor naturally contributes to the secondary recrystallization as well. Due to the presence of the primary inhibitor, the fluctuation in grain size after the primary recrystallization becomes small. Particularly, in the latter complete solid solution type, the primary recrystallized grain size does not change in

the usual temperature range, therefore, it is not necessary to change the primary recrystallization annealing conditions for adjustment of the grain size, and the glass film is formed extremely stably.

As the primary inhibitor, the inhibitor substances used in the first technology (for example, A1N, MnS, MnSe, Cu-S, Sn, Sb, etc.) are mainly used. However, to reduce the slab heating temperature, their contents  are required to be small. The secondary inhibitor is the A1N which is formed nitrided and these primary inhibitors after the decarburization annealing and up to the start of the secondary recrystallization. Further, the above Japanese Patent Publication (A) No. 2001-152250 also discloses BN as a primary inhibitor. However, N bonds with Al as well, therefore actually sometimes the secondary recrystallization becomes unstable when Al and B are simultaneously contained.

As a problem common to the above three technologies, the fact that the suitable ranges of the contents of the required inhibitor substances (particularly Al and N) are narrower in comparison with the process capability at the time of melting in the steelmaking may be mentioned. Therefore, conventionally, the method of adjusting the production conditions using the acid-soluble Al (hereinafter referred to as "solAl") minus the N equivalent, that is, A1R, as a parameter is disclosed in the first and second technologies.

In the first technology, for example Japanese Patent Publication (A) No. 60-177131 prescribes adjustment of a soaking time or cooling rate of the annealing before the last cold rolling and/or any of the series of process conditions by the A1R value.

Further, in the second technology, Japanese Patent Publication (A) No. 7-305116 prescribes a ratio of N2 in the atmosphere at the time of the final annealing according to an equation of the A1R. Japanese Patent Publication (A) No. 8-253815 adds Bi and prescribes the

temperature of the annealing before the last cold rolling according to the equation of A1R. Japanese Patent Publication (A) No. 8-279408 includes Ti and defines the nitridation amount according to the equation of A1R considering TIN.

DISCLOSURE OF THE INVENTION

In the case of the third technology, the primary recrystallization annealing temperature dependency of the primary recrystallized grain size is negligibly small. However, if the contents of the inhibitor ingredients, particularly Al and N and further the Ti exerting an influence upon the formation of A1N, fluctuate, sometimes the secondary recrystallization behavior becomes unstable.

When the A1R is large, in order to secure the magnetic properties, it is necessary to increase the nitridation amount in the later process. The reason for this is currently considered to be as-follows. If the A1R is large, A1N precipitates large after the annealing before the last cold rolling and the primary grain size becomes large, but the effect of the primary inhibitor as the secondary inhibitor becomes strong, therefore the secondary recrystallization start temperature becomes higher. With this as is, the inhibitor strength is not sufficient in terms of quality with respect to the higher temperature, the balance of the grain size and inhibitor is lost, and poor secondary recrystallization results. Therefore, it is necessary to strengthen the secondary inhibitor by the nitridation so as to correspond to the higher secondary recrystallization temperature, and the need arises for increasing the nitridation amount. Namely, if the secondary recrystallization temperature rises, it is necessary to strengthen the inhibitor strength. Further, the degree of change of the inhibitor strength becomes large (the change of strength of the inhibitor is sudden at a high temperature), so coarse inhibitors may become necessary. However, if the

nitridation amount is made large, the glass film suffers from defects of metal exposure, and the defect ratio (rejection rate) remarkably increases.

On the other hand, if the A1R is small, A1N precipitates small after the annealing before the last cold rolling and the primary grain size becomes small, therefore the secondary recrystallization start temperature does not become higher and the nitridation amount may be kept small. However, if A1R is too small, as disclosed in Non-Patent Document 1, the secondary recrystallization nuclei forming positions spread out over the entire sheet thickness. Therefore, not only the grains of the sharp Goss orientation in the vicinity of the surface layer, but also at the center layer the grains of dispersed-Goss orientation are secondary recrystallized, and the magnetic properties deteriorate.

In this way, if the A1R changes, the secondary recrystallization behavior and in turn the sharpness of the Goss orientation changes. However, at the melting stage, it is difficult to control the ranges of the ingredients of Al, N, and Ti to narrow ranges, therefore countermeasures for easing the influence of fluctuations of these ingredients have been desired.

The fact that a grain-oriented electrical steel sheet is produced through many processes after hot rolling is well known. In the present invention, the slab heating temperature is not made extremely high or low, production is possible by a conventional hot rolling mill, no special slab heating apparatus is needed, the inhibitor strength is kept content in the processes after the hot rolling even when the ingredients unavoidably fluctuate, and a grain-oriented electrical steel sheet extremely good in magnetic properties can be produced.

The present invention provides a method of production of a grain-oriented electrical steel sheet applying high temperature slab heating using A1N as a main inhibitor of secondary recrystallization which makes

effective use of the later process of nitridation prohibited in the past due to deterioration of the magnetic properties and thereby obtains a grain-oriented electrical steel sheet extremely excellent in magnetic characteristics. The present invention comprises the following:

(1)  A method of production of a grain-oriented electrical steel sheet extremely excellent in magnetic properties comprising reheating a slab comprising, by mass%, C: 0.025 to 0.10%, Si: 2.5 to 4.0%, Mn: 0.04 to 0.15%, solAl: 0.020 to 0.035%, N: 0.002 to 0.007%, S and Se, as Seq (S equivalents) = S + 0.406xSe, 0.010 to 0.035%, Ti 
0.007-([N]-14/48x[Ti])
(wherein, [ ] represent the contents (mass%) of the compositions)

|TNl-aN2|/AN
(2)	A method of production of a grain-oriented

electrical steel sheet extremely excellent in magnetic

properties as set forth in (1) , characterized by making a

highest temperature Tl (°C) of the last annealing of the

hot rolled strip annealing and intermediate annealing

(hereinafter referred to as the "annealing before the

last rolling") 950°C or more and within a range shown in

Equation (4) according to an A1NR defined in Equation (3)

from the solAl, N, and Ti contents:

A1NR = [solAl]-27/14x[N]+27/48x[Ti] - Equation (3)

3850/3-4/3xAlNRxlOOOO
(3)	A method of production of a grain-oriented

electrical steel sheet extremely excellent in magnetic

properties as set forth in (2), characterized by making

the temperature of the annealing before the last cold

rolling one stage and making the temperature within the

range of Tl (°C) shown in Equation (4) for 20 to 360

seconds.

(4)	A method of production of a grain-oriented

electrical steel sheet extremely excellent in magnetic

properties as set forth in (2) or (3), characterized by

making the temperature of the annealing before the last

cold rolling two stages, making the temperature in the

first stage within the range of Tl (°C) shown in said

Equation (4) for 5 to 120 seconds, and making the

temperature in the second stage within a range of from

850 to 1000°C for 10 seconds to 240 seconds.

(5)	A method of production of a grain-oriented

electrical steel sheet extremely excellent in magnetic properties as set forth in any one of (1) to (4), characterized by making a cooling rate from 700°C to 300°C in cooling of the annealing before the last cold rolling 10°C/sec or more.

(6)	A method of production of a grain-oriented

electrical steel sheet extremely excellent in magnetic

properties as set forth in any one of (1) to (5),

characterized in that the slab compositions further

include Cu, by mass%, of 0.05 to 0.30%.

(7)	A method of production of a grain-oriented

electrical steel sheet extremely excellent in magnetic

properties as set forth in any one of (1) to (6),

characterized in that the slab compositions further

include at least one of Sn, Sb, and P, in total of mass%,

of 0.02 to 0.30%.

(8)	A method of production of a grain-oriented

electrical steel sheet extremely excellent in magnetic

properties as set forth in any one of (I) to (7),

characterized in that the slab compositions further

include Cr, by mass%, of 0.02 to 0.30%.

(9)	A method of production of a grain-oriented

electrical steel sheet extremely excellent in magnetic

properties as set forth in any one of (1) to (8),

characterized by making a rolling ratio in the last cold

rolling is controlled to 80 to 92%.

(10)	A method of production of a grain-oriented

electrical steel sheet extremely excellent in magnetic

properties as set forth in any one of (1) to (9),

characterized by holding the steel strip within a

temperature range from 100 to 300°C for 1 minute or more

in at least one pass of the last cold rolling.

(11)	A method of production of a grain-oriented

electrical steel sheet extremely excellent in magnetic

properties as set forth in any one of (1) to (10),

characterized by making a heating rate from the start of

temperature rise in the decarburization annealing up to 650°C 100°C/sec or more.

(12)  A grain-oriented electrical steel sheet characterized in that it is obtained by a method of production method as described in any one of (1) to (11) and has a magnetic flux density B8 in a rolling direction (in an applied field of 800 A/m) of 1.92T or more.

BRIEF DESCRIPTION OF THE DRAWINGS

FIG. 1 is a diagram showing the relationship between the values of Equation (1) and values of Equation (2) defined in the present invention.

FIG. 2 is a diagram showing the relationship between A1NR and an annealing temperature.

BEST MODE FOR CARRYING OUT THE INVENTION

The present invention will be explained in detail below.

The framework of the present invention resides in reducing the content of N at the time of melting and making up for the resultant insufficient A1N of the secondary inhibitor by nitridation in the first technology where a later process of nitridation had been considered prohibited, that is, a case of slab heating by an ultra-high temperature to make the inhibitor substances completely solid-solute. In this case, in order to obtain an effective inhibitor strength at the nitridation amount, which has to be made low, nitridation at both surfaces of the steel sheet (strip) is made an essential requirement.

Further, by making the inhibitor elements completely solid-solute, the decarburization annealing temperature dependency of the primary recrystallized grain size disappears, therefore there are also the advantages that the decarburization annealing conditions can be set to conditions advantageous to formation of forsterite and formation of a glass film becomes easy.

The characterizing feature of the present invention resides in the point that in the production of high

magnetic flux density a grain-oriented electrical steel sheet containing Al, the fluctuation of Al and N at the melting stage is unavoidable and the difficulty of the extremely strict production conditions in industrial production is overcome by nitridation. As such methods, there are the technologies disclosed in Japanese Patent Publication (A) No. 5-112827, Japanese Patent Publication (A) No. 2000-199015, and Japanese Patent Publication (A) No. 2001-152250. The main objects of these technologies are the reduction of the slab heating temperature and the reduction of the glass film defect ratio.

In current industrial production facilities, indisputably the method of using A1N as the main inhibitor gives the sharpest Goss orientation. Particularly, there is a possibility that a high magnetic flux density is obtained for the complete solid solution type between the first technology and the third technology. An object of the technology of the present invention is to absorb unavoidable Al and N fluctuations at the melting stage, the disadvantage of this method, by the annealing conditions before the last cold rolling and the nitridation, and to make the inhibitors multi-staged in the sheet thickness direction by the nitridation so as to further improve the Goss orientation.

In the case of the technology of the present invention, the nitridation amount is small. Therefore, it is made essential that the nitridation be performed with no large difference between both (two) sides of the strip. Note that no upper limit of the slab heating is set, but in practice  over 1420°C is difficult in terms of capabilities of the facilities.

In the first "complete solid solution non-nitridation type" in the above table, it is widely known that where the nitrogen contained at the time of melting is about 0.008%, if nitriding occurs from the decarburization annealing to the start of the secondary

recrystallization, the Goss orientation deteriorates. Further, when the nitrogen is small at the time of melting, it is well known that poor secondary recrystallization occurs as well.

Therefore, the inventors engaged in intensive research and development and discovered the following matters:

First, they discovered in the complete solid solution type, by reducing the nitrogen at the time of melting and nitriding the steel in a later process, the inhibitor becomes of two types: an inherent inhibitor finely precipitated by the heat treatment before the decarburization annealing and an acquired inhibitor formed by the nitridation thereof. In addition, when considering the type of the inhibitor as well, the inhibitor sequentially behaves in multiple stages, therefore sharp Goss nuclei were formed in the surface layer in the sheet thickness direction at the time of the secondary recrystallization annealing (final annealing). These were secondary recrystallized with extremely high priority. Due to this, substantially complete control of the secondary recrystallization of Goss orientation became possible. Further, the production of a grain-oriented electrical steel sheet having an extremely high magnetic flux density never before existing became possible.

Further, the inventors discovered that the fluctuations in the amount and quality of the secondary inhibitor occurring due to the unavoidable fluctuations of aluminum and nitrogen in the melting stage could be absorbed by the control of the annealing conditions before the last cold rolling and the nitrogen amount by nitriding.

Note that inhibitors other than A1N such as MnS, MnSe, Cu-S, Cu-Se, etc. have effects for improvement of the Goss orientation sharpness, though auxiliary.

As important magnetic properties in a grain-oriented

electrical steel sheet, there are watt loss, magnetic flux density, and magnetostriction. The watt loss can be improved by magnetic domain control technology so long as the Goss orientation sharpness is excellent and the magnetic flux density is high. Magnetostriction can be reduced (made better) as well when the magnetic flux density is high. When the magnetic flux density is high, an excitation current of a transformer can be made relatively small, therefore the size can be made small. Namely, the magnetic properties which must be noted most in the production of a grain-oriented electrical steel sheet is the magnetic flux density. Improvement of this is a major theme of technical development in this field. An object of the present invention is to further improve the magnetic flux density. The invention particularly covers a grain-oriented electrical steel sheet having a magnetic flux density (Be) of 1.92T or more and a method of production of the same.

Next, the reasons for limitation of the ranges of compositions of the slab in the present invention will be explained. The unit of the content is mass%.

C, if smaller than 0.025%, makes the primary recrystallization texture unsuitable, while if over 0.10%, decarburization becomes difficult, which is not suitable for industrial production.

Si, if smaller than 2.5%, prevents a good watt loss from being obtained, while if over 4.0%, cold rolling becomes extremely difficult, which is not suitable for industrial production.

Mn, if smaller than 0.04%, results in easy cracking after hot rolling, a drop in the yield, and unstable secondary recrystallization. On the other hand, if over 0.15%, the amounts of MnS and MnSe functioning as inhibitors become larger, and the slab heating temperature at the time of the hot rolling must be made high. Further, the degree of solid solution becomes non-uniform according to the position, so there arises a

problem in stable production in actual industrial production.

The solAl bonds with N to form A1N and mainly functions as a secondary inhibitor. This A1N includes A1N formed before the nitridation and A1N formed at the time of the high temperature annealing after nitridation. The amount must be 0.020 to 0.035% for securing the amount of both AlNs. When over 0.035%, the slab heating temperature must be made extremely high. Further, when it is contained in an amount less than 0.020%, the Goss orientation sharpness deteriorates.

N is important as an inhibitor in the present invention. By setting the N content slightly lower than that in the prior art in the melting stage predicated on nitridation in the later process, the ultra-high temperature slab heating temperature is avoided. If N exceeds 0.007%, it becomes necessary to make the slab heating temperature over 1350°C in actual industrial production, and the Goss orientation sharpness deteriorates due to the nitridation in the later process. Further, if less than 0.002%, a stable primary inhibitor effect is not obtained, control of the primary recrystallized grain size becomes difficult, and poor secondary recrystallization results. The upper limit of N at the time of the melting is preferably 0.0065%, more preferably 0.006%, and further preferably 0.0055%. On the other hand, the lower limit is preferably 0.0025%, more preferably 0.003%, and further preferably 0.0035%.

S and Se bond with Mn and Cu and function as inhibitors. Further, these are useful as precipitation nuclei of A1N as well. When Seq = S+0.406xSe exceeds 0.035%, for the complete solid solution, it becomes necessary to make the slab heating temperature very high. When this is less than 0.010%, the effect as the inhibitor becomes weak, and the secondary recrystallization becomes unstable.

Ti bonds with N to form TiN. When this is contained

exceeding 0.007%, the N for forming the A1N is insufficient, the inhibitor strength is not secured and poor secondary recrystallization occurs. Further, the Ti remains in the form of TiN in the final product and deteriorates the magnetic properties (particularly the watt loss).

Cu forms a fine precipitate together with S or Se and exhibits the inhibitor effect in the present invention heating the slab to 1280°C or more. Further, this precipitate becomes precipitation nuclei making the dispersion of A1N more uniform as well and acts as a secondary inhibitor as well. This effect makes the secondary recrystallization better. When this is smaller than 0.05%, the above effect is reduced. On the other hand, when it exceeds 0.3%, the above effect is saturated and, at the same time, this becomes a cause of surface defect such as "copper scabs" at the time of hot rolling.

Sn, Sb, and P are effective for the improvement of the primary recrystallization texture. Further, it is known that S, Sb, and P are grain boundary segregation elements and have an effect of stabilizing the secondary recrystallization. When the total amount of these is less than 0.02%, this effect is extremely small. On the other hand, when this exceeds 0.30%, these elements are hard to oxidize at the time of the decarburization annealing, the formation of the glass film becomes insufficient, and the surface property (after the decarburization annealing is remarkably hindered.

Cr is effective for making formation of a forsterite film (primary film, glass film) good. When this is less than 0.02%, this effect is extremely small. On the other hand, when it exceeds 0.30%, the element is hard to oxidize at the time of the decarburization annealing, and the formation of the glass film becomes insufficient.

For other elements, addition within known ranges for the improvement of the characterizing features of a grain-oriented electrical steel sheet is not prevented.

For example, Ni has a remarkable effect for uniform dispersion of precipitates functioning as the primary and secondary inhibitors. The magnetic properties are further good and stabilized. When the amount is smaller than 0.02%, this effect does not exist. When this exceeds 0.3%, it becomes hard to oxidize at the time of the decarburization annealing, and the formation of the glass film becomes difficult.

Further, Mo and Cd form a sulfide or selenide and contribute to the strengthening of the inhibitor. However, when the amount is less than 0.008%, there is no effect, while when the amount exceeds 0.3%, the precipitates become coarse, the function of the inhibitor is not obtained, and the magnetic properties do not become stable.

Next, the production process in the present invention and the reasons for the limitation thereof will be explained.

For casting for obtaining a slab, the conventional continuous casting method may be applied, but the ingot casting method may be applied as well in order to facilitate the slab heating. In this case, it is known that the carbon content can be reduced. Specifically, a slab having an initial thickness within a range from 150 mm to 300 mm, preferably a range from 200 mm to 250 mm, is produced according to a known continuous casting method. In place of this, the slab may be a so-called thin slab having an initial thickness within a range from about 30 mm to 70 mm as well. In these cases, when producing a hot rolled steel strip, there is the advantage that there is no need for rough rolling to an intermediate thickness.

The condition of the slab heating temperature preceding the hot rolling is an important point of the present invention. The slab heating temperature must be 1280°C or more to make the inhibitor substances solid-solute (made solid solute). If the temperature is less

than 1280°C, the precipitation states of the inhibitor substances in the slab (or hot rolled steel strip) become non-uniform and so-called skid marks are formed in the final product. Preferably, this is 1290°C or more, more preferably 1300°C or more and 1310°C or more. The upper limit is not particularly set, but is about 1420°C industrially.

It has become possible to perform this complete solid solution treatment without raising the temperature up to an ultra-high temperature of 1420°C due to the progress in induction heating and other equipment technologies in recent years. Naturally, as the heating method in the hot rolling in  industrial production, in addition to an ordinary gas heating method, induction heating and direct electric resistance heating may also be used. In order to secure a shape for these special heating methods, there is no problem even if breaking down (slabbing) the cast slab. Further, in a case where the heating temperature becomes a high  1300°C or more, this breakdown may be used to improve the texture to reduce the C amount. These are within the range of conventional known technologies.

In recent years, to supplement ordinary continuous hot rolling, thin slab casting and steel strip casting (strip caster) have been put into practical use. The present invention does not obstruct application of these. However, as a practical problem, in these, so-called "center segregation" occurs at the time of solidification making it difficult to obtain a completely uniform solid solution state. In order to obtain a completely uniform solid solution state, it is strongly desired to perform the solid solution heat treatment once before obtaining the hot rolled steel strip.

If the precipitation ratio of the N as A1N in the hot rolled steel strip exceeds 20%, the size of the precipitates after the annealing before the last cold

rolling becomes large and the amount of the fine precipitates functioning as the effective inhibitor is reduced, therefore the secondary recrystallization property becomes unstable. The precipitation ratio can be adjusted by the cooling after the hot rolling. If making the cooling start temperature higher and making the cooling rate faster, the precipitation ratio becomes lower. The lower limit of the precipitation ratio is not particularly defined, but in practice it is difficult to make the precipitation ratio less than 3%.

The annealing after the last cold rolling is usually carried out mainly for homogenizing the texture in the steel strip formed at the time of the hot rolling and for the precipitation/fine dispersion of the inhibitors. In the case of single cold rolling, this is annealing of the hot rolled steel strip, while in the case of two or more cold rollings, this becomes the annealing before the last cold rolling. The highest temperature in this case exerts a large influence upon the inhibitors. Namely, where it is relatively low, the primary recrystallized grain size is small, while when the temperature is high, the grain becomes large. Further, in order to obtain a good Goss orientation texture, the relationship between this temperature and the nitridation amount is important. Specifically, preferably the temperature is set within the range of Tl (°C) given by Equation (4) in accordance with the value of A1NR (mass%) defined in Equation (3). As shown in FIG. 2, when Tl (°C) is less than Equation (4), the Goss orientation sharpness is poor, and B8 does not exceed 1.92T. Further, in the case of a temperature where Tl (°C) exceeds Equation (4), poor secondary recrystallization results. Note that when Ti (°C) is less than the lower limit 950°C, there is no effect of annealing, particularly, there is no effect for the improvement of the texture. On the other hand, sometimes the upper limit is set for the equipment specification in

actual operation. Generally, annealing under a temperature condition exceeding 1275°C is difficult in terms of industry.

A1NR = [solAl]-27/14x[N]+27/48x[Ti] - Equation (3)

3850/3-4/3xAlNRxlOOOO
As a particularly preferred method, preferably the temperature of annealing is set at one stage (one level of temperature) and that temperature is held within the range of Tl (°C) shown in the above Equation (4) for 20 to 360 seconds or the annealing temperature is set at two stages (two levels of temperature), the temperature in the first stage is held within the range of Tl (°C) shown in the above Equation (4) for 5 to 120 seconds, and the temperature in the second stage is held within a range from 850 to 1000°C for 10 seconds to 240 seconds.

In the cooling after the annealing before the last cold rolling, in order to secure the fine inhibitors and secure a martensite or bainite phase or other quenched hard phase, the cooling rate from 700°C to 300°C is preferably made 10°C/sec or more.

When the last cold rolling ratio in the cold rolling is less than 80%, the Goss orientation ({110}) in the primary recrystallization texture is broad, and further the intensity of S9 to Goss orientation becomes weak, therefore a high magnetic flux density is not obtained. Further, when it exceeds 92%, the Goss orientation intensity ({110}) in the primary recrystallization texture becomes extremely weak, and the secondary recrystallization becomes unstable.

The last cold rolling may be performed at ordinary temperature, but it is known that the primary recrystallization texture is improved and the magnetic properties become extremely good when at least 1 pass is performed holding the steel within a temperature range

from 100 to 300°C for 1 minute or more.

Regarding the mean grain size (diameter of circle equivalent area) of the primary recrystallized grains after the decarburization annealing, in  for example Japanese Patent Publication (A) No. 07-252532, the mean grain size of the primary recrystallized grains is made 18 to 35 um. In the present invention, however, it is necessary to make the mean grain size of primary recrystallized grains 7 um to less than 20 um. This is an extremely important point in the present invention for making the magnetic properties (particularly the watt loss) good. Namely, if the primary recrystallized grain size is small, from the viewpoint of the texture as well, the volume percentage of Goss orientation grains becoming nuclei of the secondary recrystallization becomes large in the stage of the primary recrystallization.

Further, since the primary recrystallized grain size is small, the number of Goss nuclei is relatively large as well. The absolute number thereof increases about quintuple in the case of the present invention compared with the case where the mean radius of the primary recrystallized grains is 18 to 35 um, therefore the secondary recrystallized grain size becomes relatively small as well. As a result of this, the watt loss is remarkably improved.

Further, the start of the secondary

recrystallization occurs near the surface layer of the sheet thickness, but when the primary recrystallized grain size is small, the selectivity in the sheet thickness direction of the Goss secondary recrystallization nucleus growth increases, and the Goss secondary recrystallization texture becomes sharp.

When the grain size is less than 7 um, the secondary recrystallization temperature is extremely lowered, and the Goss orientation sharpness becomes poor. When the grain size becomes 20 jam or more, the secondary

recrystallization temperature rises, and the secondary recrystallization becomes unstable. Usually, as the primary recrystallized grain size, when the slab heating temperature is made 1280°C or more and the inhibitor substances are made completely solid-solute, even if the annealing temperature before the last cold rolling and the decarburization annealing temperature are changed, the grain size substantially becomes within a range of 9 (j,m to less than 20 fam.
