Repository: anandvc/allindianpatents

File: patents/252576-a-process-for-polymerization-of-an-alkali-salt-of-4-chloro-4-hydroxy-benzophenone.html
Indian Patents. 252576:A PROCESS FOR POLYMERIZATION OF AN ALKALI SALT OF 4-CHLORO-4` HYDROXY BENZOPHENONE

Indian Patents

Recently Granted Patents

  Recently Published Patents

Title of Invention	A PROCESS FOR POLYMERIZATION OF AN ALKALI SALT OF 4-CHLORO-4` HYDROXY BENZOPHENONE

Abstract	A process for the preparation of an alkali metal salt of 4-chloro-4’-hydroxy benzophenone comprising of the steps of (a) preparing purified 4-chloro-4’ hydroxy benzophenone by a process comprising distilling under reduced pressure a liquid containing 4-chloro-4’-hydroxy benzophenone and a solvent selected from diphenyl sulphone, diphenylene sulphone, benzophenone and dichlorobenzophenone, and then (b) preparing the alkali metal salt of thus purified 4-chloro-4’-hydroxy benzophenone by the reaction of the purified 4-chloro-4’-hydroxy benzophenone with a stoichiometric excess of at least one alkali metal base. There is also described a polymerization process using the alkali metal salt to yield PEK with high inherent viscosity and improved mechanical and thermal properties.	

Full Text	FORM 2

The Patent Act 1970,

(39 of 1970)

&

The Patent rule 2003

Provisional Specification

(See Section 10 and Rule 13)

1. TITLE OF THE INVENTION

Polyether ketone, its monomer and its phenolate

2. APPLICANT :  GHARDA CHEMICALS LIMITED.

B-27/29, MIDC, PHASE-1,

DOMBIVALI (E), DIST. THANE, 421 203,

INDIA

3. PREAMBLE TO THE DESCRIPTION

The following specification describes the invention

POLYETHER KETONE. ITS MONOMER AND ITS PHENOLATE

Prior Art

Linear unsubstituted polyether ketone (PEK) and polyether ether ketone (PEEK) are crystalline aromatic super heat resistant thermoplastic resins. They are highly functional engineering plastics having properties far exceeding those of the thermoplastic resins of the past, and they possess excellent processing properties along with other unique properties not found in other plastics. These polymers find special applications in automotive, aerospace and engineering components which experience or continually operate at very high temperatures. These include automotive, under the bonnet parts, headlamp reflectors, aircraft exterior and in aircraft components, wire and cable insulation, industrial valve linings and heat exchanger parts.

Though PEK and PEEK are similar in structure and properties, PEK possesses further superior heat resistance and chemical resistance as well as higher mechanical properties than PEEK.

In spite of its superior properties, commercial use PEK has so far been limited due to limited availability and high price as compared to PEEK. Hence the need for an economic route to PEK remained a necessity and it is this objective and motivation which have driven our research towards it.

Though several routes have been published in the literature on the synthesis of PEK, our research has shown that these are not economically feasible manufacturing processes. The routes of manufacturing PEK can be broadly classified into electrophilic route and nucleophilic route. The electrophilic route uses highly corrosive protonic acid or Lewis acid, and the reaction selectivity is also not sufficient to obtain predominantly para substitution and it has the problem of low thermal stability of the polymer obtained by the generation of ortho substituted material.

Using the nucleophilic route, a polymer having a high degree of polymerization can be

obtained. For example Polymer 1981,Vol22, page 1096 describes the preparation of PEK by reaction of 4,4'-difluoro diphenyl ketone and the potassium salt of 4,4'-dihydroxydiphenyl ketone in diphenyl sulphone solvent at 335°C. This route employs the expensive dihydroxy compound as well as the additionally expensive difluoro compound. Due to the low solubility of the dipotassium salt of 4,4'-dihydroxydiphenyl ketone in DPSO2 solvent the reaction rate is limited. Also the carbonyl group further reduces the nucleophilic reactivity of dipotassium salt of 4,4'-dihydroxydiphenyl ketone.

The above reference also describes polymerization using a single monomer, namely the potassium salt of 4-fluoro-4'-hydroxy diphenyl ketone. However the authors have observed branching in the polymer made by this route due to abstraction of protons ortho to the aromatic fluorine and the generation of carbanions.

Macromolecules, 1991, Vol. 24, page 3838 describes the preparation of PEK from 4,4'-dichlorobenzophenone and sodium carbonate in the presence of fumed silica and catalysed by copper. While using cheap raw materials, this route is not commercially practiced possibly due to the presence of extra non-reactants/catalysts which are difficult to remove during the subsequent workup.

To overcome the problem of costs associated with the production of PEK by reaction of difluorobenzophenone and dihydroxybenzophenone, US 4,711,945 describes the use of 4-chloro-4'-hydroxybenzophenone. However the inventors "have experienced problems in consistently obtaining a polymer of satisfactory properties while using this monomer". Hence they have suggested the use of a copper compound to accelerate the reaction and obtain polymer of high molecular weight. However the presence of copper in trace amounts in the final polymer is known to accelerate degradation of the polymer during processing at high temperatures (Journal of Polymer Science, Part C:Polymer Letters, Vol. 24, 641-644 (1986)) and its complete removal from the polymer presents difficulties.

Japanese unexamined patent Application H5-178983 describes the use of sodium sulphate at levels of 15 wt.% concentration during the polymerization reaction of 4-chloro-

4'- hydroxybenzophenone to obtain an inherent viscosity (IV) of 0.92 dl/g. However this is an additional reactant which has to be removed during processing.

Japanese unexamined patent Application JP 5178984 describes the use of potassium phosphate in 1-3 mole% molar ratio to minimize branching during polymerization of 4-chloro-4'-hydroxybenzophenone. However the maximum inherent viscosity they obtained was 0.74 dl/g.

EP 344688 teaches the polymerization of 4-chloro-4'-hydroxybenzophenone without the use of any catalyst/non-reactant. The preferred base is potassium hydroxide. However the reaction times are long, 12-14 hours at 320° C, and the maximum inherent viscosity obtained is 0.88 dl/g. It is known that prolonged heating of the polymerization reaction mass at temperatures in excess of 300°C leads to side reactions.

In view of all of the above the need was clearly felt for a process using 4-chloro-4'-hydroxybenzophenone as the monomer which does not use any additive to accelerate the polymerization rate, and wherein polymerization can be completed in 1-3 hours at temperatures in the range of 300 - 320° C. Also the inherent viscosity of the polymer obtained should be >0.9 dl/g.

Summary of the invention

It was to achieve these aims that an earnest work was undertaken. As a result the present inventors have found that the reason for the slow polymerization of 4-chloro-4'-hydroxybenzophenone is the presence of impurities in 4-chloro-4'-hydroxybenzophenone which are difficult to remove by conventional solvent crystallization unless a large number of crystallizations are carried out, thus making the process uneconomical. In order to overcome this the present inventors have discovered a method of purifying the monomer by direct distillation or more elegantly by the co-distillation of the monomer with a compatible solvent such as diphenyl sulphone. Having overcome the problem of obtaining a monomer of the required purity, the present

inventors have further concentrated their efforts on the method of polymerizing the said purified monomer.

As a result of exhaustive research work in this area, we have now found that it is possible to produce a polymer, polyether ketone, meeting all the required specifications by a process described hereunder, by which process the polymerization can be effected at a temperature of 300-320°C, the polymerization can be completed in 1-3 hrs and an inherent viscosity >0.9 dl/g, and even an inherent viscosity >1.0 dl/g, is readily obtainable.

During our research we have discovered that the rate of the polymerization reaction of 4-chloro-4'-hydroxybenzophenone is very much dependent on the method of preparing the alkali metal salt of 4-chloro-4'-hydroxybenzophenone. In addition it has been discovered that the properties of the polymer are also dependent on the method of preparing the alkali metal salt of the polymer 4-chloro-4'-hydroxy-benzophenone.

As a result of our work we have also found that it is preferable to maintain the pH of the polymerization reaction mass in the alkaline range of 9-11. If the pH is maintained in this range the polymerization proceeds smoothly and the subsequent end capping is also efficient. However if the pH drops to below 9, then the polymerization becomes sluggish, and the endcapping of the polymer is not efficient and leads to poor thermal stability of the resultant polymer. To maintain the pH between 9-11 at least one appropriate buffering agent should be added.

It is also surprisingly found that by the method of the invention described hereunder it is possible to conduct the continuous polymerization of 4-chloro 4'-hydroxy benzophenone. Using this method of continuous polymerization, the production of very large quantities of the hitherto scarce and expensive polymer are now made practically possible, thus further bringing down the cost of the product substantially and making it available in large quantities for commercial usage. The invention will now be described in detail.

Description of the Invention

The present invention relates to improved processes for purifying a monomer, to producing a suitable phenolate from it and to processes for its polymerization to polyether ketone .

The present invention provides processes for purifying the monomer, 4-chloro,4'-hydroxy benzophenone (I), often referred to simply as CHBP, whose structural formula is shown at (1) below:

The present invention also provides both processes for preparing the metal phenolate of

CHBP having the formula (II) below:

and processes for producing an aromatic polyether ketone (PEK) of formula (III) below

having a high degree of polymerization and having excellent thermal and mechanical

properties:

A) Processes for Purifying the Monomer

As mentioned in the prior art referred to above, the available published literature indicates that the polymerization of the alkali metal salt (II) is sluggish, but we have found that the reason for the slow polymerization of the alkali metal salt of 4-chloro-

4'-hydroxybenzophenone (II) is the presence of impurities in the 4-chloro-4'-hydroxybenzophenone (I) which are difficult to remove by conventional solvent crystallization unless a large number of crystallizations are carried out, thus making the process uneconomical.

Our research on this led to the finding that a good way to purify the monomer is by distillation under vacuum, which is hitherto unreported. 4-Chloro-4'-hydroxy benzophenone (CHBP), during its manufacture retains high molecular weight impurities, aluminium salts, etc, which are difficult to remove by normal purification methods. The physical properties of some relevant compounds and mixtures are set out in Table 1 below.

TABLE 1

Compound	BP. °C	Pressure mm Hg	M.P. °C	Thermal stability DSC Method

4-Chloro-4'-hydroxybenzophenone(CHBP)	213 223	1 2	182	Begins to decompose at 240°C

Diphenylsulfone (DPSO2)	195 205	2.5 4.5	129	Stable up to 378°C (B.P.)

Mixture of CHBP + DPSO2 (1 : 2.6)	192-205°C	2.5	115-120	

Thermal instability, high melting point and boiling point pose problems in the distillation of CHBP.

However using a short contact distillation technique and special scrape surface condensers, we succeeded in the distillation process. The small difference between the boiling point and the melting point of CHBP made this method of distillation a highly skilled engineering operation. Compared with the monomer formed via the crystallization route,  the  distilled  product  gave  consistent  and  superior  performance  in  the

polymerization step and better polymer properties.

In order to overcome the difficulties in distillation, attempts were made to co-distill CHBP with other close boiling compounds. Reduced pressure distillation was tried and found effective for compatible solvents which lower the boiling point of CHBP and which are thermally stable at the lowered boiling point. The distillation should be preferably carried out at reduced pressure of less than 5 mmHg, more preferably 3 to 1mm Hg, and for practical convenience about 2.5mm Hg. Due to diphenyl sulfone being used as a possible solvent for the polymerization step, this was tried as the compound for co-distillation with CHBP and it was surprisingly found that DPSO2 is an abundantly suitable compound also for such co-distillation. Moreover diphenyl sulphone is thermally very stable and is a very suitable solvent for the monomer for the polymerization step.

The compound chosen for co-distillation should be one having a boiling point close to that of 4-chloro-4'-hydroxy benzophenone and a lower melting point, and also should be thermally very stable. In addition the solvent chosen for the co-distillation should preferably be such that the co-distilled material can be directly used in the polymerization reaction without having to separate the monomer from the solvent. This means that the solvent should be compatible for subsequent polymerization and that the polymerization using the solvent should produce polymer having the desired properties. The quantity of solvent to be added should be such as to effect the distillation of the monomer 4-chloro-4'-hydroxy benzophenone and also effect the subsequent polymerization step. The quantity of solvent required for either or both distillation and subsequent polymerization should be such as will not affect the economics of the process adversely. Considering all these limitations for a suitable solvent only a few solvent meet all the above mentioned criteria. Compounds other than DPSO2 which are currently commercially available and which can be used are diphenylene sulfone, benzophenone and dichlorobenzophenone. However these others were found not to be as good as diphenyl sulfone for the co-distilling step as well as for the polymerization step.

The melting point of the mixture of 1:2.6 parts by volume of CHBP:DPSO2 which is the

optimum composition used for polymerization, dropped to 115°C. This solved the engineering problems associated with the high melting point during distillation of CHBP alone. Our experiments gave results which showed that the mixture of CHBP+DPSO2 distilled at a lower temperature than the individual components (see Table 1 above) and that the distillation proceeded smoothly. This was attributed possibly to an azeotrope formation between CHBP and DPSO2. The generally preferred range for CHBP:co-distilling solvent is 1:2 to 1:5 parts by volume.

Having overcome the problem of obtaining a monomer of the required purity, the present inventors have further concentrated their efforts on the method of polymerizing the said purified monomer.

As a result of exhaustive research work in this area, we have now found that it is possible to produce a polymer, polyether ketone, meeting all the required specifications by a process described hereunder, by which process the polymerization can be effected at a temperature of 300-320°C, the polymerization can be completed in 1-3 hrs and an inherent viscosity >0.9 dl/g, and even an inherent viscosity >1.0 dl/g, is readily obtainable.

During our research we have discovered that the rate of the polymerization reaction of 4-chloro-4'-hydroxybenzophenone is very much dependent on the method of preparing the alkali metal salt of 4-chloro-4'-hydroxybenzophenone. In addition it has been discovered that the properties of the polymer are also dependent on the method of preparing the alkali metal salt of the polymer 4-chloro-4'-hydroxy-benzophenone. Also as a result of our extensive work we have found that though a polymer of high inherent viscosity >0.9 dl/g and even an inherent viscosity > 1.0 dl/g is produced , the properties of the polymer such as thermal, flow mechanical etc are also dependent on the method of producing the same.

B) Processes for Producing a Suitable Phenolate

A phenolate of the formula

where M is an alkali metal can be prepared quite easily by the reaction of CHBP(I) with at least one base, or a combination of two bases, with the alkali metal atom being the same or different. As the alkali compound, an hydroxide of an alkali metal, such as sodium hydroxide, potassium hydroxide or lithium hydroxide, a carbonate salt of an alkali metal, such as sodium carbonate or potassium carbonate, or a bicarbonate salt of an alkali metal, such as sodium bicarbonate or potassium bicarbonate, can be used.

The alkali metal hydroxide, carbonate or bicarbonate which is the at least one base is generally used in greater than the stoichiometric proportion with respect to the phenolic groups. More than one base may be used and even a different base, for example an alkali metal carbonate or bicarbonate, may be used to provide the excess of base, if an alkali metal hydroxide has been pre-reacted, in a stoichiometric proportion or measured deficiency with respect to CHBP (I).

After extensive research, it has been found surprisingly that contrary to published information where potassium hydroxide is described as the preferred base (EP 344688, JP 5178984, H5-178983), we have obtained consistently good results with sodium hydroxide alone or sodium carbonate alone or a mixture of the two where sodium carbonate is used to provide the excess of base when sodium hydroxide has been pre-reacted, in a stoichiometric proportion or measured deficiency with respect to (I). Of the latter the use of sodium carbonate to provide the excess of base when sodium hydroxide has been pre-reacted, in a stoichiometric proportion or measured deficiency with respect to (I) is the most preferred method.

We have found that though a PEK having inherent viscosity of >0.9 dl/g and even an inherent viscosity >1.0 dl/g is able to be produced by using potassium as the alkali metal the properties of the polymer such as flow, thermal , mechanical etc are not satisfactory. However when  using sodium as the alkali metal not only is a PEK having

inherent viscosity of >0.9 dl/g and even an inherent viscosity >1.0 dl/g able to be produced but the properties of the produced polymer are also excellent.

The salt is very easily formed in aqueous or methanolic solution. However since the polymerization is affected by the presence of -OH containing compounds such as water and alcohols it is highly desirable to remove such compounds, including any water which is present as water of crystallization, prior to carrying out the polymerization. The reason why it is important to remove the water completely from the alkali metal salt (II) after its preparation is to prevent the hydrolysis of chlorine, the rate of which increases at higher temperatures, and such hydrolysis upsets the stoichiometric ratio between the chlorine and the phenolate groups and prevents molecular weight buildup. Most of the water can be distillated off from the salt. However to remove the last traces, it is necessary to apply vacuum during the polymerization step.

The alkali metal salt of CHBP can be easily made by the dissolution of CHBP into a solution of the alkali metal hydroxide in a suitable solvent. The suitable solvent can be water or methanol or a 90:10 by volume mixture of methanol and water. The amount of CHBP and the amount of the alkali metal hydroxide used are carefully adjusted so that there is a maximum of 1 mole of hydroxide and more preferably a maximum of 0.99 moles of hydroxide to one mole of CHBP. Excess base is added as the carbonate or bicarbonate. The excess of base is preferably an excess in the range from 1-7% and particularly in the range from 1-5% and especially in the range from 2-3% molar. The mixture of alkali metal hydroxide and carbonate and CHBP in the solvent is stirred until the CHBP has dissolved and then the solvent is evaporated off, for example by simple distillation. Alternatively other methods of removing the solvent and obtaining the alkali metal salt are possible such as by spray drying, passing the solution through an agitated thin film drier, etc. The obtained alkali metal salt of CHBP (II) may be in the hydrated form. The hydrated salt can be dehydrated by heating the salt under vacuum, or also by heating a slurry of the salt and diphenyl sulphone, at a temperature above 150°C, preferably above 200°C, and preferably under a partial vacuum e.g. 25 to 400 torr. After

dehydrating the salt by removal of all the water, the temperature can then be increased to the polymerization temperature.

Another method of removal of water from the aqueous solution is by azeotropic distillation with an appropriate organic solvent capable of forming an azeotropic mixture with water. By an appropriate solvent is meant an organic solvent that by forming an azeotropic mixture with water is able to remove all the moisture and which does not affect the subsequent polymerization. Our research has led us to the finding that chlorinated aromatic solvents like chlorobenzene, dichlorobenzene and trichlorobenzene, which are deactivated molecules, are the most suitable solvents and are more effective than activated aromatic solvents such as toluene, xylene, trimethyl benzene and other alkylated aromatics which, though able to remove the moisture, affect the subsequent polymerisation.

C) Processes for its polymerization to Polyether Ketone

The polymerization reaction is carried out by the method described in detail below in the presence of a suitable solvent and at elevated temperatures. Diphenyl sulphone is the preferred solvent due to its thermal stability as well as its ability to dissolve the polymer PEK at elevated temperatures. The diphenyl sulphone may be added in the range of 400 gm/mole of CHBP to 2000 gms/mole of CHBP. The more preferred range is 500 gms/mole to 1000 gms/mole of CHBP.

The polymerization reaction is preferably carried out at an elevated temperature of from 250-350°C and more preferably from 280-330°C. As is well known an increase in reaction temperature leads to a shorter reaction time but with the risk of product decomposition and/or side reactions, while a decrease in reaction temperature leads to a longer reaction time but less product decomposition. Hence it is desired to maintain as low a temperature as possible. On the other hand it is important to use a temperature at which the polymeric material is in solution, and in the case of PEK temperatures in excess of 300°C are required to keep it dissolved in diphenyl sulphone. The solubility of PEK in diphenyl

sulphone increases with temperature. Hence the optimum temperature range is 300-330°C and it is even more preferred to carry out the reaction between 305 and 320°C.

It is also highly desirable to carry out the polymerization essentially in the absence of -OH containing compounds such as water and alcohols. This is to prevent the hydrolysis of chlorine, the rate of which increases at higher temperatures, and such hydrolysis upsets the stoichiometric ratio between the chlorine and the phenate groups and prevents molecular weight buildup. Though most of the water can be distillated off from the salt during its preparation stage, to remove the last traces, it is usually necessary to apply a vacuum during the polymerization step. The hydrated salt can be dehydrated by heating the salt under vacuum, or also by heating a slurry of the salt and diphenyl sulphone at a temperature above 150°C, more preferably above 200°C, preferably under a partial vacuum of e.g. 25 to 400 torr. After dehydrating the salt by removal of preferably all of the water, the temperature can then be increased to the polymerization temperature. As a result of our research we have found surprisingly that the polymerization rate using the alkali metal salt of CHPB is even faster than that obtainable by the reaction between difluorobenzophenone and the alkali metal salt of dihydroxybenzophenone. This result is totally unexpected since the reactivity of an aryl fluoride is known to be much higher than that of the corresponding aryl chloride for nucleophilic aromatic substitutions. The reason for this higher rate of reaction with the chlorophenoxide is the complete solubility of the chlorophenoxide in diphenyl sulphone at temperatures in excess of 300°C. The rate of reaction is dependent on the reactivity as well as concentration of the reactive species. When compared with the sparse solubility (0.1%) of the bisphenoxide (Polymer, 1981, Vol. 22, page 1096) in its reaction with diflurobenzophenone, the complete solubility of the chlorophenoxide more than compensates for decreased reactivity leading to an overall increased rate of reaction with the chlorophenoxide as compared to difluorobenzophenone and the bisphenoxide.

Though the fluorophenoxide is also completely soluble in diphenylsulphone, branching in the polymer made by this route is observed caused by abstraction of protons ortho to the aromatic fluorine atoms and the generation of carbanions. The same is not possible in

the case of the chlorophenoxide due to the much lower electronegativity of chlorine.

The polymerization is preferably carried out in an inert atmosphere e.g. argon or nitrogen.

The reaction vessel is preferably either made from a stainless steel which is not prone to attack at the reaction temperatures in the presence of an alkali metal halide such as sodium chloride, or is made of or lined with titanium, nickel or an alloy thereof, such as Hastelloy C, Hastelloy B, Monel or Inconel. Normal stainless steels such as SS, 304,316 and 316L are not suitable since they undergo severe attack by the alkali metal halide. In fact polymerization in an SS 304/316 reactor leads to crosslinking and gel formation due to metal catalysed side reactions. The corrosion rates of different materials of construction ("MOC") are set out in Table 2 below:

Table 2

S.No	MOC	Corrosion Rate, mmpy

1	SS316	2

2	Nickel	0.2

3	Inconel	0.2

4	Monel	0.3

5	Hastelloy C	0.03

6	Hastelloy B	0.03

7	Titanium	0.02

The preferred material of construction is Substance No 5, Hastelloy CR™ .

At the end of the polymerization reaction in order to neutralize the reactive phenoxide end groups, at least one reactive mono functional halide such as methyl chloride or a reactive

aromatic halide such as 4-fluorobenzophenone is introduced to end cap the reaction.

As a result of our work we have also found that it is highly desirable to maintain the pH of the polymerization reaction mass in the alkaline range of 9-11. If the pH is maintained in this range the polymerization proceeds smoothly and the subsequent end capping is also efficient. However if the pH drops to below 9, then the polymerization becomes sluggish and the endcapping of the polymer is not efficient with subsequent poor thermal stability of the resultant polymer. To maintain the pH between 9-11 at least one appropriate buffering agent is desirably added. The suitable buffering agent include magnesium oxide and hydroxide, calcium oxide and hydroxide, alkali metal carbonates, calcium carbonate, alkali metal aluminum silicates (sometimes known as zeolites), potassium phosphate and potassium hydrogen phosphate, sodium phosphate and sodium hydrogen phosphate, and the like. Mixtures of buffering agents can also be used. Alkali metal aluminum silicates, potassium phosphate, sodium phosphate, potassium carbonate and sodium carbonate singly or in combination are the preferred buffering agents.

The amount of buffering agent to maintain the pH between 9 and 11 can vary from 0.5-5 mole/weight% and the more preferred range is from 1-3% mole/weight%.

It is also surprisingly found that by the method of the invention described hereunder it is possible to conduct a continuous polymerization of 4-chloro 4'-hydroxy benzophenone. The nucleophilic routes for making PEEK and PEK which are currently commercially practiced use two monomers, the so called AA BB polymerisation reaction between difluorobenzophenone and dihydroxy-benzophenone in the case of PEK and difluorobenzophenone and hydroquinone in the case of PEEK. As is well known to those practiced in the art, with a two monomer system, the molecular weight is Dependant on the stoichiometric ratio of the two monomers. It is practically impossible to maintain an exact stoichiometry between the two monomers. Hence the dihalobenzenoid compound is added in a slight excess. Maintaining a slight excess of the dihydrobenzenoid compound instead results in poor thermal stability of the resultant polymer. In the AA BB polymerization reaction system the amount of the excess of one reactant over another

affects both the rate of the polymerization reaction and the degree of polymerization that is achievable. Due to this limitation it is very difficult to practice a continuous polymerization system with the AA BB polymerisation reaction.

However by the method of polymerization using 4-chloro 4'-hydroxy benzophenone, which is the so called AB type of monomer, the stoichiometric ratio between the halogen and phenolic moieties is inherently exactly equal to one. Hence it is possible both theoretically and practically to maintain a steady reaction rate as well as achieve very large molecular weight buildups. With this possibility it is practically feasible to design and operate a continuous polymerization system.

The present invention will now be explained below in further detail with examples of specific embodiments. However it should be understood that the present invention is by no means restricted to the specific examples given below.

Example 1

100 g of crude CHBP were taken for vacuum distillation for further purification to remove non-volatile substances. The apparatus consisted of a flask heated by the heating oil TherminolR™, an externally electrically heated vapor line, a solid scraping condenser, and a solids receiver. In an alternative arrangement the vapor line could directly lead to the receiving pot which was kept cooled, and the product could then be removed by melting and casting into a tray.

The crude product was melted in the flask at at least 200°C and then a vacuum was applied to reduce the pressure in the flask to 1-2 mmHg. The distillation occurred in a vapor temperature range of 210-225°C. The distillation took about 1 hr. The distillate weight was 86g, i.e. 86% recovery, and its purity was found to be 99.5% by glc. It was a white material of high purity. The product was directly used for polymerization.

Example 2

100 g of the product obtained in Example 1 were mixed with 260 g of pure diphenyl

sulfone in a 1000 ml distillation flask. The mixture was melted and distilled under vacuum

directly at a vapor temperature of 192-205°C at a pressure of 2 mmHg. The product had a lower melting point and boiling range than CHBP itself. The distilled product was analyzed by glcanalysis. The analysis indicated that 96g of CHBP had distilled out along with the DPSO2 solvent. The distillation residue weighed 3.5g indicating very low degradation during distillation. The distilled product along with the co-distilled DPSO2 was used for polymerization.

Example 3

116.3g of the distilled CHBP obtained from Example 2 was mixed with 300g of diphenyl sulfone in a polymerization reactor made of Hastelloy C. The reactor consisted of a 3" dia cylindrical vessel with an oil heating jacket arrangement. The stirrer was of a gate type fabrication. The stirrer motor was provided with a sensor arrangement for measuring the torque developed during the polymerization reaction and to indicate the viscosity level of the reaction mixture. A thermocouple temperature indicator was present in the reactor to measure the reaction mixture temperature. Provision for N2 gas purging of the reactor was also made.

To the reaction mixture, 0.2625 moles of K2CO3 (36.30g) passable through a 200 mesh sieve was added at 135°C. The mixture was heated to 200°C and maintained for one hour under an N2 atmosphere to facilitate the dehydration of the mixture. The temperature was then increased to 250°C and maintained at this temperature for 1 hour. The temperature was then increased to 300°C over 1.5 hrs and maintained for 2 hrs. The temperature was then further raised to 330°C over 1 hr and maintained at this temperature for 3 hours when the required viscosity of the reaction mixture was attained. The pH of the reaction mass was analysed and was found to be 6.7. The polymer was end capped by adding 1 mole% of 4-fluoro benzophenone and maintaining for 0.5 hrs.

The reaction mixture was cooled to 300°C and discharged into another vessel containing 21 of chlorobenzene solvent kept stirred at 130°C. The mixture was filtered at 130°C and the cake refluxed with chlorobenzene and filtered. The process was repeated 4 or 5 times until all the DPSO2 solvent was leached out. The cake was further refluxed with water to

remove mineral salts and dried to give 93g of solids - a yield of 95% PEK polymer. The solids as a 0.25% solution in 98% H2SO4 had an inherent viscosity of 0.92dl/g. However on extruding the polymer at 400°C, the obtained strands were not very strong, the colour of the strands was also dark, and the polymer had poor thermal stability.

Example 4

The experimental procedure of Example 4 was repeated with the exception that the distillate mixture of CHBP and DPSO2 obtained from Example 3 was directly used after analyzing the content of CHBP in it. The batch size was adjusted to 0.5 mole (116.3g) CHBP as in Example 4 and the process was continued in the same way.

The weight of product obtained was 94g, i.e. a weight yield of 96%. The inherent viscosity measured as a 0.20% solution in 98% H2SO4 at 25°C was 0.93 dl/g.

Example 5

Into 119gms of water were added CHBP 244.2gms (1.05 mols) and 5N NaOH - 200 ml (1.0 mols) in 10 lots over 5 hrs while stirring the mass, keeping CHBP in excess until the end. The mass was filtered and the solids on drying amounted to 8.9gms. The filtrate was analyzed and showed NaCHBP - 0.975 mols and CHBP - 0.042 mols. After adding an additional 0.0328 mols of NaOH the solution was re-analyzed. It had no free alkali and no free CHBP and the NaCHBP content was 0.97 mols.

The aqueous solution was transferred to a 2 Hastelloy C reactor. To this solution was added 1 mole% of Na2CO3 and 1 mole% of Na3P04 as a buffering agent. Water was distilled off initially at atmospheric pressure and later azeotropically by adding MCB and using Dean and Stark apparatus to remove the last traces of water. After all the water was removed, MCB was distilled off under a nitrogen atmosphere while simultaneously feeding in 800 gm/mole DPSO2 and raising the temperature to 200°C. Then the mass was heated to 250°C in 0.5 hrs, and pressure was reduced to 100 mm Hg over 45 min, maintained for 1 hr, and the vacuum released with nitrogen. Then the mass was heated

to 302°C over the next 2 hrs and maintained at 300°C for two hours and then raised to 315°C and maintained for 3.0 hrs to obtain for the reaction mass an IV of 0.94 dl/g . The reaction mass was endcapped by the addition of methyl chloride and the polymer details are as set out in Table 3 below:

Table 3

Time, Temp profile	PH	Inherent Viscosity dl/g	Mw	Mn	Mw/Mn

3hrat315°C	10.7	0.94	65000	25000	2.6

On extruding the polymer at 400°C, the obtained strands were very strong, the colour of the strands was light, and the polymer had excellent thermal stability.

Example 6

0.98m/m methanolic NaOH 0.94N was mixed into 500ml of methanol and 1 mole of CHBP under N2. After the addition of methanolic NaOH were added 0.04eq. Na2C03 solid and 0.01 mole K3PO4(as buffering agent) and the reaction mixture was stirred at room temperature for 30 min. Then the methanol was distilled out under N2 to isolate Na-CHBP.

Into a 11 Hastelloy reactor, under an N2 flow of 5 l/hr, there were charged 0.48 moles NaCHBP and DPSO21000 gm/mole. Heating over 3 hrs reached 250°C and then that temperature was maintained for 2 hrs. After reaching 250°C the pressure was reduced to 100 mm Hg and maintained for 1 hr. The vacuum was then released with nitrogen and the reaction mass heated to 320°C in 1.5 hr. After reaching the desired viscosity the reaction mass was endcapped by reaction with methyl chloride. The polymer details are as set out in Table 4 below:

Table 4

Time, Temp profile	PH	Inherent Viscosity dl/g	Mw	Mn	Mw/Mn

2hr at 320°C	10.4	0.94	65000	25000	2.6

On extruding the polymer at 400°C, the obtained strands were very strong, the colour of the strands was light and the polymer had excellent thermal stability.

Example 8

0.95m/m methanolic KOH 1.0036N was mixed into a solution of 1 mole of CHBP in 500ml of methanol under an N2 atmosphere. Then 0.07eq. of K2CO3 solid and 2.4gm of Zeolite MS 4A (as buffering agent) were added and the reaction mixture stirred at room temperature for 30 min. Then the methanol was distilled off under N2 to isolate K-CHBP.

Into a 11 Hastelloy C reactor, under an N2 flow of 5 l/hr, there was charged 0.35 moles K-CHBP and 1000 gms/mole of DPSO2. Heating over in 3 hrs reached 250°C and then that temperature was maintained for 2 hrs. After reaching 250°C the pressure was reduced to 100 mm Hg and maintained for 1 hr. The vacuum was then released with nitrogen and the reaction mass heated to 305°C in 1 hr. After reaching the desired viscosity the reaction mass was endcapped by reaction with methyl chloride. The polymer details are as set out in Table 5, below:

Table 5

Time, Temp profile	pH	Inherent Viscosity dl/g	Mw	Mn	Mw/Mn

2hr at 305°C 4 hr at 305°C	10.4 10.0	1.10 1.35	77560 93500	27700 31100	2.80 3.00

On extruding the polymer at 400°C, the obtained strands were not strong, the colour of the strands was dark, and the polymer did not have good thermal stability.

Example 9

CHBP 540 gm (2.3217 moles) was changed into 500 ml methanol. To this slurry were added 1.500 I of 1.4704 N methanolic NaOH 2.2056 (moles) corresponding to 0.95m/m, at room temperature over 30 min. The slurry was rinsed with 200 ml methanol and stirred at room temperature for 15 min. Then Na2C03 9.5 gm was added corresponding to 0.09 eq/mole along with Na3P04 4.9  gm as a buffering agent corresponding to 3 mole%. From the solution methanol was distilled off under N2 to isolate NaCHBP 1000 gms of DPSO2 were charged into a 5 I Hastelloy C reactor, together with 509.2 gm of NaCHBP corresponding to 2 moles. Then were added 1000 gm of DPSO2 and the reaction mass was heated to 150°C in 1.75 hrs, heated further to 250°C in 1.25 hrs and then maintained at 250°C for 2 hrs. After reaching 250°C the pressure was reduced to 100 mm Hg and maintained for 1 hr. The vacuum was then released with nitrogen and the reaction mass were heated to 305°C in 1 hr, heated to 315-320°C in 2.25 hr and maintained at 315-320°C. After the required viscosity was obtained, the reaction mass were endcapped with methyl chloride. The polymer details are as set out in Table 6 below:

Table 6

Time, Temp profile	PH	Inherent Viscosity dl/g	Mw	Mn	Mw/M n

1hr at315-320°C	10.1	1.04	67600	26000	2.60

After					

endcapping  at 315-	9.6	1.11	72900	27000	2.70

320°C					

On extruding the polymer at 400°C, the obtained strands were very strong, the colour of the strands was light and the polymer had excellent thermal stability.

Example 10

Into a 5 I Hastelloy C reactor under a nitrogen atmosphere were charged 1000 gms of DPSO2 , 465 gms of distilled CHBP, 106gms of Na2C03 and 2.76 gms of K2CO3 as

buffering agent. The whole mass was slowly heated to 100°C with stirring when this was possible. After this the temperature was slowly raised to 150°C over 4 hours. Subsequently the temperature was raised to 250X over 2 hours and maintained for 2 hours. After reaching 250°C the pressure was reduced to 100 mm Hg and maintained for 1 hr. The vacuum was released with nitrogen and then the reaction mass heated to 305°C in 1 hr, maintained at 300°C for 2 hours and then raised to 320°C over 2 hours. The polymer details are as set out in Table 7 below:

Table 7

Time, Temp profile	pH	Inherent Viscosity dl/g	Mw	Mn	Mw/M n

1.5 hr at315-320°C After endcapping at315-320°C	10.2 9.6	0.83 1.02	52800 65000	22000 25000	2.4 2.6

On extruding the polymer at 400°C, the obtained strands were very strong, the colour of the strands was light and the polymer had excellent thermal stability.

Example 11

To a slurry of molten DPSO2 (400gms) with Na2CO3(108.12gm) and Na3P04 (3.28grn) in a 51 Hastelloy C reactor under an N2 atmosphere, were slowly added a mixture of DPSO2 (700gm) and distilled CHBP (465.2gm) from a 51 SS 316 feeding reactor at 160°C over 1 hour under agitation. 100gm DPSO2 was used for rinsing the feeding reactor. The reaction mass was maintained at 160°C for 2 hrs, heated to 200°C in 1 hr, maintained at 200°C for 1 hr, and then further heated to 250°C in 1.5 hr. The pressure was reduced slowly over 1 hr to 100mm Hg and maintained for 1 hr at 250°C. The vacuum was then released with N2and the reaction mass heated to 315°C in 2 hr. The polymer details are as set out in Table 8 below:

Table 8

Time, Temp profile	pH	Inherent Viscosity dl/g	Mw	Mn	Mw/M n

1.0 hr at 315-320°C After endcapping at 315-320°C	10.3 9.6	0.82 0.94	53000 62000	22000 25000	2.4 2.5

On extruding the polymer at 400°C, the obtained strands were very strong and the colour of the strands was light, and the polymer had excellent thermal stability.

Example 12

0.98m/m of methanolic NaOH 0.94N were added into 500ml of methanol and 1 mole of CHBP under N2 Then were added 0.04eq of Na2C03 solid and the reaction mass was stirred at room temperature for 30 min. The methanol was distilled off under N2 to isolate Na-CHBP.

This was charged into 210 gms of DPSO2 into a 11 Hastelloy C reactor and then 02 content within the reactor reduced to 0% by purging with N2. The reactor mass was heated to 150°C with stirring, and then heated to 315°C in 1 hr. A mixture of 0.483 gm of K2CO3 and 89.1gm (0.35 moles) of dry Na-CHBP were added together and the reaction mass maintained for 1 hr. Thereafter a sample was removed and analysed for inh.V. The polymer details are as set out in Table 9 below:

Table 9

Time, Temp profile	PH	Inherent Viscosity dl/g	Mw	Mn	Mw/Mn

1.0hr at 315°C	10.3	1.05	67600	26000	2.6

On extruding the polymer at 400°C, the obtained strands were very strong and the colour

of the strands was light and the polymer had excellent thermal stability.

Example 13

Continuous polymerization system

A continuous polymerization system was set up consisting of two 51 Hastelloy C continuously stirred tubular reactors, arranged in series, followed by a filtration system consisting of nickel filters having a 200 mesh size, followed by an extrusion apparatus.

Into the first Hastelloy C reactor held at 310°C under a nitrogen atmosphere at a pressure of 5 Kg/cm2 with agitation was fed in through a screw mixer, a solid heated mixture of 891 gms/hr of dry NaCHBP and 9 gms/hr of Zeolite MS4A as buffering agent Simultaneously there was fed in to this reactor 2100 gms/hr of DPSO2 heated to 330°C. After undergoing polymerization in the first reactor, the polymerization reaction mass was fed into the second reactor at a rate of 3000 gm/hr at a temperature of 315°C. Into the second polymerization reactor held at 4 Kg/cm2 by pressure of methyl chloride gas was simultaneously fed in 1400 gms/hr of Molten DPSO2 heated to 315°C. From the second reactor, 4400 gms/hr of endcapped reaction mass is passed through the filtration system to remove NaCI. The filtered reaction mass was then passed through a specially designed extruder at 400°C where the solvent diphenyl sulphone was distilled off under vacuum and 680 gms/hr of polymer PEK pellets was obtained as the extrudate. This extrudate PEK possessed a high molecular weight and good thermal stability, as well as very good mechanical properties.

Documents:

				571-mum-2008-abstract(23-4-2008).pdf

				571-MUM-2008-ABSTRACT(GRANTED)-(23-5-2012).pdf

				571-MUM-2008-CANCELLED PAGES(22-5-2012).pdf

				571-mum-2008-claims(23-4-2008).pdf

				571-MUM-2008-CLAIMS(AMENDED)-(14-5-2012).pdf

				571-MUM-2008-CLAIMS(AMENDED)-(22-5-2012).pdf

				571-MUM-2008-CLAIMS(AMENDED)-(24-6-2011).pdf

				571-MUM-2008-CLAIMS(GRANTED)-(23-5-2012).pdf

				571-MUM-2008-CORRESPONDENCE(15-12-2011).pdf

				571-MUM-2008-CORRESPONDENCE(26-10-2009).pdf

				571-MUM-2008-CORRESPONDENCE(3-6-2009).pdf

				571-MUM-2008-CORRESPONDENCE(30-3-2012).pdf

				571-MUM-2008-CORRESPONDENCE(31-10-2011).pdf

				571-MUM-2008-CORRESPONDENCE(31-3-2010).pdf

				571-MUM-2008-CORRESPONDENCE(7-1-2009).pdf

				571-mum-2008-correspondence(7-5-2008).pdf

				571-MUM-2008-CORRESPONDENCE(IPO)-(25-5-2012).pdf

				571-mum-2008-description (provisional).pdf

				571-mum-2008-description(complete)-(23-4-2008).pdf

				571-MUM-2008-DESCRIPTION(GRANTED)-(23-5-2012).pdf

				571-MUM-2008-EP DOCUMENT(24-6-2011).pdf

				571-mum-2008-form 1(24-3-2008).pdf

				571-mum-2008-form 18(9-5-2008).pdf

				571-mum-2008-form 2(23-4-2008).pdf

				571-MUM-2008-FORM 2(GRANTED)-(23-5-2012).pdf

				571-mum-2008-form 2(title page)-(23-4-2008).pdf

				571-MUM-2008-FORM 2(TITLE PAGE)-(GRANTED)-(23-5-2012).pdf

				571-MUM-2008-FORM 24(30-8-2011).pdf

				571-MUM-2008-FORM 3(15-12-2011).pdf

				571-MUM-2008-FORM 3(26-10-2009).pdf

				571-MUM-2008-FORM 3(3-6-2009).pdf

				571-MUM-2008-FORM 3(30-3-2011).pdf

				571-MUM-2008-FORM 3(30-3-2012).pdf

				571-MUM-2008-FORM 3(31-10-2011).pdf

				571-MUM-2008-FORM 3(31-3-2010).pdf

				571-MUM-2008-FORM 3(7-1-2009).pdf

				571-mum-2008-form 5(23-4-2008).pdf

				571-mum-2008-form 9(9-5-2008).pdf

				571-mum-2008-form-1.pdf

				571-mum-2008-form-2.doc

				571-mum-2008-form-2.pdf

				571-mum-2008-form-3.pdf

				571-MUM-2008-PETITION UNDER RULE 137(1)-(30-3-2011).pdf

				571-MUM-2008-PETITION UNDER RULE 137(2)-(30-3-2011).pdf

				571-MUM-2008-REPLY TO EXAMINATION REPORT(24-6-2011).pdf

				571-MUM-2008-REPLY TO EXAMINATION REPORT(30-3-2011).pdf

				571-MUM-2008-REPLY TO HEARING(14-5-2012).pdf

				571-MUM-2008-REPLY TO HEARING(22-5-2012).pdf

				571-MUM-2008-SPECIFICATION(AMENDED)-(14-5-2012).pdf

				571-MUM-2008-SPECIFICATION(AMENDED)-(22-5-2012).pdf

				571-MUM-2008-US & EP PATENT DOCUMENT(30-3-2011).pdf

				FORM9.TIF

« Previous Patent

Next Patent »

Patent Number	252576	

Indian Patent Application Number	571/MUM/2008	

PG Journal Number	21/2012	

Publication Date	25-May-2012	

Grant Date	23-May-2012	

Date of Filing	24-Mar-2008	

Name of Patentee	GHARDA CHEMICALS LIMITED	

Applicant Address	B-27/29, MIDC, PHASE-1, DOMBIVALI (E), DIST. THANE-421203,	

Inventors:

#	Inventor's Name	Inventor's Address	

1	LIMAYE SANJAY C.	B-27/29, MIDC, PHASE-1, DOMBIVALI (E), DIST. THANE-421203.	

2	CHAVAN K. A.	B-27/29, MIDC, PHASE-1, DOMBIVALI (E), DIST. THANE-421203.	

3	NALADKAR DEEPAK R.	B-27/29, MIDC, PHASE-1, DOMBIVALI (E), DIST. THANE-421203.	

4	MATHEW ABRAHAM	B-27/29, MIDC, PHASE-1, DOMBIVALI (E), DIST. THANE-421203.	

5	NAMBODARI JANARDAN K.	B-27/29, MIDC, PHASE-1, DOMBIVALI (E), DIST. THANE-421203.	

6	SATHE SHEKHAR V.	B-27/29, MIDC, PHASE-1, DOMBIVALI (E), DIST. THANE-421203.	

7	MALTE ASHOKKUMAR M.	B-27/29, MIDC, PHASE-1, DOMBIVALI (E), DIST. THANE-421203.	

8	MATHUR SUCHET S.	B-27/29, MIDC, PHASE-1, DOMBIVALI (E), DIST. THANE-421203.	

9	JOSEPH PULINATTU C.	B-27/29, MIDC, PHASE-1, DOMBIVALI (E), DIST. THANE-421203.	

PCT International Classification Number	C08G61/00	

PCT International Application Number	N/A	

PCT International Filing date		

PCT Conventions:

#	PCT Application Number	Date of Convention	Priority Country	

1			NA	

© All Indian Patents, 2013-2021.

  Patent data available in the public domain from Indian Patents Office, Department of Industrial Policy and Promotions, Ministry of Commerce and Industry, Government of India.
