Repository: anandvc/allindianpatents

File: patents/252673-hot-rolled-steel-sheet-and-cold-rolled-steel-sheet-and-manufacturing-method-thereof.html (part 1 of 3)
Indian Patents. 252673:HOT-ROLLED STEEL SHEET AND COLD-ROLLED STEEL SHEET AND MANUFACTURING METHOD THEREOF

Indian Patents

Recently Granted Patents

  Recently Published Patents

Title of Invention	HOT-ROLLED STEEL SHEET AND COLD-ROLLED STEEL SHEET AND MANUFACTURING METHOD THEREOF

Abstract	A steel sheet excellent in mechanical strength, workability and thermal stability and suited for use as a raw material in such fields of manufacturing automobiles, household electric appliances and machine structures and of constructing buildings, and a manufacturing method thereof, are provided. The steel sheet is a hot-rolled steel sheet of carbon steel or lowalloy steel, the main phase of which is ferrite, and is characterized in that the average ferrite crystal grain diameter D (µm) at the depth of 1/4 of the sheet thickness from the steel sheet surface satisfies the relations respectively defined by the formulas (l) and (2) given below and the increase rate X (µm/min) in average ferrite crystal grain diameter at 700°C at the depth of 1/4 of the sheet thickness from the steel sheet surface and said average crystal grain diameter D (µm) satisfy the relation defined by the formula (3) given below- 1.2<D<7 formula (1) D < 2.7+5000/(5+350 €+40 Mn)2 formula (2) D-XlO.l formula (3) wherein C and Mn represent the contents (in % by mass) of the respective elements in the steel	

Full Text	 

DESCRIPTION

HOT-ROLLED STEEL SHEET AND COLD-ROLLED STEEL SHEET AND

MANUFACTURING METHOD THEREOF

TECHNICAL FIELD

[0001]

The present invention relates to a hot-roUed or cold-rolled steel sheet having ultra fine crystal grains, and to a manufacturing method thereof. More particularly, it relates to a hot'roUed or cold-rolled steel sheet excellent in mechanical strength, workability and thermal stability and suited for use as a raw material in such fields of manufacturing automobiles, household electric appli-ances and machine structures and of constructing buildings, and to a manufacturing method thereof,

BACKGROUND ART [0002]

The steel sheet to be used as a raw material for structural members in transport machines, typically automobiles, and various industrial machines is sometimes required not only to be excellent in such mechanical characteristics as strength, workability and toughness but also to have weldability in parts assembly and/or corrosion resistance during use. In order to generally improve the mechanical characteristics of a steel sheet, it is effective to render a steel sheet with fine microstructure. Therefore, a number of methods in order to render a steel sheet with fine microstructure have been proposed, [0003]

To sum up, the means for rendering a steel sheet with fine microstructure as known in the prior art include (i) the high reduction rolling method, (ii) the controlled rolling method, (iii) the alloying element addition method, and combinations of these. [0004]

The high reduction roUing method (i) is a technique which comprises employing a rolling reduction of about 50% or higher to cause accumulation of great strains in one rolling pass and then transforming austenite grains to fine

ferrite grains or recrystallizing relatively large ferrite grains into fine ferrite grains caused by the great strains. Such technique makes it possible to obtain an ultra fine ferritic microstructure with a grain size of 1 to 3 µm by heating to a temperature not higher than about lOOO°C and then carrying out high-reduction rolling within a low temperature zone around 700°C. However, this method is difficult to realize on an industrial scale and, in addition, has a problem that since the fine ferritic microstructure readily allows grain growth during heat treatment, and the welded portion, upon welding, becomes softened or, upon hot-dip Zn plating, the mechanical characteristics expected are lost, [0005]

The controlled roUing method (ii) is a technique comprising carrying out multi-pass rolling generally at a temperature not lower than about 800°C employing a reduction, per rolling pass, of not higher than 20 to 40%, followed by coohng. Various modifications have been disclosed, for example such as the method employing a rolling temperature within a narrow range around the Ara point, the method employing a shortened pass-to-pass time in rolling, and the method causing dynamic recrystallization of austenite while controlling the strain rate and temperature. However, no full investigations have been made concern-ing the cooling after rolling. While it is said that water-cooling immediately after rolling is preferred, the cooling, though said to be made immediately, is actually started after the lapse of 0.2 second or a longer period after roUing, and the cooling rate is at most about 250°C/second. Such method can reduce the ferrite crystal grain size of low-carbon steel simple in composition only to about 5 µm. Therefore, it is impossible to improve the mechanical characteristics to satisfactory levels. [0006]

The alloying element addition method (iii) is to render ferrite crystal grains fine by addition of a minute amount of at least one alloying element capable of suppressing recrystallization or recovery of austenite. Such alloying elements as Nb and Ti form carbides and/or segregate at grain boundaries to thereby prevent recovery and recrystaUization of austenite, so that the austenite grains after hot rolling are fine and the ferrite crystal grains obtained by transformation of austenite are also fine. This alloying element addition method (iii) is often used in combination with the high reduction roUing method (i) and/or controlled roUing method (ii) mentioned above.  This alloying element addition method (iii) is also

effective in suppressing ferrite grain growth during heat treatment as well. However, this method has a problem in that it causes reductions in austenite volume fraction although it reduces the ferrite crystal grain size; further, the method is yet unsatisfactory in suppressing ultra fine ferrite crystal grains from growing during welding or hot-dip Zn plating. Therefore, the method is applicable only to limited steel species. In addition, the material cost goes up due to the alloying element(s) to be added. [0007]

A prior art referring to these high reduction rolling method (i), controlled rolling method (ii) and alloying element addition method (iii), is disclosed in Patent Document 1, In that document, a method is disclosed which comprises finishing working in one or more passes at a total reduction of 50% or higher within 1 second in a temperature range of An -50°C to Ara + 100°C and carrying out forced cooling, after finishing of the working, within a temperature range of not lower than 600°C at a cooling rate of not lower than 20°C/second. [0008]

Further, Patent Document 2 discloses a method which comprises carrying out roUing passes in at least 5 stands within the dynamic recrystallization temperature range, with the temperature difference between the first stand entry side and the last stand outlet side being not greater than 60°C, [0009]

[Patent Document l] JP-S59-205447-A

[Patent Document 2] JP-Hll-152544-A

DISCLOSURE OF INVENTION

[Problems to be solved] [0010]

However, even when steel sheets having a fine crystal microstructure are obtained by such methods, the microstructure is low in thermal stability. Therefore, even if the microstructure is rendered fine and the mechanical characteristics are improved, the subsequent step of welding of steel sheets or hot-dip plating of steel sheets readily results in coarsening of crystal grains due to heating in that step and the mechanical characteristics of the sheets are seriously impaired; this is another problem.  Further, when these hot-rolled steel sheets are subjected to cold  ,

rolling and heat treatment to give thin steel sheets, a further problem arises, namely the heat treatment readily results in coarsening of crystal grains and cold-rolled steel sheets having a fine microstructure can scarcely be obtained. [0011]

It is an objective of the present invention to provide a hot-rolled or cold-rolled steel sheet excellent in thermal stability and mechanical characteristics and capable of enduring the heat during welding or hot-dip plating, and a method of producing the same.

[Means for Solving the Problems] [0012]

The present inventors made various investigations and experiments concerning the mechanical characteristics and thermal stability of the fine ferrite crystal grain microstructure and, as a result, found that, in order to attain both good mechanical characteristics and good thermal stability, it is most important (a) for the average ferrite crystal grain diameter to be kept within a certain specific range and (b) to set an upper limit to the product D -X (µm2/min) of the increase rate X (µm/min) in average ferrite crystal grain diameter D (µm) at temperatures in the vicinity of about 700°C just below the A1 point and that average crystal grain diameter D (µm). They also found that, in order to attain better thermal stability, it is preferable (c) to retain the ferrite crystal grain distribution within a certain specific range and/or for no strains resulting from rolling to be left within ferrite crystal grains. Further, they found that steel sheets obtained by taking such findings into consideration, when cold-rolled and then heat-treated, can again acquire a ferrite crystal grain microstructure thermally stable and fine in the same manner as mentioned above. Then, they made various investigations and ex-periments in search of (d) a novel method of producing hot-rolled or cold-rolled steel sheets having such a microstructure and such characteristics* Furthermore, as regards welded members, they found (e) that, in fusion welding, it is preferable to specify the hardness balance in the weld and (f) that, in resistance welding, it is preferable to strive for attaining a hardness balance and preventing embrittlement in the weld. [0013]

In the following, the findings and results of investigations and experi-

ments with regard to the above-mentioned items (a) to (f), which have led to completion of the present invention, are described in detail. [0014]

(a)	Re: Tb keep the average ferrite crystal grain diameter within a specific

range-

As the ferrite crystal grain diameter increases, the strength increases. It was found, however, that when the crystal grains become too small, the driving force for grain growth owing to grain boundary energy becomes increased and, as a result, the grain growth at high temperatures is promoted. More specifically, it was revealed that when the average crystal grain diameter is smaller than 1.2 µm, it becomes difficult to control the grain growth at high temperatures and, conversely, when the average crystal grain diameter is in excess of either the value of 2,7+5000/(54-350 -0+40 •Mn)2 µm or the value of 7 µm in the case of hot-rolled steel sheets or, in the case of cold-rolled steel sheets, in excess of either the value of 5.0-2.0 €r+5000/(5+350 €+40 •Mn)2 µm or the value of 9.3 µm, satisfactory improvements in mechanical characteristics as a result of rendering the microstruc-ture fine can no longer be expected. Therefore, in order to attain both satisfactory mechanical characteristics and good thermal stability simultaneously, it is necessary to employ the value of 1.2 µm as the lower limit to the average ferrite crystal grain diameter and, as the upper limit thereto, the value smaller of the value of 2.7+5000/(5+350 €+40 Mn)2 µm and the value of 7 µm in the case of hot-rolled steel sheets or, in the case of cold-rolled steel sheets, the value smaller of the value of 5.0-2.0 €r+5000/(5+350 €+40 Mn)2 µm and the value of 9.3 µm. [0015]

(b)	Re: To set an upper limit to the product D.X of the increase rate X in

average ferrite crystal grain diameter D at temperatures in the vicinity of about

700°C just below the A1 point:

The rate of ferrite crystal grain growth at high temperatures increases with the increase in temperature. Generally, the temperature range in which the ferrite grain growth problem arises during welding or hot-dip plating is a temperature range from just below the A1 point (about 730°C) to the vicinity of the As point and, within this temperature range, the rate of ferrite grain growth varies markedly However, since it was revealed that the temperature characteristics of the grain growth rate in steel sheets of which the average ferrite crystal grain

diameter is within the range specified at the item (a) above are determined by the rate of ferrite grain growth at temperatures in the vicinity of 700°C, it was found that when an upper limit is set to the rate of ferrite grain growth at temperatures in the vicinity of 700°C, namely to the product D -X (µm2/min) of the increase rate X (|im/min) in average ferrite crystal grain diameter D (µm) and the average crystal grain diameter D (^m), no problems will occur even when heating is made at higher temperatures during welding or hot-dip plating. And, as a result of experiments, it was revealed that it is necessary to set the product D X at 0.1 µm2/min or below. The product D -X is preferably not higher than 0.07 µm2/min, and more preferably not higher than 0.05 µm2/min, [0016]

(c1) Re- To retain the ferrite crystal grain distribution within a specific range and to leave none of the strains resulting from rolling within ferrite crystal grains-The ferrite crystal grain diameter distribution and the strains within ferrite crystal grains are closely associated with the grain growth at high temperatures. The grain growth at high temperatures occurs with the grain boundary energy and strains within grains serving as driving forces. Therefore, when relatively large ferrite crystal grains coexist in a fine ferritic microstructure, the large ferrite crystal grains readily integrate with surrounding fine ferrite crystal grains utilizing the boundary as a driving force. When there are strains within ferrite crystal grains, the intragranular strains serve as driving forces to readily unify neighboring ferrite crystal grains with each other. In this manner, the grain growth proceeds rapidly. Therefore, in order to prevent the rapid progress of grain growth, it is preferred that, in addition to rendering ferrite crystal grains fine, the ferrite crystal grain diameter distribution be such that at least 80% of the grains have a diameter falling within the range of 1/3 to 3 times the average crystal grain diameter. This crystal grain diameter distribution is measured at a specified depth from the sheet surface or within the range of 100 |im from that depth. This is because, while the crystal grain diameter in the steel sheet obtained according to the method of the invention varies in the direction of sheet thickness, as described later herein, the mild changes in crystal grain diameter in such direction of sheet thickness does not influence the growing behavior of grains. The intragranular dislocation density indicative of the strains within ferrite crystal grains is preferably not higher than lO9/cm2, and more preferably not higher

than lO8/cm2.  Further, the ferrite grains are preferably equiaxed in shape.

[0017]

(c2)  Re* Ferrite grain diameter distribution in the direction of sheet thickness-

A gentle ferrite grain diameter distribution in the direction of sheet thick' ness which shows a tendency for the grains to become finer from the central portion of the steel sheet to the steel sheet surface layer is preferred from the viewpoint of improvements in steel sheet workability, for example in hole expandability or bendability. The ferritic microstructure rendered fine in the surface layer also contributes to improvements in steel sheet surface treatability for example in chemical treatability or platability. Therefore, in the case of hot-rolled steel sheets, it is preferred that the average crystal grain diameter Ds (µm) at the depth of 1/16 of the sheet thickness from the steel sheet surface, the average crystal grain diameter D (µm) at the depth of 1/4 of the sheet thickness fi:om the steel sheet surface and the average crystal grain diameter Dc (µm) in the central portion of the sheet thickness satisfy the relations Ds 
(d)	Re: Novel method in order to produce hot-rolled steel sheets having the

microstructure and characteristics mentioned in the items (a) to (c) above.

By employing the method of rolling in a high temperature range as described below, it becomes possible to provide an easy and high-productivity industrial method of rolling. [0019]

First, multi-pass hot rolling is started from the austenite temperature range, and the final rolling pass is finished at a high temperature not lower than the Ars point and not lower than 780°C.  On that occasion, strains are accumulated within austenite crystal grains. [0020]

And, within 0.4 second directly after the finish of hot rolling, cooling to a temperature not higher than 720°C is completed. On that occasion, the strains are suppressed from being relieved during cooling and the strains remain accumulated within austenite grains and, at temperatures not higher than 720°C, the transformation of austenite to ferrite first becomes active and a large number of ferrite crystal grains are generated with the accumulated strains serving as nuclei,

forming a fine ferritic microstructure. According to this method, the shear strains introduced into the steel sheet during hot rolling as a result of Motion between the steel sheet surface and the rolling roll surface can also be suppressed from being relieved, so that a larger number of ferrite nuclei are generated in the portion closer to the surface than in the sheet thickness center portion. [0021]

Further, thereafter, the steel sheet is maintained in a temperature range of 600 to 720°C for at least 2 seconds* By this measure, it becomes possible to obtain a desired ferritic microstructure with crystal grains fine in diameter being distributed in a narrow range and, at the same time, the strains are suppressed from remaining in the fine ferritic microstructure after transformation. Further, the above-mentioned changes in the amount of ferrite nuclei formed in the direction of sheet thickness contribute to the formation of a microstructure showing a moderate grain diameter gradient from the sheet thickness center to the surface. [0022]

As for the cooling conditions just after completion of the hot rolling, it is necessary that the coohng to a temperature of 720°C or below be finished within 0.4 second, as described above. In the prior art, cooling is started after the lapse of at least 0.2 second, at the speediest, just after completion of the roling, and the rate of coohng was at most about 250°C/second, In the case of a low-carbon steel species whose Ars point is 800°C, for instance, the prior art requires at least 0.52 second for coohng from 800°C or above to a temperature not higher than 720°C even when the hot rolling of the low-carbon steel is finished at the Ars pointJ thus, in the art, it is difficult to finish the coohng to 720°C or below within 0.4 second* [0023]

When a hot-rolled steel sheet having such a microstructure as described in the items (a) to (c) above is cold rolled and then heat-treated at a temperature not higher than the temperature (Acs) at which an austenitic single phase is formed, a fine-grained ferritic microstructure having the characteristics mentioned above is again obtained. This is presumably due to (l) a generation of a large number of ferrite nuclei caused by a generation, on abundantly existing ferrite grain boundaries resulting from hot roUing, of nuclei for recrystaUization of processed ferrite during heat treatment after cold roUing and (2) simultaneous generation of a large number of austenite grains on ferrite grain boundaries to suppress the

growth of ferrite nuclei. As a result, the ferrite grain diameter is almost the same as or larger only by 1 to 3 µm than the ferrite diameter obtained upon hot rolling and, thus, a microstructure inheriting the characteristics acquired on the occasion of hot rolling is obtained. Therefore, when a ferrite crystal grain diameter distribution in the direction of sheet thickness is found in the stage of hot'rolled steel sheets, as in accordance with the present invention, a good ferrite crystal grain diameter distribution in the direction of sheet thickness can appear even after cold rolling and heat treatment. While the heat treatment temperature may be at a level of Aci or below, a long period of time is required for the recrystallization of processed ferrite. At a temperature not lower than Acr at which an austenitic single phase appears, the microstructure tends to become coarsened with ease. [0024]

(e)	Re To specify the hardness balance at the weld in fusion welding

In arc welding in which the heat input on the occasion of welding is large, it goes without saying that, from the viewpoint of preventing the heat-affected zone (HAZ) from being softened, it is preferable to form a highly thermally stable microstructure scarcely causing grain growth during welding. Furthermore, in order to secure the workability of a member after welding, it is preferable to specify the hardness balance of the weld and thereby improve the fusion weldability. Thus, as regards the chemical composition, it is possible to obtain a weldable part excellent in fusion weldability by prescribing that the carbon equivalent Ceq(I), which is defined by Ceq(I) = C+Mn/6+Si/24+Cr/5+Mo/4+Ni/40+V/14, should be 0.06 to 0.6%. The fusion weldability refers to such characteristic that the difference between the maximum hardness of the weld obtained by using a welding method which proceeds with continuous molten pool forming and molten pool solidification, such as in arc welding or laser beam welding, and the hardness of the base metal or the hardness of the most softened part of the weld is small and that the weld is prevented from being embrittled, hence the workability of the member after welding can be secured. [0025]

(f)	Re- lb strive for attaining a hardness balance and preventing the weld

from being embrittled in resistance welding:

In resistance welding as well, in which welding is effected by electrothermal heating of the base metal, it goes without saying that it is preferable to

form a highly thermally stable microstructure scarcely causing grain growth during welding. Furthermore, it is preferable to strive for attaining a hardness balance and preventing embrittlement in the weld. Thus, as regards the chemical composition, it is possible to obtain a weldable part excellent in resistance weld-ability by prescribing that the carbon content should be C 
The present invention has been completed based on such findings and investigational and experimental results. The present invention consists in a hot-rolled steel sheet as defined below in any of the items (l), (2), (4) to (7) and (9) to (11), a cold^rolled steel sheet as defined below in any of items (3) to (6) and items (8) to (11) and, further, a method of hot-rolled steel sheet production as defined below under any of items (12) and (14) and a method of cold-roUed steel sheet production as defined below under any of items (l3) and (14). Hereinafter, the inventions defined under those items are respectively referred to as the inventions (l) to (14), The inventions (l) to (14) are sometimes collectively referred to as the present invention. [0027]

The carbon steel or low-alloy steel to be used in the practice of the inven' tion preferably contains 0.01 to 0,25% of C and may further contain one or more elements selected fi:om among Si, Mn, Al, P, Ti, Nb, V, Cr, Cu, Mo, Ni, Ca, REM and B.

[0028] Item (1)

A hot-roUed steel sheet of carbon steel or low-alloy steel, the main phase of which is ferrite, and is characterized in that the average ferrite crystal grain diameter D (µm) at the depth of 1/4 of the sheet thickness from the steel sheet

surface satisfies the relations respectively defined by the formulas (l) and (2) given below and, at the same time, the increase rate X (µm/min) in average ferrite crystal grain diameter at 700°C at the depth of 1/4 of the sheet thickness from the steel sheet surface and the above-mentioned average crystal grain diameter D (µm) satisfy the relation defined by the formula (3) given below: [0029]

Here, C and Mn indicate the contents (in % by mass) of the respective elements in the steeL [0030] Item (2)

A hot-rolled steel sheet according to item (1) above, characterized in that, at the depth of 1/4 of the sheet thickness from the steel sheet surface, the area percentage of ferrite crystal grains the crystal grain diameter d (µm) of which satisfies the relation defined by the formula (4) given below amounts to at least 80%: [0031]

Here, D represents the average ferrite crystal grain diameter µm) at the depth of 1/4 of the sheet thickness from the steel sheet surface. [0032] Item (3)

A cold-roUed steel sheet of carbon steel or low-alloy steel, the main phase of which is ferrite, and is characterized in that the average ferrite crystal grain diameter D (|a.m) at the depth of 1/4 of the sheet thickness from the steel sheet surface satisfies the relations respectively defined by the formulas (5) and (6) given below and, at the same time, the increase rate X (^im/min) in average ferrite crystal grain diameter at 700°C at the depth of 1/4 of the sheet thickness from the steel sheet surface and the above-mentioned average crystal grain diameter D (µm) satisfy the relation defined by the formula (3) given below:

D-X
and, further, that, at the depth of 1/4 of the sheet thickness from the steel sheet surface, the area percentage of ferrite crystal grains the crystal grain diameter d (µm) of which satisfies the relation defined by the formula (4) given below amounts to at least 80%: [0033]

D/3
Here, C, Cr and Mn represent the contents(in % by mass) of the represent element in the steel. [0034] Item (4)

A hot-roUed or cold-rolled steel sheet according to any of items (l) to (3) above, characterized in that it contains, as a second phase other than ferrite, a total of less than 50% of one or more species selected from the group consisting of less than 50% of bainite, less than 30% of pearlite, less than 5% of granular ce-mentite, less than 5% of martensite and less than 3% of retained austenite and has a yield ratio lower than 0.75, % in each occurrence being % by volume. [0035] Item (5)

A hot-rolled or cold-rolled steel sheet according to any of  items (l) to (3) above, characterized in that it contains, as a second phase other than ferrite, 5 to 40% by volume of martensite and has a yield ratio lower than 0.75. [0036] Item (6)

A hot-rolled or cold-roUed steel sheet according to any of items (l) to (3) above, characterized in that it contains, as a second phase other than ferrite, 3 to 30% by volume of retained austenite and has a product, TS x El, of tensile strength TS (MPa) and total elongation El (%) of not less than 18000 (MPa ■%). [0037] Item (7)

A hot-rolled steel sheet according to any of items (l), (2), (4), (5) and (6) above, characterized in that the average crystal grain diameter Ds ()4.m) at the depth of 1/16 of the sheet thickness from the steel sheet surface, the average crystal grain diameter D (µm) at the depth of 1/4 of the sheet thickness from the

steel sheet surface and the average crystal grain diameter Dc (µm) at the center of the sheet thickness satisfy the relations Ds 
A cold-rolled steel sheet according to any of items (3) to (6) above, characterized in that the average crystal grain diameter Ds (µm) at the depth of 1/16 of the sheet thickness from the steel sheet surface and the average crystal grain diameter Dc (µm) at the center of the sheet thickness satisfy the relation D 
A hot-rolled or cold-rolled steel sheet according to any of items (l) to (8) above, characterized in that the carbon equivalent Ceq(I) defined by the formula (7) given below is 0.06 to 0.6%: [0040]

Ceq(I) = C+Mn/6+Si/24+Cr/5+Mo/4+Ni/40W/14 ..formula (7) Here, the symbols of elements in the above formula represent the contents (in % by mass) of the respective elements in the steel. [0041] Item (10)

A hot-rolled or cold-rolled steel sheet according to any of items (l) to (8) above, characterized in that the C content is not higher than 0.17% by mass, the carbon equivalent Ceq(II) defined by the formula (8) given below is 0.03 to 0.20% and the base metal resistance indicator Rsp defined by the formula (9) given below is not higher than 45: [0042]

Ceq(II) = C+Mn/lOO+Si/90+Cr/lOO 	formula (8)

Rsp = 13.5 X (Si+Al+0.4Mn+0.4Cr)+12.2 	formula (9)

Here, the symbols of elements in the above formulas represent the contents (in % by mass) of the respective elements in the steel. [0043] Item (11)

A hot-dip-plated hot-rolled or cold-rolled steel sheet characterized in that it comprises a Zn, Al, Zn-Al alloy or Fe-Zn aUoy coat layer formed on the surface of

a hot-rolled steel sheet according to any of items (l) to (lO) above.

[0044]

Item (12)

A method of producing a hot-rolled steel sheet according to any of items (l), (2), (4), (5), (6), (7), (9), do) and (11) above by subjecting a carbon steel or low-aUoy steel slab to multi-pass hot rolling to give the hot-rolled steel sheet, characterized in that the final rolling pass is finished at a temperature not lower than the Ara point and not lower than 780°C and then the rolled sheet is cooled to 720°C or below within 0.4 second at a cooling rate of not lower than 400°C/second and then maintained in a temperature range of 600 to 720°C for at least 2 seconds. [0045] Item (13)

A method of producing a cold-rolled steel sheet according to any of items (3), (4), (5), (6), (8), (9) and (10) above, characterized in that a hot-rolled steel sheet obtained by the method according to item (12) above is pickled, then cold-rolled at a reduction of 40 to 90% and thereafter heat-treated at a temperature of not higher than 900°C. [0046] Item (14)

A method of producing a hot-dip-plated hot-rolled or cold-rolled steel sheet according to item (ll) above, characterized in that a hot-rolled steel sheet obtained by the method according to item (12) above is subjected to pickling or to picking and further cold rolling at a reduction of 40 to 90%, and then to hot-dip plating in a continuous hot-dip plating Une.

[Effects of the Invention] [0047]

According to the present invention, a hot-rolled steel sheet and a cold-rolled steel sheet, each having ultra fine crystal grains, having such thermal stability that allows the steel sheet to endure heat during welding or hot-dip plating and, further, excellent in mechanical characteristics as well as a manu-facturing method thereof can be provided.

BEST MODES FOR CARRYING OUT THE INVENTION

[0048]

In the following, the ultra fine crystal grain steel sheet according to the present invention is described.  In the following, "%" used in relation to the content of each chemical component means "% by mass", [0049] (A)  Re: Chemical composition

C:

C is an element useful in promoting the process of rendering ferrite crystal grains fine since it can lower the austenite-to-ferrite transformation temperature and lower the finish temperature in hot rolling. It is also an element in order to secure the strength. Therefore, it is preferred that not lower than 0.01% of C be contained . In order to promote the process of rendering ferrite crystal grains fine, the content is preferably not lower than 0.03%. Since, however, an excessive content may result in retardation of ferrite transformation after hot rolling and in decreases in volume fraction of ferrite and, further, in deterioration in weldability, the content is preferably not higher than 0.25%. In order to improve the workability of the weldable part, the C content is preferably not higher than 0.17%, and more preferably not higher than 0.15%. [0050]

Si:

Si is preferably contained in order to improve the strength. However, an excessive content results in marked deterioration in ductility, causing a surface oxidation during hot rolling. Therefore, it is preferable that the content be not higher than 3%, more preferably not higher than 2%, and much more preferably not higher than 1,8%, The lower limit may be an impurity level. In order to form a retained austenite in the ferrite microstructure, the total content of Si + Al is preferably not lower than 1%, [0051]

Mn:

Mn is preferably contained in order to secure the desired strength. Further, it makes it possible to lower the austenite-to-ferrite transformation temperature and lower the finish temperature in hot rolling and thus promote the process of rendering ferrite crystal grains fine and, therefore, it is preferable that it be contained in the steel.  However, an excessive content  causes retardation of

the ferrite transformation after hot rolling and lower the volume fraction of ferrite and, therefore, the content is preferably not higher than 3%, more preferably not higher than 2,7%. The lower level may be an impurity level but, in the case of addition for strength improvement, the content is preferably not lower than 0.5%. In order to cause a retained austenite to be formed in the ferrite microstructure, the content is preferably not lower than 0.5%, and more preferably not lower than 0,8%. In order to form martensite in the ferrite microstructure, the content is preferably not lower than 1.5%. [0052]

Al:

Al can be added for ductility improvement. However, an excessive content renders austenite unstable, making it necessary to excessively increase the finish temperature in hot rolling and, further, making it difficult to conduct con-tinuous casting stably. Therefore, the content is preferably not higher than 3%. The lower limit may be an impurity level but, in order to cause a retained austenite formation in the ferrite microstructure, the content is preferably such that the total content of Si + Al is not lower than 1%. [0053]

P:

P can be added to increases the strength. However, an excessive content causes an embrittlement due to grain boundary segregation and therefore, when it is added, the content is preferably not higher than 0.5%, more preferably not higher than 0.2%, and much more preferably not higher than 0.1%, The lower Umit may be an impurity level. Generally, however, an amount of about 0.01% may be intermixed into the steel during steel making process. [0054]

Ti:

Ti precipitates out as a carbide or nitride which increases the strength and, further, this precipitate prevents austenite or ferrite from becoming coarse, thus promotes the process of rendering crystal grains fine during hot rolling and prevents grain growth during heat treatment; therefore, it can be added. However, an excessive content causes the formation of a large amount of coarse Ti carbide or nitride during heating prior to hot rolling, which impairs the ductility and/or workabilityl therefore, the content is preferably not higher than 0.3%.  In order to

facilitate the formation of ferrite, it is preferably added in an amount such that the total content of Ti + Nb is not higher than 0.1%, more preferably not higher than 0.03%, and more preferably not higher than 0.01%. The lower limit may be an impurity level but it may be generally intermixed into the steel in an amount of about 0.001% during steel making process. [0055]

Nb:

Nb precipitates out as a carbide or nitride which increases the strength and, further, this precipitate prevents austenite or ferrite from becoming coarse, thus promotes the process of rendering crystal grains fine during hot rolling and prevents grain growth during heat treatment; therefore, it can be added. However, an excessive content causes the formation of a large amount of coarse NbC during heating prior to hot rolling, which impairs the ductility and/or workability; therefore, the content is preferably not higher than 0.1%. In order to facilitate the formation of ferrite, it is preferably added in an amount such that the total content of Ti + Nb is not higher than 0,1%, more preferably not higher than 0.03%, and much more preferably not higher than 0,01%. The lower limit may be an impurity level. Generally, however, it may be intermixed into the steel in an amount of about 0.001% during steel making process. [0056]

V:

V precipitates out as a carbide and increases the strength and, further, this precipitate prevents ferrite from becoming coarse and thus promotes the process of rendering crystal grains fine; therefore, it can be added. However, for the same reasons as in the case of Ti or Nb, it impairs the ductility and/or worka-bihty and, therefore, the content is preferably not higher than 1%, more preferably not higher than 0.5%, and much more preferably not higher than 0.3%. The lower limit may be an impurity level. Generally, however, it may be intermixed into the steel in an amount of about 0.001% during steel making process, [0057]

Cr:

Cr is effective in increasing the hardenability and causing the formation of martensite or bainite in the ferrite microstructure and, therefore, it can be added for obtaining such effects. However, an excessive content prevents the formation of ferrite and, therefore, the content is preferably not higher than 1%,  The lower

limit may be an impurity level.  Generally, however, it may be  intermixed into

the steel in an amount of about 0.02% during steel making process.

[0058]

Cu:

Cu precipitates out at low temperatures and shows an effect of increasing the strength; hence it can be added for producing these effects. However, it may possibly cause grain boundary cracking of the slab and, therefore, the content is preferably not higher than 3%, and more preferably not higher than 2%, When it is added, the content is preferably not lower than 0.1%. The lower limit may be an impurity level. Generally, however, it may be intermixed into the steel in an amount of about 0.02% during steel making process. [0059]

Ni:

Ni can be added in order to increase the stability of austenite at high temperatures. Further, when the steel also contains Cu, Ni can be added in order to prevent a grain boundary embrittlement of the slab. However, an excessive content suppresses the formation of ferrite, so that the content is preferably not higher than 1%. The lower limit may be an impurity level. Generally, however, it may be intermixed into the steel in an amount of about 0.02% during steel making process. [0058]

[0060]

Mo:

Mo precipitates out as MoC and increases the strength and, further, this precipitate suppresses the coarsening of ferrite and promotes the process of rendering crystal grains fine; therefore, it can be added. However, for the same reasons as in the case of Ti and Mb, it impairs the ductility and workabiHty and, therefore, the content is preferably not higher than 1%, more preferably not higher than 0.5%, and much more preferably not higher than 0.3%. The lower limit may be an impurity level. Generally, however, it may be intermixed into the steel in an amount of about 0.001% during steel making process. [0058]

■

Ca, REM, B:

Ca, rare earth metals (REM) or B renders finer oxides or nitrides precipitated during solidification and maintain the soundness of the slab; therefore, one or more of them can be added. However, they are expensive, so that the total content is preferably not higher than 0.005%. The lower limit may be an impurity level. [0062]

Other "impurities" which may be intermixed into the steel are S, N and Sn, As regards S and N, it is desirable that the contents be controlled in the following manner, if possible. [0063]

S:
