Repository: anandvc/allindianpatents

File: patents/252707-process-and-apparatus-for-the-polymerization-of-propylene.html (part 1 of 2)
Indian Patents. 252707:PROCESS AND APPARATUS FOR THE POLYMERIZATION OF PROPYLENE

Indian Patents

Recently Granted Patents

  Recently Published Patents

Title of Invention	PROCESS AND APPARATUS FOR THE POLYMERIZATION OF PROPYLENE

Abstract	A process for preparing heterophasic propylene copolymers by polymerizing propylene in the presence of a polymerization catalyst and hydrogen as a molecular weight regulator, the process comprising the following steps: a) polymerizing in gas-or liquid-phase propylene to prepare a crystalline polymer fraction; b) copolymerizing ethylene with propylene and/or 1-butene, and optionally one or more alpha-olefin comonomers C6-C12, in a gas-phase reactor having interconnected polymerization zones, wherein the growing polymer particles flow upward through a first polymerization zone (riser) under fast fluidization or transport conditions, leave said riser and enter a second polymerization zone (downcomer) through which they flow downward under the action of gravity.	

Full Text	 

TITLE:

Process and apparatus for the polymerization of propylene

The present invention relates to a process and apparatus for the gas-phase polymerization of propylene, particularly to a gas-phase polymerization process for the preparation of hetero-phasic propylene copolymers. The obtained propylene copolymers are particularly suitable for producing items endowed with a good balance of stiffness and impact resistance. It is known that crystalline propylene polymers possess good characteristics in terms of stiffness, processability in the molten state, heat resistance and resistance to atmospheric agents and to solvents. Also known is that their impact resistance (resilience) is very low: said pro-patty can be remarkably improved by adding copolymers of ethylene and aliα-olefins, such as propylene and 1 -butene, to the crystalline matrix.

Such heterophasic propylene copolymers can be prepared by physically blending or mixing a crystalline propylene (co)polymer with an elastomeric ethylene-propylene copolymer. Of course, an intensive and energetic mixing action is required to achieve the dispersion of the copolymer rubber in the polyolefin so as to obtain the desired polymeric blends. The formation of thermoplastic elastomers (TPE) is then achieved by means of dynamic vulcanization of such blends. However, the homogeneity of the final product is poor.

In order to avoid the disadvantages associated with physical blending, while at the same time avoiding the need to dynamically vulcanize the blends, efforts have been made to produce reactor or chemical blends of a crystalline polypropylene and an amorphous ethylene-propylene copolymer by a sequential polymerization in one or more reactors. Different production methods have been adopted: two reactors in series, eventually with a different catalyst in each reactor. By using a sequence of two polymerization reactors in the presence of Ziegler/Natta catalyst system and tailoring the process conditions, it is possible to produce a wide range of heterophasic propylene copolymers, as well as different concentrations of crystalline component and amorphous component In iact, each reactor can work at different polymerization conditions, in terms of catalyst, pressure, temperature, amounts of comonomer(s) and molecular weight regulators).

EP 373 660 discloses a process for producing polypropylene compositions with a high impact resistance at low temperatures and good transparency. The process is carried out in a sequence of two polymerization reactors. In the first reactor propylene is copolymerized with a little amount of ethylene or another atphα-olefin to obtain the crystalline copolymer: the polymerization in this stage is carried out in a liquid propylene suspension maintaining an adequate

and constant overpressure of the desired comonomer. In the second reactor ethylene is co-polymerized with propylene and/or higher alphα-olefins to obtain the elastomeric component: this stage is carried out in a gas-phase reactor while maintaining the composition of the gaseous mixture constant

EP 416 379 discloses a process for producing a thermoplastic polyolefin composition carried out in a sequence of at least two polymerization stages. The obtained polymer composition comprises: a) greater than 60 to 85 parts of a crystalline polymer fraction; b) from 1 up to less than IS parts of a semi-crystalline, low density, essentially linear copolymer fraction having a cristallinity of 20 to 60%; and c) from 10 to less than 39 parts of an amorphous copolymer fraction containing from 30 to 80% by weight of ethylene. The preferred method of preparation is a multistage process comprising the polymerization of component a) in the presence of liquid propylene, and the polymerization of component b) and c) in a gas phase. The component a) obtained from the liquid-phase first reactor is transferred into a flash pipe and any un-reacted monomers are degassed at essentially atmospheric pressure and then fed to a second reactor for a gas-phase polymerization of the relevant monomers to form components b) and c). The resultant product is then transferred to another reactor for an additional gas-phase polymerization of the relevant monomers in order to increase the amount of components b) and c) in the final product

EP 640 649 discloses a process for producing a polyolefin composition having a good balance of flexural modulus and impact strength, the composition comprising: 30-60% of a propylene homopolymer or copolymer soluble in xylene at ambient temperature in a percentage lower than 5%;

14-30% of a fraction consisting of copolymers of propylene with ethylene, said fraction being soluble in xylene at ambient temperature in a percentage ranging from 60 to 99%; 10-25% of a copolymer of ethylene with a C3-C8 alphα-olefin in a quantity ranging from 10% to 30%, said copolymer being soluble in xylene at ambient temperature in a percentage tanging from 10 to 50%;

5-45% of a mineral filler in a particle form having an average diameter from 0.1 to 5.0 jinx These compositions are prepared by sequential polymerization processes based on the use of particular Ziegler-Natta catalysts, producing in polymerization a mixture of components A), B), and C), and then adding the component D) by blending. The polymerization is carried out in a gas phase in at least three consecutive stages, one for each of the above mentioned components, operating in each gas-phase reactor in the presence of the polymer and the catalyst coming from the preceding stage.

However, the multistage polymerization processes described in the above EP 373 660, EP 416379, EP 640649 lead to final heterophasic copolymers having an amorphous fraction lacking in homogeneity. In fact, in each reactor of said cascade process a different polymer is generated in term of molecular weight, chemical composition and cristaUinity, so that the final polymer shows an intrinsic heterogeneity, caused by the residence time distribution. The inherent difference in the residence times of the polymer particles exiting each polymerization step causes a structural dishomogeneity in the final product, especially when two distinct rubbery phases having a different ethylene content are aimed to be prepared. Depending on the residence time in the sequence of polymerization steps, the obtained polymer particles show a larger or a smaller fraction made of a more rubbery phase and a larger or a smaller fraction made of a"ess rubbery phase (or vice versa).

Hie lade of homogeneity and the poor degree of mutual dispersion of the two rubbery fractions can give serious problems and drawbacks downstream the finishing section of the polymerization plant Inthet, after steaming and drying of the polymer, the powders are pneumatically conveyed to storage tanks, where the polymer particles are stored before to be subjected to extrusion.

If the two rubbery fractions are not mutually well dispersed into the crystalline matrix, the polymer has a low degree of homogeneity, so that the presence of an excessive amount of the more rubbery fraction on the particles surface increases considerably the tackiness of the polymer particles. As a consequence, agglomeration phenomena between the contiguous particles can easily occur during the pneumatic conveyance of the polymer, and especially during the storage time of the polymer powders into the tanks. The polymer can adhere to the walls of the storage tanks or give rise to the formation of polymer lumps: these drawbacks have to be avoided in order to manage reliably the polymer particles along the line connecting the finishing section to the extrusion step.

An improvement over the lack of homogeneity typically given by the conventional polymerization processes is represented by the gas-phase polymerization process described in the applicant's earlier EP-B-1012195. Ibis process is carried out in a gas-phase reactor having interconnected polymerization zones, where the growing polymer particles flow through a first polymerization zone (riser) under fast fluidization conditions, leave said riser and enter a second polymerization zone (downcomer) through which they flow in a densified form under the action of gravity, leave said downcomer and are reintroduced into the riser, thus establishing a circulation of polymer between the two polymerization zones. A fluid of composition different from that present in the riser is introduced in the upper portion of the downcomer,

thus acting as a barrier to the gas mixture coming from the riser. By properly adjusting the polymerization conditions and the monomer concentrations in said two polymerization zones, it is possible to produce a wide variety of bimodal homopolymers and random copolymers. The continues recirculation of the growing polymer particles through reaction zones of different compositions allows to increase the level of homogeneity in the final polymer compared with the products obtained from a sequence of serially connected polymerization reactors. However, the disclosure of EP-B-1012195 does not teach how to obtain heterophasic propylene copolymers endowed with satisfactory properties of stiffness and impact resistance. In fact, heterophasic copolymers endowed with such features cannot be obtained according to the disclosure of EP-B-1012195, since thetheding of a large amount of ethylene to the riser to produce the rubber component would inevitably enter the downcomer, thus lowering considerably the degree of crystallinity of the polymer component prepared in the downcomer: consequently, it would not be possible to prepare in the downcomer a polymer fraction endowed with a high crystallinity.

In view of the foregoing, there is the need of adapting the polymerization process described in EP-B-1012195 to the preparation of heterophasic propylene copolymers, overcoming the drawbacks of poor homogeneity of the copolymers obtained by the conventional gas-phase polymerization processes.

It has now been found a process for preparing heterophasic propylene copolymers by polymerizing propylene in the presence of a polymerization catalyst and hydrogen as a molecular weight regulator, the process comprising the following steps:

a)	polymerizing propylene in a gas- or liquid-phase, optionally together with one or more α-olefin comonomers, to prepare a crystalline polymer fraction;

b)	copolymerizing ethylene with propylene and/or 1 -butene, and optionally one or more alphα-olefin comonomers C5-C12, in a gas-phase reactor having interconnected polymerization zones, wherein the growing polymer particles flow upward through a first polymerization zone (riser) under fast fluidization or transport conditions, leave said riser and enter a second polymerization zone (downcomer) through which they flow downward under the action of gravity, leave said downcomer and are reintroduced into the riser, thus establishing a circulation of polymer between said two polymerization zones.

The process according to the present invention allows to obtain from step a) a high crystallinity homopolymer or random copolymer of propylene, while in step b) an amorphous copolymer is formed. In particular, the final polymer discharged from the sequence of polymerization reactors can comprise two distinct fractions of elastomcric polymer produced in step b),

intimately mixed and dispersed into the high crystalline polymer fraction formed in the polymerization step a).

The heterophasic propylene copolymers obtained by means of the present invention are particularly suitable for producing items endowed with a high balance of stiffness and impact resistance. These mechanical properties are particularly noteworthy in the automotive industry to produce interior trims and bumpers.

According to the present invention the above physical-mechanical properties can be obtained carrying out the (co)polymerization of propylene in two serially interconnected polymerization reactors. These reactors can be gas-phase reactors of the type as described in EP-B-1012195, characterized by two interconnected polymerization zones where the polymer particles flow under different fluidization conditions and reactants compositions. In the first polymerization zone (riser), fast fluidization conditions are established bytheding a gas mixture comprising one or more alphα-olefins at a velocity higher than the transport velocity of the polymer particles. The velocity of said gas mixture is generally comprised between 0.5 and 15 m/s, preferably between 0.8 and 5 m/s. The terms "transport velocity" and "fast fluidization conditions" are well known in the art; for a definition thereof, see, for example, "D. Geldart, Gas Fluidisation Technology, page 155 et seq., J. Wiley & Sons Ltd., 1986". In the second polymerization zone (downcomer), the polymer particles flow under the action of gravity in a densified form, so that high values of density of the solid are reached (mass of polymer per volume of reactor), which approach the bulk density of the polymer. In other words, the polymer flows vertically down through the downcomer in a plug flow (packed flow mode), so that only small quantities of gas are entrained between the polymer particles. According to a first and preferred embodiment of the present invention, a sequence of two gas-phase reactors having the above interconnected polymerization zones is used to cany out both step a) and b).

According to a second embodiment of the present invention, the polymerization step a) can be performed in a liquid phase reactor, preferably a loop reactor.

According to an alternative embodiment, a gas-phase fluidized bed reactor can be exploited to carry out step a) of the present invention.

Preferably, no comonomer is fed to the first reactor, so that a highly crystalline propylene homopolymer is obtained from step a). However, limited amounts of comonomers may be also fed to step a), on condition that the obtained polymer fraction has a solubility in xylene at ambient temperature lower than 7% by weight, preferably lower than 4%, otherwise the cry-stallinity of said polymer fraction is not satisfying.

Generally, the crystalline polymer fraction obtained in step a) forms from 30 to 90% by weight, preferably from 60 to 90% by weight, of the heterophasic copolymer produced in the overall process, i.e. in the first and second serially connected reactors. Polymerization Step a) - First embodiment

According to a first embodiment of the invention a gas-phase reactor having the above interconnected polymerization zones is used to carry out step a).

A gaseous mixture comprising propylene, hydrogen and an inert gas is fed to said reactor in the presence of a highly active catalyst of the Ziegler-Natta or metallocene type. The operating temperature in the gas-phase reactor of step a) is selected between SO and 120°C, preferably between 70 and 95°C, while the operating pressure is between 0.5 and 10 MPa, preferably between 1.5 and 5.0 MPa.

The gas-phase reactor of step a) can be operated maintaining similar concentrations of propylene and hydrogen within the riser and the downcomer. In this case, a monomodal crystalline polymer fraction is produced in the polymerization step a) carrying out the following operative conditions intothe riser and downcomer: the bydrogen/propylene molar ratio is comprised between 0.0005 and 1.0, preferably between 0.01 and 0.2, the propylene monomer being comprised from 20% to 100 % by volume, preferably from 50 to 80% by volume, based on the total volume of the gases present inthe reactor. The remaining portion ofthetheding mixture is comprised of inert gases and one or more α-olefin comonomers, if any. Inert gases useful to dissipatethe heat generated bythe polymerization reaction are conveniently selected from nitrogen or preferably saturated light hydrocarbons, the most preferred one being propane.

In order to broadenthe molecular weight distribution of the crystalline polypropylene fraction,the gas-phase reactor of step a) can be conveniently operated establishing different conditions of propylene and hydrogen concentration withinthe riser andthe downcomer. In this particular case, a crystalline polymer fraction having a bimodal molecular weight distribution is produced inthe polymerization step a). To this purpose, in step a)the gas mixture entrainingthe polymer particles and coming fromthe riser can be partially or totally prevented from enteringthe downcomer, so as to obtain two different gas composition zones. This can be achieved bytheding a gas and/or a liquid mixture intothe downcomer through a line placed at a suitable point ofthe downcomer, preferably inthe upper part thereof. Said gas and/or liquid mixture should have a suitable composition, different from feat ofthe gas mixture present inthe riser. The flow of said gas and/or liquid mixture may be regulated so that an upward flow

of gas counter-current to the flow of the polymer particles is generated, particularly at the top tbereof, acting as a barrier to the gas mixture coming from the riser.

Advantageously, a mixture with a relatively low content of hydrogen can be fed to the upper part of the downcomer, in order to produce in the downcomer a propylene polymer with an average molecular weight higher than the polypropylene produced in the riser. In this case, step a) produces a crystalline polypropylene having a bimodal molecular weight distribution according to the following operating conditions: the hydrogen/propylene molar ratio in the downcomer can be comprised between 0 and 0.2, the propylene concentration being comprised from 20 to 100%, preferably from 50 to 80% by volume based on the total volume of gases present in the downcomer.

In the riser the hydrogen/propyiene molar ratio can be comprised between 0.0005 and 1.0, the propylene concentration being comprised between 20 and 99% by volume based on the total volume of gases present in the riser. The remaining gas comprises propane or similar inert gases, and optionally one or more alphα-olefin comonomers C4-C12. Polymerization Step α- Second embodiment

According to the second embodiment a liquid-phase loop reactor is used to carry out the polymerization step a).

A liquid mixture comprising propylene, hydrogen and, optionally an inert hydrocarbon, is fed to the loop reactor in the presence of a highly active catalyst of the Ziegler-Natta or metallo-cene type. Preferably, no comonomer is fed to the reactor so that a highly crystalline propylene homoporymer is obtained from step a). However, limited amounts of liquid comonomers may be also fed to step a): generally, the total amount of comonomers fed to step a) should be less than 5% by weight

Preferably the polymerization is carried out at low concentrations of the inert hydrocarbon, so that liquid propylene is substantially the reaction medium (bulk polymerization). The operating temperature in the loop reactor is selected between 50°C and 90°C, preferably between 65 and 80°C, while the operating pressure is between 2.0 and 10 MPa, preferably between 2.5 and 5.0 MPa.

The total amount of H2 fed to the loop reactor is less than 50000 ppm, preferably 100-15000 ppm weight, based on the totalthed of propylene.

In the loop reactor the propylene concentration is comprised between 60 and 100% by weight, preferably between 75 and 95%, based on the total amount of liquid present in the reactor. The remaining part of liquid comprises the inert hydrocarbon and one or more α-olcfin comonomers, if any. The preferred comonomer is ethylene.

A polypropylene shiny is discharged from the loop reactor and is fed to the polymerization stepb).

Polymerization Step b-

According to a peculiar feature of the process of the invention a gas-phase reactor having interconnected polymerization zones (described in detail in connection with Figures 1 and 2) is used to carry out the polymerization step b). The propylene polymer and the entrained gas discharged from the polymerization step a) are therefore transferred to said gas-phase polymerization reactor.

Preferably the polymer powder is passed through a solid/gas separation step, so mat the gaseous mixture coming from step a) is prevented from entering the gas-phase reactor of step b). The gaseous mixture can be separated and recycled back to the first polymerization reactor, while the polymer particles are fed to the reactor of step b).

A suitable point oftheding of the polymer into the second reactor is at the bottom connection between the downcomer and the riser, where the solid concentration is particularly low, so that the flow conditions are not negatively affected by the introduction of the polymer particles coming from step a).

The operating temperature in step b) is in a range from 50 to 120°C, and the pressure is in a range from 0.5 to 10 MPa. Said gas-phase reactor is aimed at preparing an amorphous polymer fraction by copolymerizing ethylene with propylene and/or 1-butene. According to an embodiment of the invention, the gas-phase reactor of step b) can be operated maintaining similar concentrations of monomers and hydrogen within the riser and the down-comer. In this case, only an elastomeric polymeric fraction is produced in the polymerization step b), said fraction being partially soluble in xylene at ambient temperature in a percentage ranging from 15 to 98% by weight, preferably from 40 to 90%. The hydrogen/ethylene molar ratio in step b) is comprised between 0 and 0.5, the ethylene concentration being comprised from 3.0 to 80%, preferably from 5.0 to 50% by volume, the total concentration of propylene and/or 1 -butcae being comprised from 10% to 90% by volume.

One or more alphα-olenn comonomcrs C5-C12 can be also fed to step b), optionally together with propane or other inert gases. The comonomers may be selected from 1-pentene, 1-bexene, 4-methyl-l-pentene, 1-heptene and 1-octene, preferably 1-hexene. According to an alternative and preferred embodiment of the invention, the gas-phase reactor of step b) can be conveniently operated establishing different conditions of monomers and hydrogen concentration within the riser and the downcomer. In this particular case, two distinct elastomeric polymer fractions are produced in the polymerization step b). To this pur-

pose, in step b) the gas mixture entraining the polymer particles and coming from the riser can be partially or totally prevented from entering the downcoroer, so as to obtain two different gas composition zones. This can be achieved bytheding a gas and/or a liquid mixture into the downcomer through a line placed at a suitable point of the downcomer, preferably in the upper part thereof. Said gas and/or liquid mixture should have a suitable composition, different from that of the gas mixture present in the riser.

In particular, it is advantageous tothed a barrier mixture having an ethylene content lower than the gas mixture coming from the riser, in order to produce anelastomeric polymer fraction richer in ethylene in the riser. Preferably, the barrier mixture comprises mostly liquid propylene or 1-butene with little amounts of dissolved ethylene. As a consequence, two different rubber components are produced in the gas-phase reactor of step b' and the monomers concentration in the riser differs from that of the downcomer. In the downcomer the following operative conditions can be established: -H2/C2H4 molar ratio comprised between 0 and 0.4;

-	C2H4 /C2H4+C3H6 molar ratio comprised between 0.01 and 0.6, preferably between 0.1 and 05;

-	total concentration of propylene and/or 1-butene being comprised from S.O to 90% by volume, based on the total volume of gases present in the downcomer.

The remaining gas comprises propane or similar inert gases, and optionally one or more al~ phα-olefin comonomers C5-C12. An ethylene/propylene rubber component is produced in the downcomer of step b), said component containing an ethylene percentage ranging from 10 to 60% by wt, preferably from 20 to 45% by wt In the riser the following operative conditions can be established:

-	H2/ C2H4 molar ratio from 0.005 to 1.0;

-	C2H4 /C2H4+C3H6 molar ratio comprised between 0.1 and 1, preferably between 0.2 and 0.6;

-	total concentration of propylene and/or 1-butene comprised from 10% to 95% by volume, based on the total volume of gases present in the riser.

The remaining gas comprises propane or similar inert gases, and optionally one or more at phα-olefin comonomers C5-C12. An ethylene/propylene rubber component is produced in the riser of step b), said component containing an ethylene percentage ranging from 30 to 80% by wt, preferably from 40 to 70% by wt

The final heterophasic copolymer, discharged through a line placed at the bottom part of the downcomer of the second reactor, is the polymer deriving from the sequential polymerization in the reactors of step a) and step b). When different ethylene concentrations arc established in

the polymerization zones of step b), the process of the present invention allows to bond a more amorphous elastomeric component with a less amorphous elastomeric component, simultaneously providing an efficient dispersion of said two elastomeric components into the crystalline matrix produced in the first polymerization step a).

The polymer powders coming from the polymerization process of the invention show high values of flowabllity, as demonstrated by the working examples below given. This is an important property of the obtained copolymers, providing a minimization of the agglomeration phenomena between the contiguous particles during the pneumatic conveyance of the polymer, and especially during the storage of the polymer powders in silos. The heterophasic propylene copolymers obtained by the process of the invention are endowed with an improved balance of stiffness and impact resistance. The working examples show Izod impact values at 23°C higher than 44 kj/m2, in combination with values of flexural modulus higher than 11 IS MPa. Due to these physical-mechanical properties the heterophasic copolymers of the present invention can be successfully used to manufacture parts, components and materials useful in the automotive industry, such as automotive interior trims and bumpers. They can be also used in the manufacture of items for the industrial consumer market, including the medical, furniture, appliance industries, the building/construction and the recreational/sports industries.

The process of the present invention will now be described in details with reference to the enclosed drawings, which are illustrative and not limitative of the scope of the claimed process. Fig 1 shows the first embodiment of the present invention, where the reactors to carry out the polymerization steps a) and b) are gas-phase reactors having interconnected polymerization zones.

The first reactor (step a) comprises a riser 1 and a downcomer 2, wherein the polymer particles flow, respectively, upward under fast fluidization condition along the direction of the arrow 14 and downward under the action of gravity along the direction of the arrow 15. The riser 1 and the downcomer 2 are appropriately interconnected by sections 3 and 5. In said first reactor propylene is polymerized in the presence of hydrogen to produce the crystalline polymer fraction. To this aim, a gaseous mixture comprising propylene, hydrogen and propane, as an inert diluent, is fed to said first reactor through one or more lines 13, suitably placed at any point of the recycling system according to the knowledge of those skilled in art The polymerization is carried out in the presence of a highly active catalyst Systran of the Ziegler-Natta or metallocene type. The various catalyst components are fed through line 12 to the riser 1 at the lower part thereof. After running through the riser 1, the polymer particles and the gaseous

mixture leave the riser 1 and are conveyed to a solid/gas separation zone 4. Tbe solid/gas separation can be effected by using conventional separation means such as, for example, a centrifugal separator (cyclone) of the axial, spiral, helical or tangential type.

From the separation zone 4,the polymer enters the downcomer 2. The gaseous mixture leavingthe separation zone 4 is recycled to the riser 1 by means of a recycle line 6, equipped wife means for the compression 7 and cooling 8.

After the compression means 7 andthe cooling means 8, the recycle gas is divided into two separated streams, the first one is transferred tothe connecting section 5 viathe line 9 to favorthe transfer ofthe polymer particles from tbe downcomer 2 to the riser 1. The second stream of recycle gas is fed via line 10 atthe bottom ofthe riser 1 to establish fest fluidization conditions intothe riser 1.

When a crystalline polymer fraction wife a bimodal molecular weight distribution is wished to be prepared inthe polymerization step a), a part of the recycle gas of line 6 is sent via tine 16 to a condenser 17, wherethe gaseous stream is cooled at a temperature involvingthe partial condensation of propylene and the inert gases, such as propane. A separating vessel 18 is placed downstreamthe condenser 17. The gaseous mixture enriched in hydrogen, which collects at the top ofthe vessel 18 is recycled via line 20 tothe recycle line 6. Onthe other hand,the condensed liquid is fed tothe downcomer 2 via line 21. Said liquid can be fed to said downcomer 2 by means of a pump 19. Tbe make-up components that must be present in the downcomer 2 in the previously indicated amounts can be fed as a liquid directly into the line 21 via line 22. Line 21 forthedingthe liquid barrier is placed in the tipper part ofthe downcomer 2 and allows to partially or totally preventthe gas mixture coming from the riser 1 from entering tbe downcomer 2, so as to obtain two different gas composition zones, as previously explained. The polymer obtained from step a) is discharged from the lower part ofthe downcomer 2 and is fed via line 11 to a solid/gas separator 23, in order to avoidthe gaseous mixture coming fromthe first polymerization reactor from entering the reactor of step b). Said gaseous mixture is fed bade tothe recycle line 6 through line 24, while the separated propylene polymer is fed tothe second reactor.

Tbe second gas-phase reactor comprises a riser 1' and a downcomer 2' whereinthe polymer particles flow, respectively, upward under fast fluidization conditions along the direction of the arrow 14' and downward underthe action of gravity along the direction ofthe arrow 15. The two polymerization zones 1  and 2'are appropriately interconnected by section 3' and 5. The propylene polymer exiting the gas/solid separator 23 is fed via line 25 tothe connecting section 5' of the second gas-phase reactor. In said second gas-phase reactor ethylene is co-

polymerized with propylene and/or 1-butene in the presence of propane and hydrogen to produce an elastomeric polymeric fraction. A gaseous mixture comprising ethylene, propylene and/or 1 -butene, hydrogen and propane is fed to said second gas-phase reactor through one or more lines 13, suitable placed at any point of the recycle line 6' according to the knowledge of those skilled in art

Analogously to the first reactor, the growing polymer particles and the gaseous mixture leave the riser 1' and are conveyed to a solid/gas separation zone 4' From the separation zone 4', the polymer enters the downcomer 2' while the gaseous mixture collects at the top of the separator 4' from which the gaseous mixture is transferred via line 6to a compressor 7. Downstream compressor 7 the recycle gas is split in two streams: a first stream is sent via line 16'to the condenser IT, where it is cooled at a temperature at which propylene and/or 1-butene together with propane are partially condensed. The second stream  the recycle gas is cooled by means of the cooling mean 8'and is fed in a gaseous state to the connection zone 5' via line 9' and also to the bottom of the riser 1' via line 10'. A separating vessel 18' is placed downstream the condenser 17. The gaseous mixture enriched in hydrogen and ethylene, which collects ait the top of the vessel 18'is recycled via line 20' to the recycle line 6' On the contrary, the condensed liquid is fed to the downcomer 2' via line 21'. Said liquid can be fed to the downcomer 2'by means of a pump 19.

The make-up components (ethylene, propylene and/or 1 -butene, optional C5-C12 comonomers) that should be present in the downcomer T in the previously indicated amounts can be fed as a liquid directly into the line 21' via line 22'. line 21'fortheding the liquid barrier is placed in the upper part of the downcomer 2'

The final ethylene/propylene copolymer resulting from the polymerization of step a) and b) is discharged via line 11.

Fig 2 shows a second embodiment of the present invention, according to which the polymerization step a) is performed into a liquid loop reactor.

Liquid propylene together with the prepolymerized catalyst components is fed to the liquid loop reactor 30 via line 31. The obtained polypropylene slurry is continuously discharged from the loop reactor 30 and transferred via line 32 to a steam jacketed pipe 33, so as to ensure monomer vaporization during the polymer conveyance to a flash drum 34 operating a pressure in the range of 16-20MPa.

A gaseous stream of unreacted monomers is collected at the top of the flash drum 34 before to be fed via line 35 to a condenser 36, where the unreacted monomers are condensed before the recycling to the loop reactor 30. Make-up liquid monomers arc introduced via line 38 into a

supply tank 37, from which the liquid monomers are withdrawn and conveyed via line 40 to the loop reactor 30 by means of a pump 39.

The crystalline polypropylene fraction collected at the bottom of the flash drum 34 is conveyed via line 41 to the gas-phase reactor of step b) having the same arrangement and elements already described in detail relatively to Fig.l.

Tlie polymerization process of the present invention can be earned out in the presence of a highly active catalyst system of the Ziegler-Natta or metallocene type. A Ziegler-Natta catalyst system comprises the catalysts obtained by the reaction of a transition metal compound of groups 4 to 10 of the Periodic Table of Elements (new notation) with an or-ganometallic compound of group 1,2, or 13 of the Periodic Table of element In particular, the transition metal compound can be selected among compounds of 71, V, Zr, Cr, and Hf. Preferred compounds are those of formula T"OR)"" in which n is comprised between 0 and y; y is the valence of titanium; X is halogen and R is a hydrocarbon group having 1-10 carbon atoms or a COR group. Among them, particularly preferred are titanium compounds having at least one Ti-halogen bond such as titanium tetrahaHdes or halogenalcoholates. Preferred specific titanium compounds are TiCl3, TiCU, Ti(OBu-4, Ti(OBu)d3, H(OBu)202, TKOBufcCL Preferred organometallic compounds are the organo-AI compounds and in particular Al-alkyl compounds. The alkyl-Al compound is preferably chosen among the triaHcyi aluminum compounds such as for example trielhylaluminum, triisobutylaluminum, tri-n-butylaluminum, tri-n-hexyialuminum, tri-n-octylaluminum. It is also possible to use alkylaluminum halides, aDcy-laluminum hydrides or alkylaluminum sesquichlorides such as AlEt2Cl and Ay"C" optionally in mixture with said trialkyl aluminum compounds.

Particularly suitable high yield ZN catalysts are those wherein the titanium compound is supported on magnesium halide in active form which is preferably MgCl2 in active form. Internal election donor compounds can be selected among esters, ethers, amines, and ketones. In particular, the use of compounds belonging to 1,3-thetbers, phthalates, benzoates and succinates is preferred.

In order to obtain a highly isotactic crystalline polypropylene from the polymerization step a), it is advisable to use, besides the electron-donor present in the solid catalytic component, an external electron-donor (ED) added to the aluminium alkyl co-catalyst component or to the polymerization reactor. These external electron donors can be selected among alcohols, glycols, esters, ketones, amines, amides, nitriles, alkoxysilanes and ethers. The electron donor compounds (ED) can be used alone or in mixture with each other. Preferably the ED compound is selected among aliphatic ethers, esters and alkoxysilanes. Preferred ethers arc the C2-C20 ali-

phatic ethers and in particular the cyclic ethers preferably having 3-5 carbon atoms, such as tetrahydrofurane (THF), dioxane.

Preferred esters are the alkyl esters of CI -C20 aliphatic carboxylic acids and in particular CI -C8 alkyl esters of aliphatic mono carboxylic acids such as emjiacetate, methyl formiate, ethylformiate, metbylacetate, propylacetate, i-propylacetate, n-butylacetate, i-butylacetate. The preferred alkoxysilanes are of formula Ra'Rb"s(OR3)" where a and b are integer from 0 to 2, c is an integer from 1 to 3 and the sum (a+rrHc) is 4; R1, R2, and R3, are alkyl, cycloaDcyl or aryl radicals with 1-18 carbon atoms. Particularly preferred are the silicon compounds in which a is 1, b is 1, c is 2, at least one of R and R is selected from branched alkyl, cydoalkyl or aryl groups with 3-10 carbon atoms and R3 is a C j-Qo alkyl group, in particular methyL Examples of such preferred silicon compounds are me&ylcycloriexyidimedioxysilane, diphenyWimethoxysi-lane, medijI-t-butyldimedioxysQane, dicydcpeotyklimethaxysflaiie. Moreover, are also preferred the silicon compounds in which a is 0, c is 3, R2 is a branched alkyl or cycloalkyl group and R3 is methyL Examples of such preferred silicon compounds are cyclohexylaiiiiethoxysi-lane, t"utyltrimemoxysilane and thexyltrimethoxysilane.

The above catalysts show, in addition to a high polymerization activity, also good morphological properties that make them particularly suitable for the use in the gas-phase polymerization process of the invention.

Also metaDocene-based catalyst systems can be used in the process of the present invention and they comprise:

at least a transition metal compound containing at least one n bond; at least an alumoxane or a compound able to form an alkyhnetallocene cation; and optionally an organo-aluminum compound.

A preferred class of metal compound containing at least one n bond are metallocene com

pounds belonging to the following formula (I):

Cp(L)qAMXp	(I)
