Repository: anandvc/allindianpatents

File: patents/252868-non-oriented-electrical-steel-sheet-and-production-process-thereof.html (part 1 of 3)
Indian Patents. 252868:NON-ORIENTED ELECTRICAL STEEL SHEET AND PRODUCTION PROCESS THEREOF

Indian Patents

Recently Granted Patents

  Recently Published Patents

Title of Invention	NON-ORIENTED ELECTRICAL STEEL SHEET AND PRODUCTION PROCESS THEREOF

Abstract	A main object thereof is to provide a non-oriented electrical steel sheet being excellent in surface characteristics and having both excellent mechanical characteristics and magnetic characteristics necessary for a rotor of rotating machines such as motors and generators which rotate at a high speed, and a method for producing the same. To achieve the object, the present invention provides a non-oriented electrical steel sheet comprising in % by mass: 0.06% or less of C; 3.5% or less of Si; from 0.05% or more to 3.0% or less of Mn; 2.5% or less of Al; 0.30% or less of P; 0.04% or less of S; 0.02% or less of N; at least one element selected from the group consisting of Nb, Ti, Zr and V in the predetermined range; and a balance consisting of Fe and impurities; and having a recrystallized fraction being less than 90%.	

Full Text	 

DESCRIPTION NON-ORIENTED ELECTRICAL STEEL SHEET AND PRODUCTION PROCESS

THEREOF

Technical Field [0001]

The invention relates to a non-oriented electrical steel sheet used for a rotor of rotating machines such as generators and motors, in particular for a rotor of rotating machines required to have high efficiency such as a traction motor of electric and hybrid electric vehicles and a servo motor of robots and machine tools , and a production process thereof .  Peculiarly, the invention relates to a non-oriented electrical steel sheet having excellent mechanical characteristics as well as magnetic characteristics that is suitable for a rotor of interior permanent magnet motors which rotate at a high speed, and a production process thereof.

Background Art [0002]

Recently, energy saving technologies and environment protecting technologies have been advanced in various fields from the viewpoint of energy conservation and prevention of global warming. In the field of automobiles, technologies for reducing exhaust gases and for improving fuel efficiency are rapidly advancing. It is not too much to say that electric and hybrid electric vehicles are compilation of these technologies,

and performance of the automobile is largely influenced by the performance of the traction motor of the automobile (simply referred to as "traction motor" hereinafter).

[0003]

Most of the traction motors are composed of a stator having coiled wires and a rotor having permanent magnets.  Recently, the rotor into which the permanent magnet embedded (interior permanent magnet motor; IPM motor) has been mainly used in traction motors.  The rotational speed is arbitrarily controllable due to the progress of power electronic technologies, and the rotational speed tends to increase- Accordingly, core materials are mainly excited in a high frequency region, and the improvement of the magnetic characteristics not only at the commercial frequency (50 to 60 Hz) but also in a higher frequency region from. 4 00 Hz to several kHz has been required.  Furthermore, since the rotor always suffers from fluctuations of stress due to fluctuations of rotational speed as well as a centrifugal force by high rotational speed, the improvement of mechanical characteristics has been also required for the core material of the rotor.  The shape of the rotor is complicated in the IPM motor.  Therefore, mechanical characteristics enough for enduring the centrifugal force and fluctuations of stress are necessary for the core material of the rotor.  In the future, the rotational speed would increase, in the field of servo motors for the robot and machine tool as in the field of traction motor.

[0004]

Although the stator of the traction motor has been mainly

produced by laminating punched non-oriented electrical steel sheets, the rotor has been produced by a lost-wax casting method or sintering method in some cases.  This is because excellent magnetic characteristics are necessary for the stator, while tough mechanical characteristics are necessary for the rotor. However, since the performance of the motor is largely affected by an air-gap between the rotor and stator and then precise machining process is necessary for the rotor, the production cost of the rotor core has significantly increased.  From the view point of reduction in the production cost, the punched electrical steel sheets may be used, but non-oriented electrical steel sheets having mechanical characteristics as well as magnetic characteristics necessary for the rotor have not been found yet. [0005]

Patent document 1 proposes, for example, an electrical steel sheet having excellent mechanical characteristics, characterized in that the steel sheet contains Si in the range from 3.5 to 7% as well as one or plural elements of Ti, W, Mo, Mn, Ni, Co and Al in the range not exceeding 20%,  The strengthening mechanism of the steel proposed in patent document 1 is solid solution strengthening.  However, the steel sheet strengthened mainly by solid solution strengthening would be broken during cold rolling step due to the deterioration of ductility before cold rolling, namely the steel sheet before cold rolling is also strengthened by solid solution strengthening In addition, since a special process such as warm-rolling is

inevitable, productivity and production yield still remain to be improved-[0006]

Patent document 2 discloses a steel sheet with a grain diameter of 30 µm or less containing from 2.0 to 3.5% of Si and from 0 . 1 to 6. 0% of Mn as well as B and a large amount of Ni. The strengthening mechanism of the steel disclosed in patent document 2 is solid solution strengthening and strengthening through grain refinement. However, the strengthening effect through grain refinement exhibits a relatively small, so it is essential that the steel sheet contains about 3.0% of Si in addition to a large amount of Ni, which is quite expensive, as shown in the example in patent document 2 . Accordingly, frequent breakages during cold rolling and the increase in the cost of alloying elements still remain. [0007]

Patent documents 3 and 4 propose a steel sheet containing from 2.0 to 4.0% of Si as well as Nb, Zr, B, Ti or V,  The strengthening mechanism of the steel proposed in patent document 3 and 4 is precipitation strengthening by precipitations of Nb, Zr, TiorVaswellassolid solution strengthening by Si .  However, strengthening effect by the precipitations exhibits a relatively small, so the steel sheet must contain about 3.0% of Si as shown in the examples in patent documents 3 and 4.  Furthermore, the steel sheet must contain a large amounr of Ni, which is quite expensive, in patent document 3. Accordingly, frequent breakages during cold rolling and the increase in the cost of

alloying elements also remain.

[0008]

Patent documents 5 and 6 propose a steel sheet containing; Ti, Nb and V; or P and Ni, while the amounts of Si and Al are restricted in the range from 0.03 to 0.5%. The strengthening mechanism of these steels is precipitation strengthening by carbides and solid solution strengthening by P rather than solid solution strengthening by Si. However, there remains a problem that an after-mentioned strength level necessary for the rotor of the traction motor cannot be ensured and a problem that an amount of Ni of 2.0% or more is essential as shown in examples in patent documents 5 and 6.

[0009]

Parent document 7 proposes a non-oriented electrical steel sheet for the interior permanent magnet motor containing from 1.6 to 2.8% of Si with the specific grain diameter, thickness of the internal oxidation layer and yield point. However, the strength of the steel sheet having the yield point proposed in this document is insufficient for the rotor of the traction motor that rotates at a high speed.

[0010]

Patent document 8 proposes a high strength electrical steel sheet having excellent magnetic characteristics.  However, since this steel sheet is based on the concept maintaining the amount of Ti and Nb in an unavoidable impurity level or reducing the amount of Ti and Nb, high strength cannot be steadily obtained.

[0011]

A so-called high-grade non-oriented electrical steel sheet (for example 35A210 and 35A230) has the largest amount of alloying element and the highest strength among the non-oriented electrical steel sheets prescribed in JIS C2552. However, mechanical characteristics of the high-grade non-oriented electrical steel sheet are below those of the above-mentioned high strength electrical steel sheet, and therefore the strength of the high-grade electrical steel sheet is insufficient for the rotor of the traction motor that rotates at a high speed, [0012]

Patent document 1: Japanese Patent Application Laid-Open (JP-A) No. 60-238421

Patent document 2: JP-A No. 1-162748

Patent document 3

JP-A No. 2-8346

Patent document 4

JP-A No. 6-330255

Patent document 5

JP-A No. 2001-234302

Patent document 6

JP-A No. 2002-146493

Patent document 7

JP-A No. 2001-172752

Patent document 8

JP-A No. 2005-113185

Disclosure of Invention

Problems to be solved by the invention

[0013]

Since the steel sheet before cold rolling is also

strengthened, frequent breakages during cold rolling are

inevitable in the steel strengthened by solid solution

strengthening and precipitation strengthening, which have been proposed in the related art as a strengthening method for the non-oriented electrical steel sheet.  In addition, since the strengthening effect through grain refinement exhibits a relatively small, the strength necessary for the practical uses in rotor cannot be obtained.  Furthermore, the inventors of the invention have investigated the effect of transformation strengthening, it has been found that core loss remarkably increases through transformation strengthening due to a transformed structure of martensite etc.  Consequently, magnetic characteristics enough for practical uses as the rotor could not be obtained.

The motor efficiency will be improved by improving a space factor of the core.  Therefore, it is preferable that surface characteristics of the steel sheet should be improved in terms of improvement of the space factor.. [0014]

The invention has been made in view of the above-mentioned problems, and a main object thereof is to provide a non-oriented electrical steel sheet having excellent surface characteristics and having both excellent mechanical characteristics and magnetic characteristics necessary for a rotor of rotating machines such as motors and generators which rotate at a high speed, and a method for producing the same.

Means for Solving the Problems [0015]

The inventors of the invention have made various investigations into the structure of steel that is expected to be involved in the non-oriented electrical steel sheet having magnetic characteristics and mechanical characteristics suitable for the rotor, and, have noticed strengthening by work hardening that had been seldom studied in electrical steel sheet. Then, it has been found that the effect of dislocations remaining in a recovery state on core loss is relatively small.  Accordingly, it has been found that magnetic characteristics and mechanical characteristics necessary for the rotor are obtained by forming the structure of the steel sheet into a deformed structure and a structure of a recovery state (referred to as "recovery structure" hereinafter), in which many dislocations remains. Basically, the structure of the non-oriented electrical steel sheet in the related art has been fully-recrystallized ferrite grains.  The technical concept of this invention is completely opposite to the concept of the non-oriented electrical steel sheet in the related art.

The invention has been achieved by further new knowledge that: the recovery structure may be steadily obtained by controlling the amounts of Nb, Zr, Ti and V within specif ic range; the surface characteristics of the non-oriented electrical steel sheet containing Nb, Zr, Ti and V may be steadily imiproved by controlling the cumulative rolling reduction ratio in roughing hot rolling and the equiaxed crystal ratios in the steel ingot or slab; and desired mechanical characteristics of the non-oriented electrical steel sheet containing Nb, Zr, Ti and

V may be steadily obtained by controlling the tensile strength of the steel sheet before soaking treatment.

[0016]

Namely, the invention provides a non-oriented electrical steel sheet comprising in % by mass: 0.06% or less of C; 3.5% or less of Si; from 0.05% or more to 3.0% or less of Mn; 2.5% or less of Al; 0.30% or less of P; 0.04% or less of S; 0.02% or less of N; at least one element selected from the group consisting of Nb, Ti, Zr and V in the range satisfying equation

(1) below; as arbitrarily added elements^ from 0% or more to 8.0% or less of Cu, from 0% or more to 2.0% or less of Ni, from 0% or more to 15.0% or less of Cr, from 0% or more to 4.0% or less of Mo, from 0% or more to 4.0% or less of Co, from 0% or more to 4.0% or less of W, from 0% or more to 0.5% or less of Sn, from 0% or more to 0.5% or less of Sb, from 0% or more to 0,3% or less of Se, from 0% or more to 0.2% or less of Bi, from 0% or more to 0.5% or less of Ge, from 0% or more to 0.3% or less of Te, from 0% or more to 0.01% or less of B, from 0% or more to 0.03% or less of Ca, from 0% or more to 0.02% or less of Mg and from 0% or more to 0.1% or less of REM; and a balance consisting of Fe and impurities; and having a recrystallized fraction being less than 90%;

0 
10"'	(1)

(in equation (1) , Nb, Zr, Ti, V, C and N represents the amounts

(% by mass) of elements, respectively),

[0017]

According to the invention, since the strength may be enhanced by forming the structure of the steel into a recovery structure, in which many dislocations remains, by controlling the recrystallized fraction within the specific range, a non-oriented electrical steel sheet having excellent mechanical characteristics and magnetic characteristics may be obtained. Good surface characteristics may also be ensured by prescribing the upper limit of the amounts of Nb, Ti, Zr and V according to equation (1).  In other words, the above-mentioned steel structure as well as excellent surface characteristics may be steadily obtained by containing the above-mentioned chemical composition. [0018]

The non-oriented electrical steel sheet of the invention preferably contains more than 0.02% by mass of Nb.  Since Nb has a large recrystallization suppressing effect among Nb, Zr, Ti and V, the above-mentioned steel structure may be steadily obtained. [00191

Moreover, the non-oriented electrical steel sheet of the invention preferably comprises at least one element selected from the group consisting of Cu, Ni, Cr, Mo, Co and W in % by mass described below: from 0,01% or more to 8,0% or less of Cu; from 0.01% or more to 2.0% or less of Ni; from 0.01% or more ro 15.0% or less of Or; from 0.005% or more to 4.0% or less of Mo; from 0.01% or more to 4,0% or less of Co; and from 0,01% or more to 4.0% or less of W.  The strength of the steel sheet

may be further enhanced by the strength enhancing effect of the

above-mentioned elements.

[0020]

Furthermore, the non-oriented electrical steel sheet of the invention preferably comprises at least one element selected from the group consisting of Sn, Sb, Se, Bi, Ge, Te and B in % by mass described below: from 0.001% or more to 0.5% or less of Sn; from 0.0005% or more to 0.5% or less of Sb; from 0.0005% or more to 0.3% or less of Se; from 0.0005% or more to 0.2% or less of Bi; from 0.001% or more to0.5% or less of Ge; from 0.0005% or more to 0.3% or less of Te; and from 0.0002% or more to 0.01% or less of B. Grain boundary segregation of the above-mentioned elements may effectively suppress recrystallization. [0021]

Still further, the non-oriented electrical steel sheet of the invention preferably comprises at least one element selected from the group consisting of Ca, Mg and REM in % by mass described below: from 0.0001% or more to 0.03% or less of Ca; from 0.0001% or more to 0.02% or less of Mg; and from 0. 0001% or more to 0. 1% orless of REM. The action for controlling sulfides dispersion of the above-mentioned elements may further improve magnetic characteristics. [0022]

The invention also provides a method for producing a non-orienred electrical steel sheet comprising the steps of: a hot rolling step for subjecting a steel ingot or slab having the above-mentioned chemical composition to hot rolling; a cold

rolling step for subjecting a hot-rolled band obtained in the hot rolling step to one time of cold rolling or at least two times of cold rolling with intermediate annealing; and a soaking treatment step for soaking a cold-rolled steel sheet obtained in the cold rolling step at 820°C or less. [0023]

According to the invention, recrystallization and the annihilation of dislocations introduced during cold rolling step are suppressed by properly controlling the amounts of Nb, Zr, Ti and V and adjusting the soaking temperature within a specific range. Therefore, a recovery structure in which many dislocations remains may be obtained, and then a non-oriented electrical steel sheet having higher strength may be obtained. Furthermore, a non-oriented electrical steel sheet having better magnetic characteristics as well as better mechanical characteristics may be obtained, by using the steel ingot or slab with a predetermined chemical composition.  The surface characteristics of the steel sheet may be improved, by controlling the chemical composition within a predetermined range, hence the space factor of the rotor and moreover motor efficiency are improved. According to the invention as hitherto described, a non-oriented electrical steel sheet satisfying magnetic characteristics and mechanical characteristics necessary for the rotor of the traction motor and having good surface characteristics may be steadily produced, without using any expensive alloying elements and without applying special procedures as in the related art,

In the present invention, it is preferable that the hot rolling step includes a roughing hot rolling step for obtaining a bar by setting the steel ingot or slab at a temperature from 1100°C or more to 1300°C or less and then applying a roughing hot rolling with a cumulative rolling reduction ratio of 80% or more, and a finishing hot rolling step for subjecting the bar to a finishing hot rolling.  It is also preferable that the temperature of the bar before the finishing hot rolling step should be 950°C or more.  Good surface characteristics may be steadily ensured, by applying the hot rolling step under a predetermined condition.  Consequently, space factor miay be improved. [0025]

It is preferable that the average equiaxed crystal ratio in the cross-section of the steel ingot or slab should be 25% or more.  This is because the surface characteristics may be steadily improved. [0026]

In the present invention, it is preferable that the cold-rolled steel sheet with a thickness from 0.15 mm or more to 0.80 mm or less and a tensile strength of 850 MPa or more is produced in the cold rolling step.  It is necessary to sufficiently introduce dislocations before the soaking treatment step, since the strengthening mechanism of the invention is to suppress the annihilation of dislocations which have been introduced before the soaking treatment step, as

described above.  Sufficient amount of dislocations may be introduced in the cold rolling step, by controlling the thickness of the cold-rolled steel sheet within a predetermined range. When the steel contains Nb, Zr, Ti and V, the amount of residual dislocations after soaking treatment step increases with an increase in the amount of dislocations introduced before soaking treatment step due to the suppression of the annihilation of dislocations during the soaking treatment, and thus the strength is improved.  Therefore, the strength of the steel sheet before soaking treatment, namely the strength of as-cold-rolled steel sheet, for example tensile strength, indicates the amount of dislocations before soaking treatment. Accordingly, the amount of dislocations to be introduced in order to obtain high strength may be ensured in the steel containing Nb, Zr, Ti and V, by controlling the tensile strength of the steel sheet before the soaking treatment step, namely the tensile strength of the as-Cold-rolled steel sheet, within a predetermined range. Hence, mechanical characteristics may be steadily improved.

[0027]

The method for producing the non-oriented electrical steel sheet of the invention may include a hot-rolled band annealing szep for subjecting the hot-rolled band to a hot-rolled band annealing. Breakage of the steel sheet during the cold rolling step may be suppressed due to the improvement of ductility of the steel sheet and excellent surface characteristics may be obtained, by applying the hot-rolled band annealing,

[0028]

The invention also provides a rotor core formed by laminating the above-mentioned non-oriented electrical steel sheets . By using the rotor core of the invention for the motors, motor efficiency may be improved and the motor may stably operate due to the excellent mechanical and magnetic characteristics of the electrical steel sheet. By applying the rotor core of the invention to the generator, the generator may be rotate at a higher speed, and accordingly generation efficiency may be improved. [0029]

The invention also provides a rotating machine using the above-mentioned rotor core. Motor efficiency may be improved, and furthermore the motor may stably operate for a long period of time, by using the rotor core of the invention. Generation efficiency of the generator may also be improved.

Effect of the Invention [0030]

The invention provides the non-oriented electrical steel sheet having excellent mechanical characteristics and magnetic characteristics necessary for the rotor of the rotating machine that rotates at a high speed and having good surface characteristics without an increase in the production cost. Accordingly, the steel sheet of the invention may be suitable for the traction motors with high rotational speed for electric and hybrid electric vehicles. Therefore, the steel sheet of the invention has a quite high industrial value.

Brief Description of the Drawings [0031]

Fig. 1 is a graph showing the relations between Nb+ ( = Nb/93 - C/12 - N/14) , Ti, (- Ti/48 - C/12 - N/14) and the tensile strength of the steel sheet after the soaking treatment step at 100oC  for 20 seconds.

Fig. 2 is a graph showing the relations between Nb* (= Nb/93 - C/12 - N/14) , Ti* (= Ti/48 - C/12 - N/14) and the tensile strength of the steel sheet after the soaking treatment step at 750°C for 20 seconds.

Fig. 3 is a graph showing the relations of the tensile strength before and after the soaking treatment step.

Fig. 4 is a graph showing the relations between the tensile strength before the soaking treatment step and the yield point after the soaking treatment step.

Fig. 5 is a graph showing the relations between the yield pointy tensile strength and the reerystalized fraction.

Best Mode for Carrying Out the Invention [0032]

The first characteristic necessary for the electrical steel sheet used for the rotor in the invention is mechanical characteristic, and refers to the yield point and tensile strength. This characteristic is related to suppression of fatigue fracture caused by fluctuations of stress as well as suppression of deformation of the rotor at high rotational speed.

T

The rotor in the traction motor of recently developed electric and hybrid electric vehicles may operate under the stress condition as follows; stress amplitude is approximately 150 MPa and mean stress is approximately 250 MPa . Accordingly, the yield point is required to be 400 MPa or more in terms of suppression of deformation, and 500 MPa or more in terms of safety factor. It is preferable that the yield point should be 550 MPa or more. The tensile strength is required to be 550 MPa or more in terms of suppression of fatigue fracture under the stress condition as described above, 600 MPa or more in terms of safety factor, and preferably 700 MPa or more.

[0033]

The second characteristic necessary for the electrical steel sheet used for the rotor is magnetic induction. In the motor such as the IPM motor that utilizes reluctance torque, the magnetic induction of the material used for the rotor core affects the torque, and consequently a desired torque should not be obtained if the magnetic induction of the rotor core material is low.

[0034]

The third characteristic necessary for the electrical steel sheet used for the rotor is core loss. Core loss include hysteresis loss caused by irreversible motion of the magnetic domain wall and Joule heat (eddy current loss) by the eddy current generated by variation of magnetization, and core loss of the electrical steel sheet is evaluated by the total core loss as a sum of these losses. Although the motor efficiency would not

directly deteriorate by core loss of rotor, it may influence the motor efficiency, because the permanent magnets embedded in the rotor core should deteriorate by rising of temperature due to the core loss of rotor. Accordingly, the upper limit of the core loss level of the material used for the rotor is determined in terms of thermal stability of the permanent magnet^ and an allowable core loss level of the material used for the rotor may be higher than that of the material used for the stator. [0035]

The fourth characteristic necessary for the electrical steel sheet used for the rotor is surface characteristics >  When the surface characteristics are poor, space factor of the laminated steel sheets would decrease.  In other words, when the surface characteristics are poor, the magnetic induction per effective cross-sectional area decreases due to the decrease of the space factor,  Consequently, the motor efficiency decreases, especially in IPM motor that utilizes reluctance torque.  Here, the space factor means the ratio of the steel sheet in the core through thickness when the core is produced by laminating the non-oriented electrical steel sheets. [0036]

The inventors have made intensive investigation on the electrical steel sheet that satisfies these characteristics. At first, the effect of the structure and strengthening mechanism of the non-oriented electrical steel sheet on magnetic characteristics and mechanical characteristics has been investigated. As a result, it has been found that: breakages

of the steel sheet during the cold rolling step in the steel sheet strengthened by solid solution strengthening and precipitation strengthening is inevitable, since the steel sheet before cold rolling is also strengthened by these strengthening mechanism; a required mechanical characteristics are not attained only by strengthening though grain refinement; and the core loss remarkably increases at a transformed structure such as martensite.  Furthermore, it has been found that the effect of dislocations remaining in the recovery structure on the core loss is relatively small.  It has been found from these results that magnetic characteristics and mechanical characteristics required for the rotor may be attained by forming recovery structure in which many dislocations remains.  Basically, the structure of the non-oriented electrical steel sheet in the related art has been fully-recrystallized ferrite grains.  The technical concept of this invention is completely opposite to the related art. [0037]

The deformed structure and recovery structure are obtained by suppressing the annihilation of dislocations, which are introduced by deforming the steel sheet into a predetermined thickness, during the soaking treatment step. Accordingly, the steel sheet before cold rolling is not strengthened by this strengthening mechanism, different from the related art in which solid solution strengthening and precipitation strengthening are dominant. Therefore, breakages of the steel sheet during the cold rolling step can be suppressed.  For obtaining these

deformed structure and recovery structure, annihilation of dislocations and recrystallization during the soaking treatment, which is usually applied after cold rolling for the purpose of recrystallization and grain growth, is required to be suppressed. Nb, Zr, Ti and V are necessary for suppressing the annihilation of dislocations and recrystallization during the soaking treatment step.  It is preferable that a proper amount of Nb is dominantly contained, since contribution of Nb is large.  It is also important to properly adjust the amounts of Nb, Zr, Ti and V, since the surface characteristics would deteriorate when the steel sheet contains excess amounts of Nb, Zr, Ti and V.

It is preferable that the hot rolling condition should be properly controlled in order to steadily improve the surface characteristics of the non-oriented electrical steel sheet containing Nb, Zr, Ti and V. Moreover, it is also preferable that the cold rolling condition should be properly controlled in order to steadily ensuring a desired strength.

Knowledge which has come up with the invention will be described hereinafter. [0038]

First, the results of the investigation into the effect of Nb, Zr, Ti and V on the mechanical characteristics and structure of the steel will be described.

A steel containing, in % by mass, 2.0% of Si, 0.2% of Mn, 0.3% of Al, 0.002% of N and 0.01% of P as major components in which the amounts of C, S and Nb were varied in the ranges from 0.001 to 0.04% for C, from 0.0002 to 0.03% for S and from 0.001

to 0.6% for Nb, and a steel containing, in % by mass, 2.0% of Si, 0.2% of Mn, 0.3% of Al, 0, 002% of N and 0.01% of P as major components in which the amounts of C, S and Ti were varied in the range from 0.001 to 0.04% for C, from 0.0002 to 0.03% for S and from 0.001 to 0.3% for Ti were hot-rolled to 2.3 mm in thickness. The hot-rolled bands were annealed at 800 ""C for 10 hours, and then they were cold-rolled to 0 . 35mm in thickness . Cold-rolled sheets were soaked at lOO^'C or 750°C for 20 seconds. The tensile strength of the soaked steel sheets was measured.

[0039]

Figs. 1 and 2 show the relations between Nb*, Ti*, and the tensile strength of the steel sheets, respectively.  Here, Nb* and Ti* are defined by the following equations (2) and (3) , respectively:

Nb* = Nb/93 - C/12 - N/14	(2)

Ti* = Ti/48 - C/12 - N/14	(3)

(in equations (2) and (3) , Nb, Ti, C and N show the amounts (% by mass) of elements, respectively).

[0040]

Figs. 1 and 2 show that excellent mechanical characteristics are obtained only when Nb* > 0 and Ti* > 0,  From the investigation of the structure of the steel, recrystallization is suppressed only when Nb* >0 and Ti* > 0, and the steel shov7ed a deformed structure and recovery structure . Nb* and Ti* correspond to amounts of solute Nb and Ti, respectively, and it has been found that the amounts of the solute Nb and Ti is important for suppressing recrystallization.  In comparison

of Nb with Ti, Nb is more effective in strengthening of the steel than Ti, since recrystallization suppressing effect of Nb is larger than that of Ti. Moreover, it has been found that the soaking temperature rises, the difference of the recrystallization suppressing effect between Nb and Ti becomes larger. [0041]

The same investigation was performed for Zr and V, and accordingly it has been found that the following equation (1) is to be satisfied in order to suppress recrystallization by combining the above-mentioned discoveries.

0 
10-3	(1)

(in equation (1), Nb, Zr, Ti, V, C and N show the amounts (% by mass) of elements, respectively) [0042]

Secondly, the results of the investigation into the method for improving surface characteristics in the non-oriented electrical steel sheet containing Nb, Zr, Ti and V will be described.

Molten steel (230 tons) after decarburization and desulfurization in a converter was tapped out into a ladle. The ladle was transferred into an RH type vacuum degassing apparatus . The m.olten steel was decarburized in the RH type vacuum degassing apparatus, and the molren steel having the chemical composition shown in Table 1 was cast into slab with a continuous casting apparatus.  The average equiaxed crystal ratio in the slab was

from 0 to 30%. [0043]

These slabs were heated at 1150°C in a heating furnace. Then, they were rolled by the roughing hot rolling mill at a cumulative rolling reduction ratio from 77 to 86%, and were rolled to 2 . 0 mm in thickness by the finishing hot rolling mill at a finishing temperature from 800 to 850°C and at a coiling temperature of 500°C.  The hot-rolled bands were annealed at 750°C for 10 hours, and then they were cold-rolled to a thickness of 0.35 mm.  The cold-rolled steel sheets were soaked at 760°C for 20 seconds, and an insulation coating with an average thickness of 0.5 µm  was formed on the surface of each of the steel sheets.  Specimens were sampled from each of the steel sheets according to JIS C2550, and the space factor, magnetic characteristics (core loss W10/400) and mechanical characteristics (yield point YP, tensile strength TS) were measured.  The results are shown in Table 2.

The equiaxed crystal ratio was measured at 3 positions of the slab (1/4, 2/4, 3/4 in slab width) from the macroscopic structure of cross-section perpendicular to casting direction, and then measured values were averaged.

The cumulative rolling reduction ratio in the roughing hot rollingmill (cumulative rolling reduction ratio in roughing rolling) was calculated from the thickness A of the slab at the inlet side of the roughing hot rolling mill and the thickness B of the bar at the outlet side of the roughing hot rolling mill by the following equation:

(1-B/A) X 100 (%)

The space factor was evaluated as "A" when the value is 98% or more, as 'B" when it is from 95% or more to less than 98% and as "C" when it is less than 95%, and the steels of "A" and "B" were determined to be applicable as the rotor core. [0044] Table 2

The conventional non-oriented electrical steel sheet containing almost no Nb (steel 1) shows a high space factor irrespective of the hot rolling conditions. However, the non-oriented electrical steel sheets containing a predetermined amiount of Nb (steels 2 and 3) show a high space factor when the cumulative rolling reduction ratio in the roughing hot rolling mill is 80% or more and the temperature at the outlet' side of the roughing hot rolling mill is 95°C or more. It has been also found that: the space factor is further improved by increasing in the value of average equiaxed crystal ratio in the slab; and

the effect of the hot rolling condition on the mechanical characteristics and magnetic characteristics is smaller than the effect on the space factor.

The same investigations as described above were carried out for Ti, Zr and V, and it has been found that properly control of the hot rolling conditions and average equiaxed crystal ratio in the slab is effective in enhancing the space factor of the non-oriented electrical steel sheet containing Nb, Zr, Ti and V. The mechanism of the effect has not been clarified yet, but the inventors presume as follows. [0045]

The improvement of the space factor is due to the improvement of the surface characteristics. Although recrystallization during soaking treatment is suppressed, recrystallization during hot rolling and hot-rolled band annealing may also be suppressed in the steel containing Nb, Zr, Ti and V.  Consequently, rough defects on the surface after cold rolling due to giant columnar grains in the cast structure may be enhanced.  This surface defects seem to cause a decrease in the space factor.  On the contrary, recrystallization during hot rolling may be accelerated by enhancing both the cumulative rolling reduction ratio in the roughing hot rolling and the temperature at the outlet side of the roughing hot rolling mill in the process of the invention, and therefore a linear band structure parallel to the rolling direction caused by the giant columnar grains in the cast structure seems to be annihilated. Accordingly, the surface defect after cold rolling may be

suppressed, and then the space factor may be improved. [0046]

Next, the result of the investigation into the method for steadily enhancing mechanical characteristics of the steel containing Nb, Zr, Ti and V will be described.

A steel (the steel with Nb* 0) containing 0.002% of C, 2.8% of Si, 0.2% of Mn, 1.2% of Al, 0.006% of S, 0.002% of N, 0.01% of P and 0.09% of Nb with a balance of Fe and impurities were hot-rolled to a thickness of 2.0 mm, Hot-rolled bands were annealed at 750°C for 10 hours, and then they were cold-rolled to a various thickness from 0.35 to 1,2 mm by one time of cold rolling. After the hot-rolled band annealing, some of the hot-rolled bands were cold-rolled to a thickness of 0.35 mm by two times of cold rolling with an intermediate thickness from 0,4 to 1.8 mm and an intermediate annealing of 750°C for 10 hours.  These cold-rolled sheets were soaked at 700^C for 20 seconds.  The tensile test was performed for these steel sheets before and after the soaking treatment. Here, the longitudinal direction of the specimens was parallel to the rolling direction. [0047]

Fig. 3 shows the relations between the tensile strength before and after the soaking treatment step. Fig. 4 shows the relations between the tensile strength before the soaking

+-

treatment step and the yield point after the soaking treatmen step. It has been found from Fig. 3 that the tensile strength after the soaking treatment step increases with an increase in the tensile strength before the soaking treatment step, namely the tensile strength of as-cold-rolled steel sheets, irrespective of the number of steps for cold rolling, only in the steel with Nb"^>0. Fig. 4 also shows that the yield point after soaking treatment step increases with an increase in the tensile strength before the soaking treatment step, namely the tensile strength of as-cold-rolled steel sheets, irrespective of the number of steps for cold rolling, only in the steel with Nb^>0. [0048]

The tensile strength of as-cold-rolled steel sheets indicates the amounts of dislocations introduced before cold rolling and by cold rolling, namely it indicates the amounts of dislocations before the soaking treatment step.  The strengthening mechanism of the invention is to suppress the annihilation of dislocations, which are introduced before the soaking treatment step, during soaking treatment.  Accordingly, it is necessary that a large amount of dislocations should be introduced before the soaking treatment step, namely, it is important that a large amount of dislocations should be introduced during the cold rolling step in order to leave a sufficienr amount of dislocations after the soaking treatment step.

However, the annihilation of dislocations during the
