Repository: anandvc/allindianpatents

File: patents/252882-a-method-for-reducing-a-friction-coefficient-adjacent-a-lubricated-surface-and-a-lubricant-composition.html (part 1 of 2)
Indian Patents. 252882:A METHOD FOR REDUCING A FRICTION COEFFICIENT ADJACENT A LUBRICATED SURFACE AND A LUBRICANT COMPOSITION

Indian Patents

Recently Granted Patents

  Recently Published Patents

Title of Invention	A METHOD FOR REDUCING A FRICTION COEFFICIENT ADJACENT A LUBRICATED SURFACE AND A LUBRICANT COMPOSITION

Abstract	A method for reducing a friction coefficient adjacent a lubricated surface, and a lubricant composition for reducing a friction coefficient between lubricated surfaces. The method includes providing an amount of metal-containing dispersed in a fully formulated lubricant composition containing a base oil of lubricating viscosity, wherein the nanoparticles have an average particles size ranging from about 1 to about 10 nanometers. The lubricant composition containing the metal-containing nanoparticles is applied to a surface to be lubricated.	

Full Text	 

NANOPARTICLE ADDITIVES AND LUBRICANT FORMULATIONS CONTAINING THE NANOPARTICLE ADDITIVES

TECHNICAL FIELD

[0001]	The embodiments  described  herein  relate  to  methods  for  friction

modification and wear reduction using fully formulated lubricants containing Nan particles. In particular, oil-soluble Nan spherical components are used in lubricant formulations to reduce friction coefficients thereof and as wear reducing agents therefor.

BACKGROUND AND SUMMARY

[0002]	A lubricant may be a liquid, a paste, or a solid with liquid lubricants

being the most used. Lubricating oils may be used in automobile engines, transmissions, bearings, gears, industrial gears and other machinery to reduce friction and wear and to increase fuel economy. A number of components including, but not limited to dispersants, detergents, friction modifiers, antiwar agents, antioxidants, and anti-corrosion additives are typically present in fully formulated lubricating oils. For many lubricant applications, a viscosity index improver may also be included as a major component.

[0003]	With the energy resources depleting and more stringent environmental

regulations being adopted, there exists a greater demand to increase a fiiel economy of

vehicles and to decrease emissions in vehicle exhausts. Currently, organic friction

modifiers are added to the lubricating oils to increase fiiel economy. However, the

level of the fiiel economy achievable by organic fiction modifiers is limited. Hence,

there is a need for alternate methods for achieving improvements in fiiel economy.

[0004]	One method for increasing fiiel economy is to provide lower viscosity

grade lubricating oils. While providing lower viscosity lubricating oils may dramatically increase fuel economy, such lubricating oils may also increase wear. Wear may be partially reduced by using antiwar agents such as zinc diallcyldithiolphosphate (ZDTP). However, ZDDP contains phosphorus and its decomposition products may have deleterious effects on automotive catalyst systems for emission control. Accordingly, there remains an increasing need for methods for reducing fictions and wear without adversely affecting emission control systems and without further depleting scarce natural resources.

[0005]	With regard to the above, exemplary embodiments described herein

provide methods for reducing friction coefficients and wear between lubricated

surfaces. The method includes providing an amount of metal-containing

nanoparticles dispersed in a fully formulated lubricant composition containing a base

oil of lubricating viscosity. The Nan particles have a formula of {Aa)m(Bb)nix,

wherein each of A, B is selected from a metal, X is selected from the group consisting

of oxygen and sulfur, subscripts a, b, and x represent compositional stoichiometric,

and each of m and n is greater than or equal to zero with the proviso that at least one

of m and n is greater than zero, wherein the nanoparticles have an average particles

size ranging from about 1 to about 10 nanometers. The lubricant composition

containing the metal-containing nanoparticles is applied to a surface to be lubricated.

[0006]	In another embodiment, there is provided a method of reducing a

friction coefficient of an engine lubricant composition during operation of an engine containing the lubricant composition. The method includes contacting the engine parts with a fairy formulated lubricant composition that contains a base oil of lubricating viscosity and an amount of metal-containing nanoparticles sufficient to reduce the friction coefficient to below a friction coefficient of a lubricant composition devoid of the metal-containing nanoparticles. The nanoparticles have a formula of (Aa)m(Bb)nXx, wherein each of A, B is selected from a metal, X is selected from the group consisting of oxygen and sulfur, subscripts a, b, and x represent compositional stoichiometric, and each of m and n is greater than or equal to zero with the proviso that at least one of m and n is greater than zero. The nanoparticles in the lubricant composition have an average particle size ranging from about 1 to about 10 nanometers.

[0007]	A fritter embodiment of the disclosure provides a method for reducing

wear between moving parts using a lubricating oil. The method includes using as the lubricating oil for one or more moving parts a lubricant composition containing a base oil, and an oil additive package including a wear reducing agent. The wear reducing agent is made of dispersed metal-containing nanoparticles, wherein the amount of nanoparticles in the lubricant composition ranges up to about 5 percent by weight of the total lubricant composition. The metal-containing nanoparticles have a formula of (Aa)m(Bb)nXx, wherein each of A, B is selected from a metal, X is selected from the group consisting of oxygen and sulfur, subscripts a, b, and x represent compositional

stoichiometry, and each of m and n is greater than or equal to zero with the proviso that at least one of m and n is greater than zero.

10008]	Another  embodiment  of  the  disclosure  provides  a  lubricant

composition containing a base oil of lubricating viscosity and a boundary friction reducing amount of metal-containing nanoparticles dispersed in the base oil. The metal-containing nanoparticles have a formula of (Aa)ni(Bb)nXx, wherein each of A, B is selected from a metal, X is selected from the group consisting of oxygen and sulfur, subscripts a, b, and x represent compositional stoichiometric, and each of m and n is greater than or equal to zero with the proviso that at least one of m and n is greater than zero. The nanoparticles have an average particles size ranging from about 1 to about 10 nanometers, and are effective to reduce a boundary friction coefficient between lubricated metal surfaces to below a boundary friction coefficient between the lubricated metal surfaces of a lubricant composition devoid of the metal-containing nanoparticles.

[0009]	Yet another embodiment of the disclosure provides oil dispersible

cerium oxide nanoparticles derived from a cerium acetate solution of amine and

organic acid.  The  cerium acetate  solution is  irradiated by  a high  frequency

electromagnetic radiation source to provide oil dispersible nanoparticles having a

substantially uniform particle size ranging from about 1 to about 10 nanometers.

[0010]	As set forth briefly above, embodiments of the disclosure provide

unique finished lubricant compositions that may significantly improve the coefficient of friction of the lubricant composition and may reduce wear for relatively low viscosity lubricant compositions. An additive package containing the metal-containing nanoparticales may be mixed with an oleaginous fluid that is applied to a surface between moving parts. In other applications, an additive package containing the metal-containing nanoparticles may be provided in a fully formulated lubricant composition.

[0011]	The methods and compositions described herein may also be suitable

for reducing emissions of CO and hydrocarbons (HC) from engines lubricated with the lubricant compositions described herein. It is well known that certain metals may be useful for improving the burning efficiency of fuels. For example, metal-containing nanoparticles from the lubricants may enter the combustion chamber by leaking around the piston rings thereby providing a catalytic source suitable for

improving fuel  combustion  

Other features and advantages of the methods described herein may be evident by reference to the following detailed description which is intended to exemplify aspects of the exemplary embodiments without intending to limit the embodiments described herein.

[0012]	It is to be understood that both the foregoing general description and

the following detailed description are exemplary and explanatory only and are intended to provide further explanation of the embodiments disclosed and claimed. The phrases "having the formula" or "have the formula" are intended to be non-limiting with respect to nanoparticles or nanoalloy particles described herein. The formula is given for the purposes of simplification and is intended to represent mono-, di-, tri-, tetra-, and polymetallic nanoparticles.

BRIEF DESCRIPTION OF THE DRAWINGS

[0013]	FIG 1 is an x-ray diffraction pattem of nanoalloy particles according to

a first embodiment of the disclosure;

[0014]	FIG 2 is photomicrograph of the nanoalloy particles according to the

first embodiment of the disclosure;

[0015]	FIG 3 is an x-ray diffraction pattem of nanoalloy particles according to

a second embodiment of the disclosure;

[0016]	FIG 4 is photomicrograph of the nanoalloy particles according to the

second embodiment of the disclosure;

[0017]	FIG 5 is an x-ray diffraction pattem of nanoalloy particles according to

a third embodiment of the disclosure; and

[0018]	FIG 6 is photomicrograph of the nanoalloy particles according to the

third embodiment of the disclosure.

DETAILED DESCRIPTION OF EMBODIMENTS

[0019]	For the purposes of this disclosure, the terms "hydrocarbon soluble,"

"oil soluble," or "dispersable" are not intended to indicate that the compounds are soluble, dissolvable, miscible, or capable of being suspended in a hydrocarbon compound or oil in all proportions. These do mean, however, that they are, for instance, soluble or stably dispersible in oil to an extent sufficient to exert their intended effect in the environment in which the oil is employed. Moreover, the additional incorporation of other additives may also permit incorporation of higher

levels of a particular additive, if desired. The terms "self-dispersing" or "self-dispersible" mean the particles may be dispersed in a hydrocarbon material without the use of additional dispersing agents.

[0020]	As used herein,  "hydrocarbon" means  any of a vast number of

compounds containing carbon, hydrogen, and/or oxygen in various combinations. The term "hydrocarbyl" refers to a group having a carbon atom directly attached to the remainder of the molecule and having predominantly hydrocarbon character. Examples of hydrocarbyl groups include:

(1)	hydrocarbon substituents, that is, aliphatic (e.g., alkyl or alkenyl), alicyclic (e.g., cycloalkyl, cycloalkenyl) substituents, and aromatic-, aliphatic-, and alicyclic-substituted aromatic substituents, as well as cyclic substituents wherein the ring is completed through another portion of the molecule (e.g., two substituents together form an alicyclic radical);

(2)	substituted hydrocarbon substituents, that is, substituents containing non-hydrocarbon groups which, in the context of the description herein, do not alter the predominantly hydrocarbon substituent (e.g., halo (especially chloro and fluoro), hydroxy, alkoxy, percepts, alkylmercapto, nitro, nitro so, and sulfonyl);

(3)	hetero-substituents, that is, substituents which, while having a

predominantly hydrocarbon character, in the context of this description,

contain other than carbon in a ring or chain otherwise composed of carbon

atoms. Hetero-atoms include sulfur, oxygen, nitrogen, and encompass

substituents such as pyridyl, fairly, thienyl and imidazolyl. In general, no more

than two, preferably no more than one, non-hydrocarbon substituent will be

present for every ten carbon atoms in the hydrocarbyl group; typically, there

will be no non-hydrocarbon substituents in the hydrocarbyl group.

[0021 ]	The  metal-containing  nanoparticles  described  herein  have  a

substantially uniform size and shape, and may be represented by the formula (Aa)m(Bb)nXx, whereiu each of A and B is selected from a metal, X is selected from the group consisting of oxygen and sulfur, subscripts a, b, and x represent compositional stoichiometry, and each of m and n is greater than or equal to zero with the proviso that at least one of m and n is greater than zero. The metal nanoparticles described herein are not limited to one or two metal sulfides or oxides, but may include additional metals as alloying or doping agents in the formula.

[0022]	In  the  foregoing  formula,  A  and  B  of  the  metal-containing

nanoparticles may be selected from Groups lA, 2A, 3A, 4A, 5A, and 6A of the Periodic Table, transition metals, lanthanides, actinides, and mixtures thereof Representative metals include, but are not limited to, titanium, zirconium, hafnium, thorium, germanium, tin, niobium, tantalum, molybdenum, tungsten, uranium, cerium, the rare earth metals, copper, beryllium, zinc, cadmium, mercury, aluminum, yttrium, gallium, indium, lanthanum, manganese, iron, cobalt, nickel, calcium, magnesium, strontium, and barium.

[00231	The metal-containing nanoparticles described herein may be uniformly

spherical, plate-like, or rod-like and will typically have a substantially uniform particle size of less than 50 nanometers. For example, the nanoparticles may have a uniform size ranging from about 1 to about 30 nanometers. Other uniform particle sizes may range from about 2 to about 10 nanometers. Still other uniform particle sizes may range from about 3 to about 6 nanometers.

[0024]	According to the exemplary embodiments described herein, the metal-

containing nanoparticles may be made by a relatively simple process. The process is primarily a two step process that includes combining one or more metal organic compounds with a hydrocarbyl component to provide a solution of metal organic compound in the hydrocarbyl component. The solution of metal organic compound is then irradiated by a high frequency electromagnetic radiation source to provide stabilized metal-containing nanoparticles. In some embodiments, the nanoparticles are self-dispersing nanoparticles.

[0025]	In the first step of the process, one or more metal-organic compounds

are dissolved in a hydrocarbyl component that is compatible with oils and hydrocarbon solvents. A suitable hydrocarbyl component is an amine or a mixture of amine and organic acid. The amine may be a saturated or unsaturated hydrocarbyl amine having from about 3 to about 24 carbon atoms. Suitable hydrocarbyl amines include, but are not limited to amines of the formula RNH2 in which R is an unsaturated hydrocarbyl radical having from 3 to 24 carbon atoms. A suitable range for R is from 10 to 20 carbon atoms. R may be an aliphatic or a cycloaliphatic, saturated or unsaturated hydrocarbon radical. Typical unsaturated hydrocarbyl amines which can be employed include hexadecylanriine, polyamine, ally amine, ftirfurylamine, and the like.

[0026]	When used, the organic acid may be selected from unsaturated fatty

acids containing from about 10 to about 26 carbon atoms. Suitable organic acids include, but are not limited to, oleic acid, erucic acid, palmitoleic acid, myristoleic acid, linoleic acid, linolenic acid, elaeostearic acid, arachidonic acid and/or ricinoleic acid. Fatty acid mixtures and fractions obtained from natural fats and oils, for example peanut oil fatty acid, fish oil fatty acid, linseed oil fatty acid, palm oil fatty acid, rapeseed oil fatty acid, ricinoleic oil fatty acid, castor oil fatty acid, colza oil fatty acid, soya oil fatty acid, sunflower oil fatty acid, safflower oil fatty acid and tall oil fatty acid, may also be used.

[0027]	The metal organic compound solution may contain a molar ratio of

amine to organic acid ranging from about 1:1 to about 3:1 amine to acid. Likewise, the solution may contain a molar ratio of amine to metal organic compound ranging from about 5:1 to about 10:1.

[0028]	After  forming  the  solution  of metal  organic  compound  in  the

hydrocarbyl component, the solution may be heated for a period of time at elevated temperature to remove any water or crystallization and/or to form a clear solution. Accordingly, the solution may be heated and held at a temperature ranging from about 50^ to about 150*^ C. for a period of time ranging from about 1 minute to about 50 minutes depending on the scale of the reaction mixture. A large volume of metal organic compound solution may require a longer heating time, while a smaller volume may require a shorter heating time.

[0029]	Upon heating the solution, a substantially clear solution of metal

organic compound in the hydrocarbyl component is obtained. The clear solution is then irradiated for a period of time using a high frequency electromagnetic radiation source to provide stabilized metal-containing nanoparticles in the hydrocarbyl component. A suitable high frequency electromagnetic radiation source is a microwave radiation source providing electromagnetic radiation with wavelengths ranging from about 1 millimeter to about 1 meter corresponding to frequencies from about 300 GHz to about 300 MHz, respectively. A more suitable frequency range for the electromagnetic radiation ranges from about 0.4 GHz to about 40 GHz. A particularly suitable frequency range is  about 0.7 GHz to about 24 GHz. The irradiation step may be conducted for a period of time ranging from about 10 seconds to about 50 minutes depending on the volume of reactants present in the reaction mixture.

[0030]	Without being bound by theoretical considerations, it is believed that

irradiation of the solution rapidly decomposes the metal-organic compound to produce metal ions which are then coordinated with the hydrocarbyl component to form uniformly dispersed metal-containing nanoparticles that are stabilized or coated by the hydrocarbyl component. It is also believed that the use of microwave radiation leads to selective dielectric heating due to differences in the solvent and reactant dielectric constants that provides enhanced reaction rates. Thus formation of metal-containing nanoparticles by the foregoing process is extremely rapid enabling large scale production of nanoparticles in a short period of time. Since microwave radiation is used, thermal gradients in the reaction mixture are minimized thereby producing a generally uniform heating effect and reducing the complexity required for scale-up to commercial quantities of Nan particle products.

[0031]	Microwave heating is able to heat the target compounds without

heating the entire reaction container or oil bath, thereby saving time and energy.

Excitation with microwave radiation results in the molecules aligning their dipoles

within the external electrical field.  Strong agitation, provided by the reorientation of

molecules, in phase with electrical field excitation, causes an intense internal heating.

[0032]	After the irradiation step, the stabilized dispersion may be washed

with an alcohol to remove any free acid or amine remaining in the stabilized dispersion of nanoparticles. Alcohols that may be used to wash the stabilized metal-containing nanoparticles may be selected from d to C4 alcohols. A particularly suitable alcohol is ethanol.

[0033]	The size and shape of metal-containing nanoparticles produced by the

foregoing process depends on the amount of hydrocarbyl component, and heating

time used to provide dispersible metal-containing nanoparticles.

[0034]	The  particle  size  of the  metal-containing  nanoparticles  may be

determined by examining a sample of the particles using TEM (transmission electron microscopy), visually evaluating the grain size and calculating an average grain size therefrom. The particles may have varying particle size due to the very fine grains aggregating or cohering together. However, the particles produced by the foregoing process are typically crystalline nanoparticles having a uniform particle size that is substantially in the range of from 1 to 10 nanometers.

[0035]	In one exemplary embodiment, cerium oxide nanoparticles having

spherical or plate-like shapes and an average size ranging from about 1 to about 10

nanometers may be made. The nanoparticles may be dispersed in a base oil by reacting cerium acetate and/or zinc acetylacetonate with a fatty acid and a fatty acid amine with heat to provide nanoparticle sized cerium oxide crystals that are dispersible in a hydrocarbons solvent. In order to form the cerium oxide nanoparticles, a reaction mixture of cerium acetate, fatty acid and fatty acid amine are heated to a temperature in the range of from about 100® to about 120 . for about 10 minutes to provide a clear solution devoid of water. Next the solution is microwave for about 10 to about 15 minutes to provide a stabilized mixture of cerium oxide nanoparticles, fatty acid amine and fatty acid. The stabilized mixture may be washed with alcohol to remove any free amine and dried in a vacuum to provide dispersible nanoparticles of cerium oxide.

[0036]	In another embodiment, the metal-containing nanoparticles contain a

sufficient amount of coating material to provide solubility of the particles in a hydrocarbon solvent. The coating material is believed to be bound or otherwise associated with the surface of the metal-containing nanoparticles such that it takes a significant amount of energy to decompose the nanoparticles. The amount of coating material on the nanoparticles may range from about 5 to about 20 percent by weight of the total weight of the nanoparticles made by the above described process as determined by thermogravimetric analysis techniques.

[0037]	The  metal-containing  nanoparticles  described  above  are

advantageously incorporated into fuels and lubricating compositions. Accordingly, the metal-containing nanoparticles may be added directly to a finished fuel or lubricating oil composition. In one embodiment, however, the metal-containing nanoparticles are diluted with a substantially inert, normally liquid organic diluent such as mineral oil, synthetic oil (e.g., ester of dicarboxylic acid), naphtha, Alkylated (e.g., C10 –C13 alkyl) benzene, toluene or xylene to form an additive concentrate. The additive concentrates may contain from about 0% to about 99% by weight diluent oil and the metal-containing nanoparticles .

[0038]	In the preparation of lubricating oil formulations it is common practice

to introduce the additive concentrate in the form of 1 to 99 wt. % active ingredient concentrates in hydrocarbon oil, e.g. mineral lubricating oil, or other suitable solvent. Usually these concentrates may be added to a lubricating oil with a dispersant/inhibitor (Dl) additive package and viscosity index (VI) improvers containing 0.01 to 50 parts by weight of lubricating oil per part by weight of the DI

package to form finished lubricants, e.g. crankcase motor oils. Suitable DI packages are described for example in U.S. Patent Nos. 5,204,012 and 6,034,040 for example. Among the types of additives included in the DI additive package are detergents, dispersants, antiwar agents, friction modifiers, seal swell agents, antioxidants, foam inhibitors, lubricity agents, rust inhibitors, corrosion inhibitors, demulsifies, viscosity index improvers, and the like. Several of these components are well known to those skilled in the art and are used in conventional amounts with the additives and compositions described herein.

[00391	Lubricant compositions made with the metal-containing nanoparticles

described above are used in a wide variety of applications. For compression ignition

engines and spark ignition engines, it is preferred that the lubricant compositions meet

or exceed published API-CI-4 or GF-4 standards. Lubricant compositions according

to the foregoing API-CI-4 or GF-4 standards include a base oil, the DI additive

package, and/or a VI improver to provide a fully formulated lubricant. The base oil

for lubricants according to the disclosure is an oil of lubricating viscosity selected

from natural lubricating oils, synthetic lubricating oils and mixtures thereof Such

base oils include those conventionally employed as crankcase lubricating oils for

spark-ignited and compression-ignited internal combustion engines, such as

automobile and truck engines, marine and railroad diesel engines, and the like.

[00401	The metal-containing nanoparticles described above may be used in

fully formulated automatic transmission fluids, fully formulated crankcase fluids, fully formulated heavy duty gear fluids, and the like. Such nanoparticles may be effective to reduce friction coefficient and wear.

[0041]	The nanoparticles may be present in an amount of up to about 5 wt% in

a fiilly formulated lubricant composition. As another example, the nanoparticles may be present in an amount of about 0.1 to about 5 wt% in a frilly formulated lubricant composition. As an even further example, the nanoparticles may be present in an amount of about 0.5 to about 2 wt% in a fully formulated lubricant composition.

Dispersant Components

[0042]	Dispersants contained in the DI package include, but are not limited to,

an oil soluble polymeric hydrocarbon backbone having functional groups that are capable of associating with metal-containing nanoparticles to be dispersed. Typically, the dispersants comprise amine, alcohol, amide, or ester polar moieties attached to the

polymer backbone often via a bridging group. Dispersants may be selected from Mannich dispersants as described in U.S. Pat. Nos. 3,697,574 and 3,736,357; ashless succcinimide dispersants as described in U.S. Pat Nos. 4,234,435 and 4,636,322; amine dispersants as described in U.S. Pat. Nos. 3,219,666, 3,565,804, and 5,633,326; Koch dispersants as described in U.S. Pat. Nos. 5,936,041, 5,643,859, and 5,627,259, and polyalkylene succinimide dispersants as described in U.S. Pat. Nos. 5,851,965; 5,853,434; and 5,792,729.

Oxidation Inhibitor Components

[0043]	Oxidation inhibitors or antioxidants reduce the tendency of base stocks

to deteriorate in service which deterioration can be evidenced by the products of oxidation such as sludge and vamish-like deposits that deposit on metal surfaces and by viscosity growth of the finished lubricant. Such oxidation inhibitors include hindered phenols, sulfurized hindered phenols, alkaline earth metal salts of alkylphenolthioesters having Cs to C u alkyl side chains, sulfurized alkylphenols, metal salts of either sulfurized or nonsulfurized alkylphenols, for example calcium nonylphenol sulfide, ashless oil soluble phenates and sulfurized phenates, phosphosulfurized or sulfurized hydrocarbons, phosphorus esters, metal thiocarbamates, and oil soluble copper compounds as described in U.S. Pat. No. 4,867,890.

[0044]	Other  antioxidants  that  may  be  used  include  sterically hindered

phenols and diarylamines, alkylated phenothiazines, sulfurized compounds, and ashless dialkyldithiocarbamates. Non-limiting examples of sterically hindered phenols include, but are not limited to, 2,6-di-tertiary butylphenol, 2,6 di-tertiary butyl methylphenol, 4-ethyl-2,6-di-tertiary butylphenol, 4-propyl-2,6-di-tertiary butylphenol, 4-butyl-2,6-di-tertiary butylphenol, 4-pentyl-2,6-di-tertiary butylphenol, 4-hexyl-2,6-di-tertiary butylphenol, 4-heptyl-2,6-di-tertiary butylphenol, 4-(2-ethylhexyl)-2,6-di-tertiary butylphenol, 4-octyl-2,6-di-tertiary butylphenol, 4-nonyl-2,6-di-tertiary butylphenol, 4-decyl-2,6-di-tertiary butylphenol, 4-undecyl-2,6-di-tertiary butylphenol, 4-dodecyl-2,6-di-tertiary butylphenol, methylene bridged sterically hindered phenols including but not limited to 4,4-methylenebis(6-tert-butyl-o-cresol), 4,4-methylenebis(2-tert-amyl-o-cresol), 2,2-methylenebis(4-methyl-6 tert-butylphenol, 4,4-methylene-bis(2,6-di-tert-butylphenol) and mixtures thereof as described in U.S Publication No. 2004/0266630.

[0045]	Diarylamines antioxidants include, but are not limited to diarylamines

having the formula:

wherein R' and R" each independently represents a substituted or unsubstituted aryl

group having from 6 to 30 carbon atoms. Illustrative of substituents for the aryl group

include aliphatic hydrocarbon groups such as alkyl having from 1 to 30 carbon atoms,

hydroxy groups, halogen radicals, carboxylic acid or ester groups, or nitro groups.

[0046]	The aryl group is preferably substituted or unsubstituted phenyl or

naphthyl, particularly wherein one or both of the aryl groups are substituted with at

least one alkyl having from 4 to 30 carbon atoms, preferably from 4 to 18 carbon

atoms, most preferably from 4 to 9 carbon atoms. It is desirable that one or both aryl

groups be substituted, e.g. mono-alkylated diphenylamine, di-alkylated

diphenylamine, or mixtures of mono- and di-alkylated diphenylamines.

[0047]	The diarylamines may be of a structure containing more than one

nitrogen atom in the molecule. Thus the diarylamine may contain at least two nitrogen atoms wherein at least one nitrogen atom has two aryl groups attached thereto, e.g. as in the case of various diamines having a secondary nitrogen atom as well as two aryls on one of the nitrogen atoms.

[0048]	Examples of diarylamines that may be used include, but are not limited

to: diphenylamine; various alkylated diphenylamines; 3-hydroxydiphenylamine; N-phenyl-1,2-phenyIenediamine; N-phenyl-1,4-phenylenediamine; monobutyldiphenyl-amine; dibutyldiphenylamine; monooctyldiphenylamine; dioctyldiphenylamine; monononyldiphenylamine; dinonyldiphenylamine; monotetradecyldiphenylamine; ditetradecyldiphenylamine, phenyl-alpha-naphthylamine; monooctyl phenyl-alpha-naphthylamine; phenyl-beta-naphthylamine; monoheptyldiphenylamine; diheptyl-diphenylamine; p-oriented styrenated diphenylamine; mixed butyloctyldi-phenylamine; and mixed octylstyryldiphenylamine.

[0049]	Another  class  of aminic  antioxidants  includes  phenothiazine  or

alkylated phenothiazine having the chemical formula:

[0054]	The amount of sulftirized olefin or sulfurized fatty oil delivered to the

finished lubricant is based on the sulfur content of the sulfurized olefin or fatty oil and the desired level of sulfur to be delivered to the finished lubricant. For example, a sulfurized fatty oil or olefin containing 20 weight % sulfur,  added to the finished lubricant at a 1.0 weight % treat level, will deliver 2000 ppm of sulfur to the finished lubricant. A sulfiirized fatty oil or olefin containing 10 weight % sulfur, when added to the finished lubricant at a 1.0 weight % treat level, will deliver 1000 ppm sulfur to the finished lubricant. It is desirable to add the sulfurized olefin or sulfurized fatty oil to deliver between 200 ppm and 2000 ppm sulfur to the finished lubricant. The foregoing amidic, phenothiazine, and sulfur containing antioxidants are described for example in U.S. Pat. No. 6,599,865.

[0055]	The ashless dialkyldithiocarbamates which may be used as antioxidant

additives include compounds that are soluble or dispersable in the additive package. It is also desired that the ashless dialkyldithiocarbamate be of low volatility, with a molecular weight greater than 250 daltons, desirably, a molecular weight greater than 400 daltons. Examples of ashless dithiocarbamates that may be used include, but are not limited to, methylenebis(dialkyldithiocarbamate), ethylenebis(dialkyldithiocar-bamate), isobutyl disulfide-2,2'-bis(dialkyldithiocarbamate), hydroxyalkyl substituted dialkyldithio-carbamates, dithiocarbamates prepared fool unsaturated compounds, dithiocarbamates prepared from norbomylene, and dithiocarbamates prepared from epoxides, where the alkyl groups of the dialkyldithiocarbamate can preferably have faro 1 to 16 carbons. Examples of dialkyldithiocarbamates that may be used are disclosed in the following patents: U.S. Pat Nos. 5,693,598; 4,876,375; 4,927,552; 4,957,643; 4,885,365; 5,789,357; 5,686,397; 5,902,776; 2,786,866; 2,710,872; 2,384,577; 2,897,152; 3,407,222; 3,867,359; and 4,758,362.

[0056]	Examples  of  ashless  dithiocarbamates  are:  Methylenebis-

(dibutyldithiocarbamate), Ethylenebis(dibutyldithiocarbamate), Isobutyl disulfide-2,2'-bis(dibutyldithiocarbamate), Dibutyl-N,N-dibutyl-(dithiocarbamyl)succinate, 2-hydroxypropyl dibutyldithiocarbamate, Butyl(dibutyldithiocarbamyl)acetate, and S-carbomethoxy-ethyl-N,N-dibutyl dithiocarbamate. The most desirable ashless dithiocarbamate is methylenebis(dibutyldithiocarbamate).

[0057J	Zinc dialkyl dithiophosphates ("Zn DDPs") may also be used in

lubricating oils in addition to the nanospherical components. Zn DDPs have good antiwar and antioxidant properties and have been used to pass cam wear tests, such

as the Seq. IVA and TU3 Wear Test. Many patents address the manufacture and use of Zn DDPs including U.S. Patent Nos. 4,904,401; 4,957,649; and 6,114,288. Non-limiting general Zn DDP types are primary, secondary and mixtures of primary and secondary Zn DDPs

[0058]	Likewise, organomolybdenum containing compounds used as friction

modifiers may also exhibit antioxidant functionality. U.S. Pat. No. 6,797,677 describes a combination of organomolybdenum compound, alkylphenothizine and alkyldiphenylamines for use in finished lubricant formulations. Examples of suitable molybdenum containing fi-iction modifiers are described below under friction modifiers.

[0059]	The metal-containing nanoparticles described herein may be used with

any or all of the foregoing antioxidants in any and all combinations and ratios. It is understood that various combinations of phenolic, aminic, sulfur containing and molybdenum containing additives may be optimized for the finished lubricant formulation based on bench or engine tests or modifications of the dispersant, VI improver, base oil, or any other additive.

Friction Modifier Components

[0060]	A sulfur- and phosphorus-free organomolybdenum compound that may

be used as an additional friction modifier may be prepared by reacting a sulfur- and phosphorus-free molybdenum source with an organic compound containing amino and/or alcohol groups. Examples of sulfur- and phosphorus-free molybdenum sources include molybdenum trioxide, ammonium molybdate, sodium molybdate and potassium molybdate. The amino groups may be monoamines, dianaines, or polyamines. The alcohol groups may be mono-substituted alcohols, diols or bis-alcohols, or polyalcohols. As an example, the reaction of diamines with fatty oils produces a product containing both amino and alcohol groups that can react with the sulfur- and phosphorus-free molybdenum source.

[0061]	Examples  of  sulfur-  and  phosphorus-free  organomolybdenum

compounds include the following:

(1) Compounds prepared by reacting certain basic nitrogen compounds with a molybdenum source as described in U. S. Pat. Nos. 4,259,195 and 4,261,843.

(2)	Compounds prepared by reacting a hydrocarbyl substituted hydroxy

alkylated amine with a molybdenum source as described in U. S. Pat. No.

4,164,473.

(3)	Compounds prepared by reacting a phenol aldehyde condensation product,

a mono-alkylated alkylene diamine, and a molybdenum source as described in

U.S. Pat. No. 4,266,945.

(4)	Compounds prepared by reacting a fatty oil, diethanolamine, and a molybdenum source as described in U. S. Pat. No. 4,889,647.

(5)	Compounds prepared by reacting a fatty oil or acid with 2-(2-aminoethyl)amino ethanol, and a molybdenum source as described in U. S. Pat. No. 5,137,647.

(6)	Compounds prepared by reacting a secondary amine with a molybdenum

source as described in U. S. Pat. No. 4,692,256.

(7)	Compounds prepared by reacting a diol, daimio, or amino-alcohol compound with a molybdenum source as described in U. S. Pat. No. 5,412,130.

(8)	Compounds prepared by reacting a fatty oil, mono-alkylated alkylene diamine, and a molybdenum source as described in U.S. Pat. No. 6,509,303.

(9)	Compounds prepared by reacting a fatty acid, mono-alkylated alkylene diamine, glycerides, and a molybdenum source as described in U.S. Pat. No. 6,528,463.

[0062]	Molybdenum  compounds  prepared  by  reacting  a  fatty  oil,

diethanolamine, and a molybdenum source as described in U. S. Pat. No. 4,889,647 are sometimes illustrated with the following structure, where R is a fatty alkyl chain, although the exact chemical composition of these materials is not frilly known and may in fact be multi-component mixtures of several organomolybdenum compounds.

[0063]	Sulfur-containing organomolybdenum compounds may be used and

may be prepared by a variety of methods. One method involves reacting a sulfur and phosphorus-free molybdenum source with an amino group and one or more sulfur sources. Sulfur sources can include for example, but are not limited to, carbon disulfide, hydrogen sulfide, sodium sulfide and elemental sulfur.  Alternatively, the

sulfur-containing molybdenum compound may be prepared by reacting a sulfur-containing molybdenum source with an amino group or thiuram group and optionally a second sulfur source.

[0064J	Examples of sulfur- and phosphorus-free molybdenum sources include

molybdenum trioxide, ammonium molybdate, sodium molybdate, potassium molybdate, and molybdenum halides. The amino groups may be monoamines, diamines, or polyamines. As an example, the reaction of molybdenum trioxide with a secondary amine and carbon disulfide produces molybdenum dithiocarbamates. Alternatively, the reaction of (NH4)2Mo3Si3 n(H20) where n varies between 0 and 2, with a tetralkylthiuram disulfide, produces a triangular sulfur-containing molybdenum dithiocarbamate.

[0065]	Examples  of  sulfur-containing  organomolybdenum  compounds

appearing in patents and patent applications include the following:

(1)	Compounds prepared by reacting molybdenum trioxide with a secondary amine and carbon disulfide as described in U. S. Pat. Nos. 3,509,051 and 3356,702.

(2)	Compounds prepared by reacting a sulfur-free molybdenum source with a secondary amine, carbon disulfide, and an additional sulfur source as described in U.S. Pat. No. 4,098,705.

(3)	Compounds prepared by reacting a molybdenum halide with a secondary amine and carbon disulfide as described in U. S. Pat. No. 4,178,258.

(4)	Compounds prepared by reacting a molybdenum source with a basic nitrogen compound and a sulfur source as described in U. S. Pat. Nos. 4,263,152, 4,265,773, 4,272,387, 4,285,822,4,369,119, and 4,395,343.

(5)	Compounds prepared by reacting ammonium tetrathiomolybdate with a basic nitrogen compound as described in U. S. Pat. No. 4,283,295,

(6)	Compounds prepared by reacting an olefin, sulfur, an amine and a molybdenum source as described in U. S. Pat. No. 4,362,633.

(7)	Compounds prepared by reacting ammonium tetrathiomolybdate with a basic nitrogen compound and an organic sulfur source as described in U. S. Pat. No. 4,402,840.

(8)	Compounds prepared by reacting a phenol compound, an amine and a molybdenum source with a sulfur source as described in U. S. Pat. No. 4,466,901.

(9)	Compounds prepared by reacting a diglycerides, a basic nitrogen compound, a molybdenum source, and a sulfur source as described in U. S. Pat No. 4,765,918.

(10)	Compounds prepared by reacting alkali metal alkylthioxanthate salts with molybdenum halides as described niu. S. Pat. No. 4,966,719.

(11)	Compounds prepared by reacting a tetralkylthiuram disulfide with

molybdenum hexacarbonyl as described in U. S. Pat. No. 4,978,464.
