Repository: anandvc/allindianpatents

File: patents/252896-am-improved-process-for-the-preparation-of-aluminium-rutile-composite-through-a-spray-forming-technique.html
Indian Patents. 252896:"AM IMPROVED PROCESS FOR THE PREPARATION OF ALUMINIUM-RUTILE COMPOSITE THROUGH A SPRAY FORMING TECHNIQUE"

Indian Patents

Recently Granted Patents

  Recently Published Patents

Title of Invention	"AM IMPROVED PROCESS FOR THE PREPARATION OF ALUMINIUM-RUTILE COMPOSITE THROUGH A SPRAY FORMING TECHNIQUE"

Abstract	An improved process for the preparation of aluminium-rutile composite through spray forming technique, the said process comprising the steps of: (i) melting of aluminium at a temperature ranging between 750 to 800°C, (ii) adding magnesium to the above said molten aluminium, in a ratio ranging between 1:200 to 1:50 by wt. to enhance the wettability of aluminium reinforced with rutile (Ti02) particles, (iii) degassing the resultant alloy by known method, followed by keeping it into a graphite crucible and allowing it to flow through an atomizer, (iv) superheating the rutile particles of size ranging between 85 to 115 microns, at a temperature ranging between 750 to 800°C and keeping into the inner concentric tube of the spray forming setup and allowing it to flow thorough the above said atomizer, (v) incorporating the above said rutile particles to the degassed resultant alloy obtained in step (iii), in a volumetric ratio ranging between 2 to 12 vol% and spray depositing the desired aluminium-rutile composite prepared on a rotating substrate.	

Full Text	Field of the invention

This invention relates to an improved process for the preparation of aluminium-rutile composite through spray forming technique. The invention particularly relates for the fabrication of Al based metal matrix composite using a novel spray forming process.

Background of the invention

The present invention is a simple design and low cost fabrication of Al based metal matrix composite having a wide range of applications in defense, aerospace and other engineering sectors. The composite that is produced in the present invention may be used either directly or after processing by conventional thermo-mechanical treatments such as rolling, extrusion and age hardening. The composites that are fabricated by the present invention may also be extended to use as a near net shape casting. Also, the variation in quantity of adding the reinforcing materials to the matrix is not restricted. In addition, ceramic particles such as SiC, AI2O3, TiN can be dispersed in the Al matrix as reinforcing materials by this new method. The thermo-mechanical treatment of the as sprayed composite improves the mechanical and tribological properties. The thermo-mechanically treated Al-rutile composite can be mainly used as a wear resistant material.

In hitherto known processes for the fabrication of Al-rutile (TiO2) composite: Al based metal matrix composites have been synthesized by using this powder metallurgy route. Reference may be made to S.J.Hong, P.w.Kao: Mater. Sci. Eng. A, 119, 1989, Vol. 1-2, pp.153-159 wherein the addition of second phase particles has no limitation. •Using this process, as good as 50:50 compositions of composites could be easily prepared. It is also easy to apply various coatings on the particles to be milled or mixed to make the composites. Finer sized particles up to range of nano size can also be prepared. The process is more flexible for making large number of components in small size. In addition, intricate shaped components can also be made. In .conventional the industrial importance of the liquid phase has resulted in enormous

research and development of several innovative technologies. From the voluminous work, it is found that in the liquid phase techniques, the reinforcing elements are either

infiltrated or injected into the liquid metal. Mixing, in-situ growth and spray forming techniques are also used to prepare the MMCs. Many Al based metal matrix composites are being fabricated by using liquid metallurgy vortex technique. The process has been considered as a low-cost and easy handling process. The addition of second phase particles is easy and does not require complicated systems. A resistance type furnace is also more suitable for processing of these composites. Temperature and oxidation control are easily maintained. The casting in any type of mould is easy and does not require big handling equipment. This process controls quantity and quality of the composites.

In the infiltration technique, the liquid metals are infiltrated into the ceramic preform to yield the composites. Reference may be made to S.Y.Oh, J.A.Cornie and K.C.Russell: Metall. Trans. 1989, Vol. 20A, p. 527, wherein the infiltration techniques is used to drive a liquid metal into the interstices of the preform. The force is essential to overcome the capillary and viscous drag between the reinforcing solids and moving liquids. Several types of infiltration techniques that are reported in literature include pressure less infiltration [reference may be made to Y.Gao, J.Jia, R.E.Loehman and

K.G.Ewsuk,: J.Mater. Res. 1995, Vol. 10(5), p.1216], pressure infiltration [reference may be made to S.G.Warrier and R.Y.Lin : Scr. Metall. Mater. 1992, Vol. 27(8), p.1015], vacuum infiltration [C.G.Goetzel and A.J.Shaler,: J. Metals 1964, Vol. 16(11), p. 901] and reactive infiltration [A.E.W.Jarfors, L.Svendsen, M.Wallinder and F.Fredrikson : Metall. Trans. 1993, Vol .24A, p. 2577]. In the pressure infiltration process, a premixed suspension of reinforcing particulates in liquids is solidified under a high hydraulic pressure. The application of high pressure to a solidifying body alters the melting point of the metal that increases the under cooling and results in numerous nucleation and in fine-grained structure. The high pressure also increases the cooling rate, eliminate solidification shrinkages, gas porosities and interfacial micro-voids and the process in general is referred as the squeeze casting.

In conventional spray forming consisting of simple step, which includes atomization of liquid metal or composite into fine droplets and immediate deposition on

a stationery or moving substrate to produce dense preform in one single step. This process is particularly useful for the synthesis of many engineering materials and composites. It is difficult to prepare such metals /materials and composites by other conventional processes. High cooling rates associated with the process that help in refining grains and minimize both the micro and macro-segregation. The turbulent fluid flow condition produced during deposition helps in the fragmentation of dendrites to yield equi-axed grains, which is known to exhibit better mechanical properties than the former.

In conventional squeeze casting process mainly applied when the near net shaped castings are to be developed and the product of casting or ingot doesn't have porosity, shrinkage and other casting defects.

All the hitherto known process has the disadvantages as mentioned below:

In powder metallurgy route, the elemental powders are generally taken for mixing and attrition that makes the process expensive. The process also requires densification, which is carried out by cold isostatic pressing or hot isostatic pressing and makes the process time consuming and expensive. Also, this process cannot be used for large sized components.

In the liquid metallurgy vortex route, size and size distribution of reinforcing particles restricts the process limitations. Also, long holding timings at higher temperatures may lead to generation of other intermetallic phases that deteriorates the , mechanical and chemical properties. In addition, due to poor wettability of reinforcing materials/particles with liquid Al restricts the usage of all reinforcing materials for the fabrication of Al based metal matrix composites. The grain size obtained through this process is comparatively larger than any other processes.

In many infiltration processes, the processing steps involved are many and makes the process more complicated. High meting temperatures and high pressures

are required and make the process expensive. High-pressure hydraulic presses and heavy-duty equipment are needed for processing of composites by this method.

In conventional spray forming process, the porosity levels of the prepared materials or composites are high as compared to all other processes. Moreover, the injection of secondary particles requires special design of the nozzles and injection system. In homogeneity of the dispersion of the secondary phase in the metal matrix is a problem. Special care must be given to avoid this problem. Suring the process, loss of -large amount of reinforcing particles causes the production cost high. In addition, the porosity and non-uniform distribution of second phase particles requires secondary processing.

This makes the process more complicated and expensive. Squeeze casting route is certainly beneficial for the fabrication of Al-rutile composite. However, the processing parameters are more precious and invariably the processing cost increases. Highly skilled technical personnel have to be involved for processing the composites using this process. Melting and, pressing has to be carried out separately in this process.

The process of present invention provides an improved spray forming process for the preparation of aluminium-rutile metal matrix composite. In the present invention, ' the rutile sand that is abundantly available is just preheated and simultaneously spray deposited on a stable and/or a rotating substrate. The macro and microstructural observations showed a uniform distribution of TiO2 particles and a clean interface was observed in the spray formed composite, Macrostructural observations revealed fine equiaxed grains of Al in as spray formed alloys and composites in comparison to the columnar structure in as cast alloy and stir cast composites.

Objectives of the invention

The main objective of the present invention is to provide a process for "preparation of aluminum - rutile composite through a spray forming technique, which obviates the drawbacks as detailed above.

Another object of the present invention is to provide an improved process for the preparation of aluminium-rutile composite using rutile as raw material for reinforcing that is abundantly available in nature and thereby reduces the cost of product.

Yet another object of the present invention is to provide an improved process for the preparation of aluminium-rutile metal matrix composite wherein addition of reinforcing rutile particles in volume fraction has no limitation.

Summary of the invention

Accordingly, the present invention provides an improved process for the preparation of aluminium-rutile composite through spray forming technique, the said process comprising the steps of:

i.  melting of aluminium at a temperature ranging between 750 to 800°C, ii.  adding magnesium to the above said molten aluminium, in a ratio ranging between 1:200 to 1:50 by wt. to enhance the wettability of aluminium reinforced with rutile (TiO2) particles, iii.  degassing the resultant alloy by known method, followed by keeping it into

a graphite crucible and allowing it to flow through an atomizer, iv.  superheating the rutile particles of size ranging between 85 to 115 microns, at a temperature ranging between 750 to 800°C and keeping into the inner concentric tube of the spray forming setup and allowing it to flow thorough the above said atomizer,

v. incorporating the above said rutile particles to the degassed resultant alloy obtained in step (iii), in a volumetric ratio ranging between 2 to 12 vol% and spray depositing the desired aluminium-rutile composite prepared on a rotating substrate.

In an embodiment of the present invention about 0.5 wt% of hexachloroethane is used for degassing the molten aluminium alloy.

In yet another embodiment the spray forming setup comprises a graphite crucible for containing molten metal, an inner concentric tube of diameter 6 to 10 mm, containing superheated rutile particles in such a way that mixture of rutile particles and molten metal flows through the atomizer by means of an inert gas

pressure in the range of 10 to15 kgf and a rotating substrate placed below the atomizer nozzle, for the deposition of the said composite mixture.

In yet another embodiment the rotation speed of the substrate used for spraying aluminium-rutile composite is in the range of 100-200rpm.

In still another embodiment the substrate used for spraying aluminium-rutile composite is copper.

Detailed description of the invention

The procedure for melting of Al was similar to conventional meting practice, however the atomization setup used for synthesis of Al-rutile composite was different. The atomization unit consisits of two metallic tubes beng placed concentrically inside the confined type atomizer. The other tube was fitted to the atomizer, while the inner tube was suspeneded by fixing it on the steel frame with a screw and jack arrangemnt so that the tube can be concentrically moved to the desired position. The outer and inner tube sthat were used can be reused several times. In order to avaid the reaction problems, a boron nitride coating was given inside the tubes. This coating not only helps in minimizing the reaction problems but also useful avoid the srosion problems. The wettablity between coating material and liquid metal is very poor. In this new set up of spray forming, the advantage of having two separate tubes enables to vary the speed/flow of metal and particles separately. In oreder to achieve a fine droplets of composite , the melt was atomized using argon gas. The whole atomizing assembly was preheated to 500-600°C so that chocking could be avoided.

The novelty of the present invention lies in obtaining a uniform distribution of Al-rutile composite. A new spray forming process has been adopted in which aluminium melt and rutile particles were passed through a set of concentric tubes and atomize the composite melt to disintegrate into fine droplets. These droplets together with dispersed powder were simultaneously deposited on a rotating copper substrate. A uniform distribution of rutile particles in the Al matrix with clean interface was observed in the Al-ruttie composite and the results obtained are superior to stir cast samples.

The following examples are presented by way of illustration and should not be construed to limit the scope of the present invention.

Example -1

The 1.0 Kg of commercial pure Al was cut into small pieces by a shear cutter. The Al pieces were cleaned with acetone to remove oil and greases. The cleaned Al pieces were placed in a 2kg capacity clay bonded graphite crucible and heated in an electric resistance furnace. In the molten Al, 20gm of Mg were added to make Al-(0.5-2.0) Mg alloy. Before addition of Mg, the Mg pieces were wrapped in Al foil. In order to remove the gases formed during melting, 1wt% hexachloroethane was added. Thorough stirring was done so as to remove the maximum removal of gases.

The super heated molten Al at 800°C was poured into a preheated (150°C) crucible that was fixed just above the atomizer. Preheated rutile particles of 100g were charged through inconel tube that was fixed at the center of the graphite crucible. Argon gas of 'lOLAR-1 purity at 10Kgf/cm2 pressure was passed through the atomizing nozzle.

The above steps were performed simultaneously. The atomized Al-rutile composite was allowed to deposit on a stationary circular copper plate. After completion of the deposition process, the substrate and composite are cooled with forced water.

Example - 2

The 0.8 Kg of commercial pure Al was cut into small pieces by a shear cutter. The Al pieces were cleaned with acetone to remove oil and greases. The cleaned Al pieces were placed in a 2kg capacity clay bonded graphite crucible and heated in an electric resistance furnace. In the molten Al, 20gm of Mg was added to make Al-(0.5-2.0) Mg alloy. Before addition of Mg, the Mg pieces were wrapped in Al foil. In order to remove tfie gases formed during melting, 0.5wt% hexachloroethane was added. Thorough stirring was done so as to remove the maximum removal of gases.

The super heated molten Al at 750°C was poured into a preheated (100°C) crucible that was fixed just above the atomizer. Pre heated rutile particles of 80g were charged through inconel tube that was fixed at the center of the graphite crucible. Argon gas of IOLAR-1 purity at 9Kgf/cm2 pressures was passed through the atomizing nozzle.

The above steps were performed simultaneously. The atomized Al-rutile composite was allowed to deposit on a circular copper plate rotating at 30rpm. After completion of the deposition process, the substrate and composite are cooled with forced water.

Example-3

The 1.2 Kg of commercial pure Al was cut into small pieces by a shear cutter. The al pieces were cleaned with acetone to remove oil and greases. The cleaned Al pieces were placed in 2 kg capacity clay bonded graphite crucible and heated in an electric resistance furnace. In the molten Al, 20gm of Mg was added to make Al-(0.5-2.0) Mg alloy. Before addition of Mg, the Mg pieces were wrapped in Al foil. In order to remove the gases formed during melting, 1.2wt% hexachloroethane was added. Thorough stirring was done so as to remove the maximum removal of gases.

The super heated molten Al at 800°C was poured into a preheated (150°C) crucible that was fixed just above the atomizer. Pre heated rutile particles of 100g was charged through inconel tube tat was fixed at the center of the graphite crucible. Argon gas of IOLAR-1 purity at12-15kgf/cm2 pressure was passed thorough the atomizing nozzle.

The steps above were performed simultaneously. The atomized Al-rutile composite was allowed to deposit on a circular copper plate rotating at 100rpm. After completion of the deposition process, the substrate and composite are cooled with forced water.

The main advantages of the present invention are:

The present invention uses the Inconel tube, which can withstand the thermal shock that required in the experimental conditions and not wettable with the molten AI-Mg alloy at 800°C.

1.	The inconel tube can be used for repeated experiments.

2.	Simultaneous deposition of rutile particles and atomized Al droplets on the

copper substrate can be processed in a single operation.

3.	Varying the Argon gas pressure during atomization can control the grain size of

Al.

4.	The addition of rutile particles in volume fraction can be varied from 2-20%.

5.	As the process has a simultaneous operation and the incorporation of rutile

particles through concentric inconel tube fixed at the center of the atomizer, the

possibility of gas entrapment in the composite is negligible.

6.	As the Al droplets and rutile particles are simultaneously depositing on the

substrate, the distribution of rutile particles in the Al matrix is uniform.

7.	Similarly, the loss of rutile particles during spray depositing on the copper

substrate is minimum.

8.	Standardization of height of atomizer from the copper substrate and rotational

speed of copper substrate make the process more efficient.

We claim

1.	An improved process for the preparation of aluminium-rutile composite through

spray forming technique, the said process comprising the steps of:

(i) melting of aluminium at a temperature ranging between 750 to 800°C,

(ii) adding magnesium to the above said molten aluminium, in a ratio ranging between 1:200 to 1:50 by wt. to enhance the wettability of aluminium reinforced with rutile (TiO2) particles,

(iii) degassing the resultant alloy by known method, followed by keeping it into a graphite crucible and allowing it to flow through an atomizer,

(iv) superheating the rutile particles of size ranging between 85 to 115 microns, at a temperature ranging between 750 to 800°C and keeping into the inner concentric tube of the spray forming setup and allowing it to flow thorough the above said atomizer,

(v) incorporating the above said rutile particles to the degassed resultant alloy obtained in step (iii), in a volumetric ratio ranging between 2 to 12 vol% and spray depositing the desired aluminium-rutile composite prepared on a rotating substrate.

2.	An improved process as claimed in claim 1, wherein in step (iii) 0.5 wt% of hexachloroethane is used for degassing the molten aluminium alloy.

3.	A process as claimed in 1 wherein the spray forming setup of step (iii) comprises a graphite crucible for containing molten metal, an inner concentric tube of diameter 6 to 10 mm, containing superheated rutile particles so that mixture of rutile particles and molten metal flows through the atomizer by means of an inert gas pressure in the range of 10 to 15 kgf and a rotating substrate placed below the atomizer nozzle, for the deposition of the said composite mixture.

4.	An improved process as claimed in claim 1, wherein the rotation speed of the

substrate used for spraying aluminium-rutile composite is in the range of 100-

200 rpm.

5.	An improved process as claimed in claim 1, wherein the substrate used for spraying aluminium-rutile composite is copper.	

Documents:

				2627-DEL-2005-Abstract-(02-03-2012).pdf

				2627-del-2005-abstract.pdf

				2627-DEL-2005-Claims-(02-03-2012).pdf

				2627-del-2005-claims.pdf

				2627-DEL-2005-Correspondence Others-(02-03-2012).pdf

				2627-del-2005-correspondence-others.pdf

				2627-del-2005-description (complete).pdf

				2627-del-2005-drawings.pdf

				2627-del-2005-form-1.pdf

				2627-del-2005-form-18.pdf

				2627-DEL-2005-Form-2-(02-03-2012).pdf

				2627-del-2005-form-2.pdf

				2627-DEL-2005-Form-3-(02-03-2012).pdf

				2627-del-2005-form-3.pdf

				2627-del-2005-form-5.pdf

« Previous Patent

Next Patent »

Patent Number	252896	

Indian Patent Application Number	2627/DEL/2005	

PG Journal Number	23/2012	

Publication Date	08-Jun-2012	

Grant Date	07-Jun-2012	

Date of Filing	30-Sep-2005	

Name of Patentee	COUNCIL OF SCIENTIFIC & INDUSTRIAL RESEARCH	

Applicant Address	ANUSANDHAN BHAWAN RAFI MARG, NEW DELHI-110001, INDIA.	

Inventors:

#	Inventor's Name	Inventor's Address	

1	K. VENKA TESWARLU	NATIONAL METALLURGICAL LABORATORY JAMSHEDPR, JHARKAND 831007, INDIA.	

2	S.K. CHAUDHARY	NATIONAL METALLURGICAL LABORATORY JAMSHEDPR, JHARKAND 831007, INDIA.	

3	L.C. PATHAK	NATIONAL METALLURGICAL LABORATORY JAMSHEDPR, JHARKAND 831007, INDIA.	

4	A. K. RAY	NATIONAL METALLURGICAL LABORATORY JAMSHEDPR, JHARKAND 831007, INDIA.	

PCT International Classification Number	C01G 23/04	

PCT International Application Number	N/A	

PCT International Filing date		

PCT Conventions:

#	PCT Application Number	Date of Convention	Priority Country	

1			NA	

© All Indian Patents, 2013-2021.

  Patent data available in the public domain from Indian Patents Office, Department of Industrial Policy and Promotions, Ministry of Commerce and Industry, Government of India.

File: patents/252911-coated-articles-and-multi-layer-coatings.html (part 1 of 2)
Indian Patents. 252911:"COATED ARTICLES AND MULTI-LAYER COATINGS"

Indian Patents

Recently Granted Patents

  Recently Published Patents

Title of Invention	"COATED ARTICLES AND MULTI-LAYER COATINGS"

Abstract	An article comprising a surface, wherein a colour-imparting non-hiding coating layer is deposited on at least a portion of the surface, and wherein the layer is deposited from a protective coating composition comprising (i) color- imparting particles having a maximum haze of 10%; and (ii) a film-forming resin.	

Full Text	COATED ARTICLES AND MULTI-LAYER COATINGS

FIELD OF THE INVENTION

(0002]	The present invention relates to articles having a surface,

wherein a color-imparting non-hiding coating layer is deposited on at least a portion of the surface. The coating layer is deposited from a protective coating composition comprising color-imparting particles having low haze (high transparency) and a film-forming resin, The present invention is also directed to multi-layer coatings that include such color-imparting layers.

BACKGROUND OF THE INVENTION

[0003]	"Color-plus-clear" coating systems involving the application of a:

colored pigmented basecoat to a substrate followed by application of a clear topcoat over the basecoat have become increasingly popular as original finishes for a number of consumer products including, for example, cars and floor coverings such as ceramic tiles and wood flooring. The base-plus-clear coating systems can have outstanding appearance properties, including gloss and distinctness of image.

[0004]	"Tricoat" coating systems are used in certain coating

applications. Such systems can achieve a deep transparent color effect as compared with the two-step base-plus-clear coating systems described above. Tricoat systems include an additional color-imparting non-hiding layer deposited between the basecoat layer and clear topcoat layer. A standard tricoat process involves the application of a first stage pigmented basecoat, with or without a reflective component, such as metallic and/or micaeous interference flakes, followed by the application of a second stage color-imparting non-hiding coating layer and then a clear topcoat.

[0005]	One purpose of the color-imparting non-hiding coating layer in

certain tricoat systems can be to provide color depth and richness to the

basecoat layer, which is sometimes known as the "candied" effect. For

example, in certain applications, an organic red non-hiding coating layer may

be applied over a red metallic basecoat layer to enhance the red color depth

and richness of the red metallic basecoat. In some tricoat systems, a color-

imparting non-hiding coating layer provides a contrasting color effect over the

basecoat layer because of the combination of colors applied. For example, in

certain applications, an organic red non-hiding layer may be applied over a

silver metallic basecoat layer to provide a red metallic appearance. In another

example, an organic yellow non-hiding layer may be applied over a red

metallic basecoat layer to provide an orange metallic appearance.

[0006]	In some cases, such color-imparting non-hiding coating layers

are applied over a basecoat layer as described above but without application of an additional clearcoat layer. In these instances, the color-imparting non-hiding coating layer typically provides properties similar to a traditional clearcoat.

[0007]	In other cases, these color-imparting non-hiding coating layers

may be applied as a single coating layer directly to a substrate with no

basecoat or clearcoat layer present. Again, such color-imparting non-hiding

coating layers typically provide both color and protection to the substrate.

[0008]	Historically, dyes have been used to achieve a transparent

coloration in such color-imparting non-hiding coating layers. In such applications, dyes are considered organic colorants that are completely soluble within the coating medium and which do not scatter light in the solvated state. Dyes, however, often possess poorer fastness than pigments when exposed to ambient light and weathering conditions. Dyes often possess poorer color persistencies than pigments due to their tendency to migrate to the surface of the coating, in certain dyes, heavy metals are incorporated to impart coloration and, in turn, enhance the fastness properties of the dyes. Many heavy metals, however, are considered toxic and, as a result, there are obvious health and safety concerns with their use.

Additionally, dyes may migrate to the surface of the coating layer, which can lead to loss of color.

[0009]	Thus, there is a need in the coatings art for coated articles

having deposited thereon a color-imparting non-hiding coating layer that can have transparency and color comparable to that of a similar coating layer containing dyes and color persistence properties similar to conventionally pigmented coatings.

SUMMARY OF THE INVENTION

[0010]	In one respect, the present invention is directed to articles

comprising a surface, wherein a color-imparting non-hiding coating layer deposited from a protective coating composition is deposited on at least a portion of the surface. The protective coating composition comprises color-imparting particles having a maximum haze of about 10% and a film-forming resin.

[0011]	In another respect, the present invention is directed to multi- .

layer coatings. The multi-layer coatings of the present invention comprise: (a) a color-imparting non-hiding coating layer deposited from a protective coating composition comprising color-imparting particles having a maximum haze of about 10% and a film-forming resin; and (b) a clearcoat layer deposited over the color-imparting non-hiding layer.

[0012]	In still another respect, the present invention is directed to a

multi-layer coating system comprising: (a) a basecoat layer deposited from a filrn-forming composition comprising a resinous binder and a pigment; (b) a color-imparting non-hiding coating layer deposited over at least a portion of the basecoat layer; and (c) a clearcoat layer deposited over at least a portion of the color-imparting non-hiding layer. The color-imparting non-hiding coating layer is deposited from a protective coating composition comprising color-imparting particles having a maximum haze of about 10% and a film-forming resin. The clearcoat layer is deposited from a film-forming composition comprising a resinous binder.

[0013]  Methods for using these compositions are also within the scope of invention, as are substrates coated according to these methods.

BRIEF DESCRIPTION OF THE DRAWING

[0014]  Fig. 1 is a graph of particle size versus difference in refractive index for colorant particles suspended in a resinous binder.

DESCRIPTION OF EMBODIMENTS OF THE INVENTION

[0015]	Other than in the operating examples, or where otherwise

indicated, all numbers, numerical parameters and/or ranges expressing, for example, quantities of ingredients, reaction conditions and so forth used in the specification and claims are to be understood as being modified in ail instances by the term "about." Accordingly, unless indicated to the contrary, the numerical parameters set forth in the following specification and attached claims are approximations that may vary depending upon the desired properties to be obtained by the present invention. At the very least, and not as an attempt to limit the application of the doctrine of equivalents to the scope of the daims, each numerical parameter should at least be construed in light of the number of reported significant digits and by applying ordinary rounding techniques.

[0016]  Notwithstanding that the numerical ranges and parameters setting forth the broad scope of the invention are approximations, the numerical values set forth in the specific examples are reported as precisely as possible. Any numerical values, however, inherently contain certain errors necessarily resulting from the standard deviation found in their respective testing measurements,

[0017]  Also, it should be understood that any numerical range recited herein is intended to include all sub-ranges subsumed therein. For example, a range of "1 to 10" is intended to include all sub-ranges between (and including) the recited minimum value of 1 and the recited maximum value of 10, that is, having a minimum value equal to or greater than 1 and a maximum value of equal to or less than 10.

[0018]	Certain embodiments of the present invention are directed to

articles comprising a surface, wherein a color-imparting non-hiding coating

layer is deposited on at least a portion of the surface, and wherein the layer is

deposited from a protective coating composition comprises color-imparting

particles having a maximum haze of about 10% and a film-forming resin.

[0019]	As used herein, the term "non-hiding coating layer" refers to a

coating layer wherein, when deposited onto a surface, the surface beneath

the coating layer is visible. In certain embodiments of the present invention,

the surface beneath the non-hiding coating layer is visible when the non-

hiding layer is applied at a typical dry film thickness known in the art of

automotive refinish coatings, such as 0.5 to 5.0 mHs (12.7 to 127 microns).

One way to assess non-hiding is by measurement of opacity. As used herein,

"opacity" refers to the degree to which a material obscures a substrate.

[0020]	"Percent opacity" refers herein to the ratio of the reflectance of a

dry coating film over a black substrate of 5% or less reflectance, to the reflectance of the same coating film, equivalently applied and dried, over a substrate of 85% reflectance. The percent opacity of a dry coating film will depend on the dry film thickness of the coating and the concentration of color-imparting particles. In certain embodiments of the present invention, the color-imparting non-hiding coating layer has a percent opacity of no more than 90 percent, such as no more than 50 percent, at a dry film thickness of one (1) mil (about 25 microns).

[0021]  As used herein, the term "protective coating composition" refers

to a composition that, when deposited onto a surface, provides protection of

that surface from degradation due to surrounding environmental conditions in

order to retain the integrity of that surface, unlike inks. Non-limiting examples

of degradation due to environmental conditions include oxidation and light

degradation. In addition, a protective coating composition normally

possesses mechanical properties such as scratch and mar resistance.

[0022]	Certain embodiments of the present invention are directed to an

article having a surface, wherein a protective coating composition comprising color-imparting particles is deposited on at least a portion of the surface. As

used herein, the term "color-imparting particles" refers to particles having little or no solubility in the protective coating composition and which impart color to the composition. Non-limiting examples of such color-imparting particles include pigments that impart a color such as red, green, yellow, and blue, among others. Suitable pigment compositions that may make up the color-imparting particles and which may be used in the present invention include, without limitation, azo (monoazo, disazo, /?-naphthol, naphthol AS, salt type (azo pigment lakes), benzimidazolorie, disazo condensation, azo metal complex, (isoindolinone, isoindoline) and polycydic (phthalocyanine, quinacridone, perylene, perinone, diketopyrrolo pyrrole, thbindigo, anthraquinone (indanthrone, anthrapyrimidine, flavanthrone, pyranthrone, anthanthrone, dioxazine, triarylcarbonium, quinophthalone) pigments, and mixtures thereof.

[0023]	In the present invention, the color-imparting particles present in

the protective coating composition have a maximum haze of 10%, such as a maximum haze of 5%, or a maximum haze of 1 %, or, in yet other embodiments, a maximum haze of 0.5%. As used herein, "haze" refers to a measurement of the transparency of a material and is defined by ASTM D1003.

[0024]	The haze values for the color-imparting particles described

herein can be determined by first having the color-imparting particles dispersed in a liquid (such as water, organic solvent, or a dispersant, as described herein) and then measuring these dispersions diluted in a solvent, for example, butyl acetate, using a Byk-Gardner TCS (The Color Sphere) instrument having a 500 micron cell path length. Because the % haze of a liquid sample is concentration dependent, we specify herein the % haze at a transmittance of about 15% to about 20% at the wavelength of maximum absorbance. As generally shown in FIG. 1, an acceptable haze may be achieved for relatively large particles when the difference in refractive index between the particles and the surrounding medium is low. Conversely, for smaller particles, greater refractive index differences between the particle and the surrounding medium may provide an acceptable haze.

[0025]  Generally, to achieve the desired haze (minimal scattering) of no more than 10%, the color-imparting particles have an average primary particle size of no more than 150 nanometers. Therefore, in certain embodiments, the color-imparting particles present in the protective coating composition have such a primary partide size. Such particles may, for example, be prepared by milling bulk pigments with milling media having a partide size of about 0.3 millimeters, such as about 0.2 millimeters, or, in some cases, about 0.1 millimeters.

[0026]	In certain embodiments of the present invention, pigment

particles are milled to nanoparticulate sizes in a high energy mill in an organic

solvent system, such as butyl acetate, using a dispersant, such as

Solsperse® 32,500 or Solsperse® 32,000 both available from The Lubrizol

Corporation of Wickliffe, Ohio or in water using a dispersant, such as

Solsperse® 27,000 available from The Lubrizol Corporation with an optional

polymeric grinding resin. Other suitable methods of producing the color-

imparting particles of the present invention include crystallization,

precipitation, gas phase condensation, and chemical attrition (i.e., partial

dissolution). It should be noted that any known method for producing the

color-imparting particles could be employed, provided that re-agglomeration of

the color-imparting particles is minimized or avoided altogether.

[0027]	Average primary particle size measurement can be obtained

with a Philips CM12 transmission electron microscope (TEM) at 100kV, as will be understood by those skilled in the art.

[0028]  In certain embodiments, the color-imparting particles may be

present in the protective coating composition in an amount of at least 0.01

weight percent up to 50 weight percent based on weight of total solids in the

protective coating composition. The amount of the color-imparting particles

present in the protective coating of the present invention can range between

any combinations of the recited values, inclusive of the recited values.

[0029]	In certain embodiments, the color-imparting non-hiding coating

layer comprises color-imparting particles of one color or, in other

embodiments; such a layer comprises a mixture of particles of at least two or more colors.

[0030]	The protective coating composition used in the present invention

includes a film-forming resin. As used herein, Yilm-forming" refers to resins

that can form a self-supporting continuous film on at least a horizontal surface

of a substrate upon removal of any solvents or carriers present in the

composition or upon curing at ambient or elevated temperature.

[0031]	Conventional film-forming resins that may be used in such

protective coating compositions include those typically used in automotive OEM coating compositions, automotive refinish coating compositions, industrial coating compositions, architectural coating compositions, powder coating compositions, coil coating compositions, and aerospace coating compositions, among others.

[0032]  Suitable resins include, for example, those formed from the reaction of a polymer having at least one type of reactive functional group and a curing agent having functional groups reactive with the functional group(s) of the polymer. As used herein, the term "polymer" is meant to encompass oligomers, and includes without limitation both homopolymers and copolymers. The polymers can be, for example, acrylic, polyester, polyurethane or pdyether, polyvinyl, cellulosic, acrylate, silicon-based polymers, co-polymers thereof, and mixtures thereof, and can contain functional groups such as epoxy, carboxylic acid, hydroxyt, isocyanate, amide, carbamate and carboxylate groups.

[0033]  The acrylic polymers, if used, are typically copolymers of acrylic acid or methacrylic add or hydroxyalkyt esters of acrylic or methacrylic acid such as hydroxyethyl methacrylate or hydroxypropyl acrylate with one or more other polymerizabte ethylenically unsaturated monomers such as alkyl esters of acrylic acid including methyl methacrylate and 2-ethyl hexyl acrylate, and vinyl aromatic compounds such as styrene, alpha-methyl styrene and vinyl toluene. The ratio of reactants and reaction conditions are selected to result in an acrylic polymer with pendant hydroxyl or carboxylic acid functionality.

[0034]	Besides acrylic polymers, the protective coating compositions

used in the present invention can contain a polyester polymer or oligomer, including those containing free terminal hydroxyl and/or carboxyl groups. Such polymers may be prepared in a known manner by condensation of polyhydric alcohols and pdycarboxyiic acids. Suitable polyhydric alcohols include ethylene glycol, neopentyl glycol, trmnethvlol propane and pentaerythritol.

[0035]	Suitable polycarboxyitc acids indude adipic acid, 1,4-cydohexyi

dicarboxylic acid and hexahydrophthalic acid. Besides the polycarboxyKc acids mentioned above, functional equivalents of the acids such as anhydrides where they exist or lower alkyl esters of the acids such as the methyl esters may be used. Also, small amounts of monocarboxylic acids such as stearic acid may be used.

[0036]	Hydroxyl-containing polyester oligomers can be prepared by

reacting an anhydride of a dicarboxylic acid such as hexahydrophthalic

anhydride with a diol such as neopentyl glycol in a 1:2 molar ratio.

[0037]	Where it is desired to enhance air-drying, suitable drying oil fatty

acids may be used and include those derived from linseed oil, soya bean oil, tall oil, dehydrated castor oil or tung oil.

[0038]  Polyurethane polymers containing terminal isocyanate or hydroxyl groups may also be used. The polyurethane pplyols or NCO-terminated polyurethanes which can be used indude those prepared by reacting pdyols including polymeric polyols with polyisocyanates. The polyurea-containing terminal isocyanate or primary or secondary amine groups which can be used include those prepared by reacting polyamines including polymeric polyamines with polyisocyanates. The hydroxyl/isocyanate or amine/isocyanate equivalent ratio is adjusted and reaction conditions selected to obtain the desired terminal group. Examples of suitable polyisocyanates include those described in United States Patent No. 4,046,729 at column 5, line 26 to column 6, line 28, hereby incorporated by reference. Examples of suitable polyols include those described in United States Patent No. 4,046,729 at column 7, line 52 to column 10, line 35,

hereby incorporated by reference. Examples of suitable polyamines include

those described in United States Patent No. 4,046,729 at column 6, line 61 to

column 7, line 32 and in United States Patent No. 3,799,854 at column 3,

lines 13 to 50, both hereby incorporated by reference.

[0039]	As previously mentioned, a silicon-based polymer can also be

used. As used herein, by "silicon-based polymers" is meant a polymer

comprising one or more -SKD- units in the backbone. Such silicon-based

polymers can include hybrid polymers, such as those comprising organic

polymeric blocks with one or more -SKD- units in the backbone.

[0040]	As mentioned earlier, certain protective coating compositions

used in the present invention can include a film-forming resin that is formed

from the use of a curing agent. Curing agents suitable for use in the

protective coating compositions used in the present invention can include

aminoplast resins and phenoplast resins and mixtures thereof, as curing

agents for OH, COOH, amide, and carbamate functional group containing

materials. Examples of aminoplast and phenoplast resins suitable as curing

agents in curable compositions that may be used in the present invention

include those described in United States Patent No. 3,919,351 at col. 5, line

22 to col. 6, line 25, hereby incorporated by reference.

[0041]	Also suitable are polyisocyanates and blocked polyisocyanates

as curing agents for OH and primary and/or secondary amino group-containing materials. Examples of polyisocyanates and blocked isocyanates suitable for use as curing agents in curable compositions that may be used in the present invention include those described in United States Patent No. 4,546,045 at col. 5, lines 16 to 38; and in United States Patent No. 5,468,802 at col. 3, lines 48 to 60, both hereby incorporated by reference. [0042]  Anhydrides as curing agents for OH and primary and/or secondary amino group containing materials are well known in the art. Examples of anhydrides suitable for use as curing agents in the protective coating compositions that may be used in the present invention include those described in United States Patent No. 4,798,746 at col. 10, lines 16 to 50; and

in United States Patent No. 4,732,790 at col. 3, lines 41 to 57, both hereby incorporated by reference.

[0043]	Polyepoxides as curing agents for COOH functional group

containing materials are well known in the art. Examples of polyepoxides suitable for use as curing agents in the protective coating compositions that may be used in the present invention include those described in United States Patent No. 4,681,811 at col. 5, lines 33 to 58, hereby incorporated by reference.

[0044]	Pdyacids as curing agents for epoxy functional group containing

materials are well known in the art. Examples of polyacids suitable for use as

curing agents in the protective coating compositions that may be used in the

present invention include those described in United States Patent No.

4,681,811 at col. 6, line 45 to col. 9, line 54, hereby incorporated by reference.

[0045]	Polyols, that is, material having an average of two or more

hydroxyl groups per molecule, can be used as curing agents for NCO

functional group containing materials and anhydrides and esters and are well

known in the art. Examples of said polyols include those described in United

States Patent No. 4,046,729 at col. 7, line 52 to col. 8, line 9; col. 8, line 29 to

col. 9, line 66; and in United States Patent No. 3,919,315 at col. 2, line 64 to

col. 3, line 33, both hereby incorporated by reference. -

[0046]	Polyamines can also be used as curing agents for NCO

functional group containing materials and for carbonates and unhindered esters and are well known in the art. Examples of polyamines suitable for use as in the protective coating compositions that may be used in the present invention include those described in United States Patent No. 4,046,729 at col. 6, line 61 to col. 7, line 26, and in United States Patent No. 3,799,854 at column 3, lines 13 to 50, hereby incorporated by reference. [0047]  When desired, appropriate mixtures of curing agents may be used  Moreover, the protective coating compositions used in the present invention can be formulated as a one-component composition where a curing agent such as an aminoplast resin and/or a blocked isocyanate compound such as those described above is admixed with other composition

components. The one-component composition can be storage stable as

formulated. Alternatively, such compositions can be formulated as a two-

component composition where, for example, a polyisocyanate curing agent

such as those described above can be added to a pre-formed admixture of

the other composition components just prior to application. The pre-formed

admixture can comprise curing agents for example, amtnoplast resins and/or

blocked isocyanate compounds such as those described above.

[0048]	In certain embodiments, the film-forming resin is generally

present in the protective coating composition in an amount greater than about 30 weight percent, such as greater than about 40 weight percent, and less than 90 weight percent, with weight percent being based on the total solid weight of the composition. For example, the weight percent of resin can be between 30 and 90 weight percent. When a curing agent is used, it is generally present in an amount of up to 70 weight percent, typically between 10 and 70 weight percent; this weight percent is also based on the total solid weight of the coating composition.

[0049]	The protective coating compositions used in the present

invention can be formed from film-forming resins that are liquid, that is, waterbome or solventborne systems. Suitable diluents include organic solvents, water, and/or water/organic solvent mixtures. .Organic solvents in which the protective coating compositions may be dispersed include, for example, alcohols, ketones, aromatic hydrocarbons, glycol ethers, esters or mixtures thereof. The diluent is generally present in amounts ranging from 5 to 80 weight percent based on total weight of the composition, such as 30 to 50 percent.

[0050]  The protective coating compositions used in the present invention can also comprise optional ingredients such as those well known in the art of formulating surface coatings. Such optional ingredients can comprise, for example, surface active agents, flow control agents, thixotropic agents, fillers, anti-gassing agents, organic co-solvents, catalysts, antioxidants, light stabilizers, UV absorbers and other customary auxiliaries. Any such additives known in the art can be used, absent compatibility

problems, so long as the resulting coating layer deposited from the

composition is non-hiding as described above. Nonlimiting examples of these

materials are described in United States Patent Nos. 4,220,679; 4,403,003;

4,147,769; and 5,071,904, which patents are incorporated herein by

reference. In certain cases, each of the optional ingredients can be present in

amounts as low as 0.01 weight percent and as high as 20.0 weight percent.

Usually the total amount of optional ingredients will range from 0.01 to 25

weight percent, based on total weight of the composition.

[0051]	In certain embodiments, the protective coating composition may

further comprise an optical-effect pigment.  As used herein, the term "optical effect pigment" refers to pigments used to modify the optical characteristics of the coating layer. Non-limiting examples of suitable optical-effect pigments include mica-based pigments, borosilicate-based pigments, bismuth oxychloride crystals, aluminum-based pigments, liquid crystal flakes, or combinations thereof. The amount of such optical effect pigment present in the protective coating composition is not particularly limited, so long as the resulting coating layer deposited from the composition is non-hiding as described above.

[0052]	Moreover, in certain embodiments, the color-imparting non-

hiding layer is deposited on a reflective surface. For example, in certain embodiments, the color-imparting non-hiding coating layer is deposited over a surface comprising a reflective material having a total reflectance of at least 30%, such as at teast40%. "Total reflectance" refers herein to the ratio of reflected light from an object relative to the incident light that impinges on the object in the visible spectrum integrating over all viewing angles. "Visible spectrum" refers herein to that portion of the electromagnetic spectrum between wavelengths 400 and 700 nanometers. "Viewing angle" refers herein to the angle between the viewing ray and a normal to the surface at the point of incidence. The reflectance values described herein are determined using the Minolta Spectrophotometer CM-3600d with the procedure described in the Examples section.

[0053]	In certain embodiments, the reflective material comprises a

substrate such as, for example, polished aluminum, cold roll steel, chrome-

plated metal, or vacuum deposited metal on plastic, among others. In other

embodiments, the reflective material may comprise a previously coated

surface which may, for example, comprise a basecoat layer deposited from a

coating composition, such as for example a silver metallic basecoat layer, a

colored metallic basecoat layer, or a white basecoat layer, among others.

[0054]	Such basecoat layers may be deposited from a base-coat film-

forming composition that may, for example, include any of the previously

described film-forming resins used in the protective coating composition

described earlier. For example, the film-forming composition of the basecoat

may comprise a resinous binder and one or more pigments to act as the

colorant. Useful resinous binders are acrylic polymers, polyesters, including

alkyds and polyurethanes, such as any of those discussed in detail above.

The resinous binders for the basecoat may, for example, comprise organic

solvent-based materials or water-based coating compositions.

[0055]	As noted, the basecoat composition can contain pigments as

colorants. Suitable pigments for the basecoat composition include, for example, metallic pigments, which include aluminum flake, copper or bronze flake and metal oxide coated mica; non-metallic color pigments, such as titanium dioxide, iron oxide, chromium oxide, lead chromate, and carbon black; as well as organic pigments, such as, for example, phthalocyanine blue and phthalocyanine green.

[0056]	Optional ingredients suitable for inclusion in the basecoat

composition include those, which are well known in the art of formulating surface coatings, such as those materials described earlier. The solids content of the basecoat composition often generally ranges from 15 to 60 weight percent, or 20 to 50 weight percent.

[0057]	The basecoat composition can be applied to a substrate by any

conventional coating technique such as brushing, spraying, dipping or flowing, among others. The usual spray techniques and equipment for air spraying, airless spraying and electrostatic spraying in either manual or automatic

methods can be used. During application of the basecoat to the substrate, the film thickness of the basecoat formed on the substrate often ranges from 0.1 to 5 mils (2.5 to 127 micrometers), or 0.1 to 2 mils (2.5 to 50.8 micrometers).

[0058]	After forming a film of the basecoat on the substrate, the

basecoat can be cured or alternatively given a drying step in which solvent is

driven out of the basecoat fNm by heating or an air drying period before

application of subsequent coating compositions. Suitable drying conditions

wHI depend on the particular basecoat composition, and one the ambient

humidity if the composition is water-borne, but often, a drying time of from 1 to

15 minutes at a temperature of 75" to 200°F (21° to 93°C) will be adequate.

[0059]	Referring once again to the color-imparting non-hiding coating

layer, the color-imparting particles included in the protective coating composition from which such a layer is deposited may, in certain embodiments, be stably dispersed in an aqueous medium. In these embodiments, such a protective coating composition may be prepared by (a) providing the color-imparting particles described above, (b) admixing the color-imparting particles with (1) one or more polymerizable, ethylenically unsatu rated monomers; or (2) a mixture of one or more polymerizable unsaturated monomers with one or more polymers; or (3) one or more polymers, to form an admixture; (c) subjecting the admixture to high stress shear conditions in the presence of an aqueous medium to particularize the admixture into micropartides; and (d) optionally, polymerizing said ethylenically unsaturated monomers under free radical polymerization conditions.

[0060]	In certain embodiments, the color-imparting particles are present

in such aqueous dispersions in an amount of at least 0.1 weight percent, or at least 5 weight percent, or at least 10 weight percent, based on weight of total solids present in the dispersion. Also, the color-imparting particles can be present in such aqueous dispersions in an amount of up to 50 weight percent, or up to 40 weight percent, or up to 35 weight percent, based on weight of total solids present in the dispersion. The amount of the color-imparting

particles present in such aqueous dispersions can range between any

combinations of the recited values, inclusive of the recited values.

[0061]	In certain embodiments, the aqueous dispersion is prepared by

admixing, optionally in the presence of an aqueous medium, the color-imparting particles with (1) one or more polymerizaWe, ethytenically unsaturated monomers; and/or (2) a mixture of one or more polymerizable unsaturated monomers with one or more polymers; and/or (3) one or more polymers, to form an admixture. The admixture then is subjected to high shear stress conditions (described in detail below) in the presence of ah aqueous medium to particularize the admixture into microparticles. If present, the ethylenically unsaturated monomers then can be polymerized under free radical conditions as described below.

[0062]	In such aqueous dispersions, the aqueous medium in which the

color-imparting particles are dispersed generally is exclusively water. However, for some monomer and/or polymer systems, it can be desirable to also include a minor amount of inert organic solvent that can assist in lowering the viscosity of the polymer to be dispersed. In certain embodiments, the amount of organic solvent present in the aqueous dispersion is less than 20 weight percent, such as less than 10 weight percent, or, in some embodiments, less than 5 weight percent, or less than 2 weight percent based on total weight of the dispersion. For example, if the organic phase has a Brookfield viscosity greater than 1000 centipoise at 25°C or a W Gardner Holdt viscosity, some solvent can be used. Examples of suitable solvents that can be incorporated include, but are not limited to, propylene glycol monobutyl ether, ethylene glycol monohexyl ether, ethytene glycol monobutyl ether, n-butanol, benzyl alcohol, and mineral spirits.

[0063]  When included, the polymerizable ethylenically unsaturated monomers can include any of the ethylenically unsaturated monomers, including vinyl monomers known in the art. Non-limiting examples of useful ethylenically unsaturated carboxylic acid functional group-containing monomers include (meth)acrylic acid, beta-carboxyethyl acrylate, acryloxypropionic acid, crotonic acid, fumaric acid, monoalkyl esters of

fumaric acid, maleic acid, monoalkyl esters of maleic acid, itaconic acid, monoalkyl esters of itaconic acid and mixtures thereof. As used herein, "(meth)acrylic" and terms derived therefrom are intended to include both acrylic and methacrylic.

[0064]	Non-limiting examples of other useful ethylenically unsaturated

monomers free of carboxytic acid functional groups include alkyl esters of (meth)acryiic acids, for example, ethyl (meth)acry1ate, methyl (meth)acry1ate, butyl (meth)acrylate, 2-ethylhexyl (meth)acrylate, 2-hydroxyethyl (meth)acrylate, hydroxypropyl (meth)acrylatet hydroxy butyl (meth)acryiate, isobornyl (metfi)acrylate, lauryl (methjacrylate, and ethylene glycd di(meth)acryiate; vinyl aromatics such as styrene and vinyl toluene; (meth)acrvlamides such as N-butoxymethyl acrylamide; acrylonttriles; dialkyl esters of maleic and fumaric acids; vinyl and vinylidene halides; vinyl acetate; vinyl ethers; allyl ethers; ally! alcohols; derivatives thereof and mixtures thereof.

[0065]	The ethylenically unsaturated monomers can include

ethylenically unsaturated, beta-hydroxy ester functional monomers, such as those derived from the reaction of an ethylenically unsaturated acid functional monomer, such as a monocarboxylic acid, for example, acrylic acid, and an epoxy compound which does not participate in the free radical initiated polymerization with the unsaturated acid monomer. Examples of such epoxy compounds are glycidyl ethers and Jesters. Suitable glycidyl ethers include glycidyl ethers of alcohols and phenols such as butyl glycidyl ether, octyl glycidyl ether, phenyl glycidyl ether and the like. Suitable epoxy compounds include those having the following structure (I):

O II CH 2  — CH— CH2 — O — C — R

O	(|)

where R is a hydrocarbon radical containing from 4 to 26 carbon atoms. Suitable glycidyl esters include those that are commercially available from

Shell Chemical Company under the tradename CARDURA E and from Exxon

Chemical Company under the tradename GLYDEXX-10. Alternatively, the

beta-hydroxy ester functional monomers can be prepared from an

ethylenically unsaturated, epoxy functional monomer, for example glycklyf

(meth)acrylate and ally! glycidyl ether, and a saturated carboxylic acid, such

as a saturated monocarboxyttc acid, for example isostearic acid.

[0066]	As previously mentioned, the color-imparting particles also can

be admixed with one or more polymers. Suitable polymers include, without

limitation, those previously described with respect to the film-forming resins

discussed earlier. Other useful polymers can include polyamides, such as

acrylamide, methacrylamide, N-alkylacrylamides and N-alkylmethacrylamides.

[0067]	Polyethers can also be used to prepare the aqueous dispersion

of color-imparting particles that may be used in certain embodiments of the present invention. Examples of suitable polyether polymers can include, for example polyether polyols such as polyalkylene ether polyols having the following structural formulas (II) or (III):

(II)

H

0—p CH  I

L  L | Jn J

R

OH

or

(III)

H

o—h-CH

CH-j	

j  J

R

m

OH

wherein the substituent R is hydrogen or a lower alkyl group containing from 1 to 5 carbon atoms including mixed substituents, and n has a value typically ranging from 2 to 6 and m has a value ranging from 8 to 100 or higher. Exemplary polyalkylene ether polyols include poly(oxytetramethylene) gtycols,

poly(oxytetraethylene) glycols, poly(oxy-1,2-propylene)glycols, and poly(oxy-1,2-butylene) glycols.

[0068]  Also useful are polyether polyois formed from oxyalkylation of

various polyds, for example, glycols such as ethylene glycol, 1,6-hexanediol,

Btsphenol A, and the like, or other higher polyois such as trimethylolpropane,

pentaerythritol, and the like. Polyois of higher functionality which can be

utilized as indicated can be made, for instance, by oxyalkylation of

compounds such as sucrose or sorbitol. One commonly utilized oxyalkylation

method is reaction of a polyol with an alkytene oxide, for example, propylene

or ethylene oxide, in the presence of an acidic or basic catalyst. Specific

examples of polyethers include those sold under the names TERATHANE

and TERACOL, available from E. I. Du Pont de Nemours and Company, Inc.

[0069]	Suitable methods for homo- and co-polymerizing ethylenically
