Repository: anandvc/allindianpatents

File: patents/252950-method-of-producing-thermoplastic-polymer-solution.html (part 1 of 5)
Indian Patents. 252950:METHOD OF PRODUCING THERMOPLASTIC POLYMER SOLUTION

Indian Patents

Recently Granted Patents

  Recently Published Patents

Title of Invention	METHOD OF PRODUCING THERMOPLASTIC POLYMER SOLUTION

Abstract	An object of the present invention is to provide a method of producing a solution of a thermoplastic polymer such as a polyester resin and/or a solution of a depolymerization product of a thermoplastic polymer by efficiently dissolving the thermoplastic polymer and/or the depolymerization product of the thermoplastic polymer. The method of producing a solution of a thermoplastic polymer and/or a solution of a depolymerization product of a thermoplastic polymer, which includes supplying a thermoplastic polymer, in a melted state, from a raw material supply port to an interior of a reactor, discharging the polymer through holes of a perforated plate, and then bringing the polymer into contact with a solvent vapor while flowing down along the surface of a support disposed inside the reactor.	

Full Text	-1-

METHOD OF PRODUCING THERMOPLASTIC POLIMER SOLUTION

TECHNICAL FIELD

[0001]

The present invention relates to a method of producing a solution of a

thermoplastic polymer and/or a solution of a deplymerization product of a thermoplastic

polymer providing a raw material for paints, polymer powders and the like. Furthermore,

the present invention also relates to a method of cleaning any polymer, polymerization

intermediate, or modified products thereof left within a melt polymerization reactor that is

used for producing a polycondensation polymer by supplying a polymerization

intermediate, in a melted state, from a raw material supply port to the interior of the melt

polymerization reactor, and the intermediate is then discharged through the holes of

polymerization intermediate through the holes of a perforated plate, and then producing

the polycondensation polymer while the polymerization intermediate flows down the

surface of the support disposed inside the reactor.

[0002]

The present application is claimed priority to the Japanese patent application No.

2005-055258 filed on March 1, 2005, Japanese patent application No. 2005-055262 filed on

March 1,2005, and the Japanese patent application No. 2005-055263 filed on March 1,2005,

and the content of which is herein incorporated.

BACKGROUND ART

[0003]

Thermoplastic polymers typified by polyester resins such as polyethylene

terephthalate (hereafter abbreviated as PET) feature superior levels of heat resistance and

mechanical properties.

In recent years, polyester resins have also begun to attract attention as

environmentally friendly materials that are capable of being recycled, and these resins are

-2-

now widely used as fibers, magnetic tapes, packaging films, sheets, injection molded

products for all manner of applications, preforms for the production of drink containers,

and so forth.

Furthermore, solutions of thermoplastic polymers and/or solutions of

depolymerization products of thermoplastic polymers obtained by dissolving a

thermoplastic polymer and/or a depolymerization product of a thermoplastic polymer in a

solvent can be used as paints, adhesives, coating agents, and binders and the like.

Moreover, using polyester as an example, a water-dispersed composition obtained by

dissolving the polyester in an organic solvent, mixing and dispersing this solution within

water, and then removing the organic solvent can also be used as a coating agent, and a

polyester powder can be produced by dispersing the polyester solution within an

appropriate poor solvent to precipitate the polyester, and then collecting and drying the

thus obtained powder.

[0004]

Examples of methods of dissolving a thermoplastic resin such as a polyester in a

solvent include methods in which the solid-state polymer is shredded coarsely or

processed into pellets before being dissolved in the solvent, and methods in which the

melted polymer is added directly to the solvent, and is then stirred to effect dissolution.

However, methods in which a solid-state polymer is dissolved tend to suffer from

inadequate dissolution rates, even if the solvent is heated to improve the dissolution rate,

meaning the time required for the dissolution process is overly long. Furthermore,

methods in which a melted polymer is dissolved in the solvent tend to suffer different

problems, including aggregation of the melted polymer within the solvent, which results

in a slower dissolution rate, and solidification and accumulation of those portions of the

polymer that exhibit poor fluidity during stirring within the solvent, which causes a

deterioration in the solubility.

[0005]

In order to resolve the drawbacks outlined above, patent document 1 discloses a

-3-

method of producing a saturated copolyester resin solution that involves dissolving the

saturated copolyester resin in a solvent, either by circulating the solution mixture during

the stirring process, at such a rate that the quantity of circulated material relative to the

total quantity of the solution mixture is at least 0.3/hour. or by blowing an inert gas

through the solution mixture during the stirring process at a rate of at least 0.1/hour

relative to the total quantity of the solution mixture.

However, as with earlier methods, the dissolution rate for this method is not

particularly high, meaning the method is not particularly efficient.

[0006]

Furthermore, because they are used in large quantities in wide variety of

applications as described above, thermoplastic polymers, and particularly

polycondensation polymers typified by PET, are responsible for the generation of large

quantities of used polymer. The demand for used drink bottles generated is particularly

significant, and the processing of these bottles poses a considerable social problem.

Accordingly, much research is being conducted into the development of technologies for

reusing used polymers.

[0007]

A number of methods have been proposed for reusing PET resins.

In one such method, the impurities are first carefully removed from collected and

sorted waste PET bottles, and a multitude of steps are then conducted to convert the PET

to either pellet or flake form, which is then recycled for use as a fiber raw material. Other

methods involve chemical recycling of the PET resin.

[0008]

Of the PET bottle chemical recycling methods that have been developed to date,

the vast majority employ solvolysis, including hydrolysis methods that use water as the

solvent and result in decomposition of the PET resin into terephthalic acid (hereafter

abbreviated as TPA) and ethylene glycol (hereafter abbreviated as EG), and methods that

use alcohols as the solvent and yield EG via alcoholysis.

-4-

[0009]

Furthermore, methods of converting polyester waste products to monomers, and

then collecting and reusing these monomers as the raw materials for further

polymerization reactions to produce more polyester have also been proposed.

Fundamentally, these methods enable the recycling of compounds with no loss, thereby

enabling the reuse of resources.

Using polyethylene terephthalate resin as an example of the polyester resin,

examples of methods of recycling the monomers obtained by the depolymerization of the

polyethylene terephthalate resin are disclosed in patent documents 2 through 5 listed

below.

[0010]

The patent document 2 discloses a method of depolymerizing polyethylene

terephthalate, wherein an extruder and a reactor provided at the exit of the extruder are

used during a process of heating, melting, and depolymerizing the polyethylene

terephthalate, and in addition to conducting the heating, melting, and depolymerization

reaction of the polyethylene terephthalate, a glycol is introduced to the system at a point

beyond the exit of the extruder, and this glycol and the polyethylene terephthalate are

mixed together in a mixer provided between the extruder and the reactor.

[0011]

The patent document 3 discloses a method of producing a polyester wherein

terephthalic acid obtained by the hydrolysis of recycled dimethyl terephthalate, which in

turn is obtained by the methanol depolymerization of a polyalkylene terephthalate, is used

for at least 70% by weight of the total acid component that constitutes the polyester, and a

precipitate obtained by heating this terephthalic acid in a glycol using a specific catalyst is

then subjected to a polycondensation reaction.

[0012]

The patent document 4 discloses a method of recycling polyester waste that

includes successively the steps of (a) grinding and pretreating the polyester waste, (b)

-5-

subjecting the treated polyester waste from the step (a) to a depolymerization with

alkylene glycol in the presence of a catalyst, (c) subjecting the depolymerization product

obtained in the step (b) to a transesterification reaction with methanol in the presence of a

catalyst, thus yielding a crude dimethyl terephthalate, (d) recrystallizing the crude

dimethyl terephthalate obtained in the step (c) and then conducting further purification by

methanol washing and/or distillation, thus enabling recovery of a high-purity dimethyl

terephthalate, and (e) reacting the purified dimethyl terephthalate obtained in the step (d)

with a 2-fold or greater large molar excess of an alkylene glycol, under normal pressure

and with no catalyst, thereby enabling recovery of a low polymer mixture composed

mainly of bis-b-hydroxyalkylene terephthalate and containing hydroxyalkylene ester

groups at the terminals to enable recovery of a low polymer mixture composed mainly of

bis-b-hydroxyalkylene terephthalate and containing hydroxyalkylene ester groups at the

terminals.

[0013]

The patent document 5 discloses a method of producing a high-purity

polyethylene terephthalate polymer that includes a pretreatment step of obtaining crude

polyethylene terephthalate flakes from used polyethylene terephthalate waste by

conducting a series of pretreatments such as grinding, washing, and foreign matter

separation, a depolymerization step of subjecting the obtained crude polyethylene

terephthalate flakes to a depolymerization in the presence of a catalyst by adding an

excess of purified and/or crude ethylene glycol, thus yielding crude bis-b-hydroxyethyl

terephthalate (BHET), a BHET purification step of removing foreign matter other than the

polyethylene terephthalate resin from the binary mixture solution containing the obtained

crude BHET and the crude ethylene glycol, thus yielding purified bis-b-hydroxyethyl

terephthalate (BHET), and a step of conducting a melt polycondensation using the

purified BHET as a raw material.

[0014]

In the depolymerization reaction described above, increasing the reaction rate

-6-

while reducing the quantity of depolymerization catalyst used is important from the

perspectives of both cost and reaction efficiency, but none of the patent documents

described above proposes a method or reactor that enables the depolymerization reaction

to be conducted efficiently and at low cost.

[0015]

On the other hand, the various polycondensation polymers described above and

typified by PET are also widely used in preforms for producing drink containers. These

drink containers not only require the properties described above, but must also have no

effect on the taste of the contents of the container. As a result, high-quality

polycondensation polymers with a high polymerization degree, no coloring, and minimal

quantities of impurities such as acetaldehyde are required.

[0016]

Moreover in recent years, in addition to the trend towards higher quality, the trend

towards greater diversity in polymer applications has resulted in tests being conducted on

overcoming certain drawbacks and improving polymer properties by conducting

copolymerization with different monomers and blending improvers into the polymer in

order to satisfy the demands for higher levels of performance.

For example, in the case of PET containers, methods have been disclosed in

which the crystallization rate can be increased, enabling high cycle molding and efficient

crystallization of the bung portion of the molded bottle, by blending either a poly(ethylene

terephthalate - ethylene terephthalamide) copolymer (see patent document 6) or a

polyolefin (see patent document 7) into the PET. A method has also been disclosed for

improving the transparency, moldability, and heat and pressure resistance of PET by

conducting melt kneading with polyethylene naphthalate (see patent document 8).

[0017]

However, when improvers are melt kneaded into a polycondensation polymer,

thermal decomposition of the polymer usually occurs, meaning a reduction in the

molecular weight, and a deterioration in the polymer quality, such as the coloring and the

-7-

level of accumulation of decomposition products, are unavoidable. Methods in which the

improvers are added directly to the reaction system used for producing the

polycondensation polymer, thereby removing the need for a melt kneading process, are

conceivable, but in most cases, the improver undergoes thermal degradation at the

polymerization temperature of the polycondensation polymer, meaning the polymer

quality, including the coloring and the level of accumulation of decomposition products,

is actually inferior to that of the original polymer undergoing improvement. Even in

methods in which another monomer is included in the copolymerization, because the

melting point and thermal decomposition temperature vary from monomer to monomer

other components with low levels of heat resistance also undergo thermal degradation

under the polymerization conditions, causing the molecular weight to be reduced and the

polymer quality such as the coloring and the level of accumulation of decomposition

products to be inferior to that of the original polymer undergoing improvement.

In these tests in which certain properties of the polymer are improved by the

copolymerization of different monomers or the blending of improvers, the quality of the

product polymer is significantly inferior to that of the original polymer, meaning

significant improvements in the production technology are required.

[0018]

As a result of intensive research aimed at resolving the problems described above,

the inventors of the present invention developed a polymerization method based on a

novel principle, wherein in a method of producing a polycondensation polymer, a

polymerization intermediate, in a melted state, is supplied from a raw material supply port

to the polymerization reactor, is discharged through the holes of a perforated plate, and

then undergoes polymerization under reduced pressure, while flowing down along the

surface of a support, and the inventors discovered that this method enabled melt

polymerization to be conducted at a significantly lower temperature than that attainable

using conventional polymerization methods (see Japanese Patent Application No.

2004-345246 and Japanese Patent Application No. 2004-345241).

-8-

The most preferred polymerization reactor used in the polymerization method of

the present invention has a structure which includes no stirring device, and in which a

plurality of narrow diameter wire-like support are disposed inside the polymerization

reactor. However, after polymerization has been conducted using this polymerization

reactor, when the operation is halted, the inside of the polymerization reactor is prone to

the retention of residual polymerization intermediates, raw materials, and modified

products thereof.

[0019]

A method of cleaning a conventional stirred tank-type polymerization reactor,

wherein the inside of the polymerization reactor is filled with glycols , and the glycols are

then heated to a temperature close to its boiling point while being stirred, thereby

depolymerizing and removing any residual polymers and the like has already been

disclosed (see patent document 9). However, if an attempt is made to apply this type of

method to this polymerization reactor of the present invention described above, there was

a problem of requiring very long time for carrying out depolymerization of the residual

polymer, not only is a large quantity of residual polymer and the like retained on the

support inside the polymerization reactor, but because the reactor is also not provided with

a stirring device,

[0020]

Patent document 1: Japanese Patent Application Laid-Open No. 2001 -261843

Patent document 2: Japanese Patent Application Laid-Open No. 2004-196880

Patent document 3: Japanese Patent Application Laid-Open No. 2003-160656

Patent document 4: Japanese Patent Application Laid-Open No. 2002-060543

Patent document 5: Japanese Patent Application Laid-Open No. 2000-169623

Patent document 6: Japanese Patent Application Laid-Open No. 2003-327812

Patent document 7: Japanese Patent Application Laid-Open No. 2004-263195

Patent document 8: Japanese Patent Application Laid-Open No. 2000-017162

Patent document 9: Japanese Patent Application Laid-Open No. 5-295392

-9-

DISCLOSURE OF THE INVENTION

PROBLEMS TO BE SOLVED BY THE INVENTION

[0021]

An object of the present invention is to provide a method of producing a solution

of a thermoplastic polymer such as a polyester resin and/or a solution of a

depolymerization product of a thermoplastic polymer by efficiently dissolving the

thermoplastic polymer and/or the depolymerization product of a thermoplastic polymer.

[0022]

Furthermore, another object of the present invention is to provide a recycling

method that reuses, as a polymer raw material, a compound obtained by the

aforementioned method of producing a solution of a thermoplastic polymer and/or a

solution of a depolymerization product of a thermoplastic polymer.

[0023]

Furthermore, another object of the present invention is to provide a method of

cleaning a melt polymerization reactor capable of low cost production by melt

polymerization of various high quality polycondensation polymers, and molded products

thereof, having a high polymerization degree, free from coloring, and having a low

content of impurities generated by thermal decomposition, wherein when the

polymerization operation is halted, the polymer, polymerization intermediate and raw

materials and modified products thereof left within the melt polymerization reactor are

removed for the next melt polymerization.

MEANS FOR SOLVING THE PROBLEMS

[0024]

As a result of intensive research aimed at achieving the objects described above, the

inventors of the present invention discovered that by supplying the thermoplastic polymer,

in a melted state, from a raw material supply port to an appratus, discharging the

thermoplastic polymer through the holes of a perforated plate, and then causing the

-10-

polymer to make contact with a solvent vapor while allowing the polymer to flow down

along a support a thermoplastic polymer and/or depolymerization product of the

thermoplastic polymer could be dissolved quickly and efficiently within the solvent

thereby accomplishing the present invention.

[0025]

Furthermore, the inventors of the present invention also discovered that in

depolymerization a thermoplastic polymers, particularly polycondensation polymers,

efficient depolymerization not heretofore attainable by conventional methods is made

possible by adopting a structure that the polycondensation polymer is supplied, in a

melted state, from a raw material supply port to a melting reactor that also functions as a

depolymerization reactor, and the polymer is then discharged through the holes of a

perforated plate, and subsequently depolymerized through contact with the vapor of a

molecular weight reducing agent, while allowing the polymer to flow down along the

surface of support disposed inside the reactor.

[0026]

Moreover, the inventors of the present invention also discovered that in a melt

polymerization reactor in which a polymerization intermediate is supplied, in a melted

state, from a raw material supply port to the melt polymerization reactor, and the

intermediate is then discharged through the holes of a perforated plate and subsequently

polymerized under reduced pressure while flowing down along the surface of support, by

reacting any residual polymer, polymerization intermediates, raw materials, or modified

products thereof left within the melt polymerization reactor with a molecular weight

reducing agent, these residual materials could be efficiently removed.

[0027]

In other words, the present invention provides the aspects described below.

(1) A method of producing a solution of a thermoplastic polymer and/or a solution of a

depolymerization product of a thermoplastic polymer, characterised by comprising

supplying a thermoplastic polymer, in a melted state, from a raw material supply port to

. -11-

the interior of an reactor, discharging the thermoplastic polymer through the holes of a

perforated plate, and then causing the polymer to make contact with a solvent vapor while

allowing the polymer to flow down along the surface of a support disposed inside the

reactor.

(2)	The method of producing a solution of a thermoplastic polymer and/or a solution of a

depolymerization product of a thermoplastic polymer according to aspect (1),

characterized in that a relationship S1/S2 > 1 is satisfied where S1 is a surface area of the

thermoplastic polymer flowing down along the support and S2 is a contact surface area

between the support and the thermoplastic polymer.

(3)	The method of producing a solution of a thermoplastic polymer and/or a solution of a

depolymerization product of a thermoplastic polymer according to aspect (1) or (2),

characterized in that a distance that the thermoplastic polymer flows down along the

support in a solvent vapor phase is 0.5 m or more.

(4)The method of producing a solution of a thermoplastic polymer and/or a solution of a

depolymerization product of a thermoplastic polymer according to any one of aspects (1)

through (3), characterized in that the thermoplastic polymer includes one or more

polymers selected from the group consisting of polyester resins, polyamide resins,

polycarbonate resins, polyolefin resins, polystyrene resins, acrylic-based resins,

silicone-based resins, fluororesins, polyphenylene oxides, polyphenylene sulfides,

polysulfones, cellulose-based resins, and chitosan-based resins.

(5)The method of producing a solution of a depolymerization product of a thermoplastic

polymer according to any one of aspects (1) through (4), characterized in that at least one

component contained within the solvent vapor functions as a molecular weight reducing

agent for the thermoplastic polymer, and the thermoplastic polymer undergoes a

depolymerization reaction while flowing down the support.

(6)The method of producing a solution of a depolymerization product of a thermoplastic

polymer according to aspect (5), characterized in that the solvent vapor contains an

alkylene glycol.

-12-

(7)The method of recycling a thermoplastic polymer,characterized in that a compound

obtained using a method of producing a solution of a thermoplastic polymer and/or a

solution of a depolymerization product of a thermoplastic polymer according to any one

of aspects (1) through (6) is reused as a polymer raw material.

(8)The method of cleaning a polymerization reactor in which a polymerization

intermediate is supplied, in a melted state, from a raw material supply port to a melt

polymerization reactor, and is then discharged through the holes of a perforated plate and

subsequently polymerized to produce a polycondensation polymer while flowing down

along the surface of support disposed inside the reactor, characterized in that residual

polymers, polymerization intermediates, and modified products thereof left within the

polymerization reactor are removed by being brought into contact with a solvent vapor

while flowing down along the surface of the support.

(9)The method of cleaning a polymerization reactor according to aspect (8), characterized

in that a relationship S1/S2 > 1 is satisfied where S1 is a surface area of the

polycondensation polymer flowing down along the support and S2 is a contact surface

area between the support and the polycondensation polymer.

(10)The method of cleaning a polymerization reactor according to aspect (8) or (9),

characterized in that following production of the polycondensation polymer, the solvent

vapor is introduced into the reactor with the temperature inside the polymerization reactor

maintained at a temperature equal to, or higher than, the temperature at which the

polycondensation polymer undergoes crystallization.

(1 l)The method of cleaning a polymerization reactor according to any one of aspects (8)

through (10), characterized in that a distance across which the residual polymers,

polymerization intermediates, and modified products thereof left within the

polymerization reactor flowing down along the support during contacting with the solvent

vapor while flowing down along the surface of the support is at least 0.5 m.

(12)The method of cleaning a polymerization reactor according to any one of aspects (8)

through (11), wherein at least one component contained within the solvent vapor

-13-

functions as a molecular weight reducing agent for the residual polymers, polymerization

intermediates, and modified products thereof left within the polymerization reactor, and

these residues undergo a depolymerization reaction while flowing down along the

support.

(13)The method of cleaning a polymerization reactor according to any one of aspects (8)

through (12), wherein the solvent vapor includes an alkylene glycol that has been heated

to a temperature within a range from 100 to 300⁪.

Advantages of the Invention

[0028]

A method of producing a solution of a thermoplastic polymer and/or a solution

of a depolymerization product of a thermoplastic polymer, a method of depolymerizing a

polycondensation polymer, and a method of cleaning a polymerization reactor for a

polycondensation polymer according to the present invention exhibit the effects described

below.

(1)	By distributing the thermoplastic polymer using a perforated plate, a large quantity of

polymer can be treated efficiently and evenly. Because the polymer is retained on the

support, the surface area of the surface layer can be increased, thereby facilitating the

contact between the polymer and the solvent vapor, and ensuring a more efficient

dissolution process. Furthermore, because the polymers retained on each of the support

does not merge to form aggregates, no deterioration occurs in the efficiency of the

treatment process.

(2)	By causing the thermoplastic polymer to fall down the surface of the support under the

effects of gravity, dissolved and/or depolymerized polymers, which exhibit a lower

viscosity, fall more rapidly, enabling the quantity of polymer treated to be increased.

Furthermore, the solution of polymers and the like dissolved first within the surface layer

falls down over the surface of polymer positioned closer to the interior, which has not yet

dissolved (swollen) adequately and exhibits a comparatively higher viscosity,

and consequently the interior polymer is stretched by the application of a shearing force.

-14-

thereby ensuring a more efficient dissolution and/or depolymerization.

(3) By contacting with a solvent vapor, a large quantity of polymer can be readily

dissolved using a small quantity of solvent, enabling the production of a solution with any

desired viscosity from low viscosity through to high viscosity. By using at least one

component contained within the solvent vapor functions as a molecular weight reducing

agent for the thermoplastic polymer, the depolymerization can be conducted more

efficiently.

(4)Because the dissolution rate and/or the depolymerization rate can be increased, the

dissolution time and/or depolymerization time can be reduced, deterioration in the

product properties is few, and the generation of thermal degradation products and

contamination caused by these thermal degradation products is also few.

BRIEF DESCRIPTION OF THE DRAWING

[0029]

Figure 1 is a schematic illustration showing one example of a dissolver used in

the present invention.

Figure 2 is a schematic illustration showing one example of a method of

conducting supply to a perforated plate used in the present invention.

Figure 3 is a schematic illustration showing one example of a depolymerization

reactor used in the present invention.

Figure 4 is a schematic illustration showing one example of a method of

conducting supply to a perforated plate used in the present invention.

Figure 5 is a schematic illustration showing one example of a method of

conducting supply to a perforated plate used in the present invention.

Figure 6 is a schematic illustration of an inert gas absorption device and a

depolymerization reactor used in the present invention.

Figure 7 is a schematic illustration showing one example of a polymerization

reactor used in the present invention.

-15-

Figure 8 is a schematic illustration showing one example of a method of

conducting supply to a perforated plate used in the present invention.

Figure 9 is a schematic illustration showing one example of a method of

conducting supply to a perforated plate used in the present invention.

Figure 10 is a schematic illustration of an inert gas absorption device and a

polymerization reactor used in the present invention.

Figure 11 is a schematic illustration showing one example of a polymerization

reactor and a molding device used in a cleaning method of the present invention.

DESCRIPTION OF SYMBOLS

[0030]

1	Feed pump

2	Raw material supply port

3	Perforated plate

4	Observation window

5	Support and falling polymer

6	Inert gas supply port

7	Pressure reduction exhaust port

8	Drainage pump

9	Discharge port

10	Dissolver or Depolymerization reactor or Polymerization reactor

N1 Feed pump

N2 Raw material supply port

N3 Perforated plate

N5 Support and falling polymer

N6 Inert gas supply port

N7 Pressure reduction exhaust port

N8 Drainage and feed pump

-16-

N10 Inert gas absorption device

BEST MODE FOR CARRYING OUT THE INVENTION

[0031]

First is a detailed description, for the method of producing a solution of a

thermoplastic polymer and/or a solution of a depolymerization product of a thermoplastic

polymer according to the present invention, of (A) a dissolution method, a

depolymerization method, and a method of cleaning a polymerization reactor, (B) a

thermoplastic polymer, (C) a solvent and a molecular weight reducing agent, (D) a

dissolver and a dissolution method, (E) a depolymerization reactor and a

depolymerization method, and (F) a polymerization reactor suited to a cleaning method of

the present invention, and a method of cleaning such a reactor.

[0032]

(A) Dissolution Method, Depolymerization Method, and Method of Cleaning a

Polymerization Reactor

A dissolution method and/or a depolymerization method according to the

present invention is a method of dissolving and/or depolymerizing a thermoplastic

polymer that includes the steps of supplying the thermoplastic polymer, in a melted state,

from a raw material supply port to a dissolver, discharging the polymer through the holes

of a perforated plate, and then causing the polymer to make contact with a solvent vapor

and/or the vapor of a molecular weight reducing agent while flowing down along the

surface of a support disposed inside the reactor.

By employing this method, the thermoplastic polymer that flows down alomg

the support is distributed across each of the support, and while remaining retained by the

support, flows down towards the bottom of the reactor (a dissolver, or depolymerization

reactor or polymerization reactor) while undergoing dissolution and/or depolymerization,

thereby exhibiting a behavior of rapid movement.

[0033]

-17-

As a result, both the contact surface area between the polymer and the solvent

vapor and/or vapor of the molecular weight reducing agent, and the mixing effect

produced by the shearing force generated by the falling polymer solution increase

dramatically, causing a significant increase in the treatment rate for the dissolution and/or

depolymerization.

In the case of the production of a solution of a thermoplastic polymer and/or a

solution of a depolymerization product of a thermoplastic polymer, examples of suitable

thermoplastic polymers that can be subjected to treatment include the melted resin after

the end of polymerization reaction iself or solid-state polymers that have been pelletized

or converted to sheet form, or melted recycled raw materials generated by collecting used

molded products and then conducting a preliminary washing treatment, if required, prior

to melting. Furthermore, in the case of a method of cleaning a polymerization reactor, the

treatment target is the residual polycondensation polymer left within the polymerization

reactor following polymerization and subsequent halting of the polymerization operation.

[0034]

On the basis of further research, the inventors discovered that the holes within

the perforated plate of the dissolver could be either grouped within a single block, or

divided into two or more blocks, so that arbitrary amount and kind of polymer and/or

solvent could be supplied simultaneously to each block, at a desired supply rate, thereby

effecting dissolution.

As a result, it was found that if the structure and positioning of the support were

such that the polymer flows supplied from each block of holes within the perforated plate

merged and fell together, then even if a stirring mechanism such as a stirring blade was not

provided, the dissolution and/or depolymerization reaction were still accelerated, enabling

the production of the polymer solution and/or solution of a depolymerization product of

the polymer to be achieved quickly and at low cost.

[0035]

A polymer solution produced using the present invention may include an

-18-

improver as well as the polymer that is dissolved in the solvent, and this type of improver

can be supplied from a different block from the polymer, discharged from holes within the

perforated plate in the same manner as the thermoplastic polymer, and then blended into

the polymer solution by dissolution as it flows down the support.

Examples of this type of improver include urethane-based resins, epoxy-based

resins, acrylic resins, novolak resins, phenoxy resins, butyral resins, and ketone resins,

and these improvers can be used either alone, or in combinations of two or more different

materials. Furthermore, if required, a plasticizer such as an epoxidized oil or dioctyl

phthalate can also be added. Moreover, other additives including colorants and

stabilizers such as molecular weight reducing agents, colored pigments, anti-sagging

agents, surface conditioners, cross-linking promoting catalysts, ultraviolet absorbers,

photostabilizers, and antioxidants can also be used if required.

[0036]

The polymer supplied from each of the blocks may. of course, be the same

polymer, and by setting the supply rate for each block, the method is able to adapt to

variations in the quantity of polymer being treated.

The distance the thermoplastic polymer flows during the period of contact with

the solvent vapor while flowing down along the surface of the support is preferably at

least 0.5 m. If this fall distance is too short, then the dissolution and/or depolymerization

may be inadequate, meaning the polymer can descend and fall from the end of the support

in an unmodified high viscosity state, and then combine to form aggregates, thereby

dramatically reducing the treatment efficiency.

There are no particular restrictions on the fall distance, although in terms of enhancing the

treatment efficiency, the distance is preferably within a range from 0.5 to 50 m, even more

preferably from 1 to 20 m, and most preferably from 2 to 15 m.

[0037]

(B) Thermoplastic Polymer

Specific examples of the thermoplastic polymer used in the present invention

-19-

include polymers with structures in which aliphatic hydrocarbon groups are bonded

together via the bonding of functional groups, such as aliphatic polyesters, aliphatic

polyamides, and aliphatic polycarbonates; polymers with structures in which aliphatic

hydrocarbon groups and aromatic hydrocarbon groups are bonded together via the

bonding of functional groups, such as aliphatic aromatic polyesters, aliphatic aromatic

polyamides, and aliphatic aromatic polycarbonates; and polymers with structures in

which aromatic hydrocarbon groups are bonded together via the bonding of functional

groups, such as aromatic polyesters and aromatic polyamides. Other suitable examples

include thermoplastic polymers such as polyolefin resins, polystyrene resins, acrylic

resins, silicone-based resins, fluororesins, polyphenylene oxides, polyphenylene sulfides,

polysulfones, cellulose-based resins, and chitosan-based resins.

[0038]

The thermoplastic polymers described above may be either homopolymers or

copolymers. Furthermore, copolymers containing different linkages such as ester

linkages, amide linkages and carbonate linkages, and copolymers in which different

skeletons such as polyolefin skeletons, polystyrene skeletons and polyacrylic acid-based

skeletons exist in either random or block-type arrangements are also suitable.

Specific examples of these types of copolymers include polyester carbonates and

polyesteramides.

[0039]

(C) Solvent and Molecular Weight Reducing Agent

The solvent and/or molecular weight reducing agent used in the present

invention may be any compound capable of dissolving and/or effecting a

depolymerization of the thermoplastic polymer. The molecular weight reducing agent

may also function as the solvent. Examples of suitable compounds include one or more

organic solvents such as aliphatic, alicyclic and aromatic hydrocarbon compounds,

aliphatic ester-based compounds, alcohol-based compounds ether-based compounds,

ketone-based compounds, and halogenated hydrocarbon compounds, as well as water and

-20-

aqueous solutions produced by mixing an organic compound with water, although this is

in no way an exhaustive list. Of the solvents listed above, organic solvents including

aliphatic hydrocarbons such as hexane and petroleum ether; alicyclic hydrocarbons such

as cyclohexane and cyclohexene; aromatic hydrocarbon compounds such as xylene and

toluene; aliphatic ester-based compounds such as ethyl acetate, propyl acetate, and butyl

acetate; alcohol-based compounds such as methanol, ethanol, butanol, and ethylene

glycol; ether-based compounds such as diethyl ether; ketone-based compounds such as

methyl ethyl ketone, diisobutyl ketone, acetone, and cyclohexanone; and mixtures of

these organic solvents are preferred.

[0040]

Of the various possible molecular weight reducing agents, the molecular weight

reducing agent used for depolymerization of a polycondensation polymer can be selected

from conventional compounds in accordance with the nature of the polycondensation

polymer. Suitable examples include either one compound, or mixtures of two or more

compounds selected from amongst alkylene glycols such as ethylene glycol, propylene

glycol, diethylene glycol, triethylene glycol, tetraethylene glycol, dipropylene glycol, and

tripropylene glycol; alcohols of 1 to 30 carbon atoms including methanol, ethanol,

propanol, butanol, and benzyl alcohol; and water.

[0041]
