Repository: anandvc/allindianpatents

File: patents/253059-a-method-of-maintaining-an-effective-corrosion-inhibiting-amount-of-oxygen-scavenger-or-oxygen-in-a-hot-water-system.html (part 1 of 2)
Indian Patents. 253059:A METHOD OF MAINTAINING AN EFFECTIVE CORROSION- INHIBITING AMOUNT OF OXYGEN SCAVENGER OR OXYGEN IN A HOT WATER SYSTEM

Indian Patents

Recently Granted Patents

  Recently Published Patents

Title of Invention	A METHOD OF MAINTAINING AN EFFECTIVE CORROSION- INHIBITING AMOUNT OF OXYGEN SCAVENGER OR OXYGEN IN A HOT WATER SYSTEM

Abstract	A method of maintaining an effective corrosion-inhibiting amount of oxygen scavenger or oxygen in a hot water system. A method of maintaining an effective corrosion-inhibiting amount of oxygen scavenger or oxygen in a hot water system comprising: (i) determining range of oxidation-reduction potentials for effective corrosion inhibition for the system at system temperature, pressure and pH; (ii) measuring the oxidation-reduction potential of the water in the system at temperature and pressure; and (iii) adding oxygen or oxygen scavenger to the system to maintain the oxidation-reduction potential of the water within the predetermined range of oxidation-reduction potentials, wherein the scavenger is selected based upon the temperature and pressure of the system.	

Full Text	TECHNICAL FIELD

This invention relates to methods of inhibiting corrosion of metallic surfaces in hot water systems such as industrial boiler systems. More particularly, this invention concerns methods of measuring oxidation reduction potentials of water in the system at system temperature and pressure and methods of using the measured oxidation-reduction potential to maintain and control effective corrosion inhibiting concentrations of oxygen scavengers or dissolved oxygen in the system.

BACKGROUND OF THE INVENTION

The affinity of oxygen for the engineering alloys used in the boiler water industry is the cause of many corrosion phenomena. This is a complex process that not only depends on the amount of oxygen, but also on factors such as the water chemistry and metallurgy. For example, the presence of other species in the water could turn oxygen into an aggressive corrosive force, or could render the metallurgy passivated. Other important factors are temperature, pressure, fluid velocities and operational practices. While oxygen might be the primary or essential component in the corrosion process, it might not be the only one.

The conventional means for reducing oxygen corrosion in water systems is to remove most of the molecular dissolved oxygen by mechanical and chemical means. The vast majority of the dissolved oxygen is reduced into the ppb regime by the use of mechanical deaeration. Here the water is typically heated to above boiling temperature in a vented vessel. The solubility of the dissolved oxygen in this water decreases as the temperature increases. Flow dynamics and operational issues particular to deaerators leave parts per billion of dissolved oxygen in the water. The chemicals used to reduce the dissolved oxygen values further to reproducibly low and constant values are called oxygen scavengers. Many of these scavengers also function as passivating corrosion inhibitors. Deaerators do not always work perfectly. If they did, a pure scavenger might never be needed, although a chemistry that enhances metal passivation would be a positive addition. So in some cases, the oxygen scavenger is

added as an insurance policy against the possibility that the deaerator might malfunction. The scavenger can also be added to combat air in-leakage.

Traditionally, the amount of oxygen scavenger fed to the boiler feedwater has been based on the amount of dissolved oxygen in the feedwater plus some excess amount of scavenger. The amount of excess scavenger fed is based on the desired residual scavenger concentration in the boiler feedwater or boiler water itself, which is a function of the excess concentration of scavenger and boiler cycles. There are several problems with this feed control scheme. The first is that there is no active control of the scavenger feed rate. High oxygen conditions could exist for long periods of time before a decrease in scavenger residual occurrs and corrective action is taken. A second issue is that the presence of residual scavenger in the boiler water simply does not mean that the system is being treated satisfactorily. Depending on the conditions (i.e. low temperature or short residence time) it is possible to have both high oxygen concentrations and sufficient scavenger in the feedwater at the same time. When this oxygen rich feedwater reaches the boiler the oxygen is flashed off with the steam leaving the unreacted scavenger in the boiler water. In the extreme case this would result in unacceptably high dissolved oxygen levels in the pre-boiler and condensate systems while having the expected residual concentrations of oxygen scavenger in the boiler itself.

In certain high-pressure boilers (once through) that use ultra-high purity water, a different approach has been tak'en. No oxygen scavengers are used. In fact small amounts of molecular oxygen are deliberately dded to the feedwater. Oxygen, the oxidant, acts as the passivating agent for carbon steel under carefully controlled conditions of boiler water chemistry. Oxygen concentrations used are much less than the air saturated (8 ppm DO) values, thus some deaeration is used: It is often easier to deaerate, to some extent first, prior to adding a controlled amount of oxygen.

 Accordingly, there is an ongoing need for effective methods for controlling feed of

 oxygen or oxygen scavengers hot water systems.

SUMMARY OF THE INVENTION

In an aspect, this invention is a method of maintaining an effective corrosion-inhibiting amount of oxygen scavenger or oxygen in a hot water system comprising (i) determining range of oxidation-reduction potentials for effective corrosion inhibition for the system at system temperature, pressure and pH; (ii) measuring the oxidation-reduction potential of the water in the system at temperature and pressure; and 

(iii) adding oxygen or oxygen scavenger to the system to maintain the oxidation-reduction potential of the water within the predetermined range of oxidation-reduction potentials.

In another aspect, this invention is method of inhibiting corrosion of the metal surfaces of a hot water system comprising

(i) adding an effective corrosion inhibiting amount of oxygen or one or more oxygen scavengers to the system; 

(ii) measuring the oxidation-reduction potential of the water in the system at temperature and pressure; and

(iii) adding oxygen or oxygen scavenger to the system to maintain the effective amount of oxygen or oxygen scavengers in the system based on the measured oxidation-reduction potential of the water.

In another aspect, this invention is method of inhibiting corrosion of the metal surfaces of a hot water system comprising 

(i) determining range of oxidation-reduction potentials for effective corrosion inhibition for the system at system temperature, pressure and pH; (ii) adding oxygen or one or more oxygen scavengers to the system to bring the system oxidation-reduction potential within the predetermined range; and (iii) continuously or intermittently measuring the oxidation-reduction potential of the water in the system; and

(iv) adding oxygen or oxygen scavengers to maintain the measured system oxidation-reduction potential within the predetermined range.

This invention involves controlling the oxygen scavenger feed based on the redox potential of the treated water. Additionally, the redox potential is measured directly in the water at temperature and pressure using a high temperature electrochemical potential monitoring cell. By measuring the redox potential in situ the need for sample conditioning equipment is eliminated. The redox potential of the water is a function of both dissolved oxygen and oxygen scavenger concentrations. By targeting a specific redox potential in the feedwater it should be possible to feed the exact amount of scavenger required to protect a system from oxygen attack. Also, by constant monitoring of the water it is possible to take immediate corrective action when there is a system upset, thus insuring that the system is being properly treated at all times.

BRIEF DESCRIPTION OF THE ACCOMPANYING DRAWINGS

FIG. 1 is a schematic diagram of an oxidation-reduction potential (ORP) measurement cell, shown with platinum electrode assembly 2 and silver/silver chloride reference electrode assembly 4 and thermocouple 3 installed.

FIG. 2 is a schematic diagram of a Silver/Silver Chloride reference electrode assembly.

FIG. 3 is a schematic diagram of a platinum probe assembly.

FIG. 4 is a schematic diagram of a test rig used to study control of oxidant or reductant feed based on oxidation-reduction potential of the treated water.

FIG.5 is a plot of high temperature ORP probe responses and low temperature ORP probe responses against reductant (erythorbic acid) and dissolved oxygen concentration.

FIG. 6 is a plot of ORP (vs SHE (25 °C) (V)) against dissolved oxygen concentration (in ppb) in a deionized water stream at pH 9.2 and 205 °C.

FIG. 7 is a plot of ORP (vs saturated KCl/AgCl/Ag electrode) against time during sulfite ON/OFF control tests. In this figure, the control bands are shown as crosshatched boxes.

FIG. 8 is a plot of ORP (vs saturated KCl/AgCl/Ag electrode) against time for an experiment in which the open loop tuning method is used to determine PID parameters for controlling sulfite feed to a hot water system.

FIG. 9 is a plot of ORP (vs saturated KCI/AgCl/Ag electrode) against time for an experiment in which open loop tuning (PID (P = 833,1 = 1612, D = 403)) is used to control sulfite feed to the deaerator.

FIG. 10 is a plot of ORP (vs saturated KCI/AgCl/Ag electrode) against time for an experiment in which open loop tuning (PID (P = 999.9,1 = 644, D = 161)) is used to control sulfite feed to the deaerator exit.

FIG. 11 is a plot of ORP (vs saturated KCI/AgCl/Ag electrode) against time for a dissolved oxygen upset experiment in which open loop tuning (PID (P = 833/4,I = 1612, D = 403)) is used to control sulfite feed to a deaerator. The ORP set point is -400mV.

FIG. 12 is a plot of ORP (vs external pressure balanced reference electrode 0.1N KCI/AgCl/Ag electrode) against time for an experiment in which open loop tuning (PID (P = 250,

I = 720, D = 180)) is used to control carbohydrazide feed to the deaerator exit. The ORP set point is -500m V.

FIG. 13 is an ORP (measured against the EPBRE at 204 °C) corrosion map used to determine the ORP setpoint for optimal corrosion control in an experiment where sodium sulfite and caustic are added to the system.

DETAILED DESCRIPTION OF THE INVENTION

Oxygen corrosion is a form of electrochemical corrosion, which is characterized by the anodic oxidation of the metal and the cathodic reduction of molecular oxygen. The anodic or the cathodic reaction, or both, could determine the rate of reaction. When the rate of the cathodic reaction depends on the rate of reduction of the oxygen at the cathode, the overall reaction rate increases with the oxygen concentration. When the overall corrosion rate depends on the rate of the

anodic reaction, an increase in oxygen concentration may have no effect or it may actually decrease the overall corrosion rate (as a result of its passivating effect on the anode). Two approaches at controlling corrosion due to oxygen are therefore apparent. They are to reduce the cathodic and/or anodic reaction rate. The cathodic reaction rate can be reduced by the mechanical and chemical removal of dissolved oxygen. Passivation reduces the rate of the anodic reaction. The latter can be achieved via the use of passivating oxygen scavengers, thus affecting both the anodic and cathodic half-cell reactions. However, in the presence of DO, it can also be accomplished without oxygen scavengers.

Oxygen is an oxidizing substance, so it will directly affect the oxidation/reduction potential (ORP) levels in the system.

ORP numbers are measured against a reference electrode and are thus relative numbers, and need to be quoted as such. Usually these measurements will be made against some standard reference electrode, like a silver/silver chloride or copper/copper sulfate electrode. These measurements should be taken under representative conditions of temperature, pressure and flow. Potential values are then converted to the SHE (standard hydrogen electrode) at temperature, scale. Potential data can then be converted to the SHE scale at 25°C. Zero on the latter scale is the standard zero point for electrochemical studies, by convention. There is a potential difference between the zero for the SHE (25°C) scale and the zero for the SHE scale, at any other temperature, because the standard free energy of formation of hydrogen varies as a function of temperature.

ORP measurements are taken using an ORP cell that is included on a system side-stream or inserted into the process stream itself if high-pressure port fittings are available. The potential of a platinum electrode is measured against an external reference electrode such as a pressure balanced, silver/silver chloride reference electrode. The temperature of the water flowing through the cell is also recorded as a function of time. All data can be recorded at regular intervals on a high input impedance data logger.

Flowrates are chosen so that a representative water sample passes the electrodes. Ideally the conditions found in the electrochemical cell should mirror those

found in the bulk water in the system. The sample stream needs to be "fast enough" to ensure chemical homogeneity of the sample with respect to the system at the point of sampling. Cell design needs to be such that streaming potentials are minimized too. Ensuring that the electrochemical cells are made of conducting material, which are well grounded. Large diameter piping for sampling that still maintains rapid linear flowrates will also help limit streaming potentials as compared to small bore tubing in which linear flowrates are excessive. This is particularly important in high purity water.

The importance of measuring ORP at the operating temperatures and pressures of the test environment are immediately obvious: effects of dosing chemicals on the above properties of solutions and materials can be different (and usually are) as the temperature is increased. The effects of upset conditions on these properties ideally need to be evaluated at conditions as close as possible to the actual operating conditions.

The ORP cell would be of such a size as to simulate the flow through conditions (eg. flow rates) of the actual field condition.

The ORP cell should include a stable and reliable reference electrode that does not change its reference potential (relative to the standard hydrogen electrode (SHE)) as the ORP or pH conditions change; and a platinum (or noble metal) electrode that is responsive to changes in the ORP conditions.

A preferred reference electrode is a silver/silver-chloride electrode, filled with potassium chloride (0.1-0.01 normal).

A representative ORP cell 1 is shown in FIG. 1 with a platinum electrode assembly 2, thermocouple 3 and silver/silver chloride electrode assembly 4 installed. The cell is manufactured from a suitable material such as AISI type 316 stainless steel. The cell has been designed so that the electrodes are in close proximity to one another. This will reduce uncompensated resistance effects that exist in low conductivity water environments. FIG. 1 shows the cell in a flow through arrangement with several high-temperature (up to 370°C) and pressure rated (up to 27.6 MPa; 4000 psi) valves which can be used to isolate the ORP cell from any flow loop. The cell and valve unit can be incorporated onto any flow through system. Essentially the main flow line will be

through valve 5, with valves 10 and 11 closed and the cell not in operation. Water can be forced through the cell by firstly opening valves 10 and 11, followed by closing valve 5. At this stage all of the required electrode potential monitoring can be performed.

The tests performed in the ORP cell can be carried out without affecting the main flow through loop. That is, at any stage valve 5 can be opened and then valves 10 and 11 can be closed. The bleed valve 6 can be opened to vent the ORP cell and once the cell has cooled down, any part of the cell may be disassembled/replaced or refurbished. For example a new platinum electrode could be installed and fresh KC1 filling solution can be inserted into the Ag/AgCl reference electrode. This can therefore be done without affecting the main flow through loop. The cell can be placed on normal sample points of boiler circuitry and thus any oxygen ingress into the flow loop once an ORP cell is brought back into service, is of little consequence. When this is not the case, a second bleed valve (not shown) can be installed adjacent to valve 10 so that inert gas can be purged through the cell before flowing water through the cell. The cell can also be placed on any side stream or exit loop and the water flowing through the cell can be discarded to drain.

In the ORP cell shown in FIG. 1 there are four distinct items (excluding the ORP cell itself): two thermocouples, one EPBRE(external pressure balanced reference electrode) and one platinum probe. The ORP is merely the potential difference recorded between the EPBRE and the platinum probe. The thermocouples are used to measure the temperature of the cell and the cold junction temperature of the reference electrode itself.

There could be any number of ways to obtain the same signal, but the basic premise is that the ORP is measured at temperature and pressure, in a flowing water stream.

The manufacture of a representative ORP cell as shown in FIG. 1 is described below. The representative ORP cell described below is designed to operate at temperatures up to 300 °C and can be used safely at pressures of up to 13.8 MPa (2000 psi; 1380 bar). Typically the lower temperature of operation will coincide with system conditions. For example a deaerator (used primarily for the mechanical removal of

dissolved oxygen) could operate in the 100 - 125 °C regime at pressures up to 340 kPa.

The following items are used to manufacture the ORP cell shown in FIG 1: ORP cell body 1 (electrode body from 1 1/2" hex type 316 SS stock, 7/16" central bored hole with threaded connectors to take V" NPT fittings, High Pressure Equipment Co., Erie, PA), J-Type thermocouple 3 (1/8" OD, sheath thermocouple, 304 SS, iron constanton, J-type, 6" in length, 0.125" sheath diameter, Omega Engineering, Inc., Stanford, CT.), Swagelok® valves 5,10 and 46 (UG series bellows sealed valves 3/8" Swagelok® tube connectors CAT# SS-6UG, Dearborn Valve & Fitting Co., Wauconda, IL), Bleed valve 6 ("BV" series bleed valve with stainless steel barhandle + barbed vent tube CAT# SS-BVM-4-C3-SH, Dearborn Valve & Fitting Co., Wauconda, IL), Female branch tee 7 (CAT# SS-600-3TTF, Dearborn Valve & Fitting Co., Wauconda, IL), Male connectors 8 (MSC male connector; CAT# 6MSC4N, Instrument Associates, Inc., Alsip, IL), Union tee-s 9 (CAT # SS-600-3, Dearborn Valve & Fitting Co., Wauconda, IL).

Stainless steel tubing (3/8" OD AISI type 316) is used to connect the above items as shown in FIG. 1. The entire cell and parts can be assembled from different sized tubing if required. The bleed valve 6 attaches to the female branch tee 7. Only once the cell has been assembled and installed on site, is it heat-insulated for temperature control and safety reasons.

The manufacture of a representative silver/silver chloride external pressure balanced reference electrode (EPBRE) as shown in FIG. 2 for attachment to the ORP cell is described below.

The following items are used to manufacture the silver/silver chloride EPBRE: pressure retaining cap 46, Teflon® insulator 12 (teflon® round bar, 24", Part# 2RT-8, Small Parts, Inc.; Miami Lakes, Fl), Teflon® ferrule 13 for 3/16" pipe fitting (CAT# 3TZ-T Instrument Associates, Inc.; Alsip, IL), teflon® insert 14 (Teflon® tubing 0.125" OD, 1/16" ID; CAT# L-06407-42, Cole Parmer Instruments Co., Chicago, IL), heat shrink Teflon® 15 (1/4" OD Expanded; CAT# N-06851-20 Cole Parmer Instruments Co., Chicago, IL), silver rod 16 (3.2 mm diameter, 99.99%; CAT# 34,877-5 Aldrich Chemical Company, Inc., Milwaukee, WI), stainless steel fitting 17

(PARKER fitting, CAT# 4RU2, Instrument Associates, Inc., Alsip, IL), 1/4" OD stainless steel tube 18 (0.028" wall), 0.1 N KC1 electrolyte 19, high pressure fitting 20 (bored through 1/4" tube fitting 1/4 NPT fitting (male connector), CAT# SS-400-1-4-BT, Dearborn Valve & Fitting Co., Wauconda, IL), porous, core-drilled, zirconia frits 21 for a silver/silver chloride electrode (approx. dimensions 1/8" OD and about 15 mm in length, Materials Engineering Associates, Lanham, MD).

Step 1. Preparation of the silver rod.

a.	Cut the silver rod 16 (dimensions: 7 cm long with 4.5 cm of that being

the tapered end, which goes from 1/8" diameter to a point (0"). File to a tapered end.

Grind through a series of grit papers i.e., from 120/240/400/600.

b.	Prepare a IN HC1 solution.

c.	Chlorodizing process. 

Set-up in a 1 liter glass cell about 1 liter of lN HC1, no reference electrode is required; two carbon counter electrodes connected together will serve as the counter electrode (to be connected to a Potentiostat counter electrode lead). The working electrode (green lead) is the silver rod, which is left dangling in the center of the glass cell. Both counter electrodes are 180 degrees apart at the edge of the glass cell. The silver (working electrode) is in the center of the two counter electrodes. A typical potentiostat setup is: EG&G 273 Potentiostat: Current range =100 mA, mode = galvanostat; Set scan setup: I1 = 0A; delay 1 = 10s; scan 1 = 1 mA/s; 12 = - 8.3 mA (feed in as 0.083-mA); delay 2 = 6500; scan 2 = 10 s; I3 = 0A. Now press start once the cell has been activated. Store the chlorodized electrodes in a 0.lN KC1 electrode filling solution after chlorodizing.

Step 2. Assembling the Ag/AgCl electrode.

a.	Drill out the stainless steel fitting 17 so that the silver rod 16 and heat

shrink Teflon® 15 will be able to pass through the unit.The fitting is a reducing union. The one end takes a 1/4" tube and the other end a 1/8" inch tube. The drill size to be used is an 11/64" drill bit. After drilling, ultrasonically clean in acetone.

b.	The fitting to be used to pass the 1/4" stainless tube 18 into the

autoclave is a 1/4" NPT stainless steel fitting 20. Connect this fitting to the bottom of

ORP cell 1. The stainless steel tube, used in this work is, 15 1/2" long. Remove any

burs and restore the tube endsto their original pipe thickness.

c.	The small piece Teflon® insert 14 (not heat shrink) is drilled out in the

center with a 5/64" drill bit, to give an approximate length of 3 cm. Then clean with

acetone.

d.	One end of the long piece of Teflon® 15 (2:1 HST from 1/4" to 1/8"))

is to be heat shrunk over the frit 21. The frit 21 has a 3.2 mm diameter and is

approximately 14 mm long. The other half of the heat shrink Teflon® is shrunk over

the small, 3 cm, Teflon® insert 14. Make sure that both pieces of the Teflon®

(including the 3 cm Teflon® insert) are heated to the transparent state. This will

ensure that they are bonded together when they cool to their opaque state. Heat shrink

about 29 cm of this tubing onto the frit 21 and Teflon® insert 14. Then make sure to

straighten the Teflon® (reheat to a transparent state may be necessary).

e.	Pressure relief caps: A stainless steel band clamp should be welded

over the 1/4 inch stainless steel fitting 17 to prevent the silver rod from being ejected

under pressure. Cut out small pieces of Teflon® sheet (Teflon® sheet, 6" x 6"; Part#

VT-125, Small Parts, Inc.; Miami Lakes, FL) and use insulation tape to tape these

pieces to the inside of the stainless steel cap 47, to complete the insulation step.

f.	Heat shrink the final piece of 1/4 - 1 /8" Teflon® tubing 15 to the

desired length, making sure that the end piece is heat shrunk over an approx. 1/8" rod.

It is in this end that the tapered, chlorodized silver rod section is coerced. Leave about

3/S" of silver sticking out of the end as the electrical connection point.

g.	Slip on the Teflon® ferrule 13 and tighten up the fitting 17.

h. Use a long hypodermic needle to fill both portions of 1/8" OD heat shrink Teflon® with 0.1 N KC1.

i. Apply a small amount of vacuum grease to the exposed Teflon® Insert 14 to make separation of the electrode after use, prior to refilling easier.

j.	Slide the heat shrink Teflon® 1/8" OD that contains the silver rod 16

over the Teflon® Insert 14.	

f.	Assemble the electrode body 32 as shown in Figure 3. The tip exposed

to solution should stick out 15 mm from the end of the Conax® fitting and finger

tighten the assembly. Tighten to 
pressure tested cold. If it leaks it may be tightened a bit more.

g.	Cut 4 pieces of stainless steel wire approximately 24 cm long with a 0.8

mm OD and then fold them in half.

h. Place the folded wire through the holes on the washer 30 with the folded end towards the back of the Conax® gland.

i.	Place 4 1/2 cm of 1/8" OD Teflon® tubing over each folded wire to

ensure that the alligator clip (used for electrical connection to this platinum probe) is not electrically connected to the wire.

j.	Place the Teflon® cap 22 on platinum wire 29 (drilled hole inserted

over the Pt wire) and fold the wires over the top, into the groves cut earlier.

k. Wrap the end of the wires around the top of the Teflon® insulator, in order to attach the insulator firmly to the top of the Pt wire. This is to prevent the Pt wire from slipping out of the Conax® fitting, as a result of the internal pressure in the ECP cell 1.

1.	Wrap Teflon® tape around the top to cover the exposed stainless steel

wires.

The at-temperature ORP measured using the ORP cell described above is the potential difference that exists between the reference electrode and the platinum electrode. The measurement is accomplished by attaching an electrical wire to the exposed (open to atmosphere) platinum wire of the platinum electrode and running the wire to the positive terminal (often red wire) of a voltage measuring device. Another wire is attached to the exposed silver portion of the reference electrode and run to the negative terminal (often black wire) of the voltage measuring device. Any suitable connection device, for example alligator clips, can be used to attach the wires to the platinum and silver electrodes as long as electrical continuity and isolation is ensured. Alternatively, the wires can be soldered to the platinum and silver portions of the electrodes.

Unlike pH probes, ORP probes need not be calibrated but it is good practice to verify that the probes are functioning appropriately. There are various ORP standards that can be obtained from vendors for ORP probe calibration. However, the most economical and best way to obtain a fresh standard is to make them up from their basic constituents. There is an ASTM standard D 1498-93 that contains a recipe for making up ORP standards.

For the high temperature ORP probes the potential difference between the EPBRE reference electrode and a saturated KCl//AgCl/Ag electrode can be made in a saturated KC1 solution. The potential difference is always 88-92 mV. This is because 0.1N KC1 is used in the EPBRE and not saturated KC1.

The data generated using the ORP cell as described herein can be logged by any number of commercially available instruments, one example being a model 2001/MEM2 high performance digital multi-meter (DMM) data logger with 128 K memory and 8605 test leads, available with a TC scan card (Keithley Instruments, Arlington Heights, II).

The temperature of the cold junction of the EPBRE can be monitored by attaching one end of a thermcouple to the exterior base of the EPBRE. For purposes of the experiments described herein, one end of a J-type, fine gauge, unmounted, bare thermocouple probe (5 ft straight cable) CAT# G-08505-87 (Cole-Parmer Instrument Company; Niles, II) is taped to the exterior of the base of the EPBRE. This region is typically at ambient temperature.

With the use of a high input impedance data logger, a Quick Basic downloading program and a data graphing package (like Microsoft Excel or Synergy Systems Kaleidagraph product (amongst others)) an entire ORP signature profile can be obtained in high pressure and temperature aqueous environments. The final output is a plot of ORP potentials as a function of time and cell temperature.

The conversion of measured electrode potentials measured with the silver-silver chloride reference electrode to the standard hydrogen electrode scale at the test temperature and at 25 °C is described below (SHE is at 0V at 25°C, by convention).

The Ag/AgCl electrode described herein has the tip of the filling solution (about the zirconia frit 21) at the test temperature, while the electrolyte at the active

Ag/AgCl tip is essentially at room temperature (taken as 25 °C). The potential for the half-cell reaction needs to be known:

This requires a knowledge of:

(1)	The potential (E°) of the Ag/AgCl half cell on the SHE scale at temperature;

(2)	The potential Eth, (thermal potential) of the Ag/AgCl thermal cell where one cell is at temperature and the other is at ambient temperature

(3)	The activity coefficients of KC1 at elevated temperatures

(4)	The conversion for the corrected hydrogen scale reaction

Much of the above information is tabulated in the literature and just needs to be graphed and put in equation form. The data given below is for a 0.1N KC1 electrode filling solution (all temperatures are in degrees Celsius).

To convert an ORP measured against the EPBRE(T) to the SHE(T), where c2 = water sample temperature(°C), c7 = ambient temperature (°C) (this is the base temperature of the EPBRE), and

c5 = the ORP measured on platinum against the EPBRE in Volts, in the above ORP cell at temperature:

Then to convert from the SHE scale at temperature to the SHE (25°C) scale:

So, for example, if the cell temperature is 206.2 (°C); the temperature about the base of the EPBRE is 25.1(°C); and the potential of platinum versus the EPBRE (this is the

ORP) is measured as -0.3265 V, then: The ORP versus the EPBRE (T) is -0.3265V, the ORP versus the SHE(T) is calculated to be -0.2319 V and the ORP versus the SHE(25°C) is calculated to be -0.1296 V.

The measured ORP is used to control the amount of oxygen scavengers or oxidant (oxygen) needed to be fed to a hot water system for corrosion control. The control scheme can incorporate pump limiters, alarming, and intelligent control, based off further inputs like pH, dissolved oxygen and other water constituents.

As used herein, "hot water system" means any system where hot water is in

contact with metallic surfaces. "Hot water" means water having a temperature of about 100 °F to up to about 	

700 °F. The hot water system may operate at atmospheric pressure or a pressure of up to about 3,000 psi. A preferred hot water system is an industrial boiler system. By way of example, boiler feedwater typically has a temperature of about 200 °F to about 400°F. Oxygen corrosion may occur in any part of a steam generating system. Its nature and severity may vary depending on the source of the dissolved oxygen, pressure, temperature, water chemistry, flow conditions, and metallurgy. The attack occurs at any weak point in the protective film and sharp edged pits form with tubercle caps. It is the objective of oxygen corrosion control to prevent DO corrosion in all parts of the system. It is, therefore, imperative to consider where oxygen might enter the system and how to choose feed points for oxygen scavengers for optimum effectiveness. The major oxygen source is often the feedwater. Single stage vacuum deaerators might not decrease DO values much below 100 ppb, whereas the more efficient deaerating heaters might reduce DO values to about 7 ppb.

Unless reduced by oxygen scavengers, the DO is carried through the remainder of the system where it may corrode feedwater preheaters and economizers. Since the DO cannot escape with the steam prior to the water boiling regimes, the preboiler regions are more predisposed to oxygen attack. Within the preboiler, attack is going to be most severe in areas where the heat flux and temperatures are the highest. This means that attack is most likely in the economizer regions. Since attack takes on the form of pitting, corrosion can be rather rapid. To prevent these types of failures, the

oxygen scavenger is often added to the feedwater storage tank or the storage section of the deaerating heaters.

Other sources of oxygen "in-leakage" might include the suction side of the feedwater pumps, seals, the condensers, the cross over regions between the high and low pressure turbine stages. Copper and certain copper containing alloys are particularly sensitive to oxygen ingress, in the presence of ammonia.

All oxygen scavengers are by definition reducing agents (reductants) although not all reducing agents are necessarily oxygen scavengers. Reducing agents, suitable as oxygen scavengers, satisfy the thermodynamic requirements that an exothermic heat of reaction exists with oxygen. For practical applications, reasonable reactivity is required at low temperatures. That is, there should be some favorable kinetics. This condition is often not satisfied by many of the oxygen scavengers. It is also highly desirable that the reducing agent and its oxidation products are not corrosive and do not form products that are corrosive when they form in steam generating equipment. All oxygen scavengers function optimally with regard to certain pH ranges, temperature and pressure, and are affected by catalysis in one way or another. The selection of the proper oxygen scavengers for a given system can be readily determined based on the criteria discussed above.

Preferred oxygen scavengers include hydrazine, sulfite, carbohyrazide, N,N-diethylhydroxylamine, hydroquinone, erythorbate, methyl ethyl ketoxime, hydroxylamine, tartronic acid, ethoxyquin, methyltetrazone, tetramethylphenylenediamine, semi-carbazides, DEAE 2-ketogluconate, N-isopropylhydroxylamine, ascorbic acid, gallic acid and hydroxyacetone.

Oxygen corrosion may also be inhibited in certain hot water systems by passivation.

Passivation is a form of corrosion inhibition in which barriers of insoluble, non-porous materials are generated on the metal surface as a result of chemical reactions between metal ions and ionic or other chemical species in the aqueous medium. When the chemical system allows for insoluble barriers to be set up this way, passivation is possible. However, when it does not, passivation is not possible, and corrosion control needs to be via cathodic inhibition, rather than anodic inhibition. In most steam generating systems, the anodic passivation comes from the formation of a magnetite layer (Fe3O4). Descriptions of the passivating layer in boilers have ranged from dark black to gunmetal gray to grayish-blue in coloration. The layer is magnetite; and apart from this layer, the boiler tubes are completely free of any corrosion.

Oxidants such as molecular oxygen accelerate magnetite formation when added to the iron water system in carefully controlled amounts. This is the basis for oxygenated boiler water treatments. The success of this approach lies in the strict control of the ion content of the feedwater, which must be highly deionized. The intent is to add dissolved oxygen, which converts magnetite to ferric oxide hydrate (FeOOH), which has a lower solubility than the magnetite.

The ORP can also be measured in boiler water (boiler blowdown) and condensate. Condensate is often a region where oxygen in-leakage can pose a significant corrosion problem. 

The ORP potential of the feedwater is a function of both dissolved oxygen and oxygen scavenger concentrations. In principle by targeting a specific ORP potential in the feedwater it is possible to feed the exact amount of scavenger required to protect a system (often carbon steel metallurgical alloys) from oxygen attack and provide adequate passivation and corrosion inhibition.

One of the key advantages of this concept is that by constantly monitoring the feedwater it is possible to take immediate corrective action when there is a system upset. Thus ensuring that the entire boiler system is being properly treated at all times. There could also be situations where excess scavenger might be fed (in the case of

passivating oxygen scavengers) in order to not only control dissolved oxygen values but also to reduce system corrosion rates.

It is possible to measure real time dissolved oxygen values and real time oxygen scavenger residuals however this is expensive, complicated, and in some cases cannot be done currently. Inferences about corrosion rates of engineering alloys still need to be made.

Under the ORP based control scheme described herein, alarms could alert the boiler operators to malfunctioning deaerators. For example where ORP potentials cannot be brought under control with additional scavenger feed there would be a time-out alarm. Also if too much scavenger is being pumped, control logic could alert operators. Sophisticated control schemes could include pH, dissolved oxygen (DO), ORP and scavenger residual signals for full diagnostic control of preboiler operations.

In order to employ an ORP control scheme it is important to understand individual scavenger responses at temperature, as scavengers vary in reducing power. Implications and ramifications of ORP control philosophies as they pertain to system corrosion also needs to be known.

A test rig used during the ORP studies described below is shown in Fig 4. Typically deionized water 33 is fed to a tray type deaerator 35 using pump 34 where dissolved oxygen is mechanically removed. Caustic solution 36 and/or oxygen scavenger solution 37 can then be fed to the dearated water through valves 38 and 39, respectively. Alternatively, oxygen scavenger can be added directly to the deaerator. For the studies described herein, the pH is controlled at about 9.2 by caustic addition. Throughout this testing sequence the rig flowrate is 440 ml/min.

Water is then fed by main feedpump 41 to 10 heat exchangers 42 where water can be heated to any temperature. Pressures are such that boiling is prevented. This simulates preboiler environments (to after the economizer in typical boilers). In this series of tests the pressure is 800 psi and water temperatures exiting the heat exchanger rack are typically about 205 °C. If desired, water samples may be removed from inlet sample point 40 for analysis as described below for water samples taken at sample section 45.

During the ORP testing sequences, further dosing applications can be made after the heat exchanger rack. There is enough flexibility that oxygen and/ or scavenger (reductant) can be fed just prior to the high temperature ORP cell 1, which incorporates the platinum and reference electrode for ORP measurement.

Where oxygen is purposefully added to the water it is added as either air saturated water or oxygen saturated water. The location of oxygen dosing is either just after the deaerator or just prior to the high temperature ECP cell.
