Repository: anandvc/allindianpatents

File: patents/253167-electric-arc-welding-wire.html
Indian Patents. 253167:ELECTRIC ARC WELDING WIRE

Indian Patents

Recently Granted Patents

  Recently Published Patents

Title of Invention	ELECTRIC ARC WELDING WIRE

Abstract	An electric arc welding wire having an outer cylindrical surface and an electrically conductive layer on the surface wherein the layer comprises an alloy of copper with the copper content being between 60% and 90% by weight of said alloy. Furthermore, the layer can be made thin with a thickness of less than about 0.50 microns while using essentially pure copper.	

Full Text	 

ELECTRIC ARC WELDING WIRE

The present invention relates to the arc welding industry and more particularly to a novel electric arc welding wire having a unique electrically conductive outer layer.

BACKGROUND OF THE INVENTION

In electric arc welding of pipe sections, it is normal practice to use one or more electrodes fed through drive rolls into a groove between adjoining pipe sections. The groove is filled with a granular flux for protecting the weld bead formed by the melted electrode and the melted workpieces of the bottom of the groove. The welding process produces a weld bead of molten metal covered by the molten slag formed from granular flux. The electrode, whether solid wire or cored wire, includes an outer layer of copper for facilitating the electrical contact between the steel of the electrode and the power lead from a welding power source. The resistivity of copper is quite low so the wire passing through the contact tip of the welding torch receives current from the contact tip without large heat loss in the torch itself and without arcing between the wire and the contact tip. Consequently, it is very important that the outer layer of the advancing weld metal be copper; however, during the feeding operation the copper layer on the wire often creates flakes and particles of pure copper that are mechanically removed from the surface during the forced feeding of the welding wire through the liner into the torch and through the torch contact tip into the welding operation. These flakes or particles of copper have a substantial mass and commingle with the granular flux covering the welding operation.

Particles of copper dispersed in the flux is melted by the molten slag and often passes through the molten slag into contact with the weld bead. The bead metal cools and solidifies at approximately 2800°F; however, the copper in the molten slag remains molten and migrates through the slag to the surface of the solidified weld bead. This molten copper as a low surface tension and tends to migrate into the solidified weld metal at the grain boundaries. Copper in the grain boundaries of the weld bead cause subsequent cracking, referred to in the industry as "copper cracking." Copper cracking is a specific example of a generic phenomenon known as liquid metal embrittlement (LME).  LME involves cracking of a solid substrate caused by a liquid metal. Copper cracking becomes even more pronounced as the granular flux is reused accumulating greater amounts of copper flakes or particles dispersed through the granular flux. Thus, as flux is reused, there is an increased amount of copper particles to migrate through the molten slag over the top of the solidified weld metal thus increasing the tendency for subsequent copper cracking of the weld metal bead. To reduce this tendency, the welding industry sometimes uses only new granular flux during each pass in the pipe welding process. This is costly and results in a substantial waste of excellent, effective granular flux. Another procedure for reducing copper cracking is to assure no abrasive action against the wire as it is being fed. This requires expensive and frequent attention to refurbishing the total welding equipment often during the use of the equipment for pipe welding. Both of these procedures involve the objective of reducing the amount of copper in the granular flux. They are expensive and time consuming procedures requiring routine and expensive intervention. Also, the use of copper free wire can lead

to excessive tip heating and electrical erosion, particularly at the high currents used in pipe welding.

THE INVENTION

The present invention relates to an electric arc welding wire having an outer cylindrical surface with an electrically conductive layer on the surface wherein the layer is composed of an alloy that will not lead to LME of the weld metal. In accordance with the primary aspect of the present invention the outer layer comprises an alloy of copper where the cooper content is in the range of 60% to 90% by weight of the alloy. By using a copper alloy, as opposed to essentially pure copper, it has been found that the flaking of the alloy from the outer surface does not cause copper cracking of the weld metal. The copper alloy apparently has higher surface tension and can not migrate into the grain boundaries in the solidified weld metal by capillary action or otherwise. The use of copper alloy, as opposed to pure copper, has been found to drastically reduce the copper cracking of the weld metal, even though the outer layer still produces a low resistivity for performing the electrical connection between the moving wire and the contact tip connected to the power lead of a power source. The substitution of a copper alloy for pure copper as the surface layer for the electrical arc welding wire still produces an effective resistivity greater than 2.0 x 10-8 ohm-meter at 20°C. "Effective resistivity" is the resistivity value of an alloy where the resistivity of one metal is multiplied by its percentage and added to the resistivity of the second metal multiplied by its percentage. Resistivity of representative metals are:

Copper	1.67  10-8 ohm-meter at 20°C

Aluminum	2.69  10-8 ohm-meter at 20°C

Zinc	5.92  10-8 ohm-meter at 20°C

Nickel	6.84  10-8 ohm-meter at 20°C

Cadmium	7.40  10-8 ohm-meter at 20°C

Tin	12.80  10-8 ohm-meter at 20°C

Thus the effective resistivity of an alloy with 70% copper and 30% nickel is 3.22. This is about 40-50% the actual resistivity of pure copper.

A low effective resistivity (2.0-4.0) is accomplished by having a greater portion of the alloy being copper and a lesser portion of the alloy being a higher resistivity material such as nickel, zinc, chromium, cadmium or tin. Preferably, the alloy is copper nickel with about 20-30% nickel and the remainder copper. It has been found that this alloy has a resistivity between 2.0-4.0, but will not penetrate into the grain boundaries of the solidified weld metal even if alloy migrates through the molten slag on the top of the weld bead subsequent to the welding operation.

In accordance with another aspect of the present invention, the alloy on the welding wire is copper and one or more metal selected from the class consisting of nickel, zinc, chromium, cadmium and tin. In one embodiment, the wire is a cored wire, either metal cored or flux cored. Furthermore, it has been found that the wire with the copper alloy is useful for sub arc welding especially when it is cored wire. The conductive layer is applied onto the surface in accordance with standard procedures. The method of applying the coating can be varied as determined by the manufacture of the novel electrode.

In accordance with a second embodiment of the invention, the electric arc welding wire has an electrically connected layer on the outer surface which layer has a nominal thickness of less than 0.5 microns with the layer being greater than 99% by weight of copper. This is a small weight as a percentage of the electrode. The preferred thin layer has a controlled thickness in the range of 0.03 to 0.35 microns. Thus, pure copper is still used on the wires; however, the copper available for scraping from the wire is reduced drastically from a relatively thick layer as in the prior art to an ultra-thin layer, such as less than about 0.5 microns. This reduction of layer thickness is a reduction of at least 50% in the amount of copper on the wire.  In practice the copper has a thickness in the range of 0.6-1.70 microns, but generally in the range of 0.8-1.2 microns. It has been found that the reduced amount of copper (less than 0.5 microns) still produces the desired electrical characteristics, but decreases the tendency for the outer layer to create a relatively large flakes or particles of pure copper. Thus, any copper coming off the wire during the feeding operation will be extremely small in size with a mass substantially reduced. The copper particles migrating through the molten slag will have a very small tendency to penetrate the solidified weld bead.

The primary object of the present invention is the provision of an electric arc welding wire having an outer electrically conductive layer that reduces the tendency to produce large particles or flakes of substantially pure copper at the surface of the weld bead.

A further object of the present invention is the provision of an electric arc welding wire, as defined above, which welding wire has a layer that is formed of an alloy of

copper and another metal. By using a copper alloy, the alloy migrating to the weld bead does not penetrate the boundaries of the solidified weld bead as equal sized masses of pure copper.

Still a further object of the present invention is the provision of an electric arc welding wire having an electrically conductive layer, which layer is formed of substantially pure copper but has a thickness of less than 0.5 microns.  In this manner, the available mass of particles removed from the advancing welding wire is not large enough to create a volume of copper sufficient to lead to copper cracking of the weld metal.

These and other objects and advantages will become apparent from the following description taken together with the accompanying drawings.

BRIEF DESCRIPTION OF DRAWINGS

FIGURE 1 is a schematic layout of a submerged arc welding system;

FIGURE 2 is an enlarged cross-sectional view taken generally along line 2-2 of FIGURE 1;

FIGURE 2A is a cross-sectional view, similar to FIGURE 2, showing a cored electrode as the welding wire;

FIGURE 3 is a side elevational view illustrating the relationship of the electrode and workpiece with surrounding flux as used in a submerged arc welding process;

FIGURE 4 is an enlarged cross-sectional view of the prior art illustrating migration or penetration of copper into a grain boundary, when large particles of pure

copper are deposited on the outer surface of solidified weld metal during the arc welding process shown in FIGURE 3;

FIGURE 5 is an enlarged cross-sectional view, similar to FIGURE 4, showing the difference between a pure copper mass on the surface of the solidified weld metal as shown in FIGURE 4 and an alloy of copper used in accordance with the present invention;

FIGURE 6 is an enlarged partial cross-sectional view taken generally along line 6-6 of FIGURE 2;

FIGURE 7 is an enlarged cross-sectional view, similar to FIGURE 6, showing one embodiment of the present invention where the amount of pure copper is reduced to decrease the available copper for forming particles or globulars of copper in the molten slag during the welding process as shown in FIGURE 3;

FIGURE 8 is an enlarged cross-sectional view similar to FIGURE 7 illustrating certain surface irregularities on the outer surface of the welding wire;

FIGURE 9 is a schematic diagram illustrating the device for reducing the thickness of substantially pure copper as shown in FIGURE 7; and,

FIGURE 10 is a schematic diagram illustrating the device for electroplating a copper alloy onto the surface of the advancing welding wire.

PREFERRED EMBODIMENT

The present invention relates primarily to submerged arc welding, schematically illustrated in FIGURE 1 as an AC MIG process using an electric arc welding wire W provided on reel 10 and pulled from the reel by drive rolls 12, 14. The rolls force wire W

through contact tip 16 toward workpiece WP where the welding wire W is melted by electric current from AC power source 20. To perform the welding process, power lead 22 is connected with contact tip 16 toward workpiece WP.  In accordance with standard technology, welding wire W includes solid wire 30 having outer cylindrical surface 32 covered by low resistivity layer 40.  In the prior art, layer 40 is essentially pure copper with a resistivity of 1.67 x 10"8 ohm-meter. The submerged arc welding process is illustrated in more detail in FIGURE 3 wherein welding wire W has lower end 50 facing workpiece WP. Current from power source 20 creates arc A as electrode or wire W traverses in the direction of the arrow shown in FIGURE 3. The welding process melts metal from workpiece WP and from advancing welding wire W to create a molten metal puddle ultimately solidified to form a weld bead 60. Wire W moves through a large mass of granular flux 62 to melt the wire and workpiece to form bead 60. In practice, the welding procedure and mechanism together with other mechanical ablation of the surface of moving wire W creates copper flakes or particles 70 comprising a mass of the metal forming layer 40. These flakes or particles are relatively large in some instances and accumulate as globules in granular flux 62 as shown schematically in FIGURE 3. Large particles or flakes 70 from the metal of layer 40 are masses of pure copper. These masses melt and migrate through molten slag 80 in migration lines 90 representing the molten copper particles or masses 70 moving through the molten slag. The slag ultimately solidifies at a temperature lower than the solidification temperature of weld metal or bead 60; however, as indicated by migration line 92, in many instances the copper flakes or particles 70 actually migrate to and into contact with the weld metal

as it is being solidified and forming grains. The result of copper on the surface of hot bead 60 is illustrated in FIGURE 4 wherein the large mass of copper 70a has migrated through molten slag 80 onto the upper surface of weld bead 60. This phenomenon is the prior art problem to which this invention is directed. On the weld bead, the pure copper of mass 70a has a low surface tension and penetrates into grain boundary 100 of grains 102, 104. The size of particle 70a is disproportionate to the grain boundary size 100; however, FIGURE 4 schematically illustrates what happens when the molten mass of pure copper migrates through molten slag 80 and engages weld metal bead 60. The pure copper enters the grain boundaries of the solidified weld bead thus reducing the strength of the overall weld to the point where the existing residual stresses will form a crack. This crack is an unacceptable defect. As explained in the introductory portion of this disclosure several techniques have been used to remove the tendency for the copper to accumulate on the surface of the weld bead and cause subsequent copper cracking. The present invention solves this problem in a more efficient, less costly and positive manner. In accordance with the invention, layer 30 is an alloy of copper and the copper constituent is less than 90% by weight of the alloy. In accordance with the invention, layer 40 is an alloy of copper and one or more of the metals selected from the class consisting of nickel, zinc, chromium, cadmium and tin. Of course, other alloying metals can be used so long as the effective resistivity of layer 40 is less than about 4.0 x 10~8 ohm-meter. The copper alloy of layer 40 includes 60-80% copper and 20-40% nickel in the preferred embodiment. With 90% copper, the effective resistivity is approximately 2.2. When the copper is reduced to about 70%, the effective resistivity is

increased to about 3.2. Consequently, in accordance with the invention, the effective resistivity of the copper alloy is in the general range of 2.0-4.0.  It has been found that the surface tension and other physical characteristics associated with copper alloy is different than the physical action of pure copper, as shown in FIGURE 4. The copper alloy has a major portion of copper and only 10% to about 40% of another metal or metals. When such copper alloy mass 70b having the same size as mass or particle 70a in FIGURE 4 accumulates on the surface of weld metal bead 60, as shown in FIGURE 5, the copper alloy does not migrate into the grain boundary 100. Thus, the use of a copper alloy, as contemplated by the present invention does not cause subsequent copper cracking of the weld metal as in the prior art. No special mechanical or maintenance procedures are necessary to prevent copper cracking when using a copper alloy with a high percentage of copper as taught by the present invention.

Cored wire W' as shown in FIGURE 2A, can be used to practice the invention. Welding wire W' includes an outer low carbon metal sheath 120 having a center core 122. The core can be either a metal core or a flux core. Wire layer 130 is copper alloy as explained in connection with welding wire W. Thus, copper alloy for the outer conductive layer of welding wire can be used for solid wire, as shown in FIGURE 2, or for cored wire as shown in FIGURE 2A. Welding wire W has a layer 40 with a thickness a, as shown in FIGURE 6. The thickness is normal for welding wire and is substantially greater than 1.0 microns and is formed from copper alloy. The novel alloy is such that the actual resistivity is at about 10-80% of the level of pure copper. This provides sufficient conductivity for current used in the welding process. In accordance with the

first embodiment of the invention, the thickness a is not changed. Copper alloy for layers 40, 130 has the normal thickness a with the improvement being the physical action of the molten alloy as illustrated in the comparison between FIGURES 4 and 5.

In accordance with another aspect of the present invention, the mass of each copper flake or particles 70 in flux 62 can be reduced by drastically reducing the thickness of layer 40 from the dimension a shown in FIGURE 6 to the dimension b shown in FIGURE 7.  In accordance with this embodiment of the invention, layer 40a has a thickness b, which is less than 0.50 microns. Preferably the ultra-thin layer is in the range of 0.03 to 0.35 microns. Thus, any flakes or particles ablated from the outer layer of wire W are smaller.  Furthermore, with a reduced thickness of the layer, there is a correspondingly reduced tendency to provide copper particles in the flux to cause grain boundary deterioration of the prior art. This second embodiment of the invention is drastic reduction in the thickness of the layer when using pure copper. When using the novel thin layer of pure copper, normal indentations 30a on surface 32 are filled with the copper of layer 40a as shown in FIGURE 8. Thus, the thickness b of layer 40a allows filling of irregularities along the surface to produce a smooth outer surface which has an exposed coating of pure copper without using the normal thickness of copper. Thus, there is less copper to ablate from the surface during the feeding procedure used in the welding process.

The two embodiments of the present invention can be manufactured by a variety of manufacturing processes; however, in practice, when the layer 40a is produced with a thickness of less than about 10 microns, wire W is passed through an acid bath 150

as shown in FIGURE 9. The bath contains copper sulfate so a chemical reaction occurs wherein copper molecules replace iron molecules on surface 32 as wire W is conveyed through the acid bath 150. The conveyor is standard and schematically illustrated as rolls 152, 154 driven at the desired speed by motor 156. The speed and chemical concentration determines the thickness of the chemically deposited pure copper on surface 32. The resident time in bath 150 controls the thickness of copper layer 40a in accordance with standard manufacturing technology. Thus, motor 156 operates at the desired speed to control the thickness of layer 40a as it is conveyed through acid bath 150. This is the second embodiment of the present invention. The preferred embodiment of the present invention uses the manufacturing process schematically illustrated in FIGURE 10. A electrolyte bath 160 contains solution of copper alloy to be deposited on surface 32 to form layer 40 by appropriate electrical connections, shown as a negative terminal 162 and a positive terminal 164. The molten metal bath of copper alloy is deposited by electroplating onto surface 32 to produce layer 40. As in FIGURE 9, the conveyor is illustrated as motor 156 that drives feed rolls 152, 154. The motor controls the speed of wire W as it passes through the electrolytic bath 160 for electrically coating the copper alloy onto surface 32. In practice, the reduced layer 40a of pure copper is created by a chemical reaction, as shown in FIGURE 9. The preferred embodiment of the present invention employing copper alloy involves electroplating the alloy onto the moving wire W to produce layer 40, as shown in FIGURE 10. The layer can have the same thickness a as the prior art or the reduced dimension b, as discussed in connection with the second embodiment of the invention. Various

processes can be used for obtaining the desired outer layer for the welding wire W. A

representative process producing welding wire is shown in

Inoue 6,079,243, incorporated by reference herein for general background.

FOREIGN CLAIMS

1.	An electric arc welding wire having an outer surface and an electrically

2.	conductive layer on said surface, said layer comprising an alloy of copper wherein the copper

3.	content of said alloy is up to about 90 weight percent of said alloy.

4.	The electric arc welding wire as defined in claim 1, wherein said copper content

5.	of said alloy is about 60-90 weight percent of said alloy.

6.	The electric arc welding wire as defined in claim 3, wherein said copper content

7.	of said alloy is about 60-80 weight percent.

8.	The electric arc welding wire as defined in claim 1 to 3, wherein said alloy

9.	includes at least one metal selected from the group consisting of cadmium, chromium, nickel, tin,

10.	zinc, or mixtures thereof.

11.	The electric arc welding wire as defined in claim 4, wherein said alloy is copper

and nickel.

6.	The electric arc welding wire as defined in claim 5, wherein said alloy is about

7.	60-80 weight percent copper and about 20-40 weight percent nickel.

8.	The electric arc welding wire as defined in claim 6, wherein said alloy is about 70

9.	weight percent copper and about 30 weight percent nickel.

10.	The electric arc welding wire as defined in claims 1 to 7, wherein said welding

11.	wire is a cored wire.

12.	The electric arc welding wire as defined in claims 1 to 8, wherein said welding

13.	wire is designed for use in AC MIG welding.

14.	The electric arc welding wire as defined in claims 1 to 9, wherein said layer is

15.	electroplated onto said outer surface.

16.	The electric arc welding wire as defined in claims 1 to 10, wherein the effective

Q

resistivity of the layer is up to about 4.0 x 10" ohm-meter at 20EC.

12.	The electric arc welding wire as defined in claim 11, wherein the resistivity of the

13.	layer is up to about 3.0 x 10" ohm-meter at 20EC.

14.	The electric arc welding wire as defined in claim 11 or 12, wherein the resistivity

15.	of the layer is at least about 2.0 x 10-8 ohm-meter at 20EC.

14.	An electric arc welding wire having an outer surface and an electrically

conductive layer on said outer surface, said layer having a nominal thickness of less than about

0.6 micron, said layer having a copper content of great than about 99 weight percent copper.

15.	The electric arc welding wire as defined in claim 14, wherein said welding wire is

a cored wire.

16.	The electric arc welding wire as defined in claim 14 or 15, wherein said welding

wire is designed for use in AC MIG welding.

17.	The electric arc welding wire as defined in claims 14 to 16, wherein said layer is

chemically deposited on said surface by replacement of iron molecules with copper molecules.

18.	The electric arc welding wire as defined in claims 14 to 17, wherein said layer has

a thickness of less than about 0.5 micron.

19.	The electric arc welding wire as defined in claims 14 to 18, wherein said layer has

a thickness of about 0.03 to 0.35 micron.

20.	An electric arc welding wire for submerged arc welding, said welding wire having

an outer cylindrical surface and an electrically conductive layer on said surface, said layer

comprising an alloy of copper with a resistivity in the range of about 2-4 x 10" ohm-meter at

20EC.

21.	The electric arc welding wire as defined in claim 20, wherein said alloy includes

22.	at least one metal selected from the group consisting of cadmium, chromium, nickel, tin, zinc, or

23.	mixtures thereof.

24.	The electric arc welding wire as defined in claim 21, wherein said alloy is copper

and nickel.

23.	The electric arc welding wire as defined in claim 22, wherein said alloy is about

60-80 weight percent copper and about 20-40 weight percent nickel.

24.	The electric arc welding wire as defined in claims 20 to 23, wherein said wire is a

25.	cored wire.

26.	The electric arc welding wire as defined in claims 20 to 24, wherein said welding

27.	wire is designed for use in AC MIG welding.

Dated this 24 day of January 2007 

Documents:

				154-CHE-2007  CORRESPONDENCE OTHERS  15-07-2011.pdf

				154-CHE-2007  CORRESPONDENCE OTHERS  30-08-2011.pdf

				154-CHE-2007  AMENDED CLAIMS  24-05-2012.pdf

				154-CHE-2007  EXAMINATION REPORT REPLY RECEIVED  24-05-2012.pdf

				154-CHE-2007  FORM-3 24-05-2012.pdf

				154-CHE-2007  OTHER PATENT DOCUMENT 24-05-2012.pdf

				154-che-2007-abstract.pdf

				154-che-2007-assignement.pdf

				154-che-2007-claims.pdf

				154-che-2007-correspondnece-others.pdf

				154-che-2007-description(complete).pdf

				154-che-2007-drawings.pdf

				154-che-2007-form 1.pdf

				154-che-2007-form 18.pdf

				154-che-2007-form 26.pdf

				154-che-2007-form 3.pdf

				154-che-2007-form 5.pdf

« Previous Patent

Next Patent »

Patent Number	253167	

Indian Patent Application Number	154/CHE/2007	

PG Journal Number	27/2012	

Publication Date	06-Jul-2012	

Grant Date	29-Jun-2012	

Date of Filing	24-Jan-2007	

Name of Patentee	LINCOLN GLOBAL, INC	

Applicant Address	14824 MARQUARDT AVENUE, SANTA FE SPRINGS, CALIFORNIA 90670, USA	

Inventors:

#	Inventor's Name	Inventor's Address	

1	JAMES, MATTHEW, J	649 THORNBERRY LANE, BRUNSWICK, OHIO 44212, USA	

2	MELFI, TERESA	9445 AMBER WOOD DRIVE, KIRTLAND, OHIO 44094, USA	

PCT International Classification Number	B23K35/04	

PCT International Application Number	N/A	

PCT International Filing date		

PCT Conventions:

#	PCT Application Number	Date of Convention	Priority Country	

1	11/338,507	2006-01-25	U.S.A.	

© All Indian Patents, 2013-2021.

  Patent data available in the public domain from Indian Patents Office, Department of Industrial Policy and Promotions, Ministry of Commerce and Industry, Government of India.
