Repository: anandvc/allindianpatents

File: patents/253178-a-process-for-the-manufacture-of-a-strip-made-of-nanocrystalline-material-and-the-strip.html (part 1 of 2)
Indian Patents. 253178:"A PROCESS FOR THE MANUFACTURE OF A STRIP MADE OF NANOCRYSTALLINE MATERIAL AND THE STRIP"

Indian Patents

Recently Granted Patents

  Recently Published Patents

Title of Invention	"A PROCESS FOR THE MANUFACTURE OF A STRIP MADE OF NANOCRYSTALLINE MATERIAL AND THE STRIP"

Abstract	The invention relates to a method of producing a strip of nanocrystalline material which is obtained from a wound ribbon that is cast in an amorphous state, having atomic composition [Fe<SUB>1</SUB>-<SUB>a</SUB>-.<SUB>b</SUB>CO<SUB>a</SUB>Ni<SUB>b</SUB>]1oo-<SUB>x</SUB>-<SUB>y</SUB>-<SUB>2</SUB>-<SUB>&#945;</SUB>-<SUB>&#946;</SUB>-<SUB>Y</SUB>Cu<SUB>x</SUB>-Si<SUB>y</SUB>-B<SUB>z</SUB>-Nba<SUB>&#945;</SUB>-M<SUB>&#946;</SUB>M<SUBy</SUB>, M' being at least one of elements V, Or, Al and Zn, and M being at least one of elements C, Ge, P, Ga, Sb, In and Be, with: a &#64470; 0.07 and b &#64470; 0.1, 0.5 &#64470; x &#64470;1.5 and 2 &#64470; a &#64470; 5, 10 &#64470; y &#64470; 16.9 and 5&#64470;z&#64470;8, p&#64470;2 and y &#64470;2. According to the invention, the amorphous ribbon is subjected to crystallisation annealing, in which the ribbon undergoes annealing in the unwound state, passing through at least two S-shaped blocks under voltage along an essentially longitudinal axial direction of the ribbon, such that the ribbon is maintained at an annealing temperature of between 530 DEG C and 700 DEG C for between 5 and 120 seconds and under axial tensile stress of between 2 and 1000 Mpa. The tensile stress applied to the amorphous ribbon, the displacement speed of the ribbon during annealing and the annealing time and temperature are all selected such that the cross-section profile of the strip is not in the form of a &#937; and the maximum deflection of the cross-section of the strip is less than 3 % of the width of the strip and preferably less than 1 % of the width. The invention also relates to the strip and the core thus obtained and to the device used to implement said method.&#64470;	

Full Text	 

Method of producing a strip of nanocrygtalline material and device for producing a wound core from said strip

The present invention relates to a process for the manufacture of a strip made of nanocrystalline material, to a device for the manufacture of a wound core starting from this strip and to the cores in question and the components which incorporate them.

The manufacture of cores made of nanocrystalline material of low permeability {µ 
This document describes in particular a process for the stress annealing of these amorphous ribbons which significantly reduces the extreme brittleness of the nanocrystalline materials, which could not previously be handled after nanocrystalllzation in core form. This stress annealing process makes it possible to obtain mechanical properties such that it is possible to carry out the winding of the strip without risk of breaking and that it is also possible to unwind it and rewind it while still retaining the same winding spindles.

These improved mechanical properties are due to the production of an Ω-shaped nanocrystallized strip cross section, exhibiting at least points of inflection, with a deflection of greater than 1% of the width. This conformation corresponds to a less brittle state than a conventional nanocrystalline material, making it possible in particular to unwind and then rewind the crystallized ribbon on the same spindle; however, this state, with a marked Ω profile, still remains too brittle to be handled and unwound/rewound on spindles with a smaller diameter and in particular down to

obtaining cores with a diameter of less than or equal to 10 mm*

Furthermore, due to the Ω profile, the magnetic performance and the percentage of breakage in rewinding are not independent of the face of the strip which is turned toward the outside of the core- -When the boss of the Ω is directed toward the outside of the core, the performance is better and the level of breakage in rewinding is low; conversely for the Ω boss directed toward the inside of the core. Thus, in production, it is either necessary to allow the ribbon to be systematically with the boss of the Ω on the outside of the cores produced, which requires additional control and a more complex process to be employed,r or the production output will be damaged and the performance will be mixed.

In addition, during automatic winding to give. a core, the ribbon head can be very difficult to suck up and stick onto the winding spindle since the Ω profile prevents the ribbon head from being satisfactorily sucked up and stuck on by this partial vacuum phenomenon -

Furthermore, it is found that the more the permeability of the strip increases, the more brittle it is in its final state and the greater its level of breakage becomes. This process thus does not make it possible to produce a nanocrystalline strip industrially, in particular when its permeability exceeds 1000.

Finally, the reduced but still high brittleness of the strip obtained according to the prior art makes it possible to achieve a rate of forward progression which does not exceed 3 cm/s.

In point of fact, a nanocrystallization annealing process is considered to be an industrial process if it makes it possible to achieve a level of breakage of the amorphous ribbon of less than 10 breakages per km, with a rate of forward progression of greater than or equal to 10 cm per second and per meter of furnace working zone (zone having a temperature of greater than or equal to 500°C , and a range for adjusting the annealing temperature of greater than 10°C  (range within which it is possible to vary the annealing temperature without significantly changing the performance of the strip, in particular its brittleness).

The aim of the present invention is thus to provide a process for the manufacture of nanocrystalline strips which is capable of being employed on an industrial scale, and also a nanocrystalline product which can be handled and used for magnetic circuit geometries which are more compact than those of the prior art, with in particular a much smaller winding radius than that known to date.

To this end, a first subject matter of the invention is a process for the manufacture of a strip made of nanocrystalline material which is obtained from a ribbon cast in an amorphous state, with the atomic composition:

annealing in the unwound state, in forward progression through at least two S-type units and under tension in a substantially longitudinal axial direction of the ribbon, so that the ribbon is maintained at an annealing temperature of between 530°C and 700°C, for a period of time of between 5 and 120 seconds, under an axial tensile stress of between 2 and 1000 MPa, the tensile stress to which said amorphous ribbon is subjected, its rate of forward progression during said annealing, the annealing time and the annealing temperature being chosen so that the cross section profile of the strip is not Ω-shaped and exhibits a maximum deflection of the transverse cross section of the strip of less than 3% of the width of the strip and preferably of less than 1% of the width.

The present inventors have observed, entirely surprisingly, that it is possible to considerably reduce the brittleness of the nanocrystalline strips by conferring thereon a planar cross section which does not exhibit an Ω profile* This reduction in brittleness makes it possible to considerably reduce the level of breakage per km and to increase the rate of forward progression of the strip.

Without wishing to be committed to a theory, the present inventors have in fact discovered that, at a given rate of forward progression and a given tensile stress, the more the stress annealing temperature or time increases, the more the crystallized fraction fx increases until a critical crystallized fraction fx*^ is reached, which fraction depends on the level of stress. If fx becomes greater than this critical fraction fx^^ then the Ω profile begins to appear and the material becomes markedly more brittle.

It is possible, by this novel process involving appropriate  adjusting  of  the  annealing  conditions

(tensile stress, rate of forward progression, annealing time and annealing temperature), to stabilize production at a crystallized fraction lower than the critical recrystallized fraction, so as to avoid an Ω strip cross section profile. A strip is thus obtained which is capable of being easily taken up at the beginning of winding, of being coiled up onto large diameter supports without out-of-rounds, and of being efficiently and without distinction wound with either of its faces turned toward the outside of the core.

The process according to the invention can additionally exhibit the following characteristics, taken alone or in combination:

the rate of forward progression of the strip is

greater than or equal to 10 cm per second and per

meter of furnace working zone,

the axial tensile stress is greater than 500 MPa,

the level of breakage of the amorphous ribbon in

forward progression is less than 10 breakages per

kilometer of ribbon,

y is greater than or equal to 12.

The latter two embodiments employing specific composition ranges are more particularly of use in the manufacture of current sensors capable of measuring a current comprising a strong continuous component which can be used in a single-stage or two-stage energy meter, comprising at least one core made of said nanocrystalline material, and also in the manufacture of storage or filtering inductors which are independent of the level of superimposed continuous component and which can be used in an energy meter, comprising at least one core made of said nanocrystalline materials

A second subject matter of the invention is a strip made of nanocrystalline material which can be obtained by the implementation of the process according to the invention, capable of being subjected, at any point on this strip, to bending with a diameter of curvature of at most 3 mm, without exhibiting breakage or cracking.

The strip according to the invention can additionally exhibit the following characteristics, taken alone or in combination:

strip obtained by the implementation of the process

according  to  the  invention  starting  from  an

amorphous ribbon, the thickness of said strip being

reduced by at  least 10% with respect  to the

thickness of said amorphous ribbon,

strip having a coercive field of less than or equal

to 7 A/m and preferably of less than or equal to

5 A/m,

strip having an induction at 200 Oe o£ greater than

or equal to 12 kG.

A third subject matter of the invention is a core made of nanocrystalline material which can be obtained by the implementation of the process according to the invention, on conclusion of which said nanocrystalline strip is wound, the permeability of which is greater

than or equal to 50 and less than 200 and the cutoff frequency of which is between 30 and 200 MHz, and a core having a diameter of less than or equal to 10 mm.

In a preferred embodiment, the core according to the invention exhibits a deterioration in the dilatation of at most 3% in comparison with the dilatation obtained by winding a strip of the same composition which has been subjected to a stress-free crystallization annealing, this being the case for a reduction in thickness of the nanocrystallized strip ranging up to 10% with respect to the thickness of the starting amorphous ribbon.

In another preferred embodiment, the core according to the invention is obtained by the process according to the invention, on conclusion of which said nano-crystalline strip is wound a first time on a first spindle and then, by unwinding and subsequent winding, is wound on a second spindle, the diameter of the second spindle being less than the diameter of the first spindle.

A fourth subject matter of the invention is a device (1) for the manufacture of a magnetic core from a ribbon (R) cast in an amorphous state by annealing said amorphous ribbon (R), which comprises:

a shaft for receiving (2) a coil of ribbon (R) in

the amorphous state,

a temperature-regulated tunnel furnace (3),

at least one S-type unit (4) situated before the

inlet for the ribbon (R) into the furnace (3) and

connected to a brake motor (5),

a device (6) for adjusting a tensile stress in the

axial direction of said amorphous ribbon (R) and of

the strip  (N) made of nanocrystalline material,

said device (6) comprising a force-measuring device

connected to a module for controlling the brake

motor (5) of said S-type unit (4) situated before the inlet for the ribbon (R) into the furnace (3), at least one S-type unit (7) situated after the outlet for the strip (N) from the tunnel furnace (3) and connected to a motor,

at least one winding spindle (8) for winding the strip (N) obtained after annealing in the form of a core made of nanocrystalline material, the amorphous ribbon (R) passing from a storage coil for the amorphous ribbon (R) fitted onto said receiving shaft (2) to the coil for the strip (N) made of nanocrystalline material successively through the S-type unit (4) situated before the inlet for the ribbon {R} into the furnace  (3), then through the force-measuring device (6), then through the furnace (3) and then through the S-type unit (7) situated after the outlet for the strip (N) from the furnace (3).

The device according to the invention can additionally exhibit the following characteristics, taken alone or in combination:

the device comprises a first winding spindle for the strip and a second winding spindle for the strip, so that it is possible, after winding a first core on the first spindle, to cut the strip (N) and to fit a head part of the strip (N) onto the second spindle, in order to carry out the winding of a second core, without interrupting the manufacturing process,

the device comprises a single winding spindle (8) for the strip (N) and a strip storage device (9) downstream of said outlet S-type (7) of the furnace (3), making it possible to change the winding coil without interrupting the manufacturing process, the device additionally comprises at least one pressure roller (10) which will compress the annealed strip (N) as it passes through the S-type

unit (7) situated after the outlet for the strip (N) from the tunnel furnace (3),

the device additionally comprises at least one cambered roller which will compress the amorphous ribbon (R) as it passes through the S-type unit (4) situated before the inlet for said ribbon (R) into the furnace (3).

This device makes it possible to obtain a planar cross section as desired according to the invention. It should be noted that it was impossible for a person skilled in the art to predict that a nanocrystalline strip might follow the strong and alternating curves of an S-type unit with the strong superimposed tensile stresses and do this without breaking for one, indeed even several^ kilometers of ribbon.

The invention will now be described with reference to the appended plates of figures, which represent: figure 1: device of patent FR 2 823 507, figure 2: diagrammatic view of a device according to the invention.

The alloys used for the manufacture of nanocrystalline strips according to the present invention have the following atomic composition:

M' being at least one of the elements V, Cr, Al and Zn, M" being at least one of the elements C, Ge, P, Ga, Sb, In and Be, with:

In the present patent application, unless otherwise mentioned, all the percentages relating to compositions are atomic percentages.

The use of an amorphizing element, such as boron, makes it possible to obtain, by casting with high speed cooling, an amorphous material generally in the form of a thin ribbon, which is subsequently annealed to produce a material of nanocrystalline type, that is to say a material comprising more than 50% by volume of crystals exhibiting a size of less than 100 nm in an amorphous phase constituting the balance of the volume of the material.

In the context of the present invention, the atomic percentage of boron is between 5 and 8% - This is because, if the content of boron is too low, without partial replacement by another amorphizing agent, the ribbon becomes very difficult to render amorphous by a conventional process for production by quenching on a wheel- In practice, it is not possible to have less than 5% of boron and it is preferable to have more than 6% thereof.

Conversely, on increasing the percentage of boron, the crystallization in the forward progression under stress is rendered difficult, which makes it necessary to reduce the rate R of forward progression and thus limits the available permeability range (µmin 

The eleraents combined under the letter W, namely C, Ge, P, Ga, Sb, In and Be, are also amorphizing elements. The partial replacement of the boron by one or more of these elements is possible for a limit level of replacement as boron is the most effective amorphizing agent with regard to the rates of quenching on a wheel necessary to obtain a 100% amorphous state

before crystallization annealing under tension. This degree of placement of the other amorphizing elements is thus limited to 2%.

The cobalt content of the strip according to the invention is at the most 5-75 at% approximately (a 
The nickel content of the strip according to the invention is at the most 8 • 25 at% approximately {b 
In addition, it is preferable to limit the total of the contents of cobalt and nickel to approximately 8*25 at% (a+b 
The atomic percentage of copper in the composition according to the invention is between 0,5 and 1.5%. The percentage of copper must be kept above 0.5% as, below this value, nucleation of the nanocrystals is no longer sufficient to have crystals which are small in size and Hc increases disproportionately. On the other hand, if the percentage of copper is. greater than 1.5%, many crystals are formed but this does not bring about a

In a preferred embodiment, the silicon content of the strip according to the invention is greater than or equal to 12%. This is because, below this value, Hc declines and reaches values of the order of 8 A/m, causing relatively high, although acceptable, magnetic losses.  

The elements combined under the letter M', namely V,

of the ribbon over itself (stress of curvature of the strip) and packaging*

Furthermore, for use in energy storage, in smoothing of current harmonic or also common-mode self-induction coils for high frequencies, a high B-H linearity is not strictly necessary or useful or advantageous and a Br/Bm ratio (Br remanent induction, Bm induction at 20 Oe, known as 'approach to saturation induction"') of 10-15% may be entirely sufficient.

On the other: hand, in certain cases of components, such as  filtering  inductors,  where  it  is  desired  to

inventors have found, surprisingly, that the composition ranges which have just been described have to be reduced in order to achieve such values.

Thus, all the advantages of the invention already presented above and also an improved B-H linearity, such that the Br/Bm ratio is less than or equal to 3% at 20°C, are obtained by observing the following additional conditions:

β 
In addition in this composition rangen it is observed that the Bx/B„ ratio between 0 and 400°C  is less than or equal to 6%. and that the Br/Bm ratio between 0 and 300°C is less than or equal to 3%-

In addition, an optimum B-H linearity, such that the Br/Bm ratio is less than or equal to 1% at 20°C  and preferably less than or equal to 0.7% at 20°C , is obtained by observing the following additional conditions:

In additioan in this composition range, it is observed that the Br/Bm ratio between 0 and 400°C is less than or equal to 1.5% and that the Br/Bnv ratio between 0 and 300°C  is less than or equal to 0.8%,

The material is produced in liquid form and then cast with a high cooling rate in a plant for the chilled-roll casting of amorphous ribbons of conventional type, so that, at the outlet of the casting plant, an amorphous strip is obtained wound in the form of a coil comprising contiguous turns.

The anneal plant comprises mainly a tunnel furnace. (3) which can  be a resistance furnace which heats the strip by convection and radiation, a pure radiation furnace or a plant for heating the strip by the Joule effect as it passes through the furnace.

The annealing of the strip might also be carried out by a fluidized bed composed of solid or liquid particles or in one of the forms which is a sol gel and aerosol

in suspension in a carrier gas, the medium for heating the strip being itself heated by contact with a chamber itself heated by a furnace of conventional type, for example a resistance furnace.

The furnace (3) comprises a central zone in which the temperature is uniform and within the range necessary to carry out the recrystallization of the strip under tension in forward progression according to the invention, this temperature being between 530°C  and 700°C and preferably between 540°C  and 690°C - Within this range, the temperature T is varied substantially according to the rate of production R chosen and according to the tensile stress a chosen (that is to say, also the permeability µ chosen), because to increase R or to decrease o increases the optimum annealing temperature T. The upper temperature limit of the strip of 700°C  is imposed in order to prevent the formation of phases composed of borides, which embrittle the strip and reduce its magnetic properties.

The spindles for winding (8) and unwinding the strip are preferably under the control of motors or brakes (for example, using a powder brake on unwinder) in order to further increase the productivity of the device. Th%_inlet S-type unit (4) and the outlet S-type unit (7) of the tunnel furnace (3) are both under the control or motors, the inlet S-type unit (4) being connected to a brake motor (5) which exhibits braking and a restraining torque on the amorphous ribbon (R) throughout the treatment. The outlet S-type unit (7) of the furnace (3) is driven by a motor, in combination with a redction gear, and serves to drive the strip (N) in ordOT? for it to progress forward in the furnace with a perfectly regulated tensile stress and at a uniform rate which can exceed 10 cm/s. The length of the anneal furnace (3) must be suited to the rate of forward prepession of the ribbon (R)  so that the

it possible to exert a perfectly regulated tension in a perfectly uniform way over the strip width, the tensile

the axes of the two stationary pulleys. The pulley of the movable:-: axis is connected via a connecting rod to a force sensor attached to a support. This rod makes it possible to continuously measure the tension (F) exerted on the ribbon (R) and the corresponding measurement signal is transmitted to a module for controlling the brake motor (5) of the inlet S-type

unit (4) under the control of a motor of the furnace (3).

This brake motor (5) is regulated from the force signal in order to exert, on the ribbon (R), a restraining and tensile force in the longitudinal axial direction equal to the force F which constitutes the adjusting parameter. The tensile and driving force exerted by the motor of the outlet S-type unit (7) under the control of a motor of the furnace (3) is automatically adjusted to the value of the force F imposed by the brake motor (5).

Furthermore, the device (1) according to the invention can comprise a first winding spindle for the strip and a second winding spindle for the strip, so that it is possible, after winding a first core over the first spindle, to cut the strip (N) and to fit a head part of the strip (N) onto the second spindle, in order to carry out the winding of a second core, without interrupting the manufacturing process. This changing of coils of finished products is favored in particular by the complete decoupling of the zone of high tension comprised between the two S-type units (4, 7) from the zones of weak tension before and after these units (4, 7), which decoupling makes it possible to smooth out the possible sudden fluctuations in stress. The word "core" is understood here to mean both a core wound permanently according to the size requirements of a magnetic component and a semifinished coil intended subsequently to be placed in a manual or automatic core winder (comprising the operations of unwinding, measuring the length of the strip, winding the core, cutting to length, adhesive bonding of the external turn and removal from the spindle).

It is also possible to add at least one pressure roller (10) to the outlet of the S-type unit (7) which will

compress the annealed strip (N) as it passes through tne S-type unit (7) situated after tne outlet: for rne strip (N) from the tunnel furnace (3) . This additional roller (10) o£ the S-type unit can be cambered. It is preferable and advantageous to position cambered rollers in the S-type units (4, 7) as not only will they thus compress the amorpnous ribbon (R) or tne nanocrystalline strip (N) as it passes through the S-type unit (4, 7) but they additionally make it possible

(N) , making possible a forward progression which does not deviate from its path, and can be subjected to an even tensile stress uniformly distributed over its width and over the whole of the contact surface area of

It is also possible to increase the adhesion of the

strip, its stability and its centering along the transverse axis of the rolls by inserting other S-type

in addition to regulate the ratio of stresses between the zone of high tension (between S-type units) and the upstream and downstream zones of reduced tension, and

also the distribution of the localized stresses, and thus to further ultimately reduce the level of breakage per km.

The process according to the invention can also make it possible to produce wound cores at high' speed of round or oblong shape at a later time on a winding location disconnected from the production location for annealing under tension. In this case, the winding is carried out from coils of strips produced by annealing under tension according to the invention. For the manufacture of oblong cores, nonmagnetic winding supports have to be added at the time of the winding of the strip resulting from the process for annealing under tension

Furthermore, it can be advantageous to use a magnetic spindle or a spindle with suction in order to immobilize the ribbon start on the spindle.

the strip inside the annealing furnace  (3)  under

tension are such that the strip comprises at least 50% by voluime of  nanocrystals having a size of between 2

and 20 nm, The various crystals are separated from one

.'* rv.

alloy which has remained amorphous.

One of the advantages of the process according to the invention is that of being able to employ a very broad

Furthermore, by subjecting the amorphous ribbon to high tensile stresses, it is possible to reduce the thickness of the nanocrystalline strip by 3 to 10%, indeed even more. Thus, a ribbon with a thickness of 20 \m can be converted to a strip with a thickness of 18 or 19 Jim- This reduction in thickness of the nanocrystalline strip has consequences with regard to

the magnetic performance of the components manufactured

In addition, the present inventors have found that this better magnetic performance is obtained without damaging the dilatacion the strip, which is entirely surprising as it is known that the more the thickness of a wound metal sheet decreases, the more the dilatation of the winding increases•

In order tereduce the currents induced in the core and the magnetic losses, it may be necessary, depending on the final applications intended for the core, to deposit or to form an electrical insulation layer on the strip is order to isolate the successive turns from one another. It is possible, for example, to continuously deposit on the strip, after annealing, a mineral substance over a thickness from a tenth of a micrometer to several micrometers-

Such a mineral substance deposited between the turns

solution of alkyl silicate in alcohol, mixed with

an acid,  to form forsterite MgSiO4 after heat

treatment,

solution obtained by partial hydrolysis of Si02 and

of Ti02 mixed with various ceramic powders,

solution comprising mainly a polytitanium carbonate

applied to the ribbon and then heated,

phosphate solution applied and heated,

insulation solution formed by application of an

oxidizing agent and heating.

Preferably, the insulation layer is deposited either on the strip unwound from the coil obtained on conclusion of the annealing, before rewinding in the form of one or more cores for an electromagnetic component, or in line at the outlet of the motor S-type unit before winding as a coil. In both cases, this deposition is generally followed by a low-temperature annealing in order to provide polymerization or dehydration.

It is also possible to use a coating, prior to the crystallization annealing, having insulating properties, which coating is deposited on the amorphous ribbon over a thickness from 1/10 of a micrometer to a few tens of micrometers and is resistant to the temperatures of the flash annealing and to the high tensions of the annealing. It is possible, for example, to use magnesium methoxide as precoating of the amorphous strip.

This type of coating for insulation prior to the annealing or for electrical insulation of the annealed strip can be produced by any appropriate means and in particular by coating between- two rolls, or by deposition of CVD or PVD type, or by spraying, or by fluidized bed, and the like, with an optional additional stage of drying and/or polymerization and/or of  crosslinking,  depending  on  the  nature  of  the

insulating material, on the .type o£ monomer and on the presence of solvent, inter alia.

When use is made of a mineral insulating coating

carried out on the amorphous ribbon before the nanocrystallization annealing and particularly preferably before the inlet S-type unit. The present inventors have found that a portion of the insulating material becomes detached from the amorphous ribbon as it passes through the annealing furnace but in particular that the residual insulating material makes it possible to reinforce the mechanical characteristics of the ribbon while reducing its brittleness*

In addition, the tension necessary to obtain a predefined level of permeability is then found to be reduced. It is thus possible to achieve even lower permeabilities by increasing the tension•

It is also possible, in a way entirely different from and complementary to interturn insulation, to coat the cores according to the invention (wound beforehand as a core according to the geometric requirements dictated by the application) with a plastic, such as an epoxy resin, for example, it being possible for this resin to be applied under hot or cold conditions. It has been found that a coating of this type did not in any way damage the magnetic performance of the cores, even when the resin is applied at a temperature of the order of 200°C  This coating does not significantly penetrate between the turns and has the role of stiffening and protecting the core from winding stresses, of protecting the electrical insulating material of the winding wire from injuries by the cutting edges of the wound strip and of providing good dielectric insulation between wound core and the windings.

In addition to the interturn electrical insulation coatings or the external coating of the core for electrical and mechanical protection of the core and of its winding which have just been described, it is also possible to impregnate the existing intervals between the turns of a core according to the invention using a specific fluid and hardening resin without substantial damage to its permeability. In this state, the core becomes very rigid and monoblock and thus capable of being cut.

The impregnated core thus produced can then be cut into 2 Cs with an increase in the coercive field Hc not exceeding 50%, while the permeability µ1 of the magnetic circuit produced with the joined 2 Cs can be adjusted by appropriate surface treatment of the cut surfaces to a level lower by at most 50% with respect to µ.

If, for example, an impregnated core according to the invention is produced, the permeability of which amounts to µ=300, it would be possible to obtain a permeability µ1 of between 150 and 300 . This reduction is due to the residual air gap resulting from the cutting.

It is thus seen that it is possible to make available a core o£ low permeability having all the performance characteristics of the stress annealed nanocrystalline materials which have been described above and also a 2 C geometry which makes it possible to obtain a compact final component which does not exhibit an air gap, other than a residual air gap, which might disrupt external magnetic fields and cause localized temperature rises around the air gap zones.

Tests

A series of castings 1 to 19, the compositions of which are collated in table 1, were produced in order to obtain amorphous ribbons according to the conventional process of quenching on a cooled wheel,

These ribbons were subsequently subjected to various annealing processes, the characteristics of which processes are collated in table 2,

Once converted into nanocrystalline strips by stress annealing, the latter were subjected to a certain number of characterization tests, the results of which are themselves also collated in table 2.

In the context of these tests, the following terms are used:

•	RP: the process for the stress annealing of nanocrystalline materials which is already known, using one or two pairs at least of pinch rolls (cf. patent FR 2 823 507) .

•	Direct; the process for the stress annealing of nanocrystalline materials which is already known, using direct tension on the ribbon through the winding and unwinding coils (cf. patent FR 2 823 507)*

•	BS: the process for the stress annealing of nanocrystalline materials as described in this invention using, for example, an S-type unit at the inlet of the annealing furnace and an S-type unit at the outlet of this furnace.

The following symbols are also used:

DMIN  radius of curvature at the limit of failure of

the strip,

TTTH  nanocrystallization annealing temperature,

	tensile stress during the annealing,

µr  relative permeability,

AT range o£ the values o£ the annealing temperature making it possible to obtain DMIN 
Br  remanent induction,

Bm induction at 20 Oe, "approach to saturation induction",

B(200)  saturation induction at 200 Oe,

He  coercive field.

The term µr range" is understood to mean the extent of available µr values at a given casting for given process characteristics, within the maximum µr range from 50 to 5000.

Determination of DMIN

The radius of curvature at the limit of failure of the strip DMIH is measured by placing the strip on a series of hemispherical graded forms, the diameter of which decreases, until the strip breaks. Diameters from 5 to 2.5 mm are successively used and in decreasing values in steps of 0.1 mm.

Determination of ΔT

AT is the range of the values of the annealing temperature making it possible to obtain DMIN 
In order to determine the value of ΔT DMIN is thus measured for strips of various permeabilities obtained by varying the tensile stress during the annealing, this being done for different values of the annealing temperature TTTH.

Thus, for a casting of composition No- 1 (cf. table 1), the following values were obtained for DMIN:

In this example, the value of AT is estimated at 30°C between 560 and 595°C,

It is found that the more the permeability increases, the more DMIN increases, to stabilize at µ, = 1500-2000. The least brittle ribbon is thus that which has the lowest permeability, which is an additional advantage in miniaturization for applications of energy smoothing/storage type.

It is also noted that DMIN is very sensitive to the temperature for annealing under tension. Thus, a difference of 30°C causes all the strips having a permeability of greater than 500 to change from a state of slight brittleness obtained at 570°C (DMIN 

Example 1 - Influence of the composition of the grade

Influence of the boron content

Examples V, W and X, the boron content of which is 8.4%, exhibit a brittleness of a correct level, with a level of breakage o£ less than 5 breakages/km.

However, with this high percentage of boron, the crystallization in forward progression under stress is made difficult and in particular slower than all the tests which can be operated industrially, such as C, D, E and F, for example, which makes it necessary to reduce the rate of forward progression to less than 4 cm/sec and which limits the available permeability range to permeabilities of greater than 300. Consequently, the maximum boron content has to be limited to 8%.

Furthermore, example N shows that 1,22% of carbon as partial replacement for boron causes very little damage to the performance of the product.

Influence of the niobium content

Example J shows that, if a percentage of niobium of the order of 3.9% is used, the magnetic performance is retained overall with, however, a fall in the saturation induction B(200 Oe) to 12 kG, instead of 12.5 kG for a composition such as that used for examples A to C, which comprises only 2,96% of niobium.

Furthermore, the rate of forward progression has to be considerably lowered in order to make it possible to obtain a stress annealed ribbon with the required performance of limit curvature (

If the percentage of niobium is increased to 6% (example K), the temperature adjusting range increases further (80°C) and the available permeability range still remains attractive (µmin = 200) . However, the saturation induction B (200 Oe) declines significantly to 11.2 KG, which does not make it possible to manufacture components as compact as would be desired-

In addition, the limit diameter for the winding in core form starting from the strip nanocrystallized under stress increases markedly to 3-8 mm, which testifies to an embrittlement of the strip which renders it very difficult to handle industrially without risk of frequent breakages.

Influence of the copper content

Examples H and I show that to diverge somewhat from a copper content of 1%, to respectively reach 1-5 or 0.7%, does not significantly damage the performance.

Influence of the silicon content

With respect to the ribbons of examples A to C, which comprise 15.3% of silicon, it is found (tests R to U) that, if the percentage of silicon is lowered to 13.5%, the metal remains suitable for industrial production (
Thus, for annealing temperatures of 615 and 640°C, Hc remains less than or equal to 7 A/m but, from 650°C, Hc increases very significantly {example T) , which does not preclude industrial production since the stress

annealing temperature adjusting range AT remains high (~30°C) . However, if the percentage of silicon is lowered further until it reaches 11.5 (example U), the coercive field declines to reach 8 A/m when optimum conditions of brittleness are present, resulting in excessively high magnetic losses for the wound core.

Influence of the content of element of type M'

It is necessary to limit the possible content of these replacement semimetals for silicon to at most 2%. This is because examples L and M show that contents of chromium of 1% or of aluminum of 1-5% are not harmful to the advantage of the final product when they are replacements for silicon.
