Repository: anandvc/allindianpatents

File: patents/253181-process-and-apparatus-for-producing-inorganic-fullerene-like-nanoparticles.html (part 1 of 2)
Indian Patents. 253181:PROCESS AND APPARATUS FOR PRODUCING INORGANIC FULLERENE- LIKE NANOPARTICLES

Indian Patents

Recently Granted Patents

  Recently Published Patents

Title of Invention	PROCESS AND APPARATUS FOR PRODUCING INORGANIC FULLERENE- LIKE NANOPARTICLES

Abstract	The present invention provides a process for obtaining fullerene-like metal chalcogenide nanoparticles, comprising feeding a metal precursor (INi) selected from metal halide, metal carbonyl, organo-metallic compound and metal oxyhalide vapor into a reaction chamber (12) towards a reaction zone to interact with a flow of at least one chalcogen material (IN2) in gas phase, the temperature conditions in said reaction zone being such to enable the formation of the fullerene-like metal chalcogenide nanoparticles product. The present invention further provides novel IF metal chalcogenides nanoparticles with spherical shape and optionally having a very small or no hollow core and also exhibiting excellent tribological behavior. The present invention further provides an apparatus for preparing various IF nanostructures.	

Full Text	FORM 2

THE PATENTS ACT, 1970 (39 of 1970)

& 

THE PATENTS RULES, 2003

COMPLETE SPECIFICATION

[See section 10, Rule 13]

PROCESS AND APPARATUS FOR PRODUCING

INORGANIC	FULLERENE-UKE

NANOPARTICLES;

YEDA RESEARCH AND DEVELOPMENT COMPANY LTD. A CORPORATION ORGANIZED AND EXISTING UNDER THE LAWS OF ISRAEL, WHOSE ADDRESS IS AT THE WEIZMANN INSTITUTE OF SCIENCE, P.O.BOX 95, 76100 REHOVOT, ISRAEL AND A.Y.Y.T. TECHNOLOGICAL APPLICATIONS AND DATA UPDATE LTD. A CORPORATION ORGANIZED AND EXISTING UNDER THE LAWS OF ISRAEL, WHOSE ADDRESS IS HOLON ACADEMIC INSTITUTE OF TECHNOLOGY, 52 GOLOMB STREET, 58102 HOLON, ISRAEL

THE	FOLLOWING	SPECIFICATION

PARTICULARLY DESCRIBES THE INVENTION AND THE MANNER  IN  WHICH  IT IS TO  BE PERFORMED.  

FIELD OF THE INVENTION

This invention relates to a chemical process and apparatus for producing inorganic fullerene-like nanoparticles.

LIST OF REFERENCES

The following references are considered to be pertinent for the purpose of understanding the background of the present invention:

1.	L. Rapoport, Yu. Bilik, Y. Feldman, M. Homyonfer, S. Cohen and R. Tenne, Nature, 1997,3 87,791;

2.	C. Schffenhauer, R. Popovitz-Biro, and R. Tenne, J. Mater. Chem. 2002, 12, 1587-1591 ;

3.	Jun. Chen, Suo-Long Li, Zhan-Liang Tao and Feng Gao, Chem. Commun. 2003,980-981;

4.	WO 97/44278;

5.	Y. Feldman, V. Lyakhovitskaya and R. Tenne, J. Am. Chem. Soc. 1998, 120,4176;

6.	A. Zak, Y. Feldman, V. Alperovich, R. Rosentsveig and R. Tenne, J. Am. Chem. Soc. 2000, 122, 11108;

7.	Y. Feldman, A. Zak, R. Popovitz-Biro, R. Tenne, Solid State Sci. 2000, 2, 663;

8.	WO 01/66462;

9.	WO 02/34959;

10. Xiao-Lin Li, Jian-Ping Ge and Ya-Dong Li, Chem. Eur. J. 2004, 10, 6163-6171; and

11. T. Tsirlina and V. Lyakhovitskaya, S. Fiechter, and R. Tenne, J. Mater. Res. 2000, 15,2636-2646.

BACKGROUND OF THE INVENTION

Carbon nanoparticles having a layered configuration are known as fullerene nanoparticles. Generally, there are three main types of fullerene-related carbon particles: fullerenes (C60, C70, etc.); nested-fullerene nanoparticles (in the form of onions), and nanotubes. Analogous fullerene-like nanoparticles can be obtained from a number of inorganic materials with layered structure, and are known as inorganic fullerene-like materials.

Inorganic fullerene-like (abbreviated hereinafter "IF") nanoparticles and nanotubes are attractive due to their unique crystallographic morphology and their interesting physical properties.

Layered transition-metal dichalcogenides MS2 (such as WS2 and MoS2) are of great interest as they act as host lattices by reacting with a variety of guest atoms or molecules to yield intercalation compounds, in which the guest is inserted between the host layers. Accordingly, IF transition metal dichalcogenides may be used for instance, for hydrogen storage.

Furthermore, disulfides of molybdenum and tungsten belong to a class of solid lubricants useful in vacuum, space and other applications where liquids are unpractical to use. IF nanoparticles can be used as additives to various kinds of oils and greases to enhance their tribological behavior1. Furthermore, different coatings with impregnated IF nanoparticles were shown to exhibit self-lubricating behavior.

IF nanoparticles may also be used for other possible applications such as battery cathodes, catalysis, nanoelectronic and magnetic information storage.

The first closed-cage fullerene-like nanoparticles and nanotubes of WST were obtained via sulfidization of thin films of the respective trioxides in 1992, followed by M0S2 and the respective diselenides.

Numerous IF nanostructures have been synthesized using different metodologies. The first report related to ZF-MS2 (ZF-NbS2) structures obtained by the reaction of the metal chloride (NbCl5) and H2S2. Later on, Jun Chen et al.3 used a low-temperature gas reaction to synthesize TiS2 nanotubes. The reaction involved heating TiCl4, H2, and H2S inside a horizontal furnace at a relatively low temperature of 450 °C and in the absence of oxygen and water.

Another method and apparatus for preparing inorganic fullerene-lilce nanopaiticles of a metal, e.g. transition metal chalcogenide having a desired size and shape in high yields and macroscopic quantities, is described in WO 97/442784. This method utilizes (a) dispersing solid particles of at least one nonvolatile metal oxide material having the preselected size and shape; and (b) heating the solid particles of the non-volatile metal material in a reducing gaseous atmosphere containing at least one chalcogen material for a time and a temperature sufficient to allow the metal material precursor and the chalcogen material to react and form at least one layer of metal chalcogenide, the at least one layer of metal chalcogenide encaging the surface of the solid particles to form the fullerene-like particles .

The synthesis of IF-WS2 involves a solid-gas reaction, where the nanocrystalline tungsten oxide, serving as a precursor, reacts with H2S gas at elevated temperatures5. In a different procedure, ZF-MoS2 nanoparticles are prepared in the gas phase, upon in-situ reduction and condensation of the M0O3 vapor and subsequent sulfidization by H2S6.

The availability of fullerene-like MoS2 and WS2 nanoparticles in large amounts paved the way for a systematic investigation of their properties. Both IF-WS2 and 7F-MoS2 nanoparticles were found to provide beneficial tribological behavior under harsh conditions1, suggesting extensive number of tribological applications for these nanoparticles, eliciting substantial industrial interest.

Mass production of IF-WS2 was enabled by the construction of first a falling bed and subsequently fluidized bed reactors7.

Reactors for mass production of IF-WS2 and IF-MoS2 are described in WO 01/66462 and WO 02/34959, respectively8'9.

The reported ZF-WS2 and ZF-MoS25"7 were synthesized from their corresponding oxide crystallite that served as a template for the growth of the sulfide nanoparticles. The growth of the sulfide layers in each particle starts on the top surface of the partially reduced oxide nanoparticle terminating in its core. This diffusion-controlled reaction is rather slow, lasting a few hours. The final nanoparticles consist of dozens of sulfide layers and a hollow core occupying 5-10% of the total volume of the nanoparticles.

In another research, large-scale M0S2 and WS2 IF nanostructures (onionlike nanoparticles and nanotubes) and three-dimensional nanoflowers were selectively prepared through an atmospheric pressure chemical vapor deposition process from metal chlorides (e.g. M0CI5 and WC16) and sulfur10. In this technique, selectivity was achieved by varying the reaction temperature, with 750 °C favoring the nanotubes and 850 °C the fullerene-like nanoparticles.

In a further research, tungsten diselenide closed-cage nanoparticles were synthesized by the reaction of prevaporized Se with W03 powder in a reducing atmosphere11. The selenium vapor was brought to the main reaction chamber by a carrier gas. The growth mechanism of the ZF-WSe2 nanoparticles was outside-in. This growth mode is analogous to the previously reported growth of /F-WS2 using the reaction between WO3 nanoparticles and H2S gas5.

SUMMARY OF THE INVENTION

There is a need in the art to facilitate production of inorganic fullerene-like particles by providing a novel process and apparatus with improved capability to control the shape and size of the structure being produced. Also, there is a need in the art to produce nanoparticles having spherical shape, thus having improved properties, such as tribological, optical, etc.

It was found by the inventors that the known mechanisms for the synthesis of 7F-WS2 from metal trioxide powder and the synthesis of IF-MoS2 from the

evaporated metal trioxide, are not suitable for other metals such as titanium. For instance, the titanium dioxide can not be easily sulfidized even at the relatively high temperature of up to 1450°C. Also, although the sulfidization of tungsten or molybdenum dioxide results in respective disulfide, the desired morphology of the particle is not obtained.

Furthermore, the inventors have found a more rapid way for making the synthesis of IF nanoparticles that yields a desired spherical shape and a relatively narrow size distribution of produced nanoparticles. The IF nanoparticles synthesized by the technique of the present invention have smaller hollow core (substantially not exceeding 5-10 nm) and they contain many more layers (typically, 50-120 layers) as compared to those synthesized from the metal oxides, which have a relatively large hollow core (more than 20 nm) and fewer number of layers (20-40). Therefore, the presently synthesized IF nanoparticles are expected to reveal improved tribological behavior, which is confirmed by preliminary measurements.

Thus, the present invention provides a process for producing inorganic fullerene-lilce (IF) nanoparticles having well defined size and shape, from commercially available reactants and in a rather fast reaction. The large number of molecular layers, i.e. 50-120 in the present synthesis is advantageous for tribological applications where the lifetime of the nanoparticle is determined by the gradual deformation and peeling-off of the outer layers of the nanoparticle.

The process of the present invention occurs in the gas phase, and is suitable for mass production of inorganic fullerene-like nanoparticles of metal chalcogenides. The process is based on a reaction between a metal precursor, e.g. metal halide, metal oxyhalide, metal carbonyl or organo-metallic compound (hereinafter termed "metal containing precursor" or "metal precursor") and a reacting agent, e.g. chalcogen material, both in the gas phase. The use of metal carbonyls, for example, has the advantage that its decomposition in the reactor leads to the release of CO which is a strongly reducing agent and allows to overcome the sensitivity of this reaction to oxidizing atmosphere.

Thus according to a first aspect thereof, the present invention provides a process for producing inorganic fullerene-like (IF) metal chalcogenide nanoparticles, the process comprising:

(a) feeding a metal precursor selected from metal halide, metal carbonyl, organo-metallic compound and metal oxyhalide vapor into a reaction chamber towards a reaction zone to interact with a flow of at least one chalcogen material in gas phase, the temperature conditions in said reaction zone being such as to enable the formation of the inorganic fullerene-like (IF) metal chalcogenide nanoparticles.

According to a preferred embodiment, the process comprises:

(b) controllably varying the flow of said metal precursor into said reaction chamber to control the amount, shape and size of the so-produced IF fullerene-like metal chalcogenide nanoparticles in solid form.

Preferably, the vapor of the metal precursor is fed into the reaction chamber to flow towards the reaction zone along a vertical path, e.g. along an upward/downward direction that is opposite with respect to that of the chalcogen material that is being fed in a downward/upward direction.

The nanoparticles produced by the process of the invention are characterized by narrow size distribution and large number of molecular layers.

The invention also provides IF metal chalcogenide nanoparticles having a plurality of molecular layers and characterized in that the number of said molecular layers exceeds 40, preferably exceeds 50 and at times exceeds 60 and even 70 layers. According to one embodiment of the invention there is provided a product comprising a plurality of IF metal chalcogenide nanoparticles, a substantial portion of which having a number of molecular layers exceeding 40, preferably exceeds 50 and at times exceeds' 60 and even 70 layers. The substantial portion is typically more than 40% out of the nanoparticles, preferably more than 50%, 60%, 70%, 80% and at times even more than 90% out of the total number of the IF nanoparticles.

Furthermore, the IF fullerene-like metal chalcogenide nanoparticles produced by the process of the present invention optionally have no hollow core or a very small hollow core (not exceeding 5-10 run).

The term "very small hollow core" as used herein means that the nanoparticles produced by the process of the present invention have a hollow core which is not exceeding 5nm or occupying no more than 0-5% of the total volume of the nanoparticles.

The term "nanoparticles" as used herein refers to multi-layered, spherical, or close to spherical particle having a diameter in the range from about lOnm to about 300nm, preferably from about 30nm to about 200nm. The nanoparticles of the invention may typically have 50-120 concentric molecular layers.

The nanoparticles obtained by the process of the present invention have a spherical or close to spherical shape and optionally have no hollow core. The provision of a very small hollow core or even absence of such core may be explained by the mechanism of growth of the nanoparticles, namely from the central portion (nucleai of product) towards the peripheral portion, rather than the opposite direction carried out in the known processes.

Preferably, the term "metal" as used herein refers to In, Ga, Sn or a transition metal.

A transition metal includes all the metals in the periodic table from titanium to copper, from zirconium to silver and from hafnium to gold. Preferably, the transition metals are selected from Mo, W, V, Zr, Hf, Pt, Pd, Re, Nb, Ta, Ti, Cr and Ru.

A chalcogen used in the invention is S, Se or Te, and the chalcogen material is selected from a chalcogen, a compound containing a chalcogen, a mixture of chalcogens, a mixture of compounds containing a chalcogen, and a mixture of a chalcogen and a compound containing a chalcogen.

The chalcogen material is preferably a chalcogen compound containing hydrogen, more preferably H2S, PLSe and/or B^Te. Alternatively, instead of H2X (X=S, Se, Te) it is possible to use elemental chalcogen under the flow of

hydrogen with H2X being formed in-situ during the reaction time. The chalcogen material may optionally be mixed with a reducing agent such as hydrogen and/or CO.

In a preferred embodiment of the invention, an inert carrier gas is used to drive a flow of the chalcogen material and a flow of the vaporized metal precursor into the reaction chamber. Non limiting examples of inert gases that may be used in the process of the present invention are N2, He, Ne, Ar, Kr and Xe.

The term "precursor" as used herein means any suitable starting material or materials. The precursor in the process of the present invention may be any metal containing compound that can be vaporized without or with its decomposition. Suitable metal containing precursors that may be used in the process of the present invention are, for example, metal halides, metal carbonyls, organo-metallic compounds and metal oxyhalides. More specific examples of metal containing precursors that may be used in the process of the present invention are TiCl4, WC16, WC15, WC14, WBr5, W02C12, WOCl4, M0CI5, Mo(CO)5 and W(CO)6, Ga(CH3)3, W(CH2CH3)5, In(CH3)3 and the like.

Aiist of metal precursor compounds that can be used in the process of the present invention is given in Table 1 below.

Table 1: Examples of metal precursors

Name	Formula	mp, °C	bp,°C

Chromium carbonyl	Cr(CO)6	130 (dec)	subl

Chromium (III) iodide	Crl3	500 (dec)	

Chromium (IV) chloride		600 (dec)	

Chromium (TV) fluoride	CrF4	277	

9

Chromium (V) fluoride	CrF5	34	117

Chromium (VI) fluoride	CrF6	100 (dec)	

Cromyl chloride	Cr02Cl2	-96.5	117

Trimethylgallium	Ga(CH3)3	-15.8	55.7

Hafnium bromide	HfBr4  '	424 (tp)	323 (sp)

Hafnium chloride	HfCl4	432 (tp)	317 (sp)

Hafnium iodide	Hfl4	449 (tp)	394 (sp)

Trimethylindium	In(CH3)3	88	133.8

Molybdenum carbonyl	Mo(CO)6	150 (dec)	subl

Molybdenum (V) chloride	M0CI5	194	268

Molybdenum (V) fluoride	M0F5	67	213

Molybdenum  (V) oxytrichloride	MoOCI3	297	subl

Molybdenum (VI) fluoride	MoF6	17.5	34.

Molybdenum  (VI) oxytetrafluoride	M0OF4	98	

Molybdenum  (VI) oxytetrachloride	M0OCI4	101	

Molybdenum  (VI) dioxydichloride	M0O2CI2	175	

Niobium (IV) chloride	NbCl4		

Niobium (IV) fluoride	NbF4	350 (dec)	

Niobium (IV) iodide	Nbl4	503	

Niobium (V) bromide	NbBr5	254	360

Niobium (V) chloride	NbCl5	204.7	254

Niobium (V) fluoride	NbF5	80	229

Niobium (V) iodide	Nbl5	200 (dec)	

Niobium (V) oxybromide	NbOBr3	320 (dec)	subl

Niobium (V) oxychloride	NbOCl3		subl

Niobium (V) dioxyfluoride	Nb02F		

Palladium (II) bromide	PdBr2	250 (dec)	

Palladium (II) iodide	Pdl2	360 (dec)	

Platinum (II) bromide	PtBr2	250 (dec)	

Platinum (II) chloride	PtCl2	581 (dec)	

Platinum (II) iodide	Ptl2	325 (dec)	

Platinum (III) bromide	PtBr3	200 (dec)	

Platinum (III) chloride	PtCl3	435 (dec)	

Platinum (IV) bromide	PtBr4	180 (dec)	

Platinum (IV) chloride	PtCl4	327 (dec)	

Platinum (IV) fluoride	PtF4	600	

Platinum (IV) iodide	Ptl4	130	

(dec)	

Platinum (VI) fluoride	PtF6	61.3	69.1

Rhenium carbonyl	Re2(CO)10	170 (dec)	

Rhenium (III) bromide	ReBr3		500 (subl)

Rhenium (III) chloride	ReCl3	500 (dec)	

Rhenium (III) iodide	Rel3	(dec)	

Rhenium (IV) chloride	ReCl4	300 (dec)	

Rhenium (IV) fluoride	ReF4		300 (subl)

Rhenium (V) bromide	ReBr5	110 (dec)	

Rhenium (V) chloride	ReCl5	220	

Rhenium (V) fluoride	ReF5	48	220

Rhenium (VI) chloride	ReCl6	29	

Rhenium (VT) fluoride	ReF6	18.5	33.7

Rhenium  (VI) oxytetrachloride	ReOCl4	29.3	223

Rhenium  (VT) oxytetrafluoride	ReOF4	108	171

Rhenium (VII) fluoride	ReF7	48.3	73.7

Rhenium (VII) trioxycloride	Re03Cl	4.5	128

Rhenium  (VII) trioxyfluoride	Re03F	147	164

Rhenium  (VII) dioxytrifluoride	Re02F3	90	185

Rhenium  (VII) oxypentafluoride	ReOF5	43.8	73

Ruthenium dodecacarbonyl	Ru3(CO)12	150(dec)	

Ruthenium (III) bromide	RuBr3	400 (dec)	

Ruthenium (III) chloride	RuCl3	500 (dec)	

Ruthenium (III) fluoride	RuF3	600 (dec)	

Ruthenium (III) iodide	Rul3		

Ruthenium (IV) fluoride	RuF4	86.5	227

Ruthenium (V) fluoride	RuF5	54	

Tantalum (V) bromide	TaBr5	265	349

Tantalum (V) chloride	TaCl5	216	239.35

Tantalum (V) fluoride	TaF5	95.1	229.2

Tantalum (V) iodide	Tal5	496	543

Titanium (III) bromide	TiBr3		

Titanium (III) chloride	TiCl3	425 (dec)	

Titanium (IV) bromide	TiBr4	39	230

Titanium (IV) chloride	TiCl4	-25	136.45

Titanium (IV) fluoride	TiF4	284	subl

Titanium (IV) iodide	Til4	150	377

Tungsten carbonyl	W(CO)6	170 (dec)	subl

Tungsten (II) bromide	WBr2	400 (dec)	

Tungsten (II) chloride	WC12	500 (dec)	

Tungsten (II) iodide	WI2		

Tungsten (III) bromide	WBr3	80 (dec)	

Tungsten (III) chloride	WC13	550 (dec)	

Tungsten (V) bromide	WB15	286	333

Tungsten (V) chloride	WCI5	242	286

Tungsten (V) fluoride	WF5	80 (dec)	

Tungsten (V) oxytribromide	WOBr3		

Tungsten (V) oxytrichloride	WOCI3		

Tungsten (VI) bromide	WBr6	309	

Tungsten (VI) chloride	WC16	275	246.75

Tungsten  (VI) dioxydibromide	W02Br2		

Tungsten  (VI) dioxydichloride	W02C12	265	

Tungsten  (VI) dioxydiiodide	W02I2		

Tungsten (VI) fluoride	WF6	2.3	17

Tungsten  (VI) oxytetrabromide	WOBr4	277.	327

Tungsten  (VI) oxytetrachloride	WOCI4	211	227.55

Tungsten  (VI) oxytetrafluoride	WOF4	106	186

Vanadium carbonyl	V(CO)6	60 (dec)	subl

Vanadium (IV) chloride	VCI4	-25.7	148

Vanadium (IV) fluoride	VF4	325 (dec)	subl

Vanadium (V) fluoride	VF5	19.5	48.3

Vanadyl bromide	VOBr	480	

(dec)	

Vanadyl chloride	VOC1	700 (dec)	

Vanadyl dibromide	VOBr2	180 (dec)	

Vanadyl dichloride	VOCl2	380 (dec)	

Vanadyl difluoride	VOF2		

Vanadyl tribromide	VOBr3	180 (dec)	

Vanadyl trichloride	VOCI3	-79	127

Vanadyl trifluoride	VOF3	300	480

Zirconium chloride	ZrCl4	437 (tp)	331(SP)

Zirconium fluoride	ZrF4	932 (tp)	912 (sp)

Zirconium iodide	Zrl4	499 (tp)	431 (sp)

Abbreviations:

(dec) - decomposes 

(sp) - sublimation point (subl) - sublimes 

(tp) - triple point

According to a preferred embodiment of the invention, the process further comprises at least one, preferably both of the following steps:

(c)	terminating the feeding of the metal precursor vapor into the reaction chamber by stopping heating of the metal precursor;

(d)	cooling the reaction zone and collecting the obtained fullerene-like metal chalcogenide nanoparticles.

In another preferred embodiment, the process may comprise driving a flow of an inert gas into the reaction zone after step (c) and before step (d).

In a further preferred embodiment, the process may further comprise annealing to allow the precursor to react completely.

As indicated above, the temperature profile (conditions) used in the reaction zone is preferably such so as to enable the formation of the nanoparticles such that the nuclei of the nanoparticles have essentially no or very small hollow core. This results, among others, from the fact that formation of the nanoparticles is thorough a mechanism involving growth of the nanoparticles from the central portion (nuclei of product) towards the peripheral portion.

Preferably, the temperature within the reaction zone is in the range of 500°C to 900°C, depending on the particular material being synthesized by the process (see examples below). The gradient of the temperature within the reactor provides lowering of the temperature towards the filter.

In the process of the present invention, the amount, morphology and size of the nanoparticles are controlled by the flow of the metal precursor vapor. This flow may be controlled by adjusting the rate of the flow of an inert gas driving the vapor into the reaction chamber; and/or adjusting the temperature used for heating the metal precursor to obtain a vapor thereof.

The heating temperature of the metal precursor is preferably very close to its boiling point. More specifically, it is in the range of between 50 degree below the boiling point and up to the boiling point of said metal precursor.

The process described above allows the preparation of nanoscale inorganic fullerene-like (IF) metal chalcogenides having spherical shape optionally with a very small or no hollow core. The metal chalcogenides are preferably selected from TiS2, TiSe2, TiTe2, WS2, WSe2, WTe2, MoS2, MoSe2, MoTe2, SnS2, SnSe2, SnTe2, RuS2, RuSe2, RuTe2, GaS, GaSe, GaTe, In2S3, In2Se3, In2Te3, InS, InSe, Hf2S, HfS2, ZrS2, VS2, ReS2 and NbS2.

According to one preferred embodiment of the invention, novel TiS2 nanoparticles with fullerene-like structure having quite a perfectly spherical shape and consisting of up to 120 concentric molecular layers, were obtained by the reaction of TiCl4 and H2S, using a vertical reactor. The obtained 7F-TiS2

exhibited excellent tribological behavior resulting probably from their close to a spherical shape which promotes rolling friction.

An apparatus of the present invention includes a reaction chamber, and a separate evaporation chamber, which is operated and whose connection to the reaction chamber is controllably operated to control the shape, size and amount of the product being produced. The control of the output parameters of the process (the shape, size and amount of the nanoparticles) is significantly improved by utilizing a vertical configuration of the reaction chamber. Thus, the present invention provides according to a further aspect thereof, an apparatus for preparing IF nanostructures, the apparatus comprising: a reaction chamber having inlets for inputting reacting gases and an outlet; a separate evaporation chamber for separately preparing a precursor vapor; and a control unit configured and operable for controlling the precursor vapor flow into the reaction chamber.

Preferably, the reaction chamber is a vertical chamber with the gas inlet accommodated so as to provide the reacting gases flow in opposite directions towards a reaction zone where they meet and react with each other. Preferably, the control unit comprises a bypass arrangement associated with the evaporation chamber. This bypass is configured and operable to provide a flow of clean inert gas instead of one enriched with vaporized precursor at certain moments of the reaction as described for instance, in Example 1 below. This improvement is of importance for the synthetic procedure preventing the flow of the highly reactive precursor during the heating up and cooling down steps of the synthesis.

According to yet another broad aspect of the invention, there is provided an apparatus for preparing IF nanostructures, the apparatus comprising: (i) a reaction chamber configured to be vertically oriented during the apparatus operation, and having gas inlets located at top and bottom sides of the chamber so as to direct a precursor vapor and the other reacting gas in opposite directions towards a reaction zone where the gases meet and react with each other; (ii) a separate evaporation chamber configured and operable for separately preparing the precursor vapor and feeding it to the respective inlet of the reaction chamber;

and (c) a control unit configured and operable for controlling the precursor vapor flow into the reaction chamber.

BRIEF DESCRIPTION OF THE DRAWINGS

In order to understand the invention and to see how it may be carried out in practice, preferred embodiments will now be described, by way of non-limiting examples only, with reference to the accompanying drawings, in which:

Fig. 1 exemplifies a preferred configuration of an apparatus of the present invention utilizing a vertical reaction chamber associated with a separate evaporation chamber.

Fig. 2 is a schematic illustration of an apparatus utilizing a horizontal reaction chamber.

Fig. 3 is the TEM image of ZF-TiS2 nanoparticle, produced in a horizontal reactor.

Fig. 4 is the TEM image of a typical 2F-TiS2 nanoparticle, produced in a vertical reactor. The interlayer distance is 5.8 A and the diameter of the nanoparticle is larger than 70 nm.

Insert shows the Fast Fourier Transform (FFT) of the shown nanoparticle.

Fig. 5A is the HRTEM image of a part of an 7F-TiS2 nanoparticle produced in a vertical reactor with an overlay of the simulated TiS2 pattern (view down [110], simulation with thickness 20 nm and defocus of-20 nm).

Fig. 5B shows the measurement of the interlayer distance by HRTEM.

Fig. 6 shows the typical 7F-WS2 obtained from W02C12 and H2S in a horizontal reactor.

Fig. 7A is the magnified TEM image of a group of IF~WS2 nanoparticles received in a reaction of WCL4 and H2S in a vertical reactor.

Fig. 7B is the TEM image of individual closed-caged iF-WS2 nanoparticle received in a reaction of WCL4 and H2S in a vertical reactor.

Fig. 8 shows the WS2 nanoparticle obtained from WC15 precursor in a vertical reactor.

Fig. 9 is a TEM image of a small WS2 nanoparticles obtained from WClg in a vertical reactor

Fig. 10A is a TEM image of a group of M0S2 nanoparticles obtained from M0CI5 in a vertical reactor.

Fig. 10B is a TEM image of small (20 nm) ZF-MoS2 obtained from M0CI5 in a vertical reactor.

Fig. 11A shows IF-WS2 synthesized from WO3 by methods known in the art.

Fig. 11B shows ZF-TiS2 synthesized from TiCLi. Each nanoparticle has a diameter ca. 60 nm.

Note the difference between Figs. 11A and 11B in topology, number of layers and the absence of a hollow core in IF-TiSo.

DETAILED DESCRIPTION OF THE INVENTION

The principles of the process of the present invention will be explained hereinbelow with reference to the preparation of closed-cage IF nanoparticles of TiS2. However, it should be understood that the discussion is not limited to that specific material but it applies to IF metal chalcogenides in general.

IF nanoparticles of TiS2 were synthesized through the reaction of TiCLt and H2S. The obtained nanoparticles have no or very small hollow core and they consist of 80-100 molecular sheets with quite a perfect spherical shape. The IF nanoparticles were prepared by two reactor assemblies: a horizontal reactor and a vertical reactor.

Reference is made to Fig. 1 exemplifying a preferred configuration of an apparatus, generally designated 10, of the present invention suitable to be used for synthesis of IF- nanoparticles with expected superior tribological behavior. The apparatus 10 includes a vertical reaction chamber 12 for mounting into an oven 15, a separate evaporation chamber 14, and a control unit 16. An outlet 17 of the evaporation chamber 14 is connectable to an inlet INX of the reaction chamber 12 via a connecting gas-flow pipe (not shown here).

In the present example, the oven 15 is designed as a two-zone oven, operable to control the temperature profile in the reaction chamber. The reaction chamber 12 has independent inlets IN1 and IN2 at opposite ends of the chamber 12 for inputting two reaction gases (agents), respectively, e.g., TiCl4 and H2S, and a gas outlet GO. Flows of these reaction agents in opposite directions towards a reaction zone in the reaction chamber are assisted by inert gas, N2, and a mixture of TiCl4 and H2S gases is formed in the reacting zone. The control unit 16 includes, inter alia, a mass flow controller 16A (e.g., TYLAN model FC260 commercially available from Tylan General, USA) operable for controlling the flow-rate of H2S, and a suitable flow controller 16B for controlling the flow of additional gas to dilute the H2S by mixing it with a stream of inert gas or inert gas mixed with a reducing agent. Further provided in the apparatus 10 is a filter 18 appropriately configured and accommodated to collect the product (nanoparticles). The filter 18 is preferably spatially separated from the inner walls of the reaction chamber 12.

The precursor (TiCl4) vapors were prepared in advance in the separate evaporation chamber 14. The latter includes a gas-washing bottle 14A, a temperature source (not shown here) appropriately accommodated adjacent to the bottle 14A and operable to controllably heat the TiCl4 liquid while in the bottle 14A. Valve arrangements 14B and 14C are provided to present a bypass for the nitrogen flow. This bypass provides a flow of clean nitrogen instead of one enriched with TiCl4 at certain moments of reaction. This improves the synthetic procedure since it prevents the flow of the highly reactive TiCl4 precursor during the heating up and cooling down steps of the synthesis. To this end, each valve is shiftable (either by an operator or automatically) between its position I (used for flushing the apparatus with pure nitrogen gas) and its position II (used for stopping the flush of the pure nitrogen gas) during the reaction. The precursor (TiCLt) vapor was carried from the evaporation chamber 14 to the reaction chamber 12 by an auxiliary gas flow. The carrier gas is inert gas, which can be mixed with a reducing agent (H2 or/and CO).

The control unit 16 is configured for controlling the gas flows and the temperature sources' operation. The preheating temperature was found to be a veiy significant factor, determining the amount of precursor supplied to the reaction chamber 12. The flow-rate of nitrogen through the bottle 14A affects the stream of the titanium tetrachloride precursor as well.

This two-chamber design apparatus with the vertical configuration of the reaction chamber considerably improves the size and shape control of the synthesized nanoparticles. The nucleation and growth mechanism established with the vertical reaction chamber (Fig. 1) provide nanoparticles with quite a perfect spherical shape; small or no hollow core and many layers, which are ideally suited for alleviating friction and wear, as well as other different applications such as ultra strong nanocomposites, very selective and reactive catalysts, photovoltaic solar cells, etc.

Using similar reactions, the nucleation and growth mechanism is likely to provide many other kinds of IF nanoparticles with expected superior tribological behavior.

Fig. 2 shows another example of an apparatus, generally at 100. The apparatus 100 includes a horizontal reaction chamber 112 associated with a single-zone oven 115, and a separate evaporation chamber 14 configured as described above. The reaction chamber 112 has an inlet arrangement IN (for inputting reaction agents TiCLj and H2S) and an outlet arrangement OA. A control unit 16 is used for controlling the operation of the oven 115 to thereby control the temperature profile in the reaction chamber 112. The flow-rate of H2S, as well as that of N2, is appropriately controlled as described above. The TiCl4 vapors were obtained by preheating the liquid TiCl4 in a gas-washing bottle (evaporation chamber). The TiCl4 vapor is carried from the evaporation chamber 14 to the reaction chamber 112 by an auxiliary N2 gas flow. The resulting product (TiS2 powder) is collected for analysis on the surface of the reaction chamber.

EXAMPLES

Example 1: Preparation of IF-TiS2 nanoparticles in the vertical reactor based apparatus of Fig. 1

In order to maintain a water and oxygen free atmosphere, the reaction chamber 12 was permanently maintained at 500°C and a flow of N2 gas (20 ml/min) until shortly before the run starts, when it is withdrawn from the oven 15. At this point, the reaction chamber 12 was opened and cleaned. At the beginning of the process, the reaction chamber 12 was closed hermetically from outside the oven, and the reaction gases, except for precursor (titanium tetrachloride), were supplied to the inlets flushing the system for 10-15 min. The slight overpressure (ca. 1.1 bars) was maintained at a constant value by the gas trap in the exit GO of the gases from the reaction chamber 12. This procedure eliminates most of the residual atmospheric gases, like water vapor and oxygen from the reaction chamber. This step is very important for the synthesis, since both the final product (TiS2) and especially the precursor (TiCl4) are very sensitive to moisture. Subsequently, the reactor was inserted into the oven 15.

Independent inlets INi and IN2 for both reaction gases i.e. TiCLt and H2S were used, with the mixture of the reagents being formed in the reaction chamber itself. The flow-rate of H2S (3-20 cc/min) was controlled by means of a TYLAN model FC260 mass flow-controller 16A. The H2S was diluted by mixing this gas with a stream of N2 gas (10-200 cc/min in this reaction) using another flow-controller 16B. The TiCl4 vapors were obtained by preheating the liquid TiCU in the gas-washing bottle 14A of the evaporation chamber 14. The TiCl4 vapor was carried to the reaction chamber 12 by an auxiliary N2 gas flow. The temperature of the TiCLt source was kept usually between 100 and 130°C, which is close to its boiling point of 136.5°C. As indicated above, the preheating temperature is a significant factor, determining the amount of precursor supplied to the reaction zone. The flow-rate of nitrogen through the bottle 14A (10-100 cc/min) affects the stream of the titanium tetrachloride precursor as well. A small overpressure

(1.1 bar) was maintained by using a gas trap filled with NaOH (5%) solution in the gas outlet of the reactor.

The temperature in the reaction chamber zone, where the two gases (TiCl4 and H2S) mix and react, and near the filter 18 was usually varied between 650-750°C. This temperature was chosen based on the properties of the Ti-S system.

Several experiments have been run at higher temperatures (up to 800°C) in the reaction chamber.

The reaction started with the flow of TiCl4 vapor for 30-60 min and was interrupted by terminating the preheating of the TiCl4 precursor and using the bypass system, which provides continuous N2 flow for flushing the system. A short annealing period (10-15 min) followed, allowing the last portions of the supplied titanium tetrachloride precursor to react completely. Afterwards, the reactor was moved down for cooling. The main portion of the synthesized material was collected on the filter. In addition, small portions of the product powder were found sticking to the surfaces of the quartz reactor.

Example 2: Preparation of fullerene-like nanostructures of TiS2 in a horizontal reactor based apparatus of Fig. 2.

The reaction chamber 112 was cleaned in a similar manner as described in Example 1 above in order to maintain a water and oxygen free atmosphere. Subsequently, the reaction chamber was inserted into the oven 115.

The temperature in the horizontal reaction chamber 112 was controlled by means of a single-zone oven 115. The TiCl4 vapor was prepared in the separate evaporation chamber (14 in Fig. 1) and supplied to the reaction chamber 112 in the similar way as was done in the above-described Example 1. The temperature of the reaction chamber 112, where the two gases (TiCl4 and H2S) mix and react, was varied in the range of 650-750°C. The resulting TiSi powder was collected for analysis on the surface of the reactor boat. However, the product collection was impeded as the product was swept by the carrier gas to the trap.

Example 3: Preparation of fullerene-like nanostructures of WS2 in a horizontal reactor based apparatus of Fig. 2.

The reaction chamber 112 was cleaned in a similar manner as described in Example 1 above in order to maintain a water and oxygen free atmosphere. Subsequently, the reaction chamber was inserted into the oven 115.

The temperature in the horizontal reaction chamber 112 was controlled by means of a single-zone oven 115. The chosen precursor WO2Cl2 was heated up to 270-290°C in the separate evaporation chamber (14 in Fig. 1) and its vapor was supplied to the reaction chamber 112 in the similar way as was done in the above-described Example 1. The temperature of the reaction chamber 112, where the two gases (metal-containing precursor and H2S) mix and react, was varied in the range of 700-850°C. A small overpressure (1.1 bar) was maintained by using a gas trap filled with NaOH (5%) solution in the gas outlet of the reaction chamber.

The resulting WS2 powder was collected for analysis on the surface of the reactor boat. However, the product collection was impeded as the product was swept by the carrier gas to the trap. The resulting nanoparticles are shown in Fig. 6. As can be noted, the ZF-WS2 obtained in the present example are not so perfect and have hollow core. This can be explained by the inhomegenity of the reaction parameters in the chosen horizontal reactor.

In other experiments the forming gas, containing 1-10% of H2 in N2, was used instead of clean nitrogen for either caring the metal-containing precursor or diluting the H2S.
