Repository: anandvc/allindianpatents

File: patents/253201-method-for-producing-highly-pure-alpha-methylstyrene-and-heat-resistant-styrene-based-copolymer-using-the-alpha-methylstyrene.html (part 1 of 3)
Indian Patents. 253201:METHOD FOR PRODUCING HIGHLY PURE ALPHA-METHYLSTYRENE AND HEAT-RESISTANT STYRENE-BASED COPOLYMER USING THE ALPHA-METHYLSTYRENE

Indian Patents

Recently Granted Patents

  Recently Published Patents

Title of Invention	METHOD FOR PRODUCING HIGHLY PURE ALPHA-METHYLSTYRENE AND HEAT-RESISTANT STYRENE-BASED COPOLYMER USING THE ALPHA-METHYLSTYRENE

Abstract	An object of the present invention is to provide highly pure a-methylstyrene by efficiently removing polar substances present in the a-methylstyrene. The present invention discloses a method for purifying a-methylstyrene by reacting polar substances contained in the a-methylstyrene in the presence of a basic substance, and separating a reaction product of the polar substance and the &#945;-methylstyrene.	

Full Text	DESCRIPTION

METHOD FOR PURIFYING a-METHYLSTYRENE AND HEAT-RESISTANT

STYRENE-BASED COPOLYMER USING THE a-METHYLSTYRENE

Technical Field

[0001]

The present invention relates to a method for obtaining highly pure

a-methylstyrene as a polymerization monomer. More particularly, the present

invention relates a method for purifying a-methylstyrene to a high purity by removing

polar substances, such as aldehydes and ketones, contained in trace amounts in

a-methylstyrene by reaction in the presence of a basic substance, whereby efficient

removal can be achieved without requiring a complex process. Moreover, the

present invention relates to a styrene-based copolymer having little coloring, and

superior heat resistance, weather resistance, melt stability, moidability, strength and

rigidity able to be obtained by using this monomer.

Background Art

[0002]

Styrene-based resins are used in an extremely wide range of applications as a

result of not only having superior material performance in terms of transparency,

rigidity, dimensional stability and the like, but also as a result of being able to be

processed in various forms such as rolled sheets, films, foamed sheets, foamed

boards and blow molded articles, and because many styrene-based resins can be

produced inexpensively and in large volume by bulk polymerization using radical

polymerization, solution polymerization using a high monomer concentration,

1

suspension polymerization or emulsion polymerization.

[0003]

Although typical examples of styrene-based resins may include polystyrene

(GPPS), styrene/acrylonitrile (AS), styrene/methyl methacrylate (MS),

styrene/methacrylic acid (SMAA), styrene/maleic anhydride (SMA) and the like,

styrene homopolymers (polystyrene (GPPS)) is used the most universally

[0004]

Polystyrene has numerous superior properties, and because it is inexpensive,

has high usage value and is used in various applications. Some major applications

thereof are indicated below.

(Packaging Applications)

Lunchbox containers (foamed sheet: PSP), cup noodle containers (foamed

sheet: PSP), clear cups, spoons, forks, vegetable packaging sheets (biaxially oriented

sheets), envelop windows

(Home Appliance Applications)

Television, air-conditioner and OA equipment packaging, electric refrigerator

trays, cassette, MD and MO shells

(Miscellaneous Household Goods)

Toys, stationary articles

(Building Material Applications)

Insulation (foamed boards), tatami mats (foamed boards)

[0005]

However, there were some applications that were unable to be satisfied even by

the performance of this resin, such as applications that prevented this resin from

being used due to insufficient heat resistance. More specifically, since the GPPS

heat resistance is about 100°C (glass transition temperature), in applications involving

2

contact with hot steam for disinfection by boiling, food packaging applications

requiring heating in a microwave oven or applications involving molded automotive

parts susceptible to exposure to high temperatures in the summer, this resin was

unable to be used without risk of causing deformation to the molded articles.

[0006]

One way of enhancing the heat resistance of polystyrene may include

copolymerizing styrene with a monomer containing a polar functional group, examples

of which may include copolymers of styrene and methacrylic acid (SMAA),

copolymers of styrene and maleic anhydride (SMA) and copolymers of styrene and

maleimide anhydride. Heat resistance can be arbitrarily changed by controlling the

amount of monomer containing the polar functional group in the copolymer

composition. For example, a typical example of a heat-resistant styrene-based resin

in the form of SMAA has a Vicat heat resistance temperature of from 105 to 125°C.

However, when polymers having the polar functional group are exposed to high

temperatures, a crosslinking reaction of the polymer chain occurs due to side

reactions of the polar groups, and as a result, gel-like substances are formed that

cause a decrease in molding processability due to increased viscosity, thereby

preventing these polymers from being adequately accepted by users from the

viewpoints of quality and productivity.

[0007]

In addition, increased susceptible to the occurrence of crosslinking reactions

under conditions of high-temperature melt retention means increased susceptibility of

high molecular weight polymers to deformation during molding processing, thereby

making it difficult to recycle and reuse resins. For example, when obtaining an

injection molded article, end materials (skeletons) are generated during formation of

sprue and runner components and when obtaining molded articles from biaxially

3

oriented sheets or foamed sheets. These are usually reused by partially mixing with

virgin pellets after being crushed or cut up, or are typically reused by partially mixing

into general-purpose resins such as polystyrene.

[0008]

However, reuse become difficult if the flow properties of a resin change due to

crosslinking of high molecular weight polymers during melt processing, and there was

the problem of limitations being placed on the use of these resins for recycling to

virgin pellets. Moreover, copolymers containing the polar functional group typically

have poor compatibility with polystyrene and even if mixed by melting, not only do

they lead to a decrease in mechanical properties, but also cause a loss of

transparency, thereby preventing these copolymers from being recycled to

general-purpose polystyrene.

[0009]

With the increasing emphasis being placed on effective utilization of resins in

recent years, various types of recycling methods have been developed and

implemented. Being able to recycle, rework and reuse resins is an essential

requirement on the resin markets of the future. Resin materials developed in the

future will be required to be resins able to be effectively recycled without undergoing

hardly any decrease in molecular weight or generation of monomers due to severing

of the polymer chain even if going through several rounds of melt processing. Thus,

there is a desire for the development of resin materials exhibiting higher melt stability

than conventional styrene-based copolymers.

[0010]

Another problem of conventional heat-resistant styrene-based resins was the

narrow range of processing conditions during molding. Improving the heat

resistance of a copolymer is equivalent to improving the temperature at which flow of

4

the polymer chain begins. Thus, if it is desired to obtain flow properties similar to

those of polystyrene during molding processing, it is necessary to raise the

processing temperature corresponding to an improvement in heat resistance

However, in the case of styrene-based copolymers containing the polar functional

group, the decomposition starting temperature does not improve corresponding to

heat resistance. Consequently, the molding processing temperature range becomes

narrow and as a result, there were problems in terms of leading to decreases in

productivity and quality.

[0011]

There are also methods for improving the heat resistance of styrene-based

resins by using a monomer that does not contain the polar functional group For

example, a copolymer of styrene and a-methylstyrene is known to demonstrate an

increase in the glass transition temperature as the content of a-methylstyrene

increases (see, for example, Non-Patent Document 1).

[0012]

However, in the case of attempting to copolymerize styrene and

a-methylstyrene using a typical example of an industrial production process in the

form of radical solution polymerization, none of these methods have been able to be

used industrially due to numerous problems as indicated below:

1)	high molecular weight polymerization is difficult due to the low ceiling

temperature of a-methylstyrene of about 60°C;

2)	target heat resistance cannot be obtained due to limitations on the content of

a-methylstyrene in the copolymer; and

3)	thermal decomposition of the copolymer occurs easily depending on molding

processing conditions due to poor thermal stability during melting, thereby

resulting in the generation of monomer components and susceptibility to

decreases in molecular weight.

[0013]

On the other hand, since a-methylstyrene can undergo living anionic

polymerization by using a butyl lithium initiator, copolymers of styrene and

a-methylstyrene can be also be produced by living anionic polymerization (see, for

example. Patent Document 1).

Therefore, a method has been proposed for solving the problems of radical

solution polymerization by carrying out living anionic polymerization according to a

continuous living polymerization method using a complete mixing type of

polymerization reactor (see, for example, Patent Document 2). This method is

characterized by carrying out polymerization using a continuous type of complete

mixing reactor such that the concentrations of a-methylstyrene monomer, styrene

monomer and living copolymer present in the living polymerization reaction system

remain constant at all times, and offers the following effects:

1)	high molecular polymerization is possible due to the use of a living

polymerization method;

2)	the content of a-methylstyrene in the copolymer can be controlled since the

concentration in the reaction system can be kept constant; and,

3)	thermal stability during melting improves due to the absence of head-to-head

bonds, tail-to-tail bonds and other unstable bonds in the main chain of

copolymer due to the use of anionic polymerization.

[0014]

However, living anionic polymerization Is typically susceptible to the effects of

impurities contained in the raw materials. In particular, active anions are known to

easily react with polar substances such as water, aldehydes, ketones and alcohols

If polar substances are present, even in trace amounts, in an anionic polymerization

6

reaction system, the active anions react with the polar substances resulting in the

formation of stable bonds, thereby causing the problem of interrupting polymerization.

Consequently, when carrying out living anionic polymerization, polar substances in

raw materials must be reduced, and entrance of polar substances into the reaction

system must be suppressed as much as possible.

[0015]

In addition, the above-mentioned polar substances and reaction products of

active anions and polar substances undergo degeneration during the course of the

polymerization process resulting in the possibility of the formation of colored

substances. In this case, this can result in coloring of the polymer or decreases in

polymer physical properties, thereby making this undesirable. From this viewpoint

as well, polar substances in the raw materials are preferably eliminated as much as

possible.

[0016]

However, the typical process for industrial production of α-methylstyrene is the

cumene-phenol production process. This cumene-phenol production process

contains a step in which cumene hydroperoxide obtained by oxidation of raw material

cumene is concentrated to 80 to 85% followed by acid decomposition to phenol and

acetone and neutralization / washing. The resulting crude phenol contains such

substances as acetone, water, cumene, a-methylstyrene and phenol, and purified

phenol is produced from this crude phenol by distillation, while at the same time,

acetone and a-methylstyrene are respectively separated and recovered (see, for

example, Patent Documents 3 and 4).

[0017]

However, in the case of attempting to respectively separate and recover acetone

and a-methylstyrene simultaneous to production of purified phenol using the process

7

described above, the following problems occur. Namely, substances having a boiling

point close to that of a-methylstyrene for which separation is difficult by distillation are

present among the polar substances such as aldehydes and ketones produced as

by-products during phenol production. Thus, polar substances end up contaminating

the a-methylstyrene in the form of impurities in the case of distillative purification

alone.

[0018]

In addition, a method is carried out for the purpose of removing impurities

containing polar substances comprises supplying crude a-methylstyrene to an

alkaline washing tank prior to distillation and washing in the tank followed by supplying

to a distillation column to recover the product a-methylstyrene (see, for example.

Patent Documents 5 and 6). However, in the case of washing in an alkaline washing

tank according to the above method, since the solubility of polar substances in

alkaline solution is inadequate, the polar substances end up remaining in the

a-methylstyrene, thereby preventing the removal of trace amounts of polar

substances. In addition, although methods have also been considered involving

reacting polar substances in an alkaline washing tank to obtain lowly volatile

substances and increasing the difference in relative volatility between these

substances and a-methylstyrene followed by distillation, in this case, polar substances

cannot be removed unless the reaction is allowed to proceed to nearly 100%.

[0019]

On the other hand, an example of a typical method for purifying polymerization

monomers in the form of styrenes in the laboratory may include washing with an

alkaline substance such as an aqueous sodium thiosulfate solution or aqueous

sodium hydroxide solution and water followed by drying and distillation (see, for

example, Non-Patent Document 2). However, although the above method makes it

8

possible to eliminate the use of a polymerization inhibitor, peroxide and polymer, polar

substances cannot be completely removed from a-methylstyrene for the same

reasons as in the case of washing in an alkaline washing tank as described above.

[0020]

In addition, although a method has indicated including adding alkyl lithium and

the like to monomers prior to polymerization to deactivate polar substances followed

by distillation, in this case, since considerable amounts of polymers, oligomers and

the like are formed accompanying the reaction, this method is not considered to be

industrially suitable. In addition, the monomers may become contaminated with

oligomers depending on the distillation conditions, thereby having the potential for

having a detrimental effect on polymerization

[0021]

Another example of a method for purifying a-methylstyrene may include

purification using a column packed with silica gel, alumina or ion exchange resin and

the like (see, for example, Patent Document 2 and Non-Patent Document 3)

However, these packing materials usually contain acidic or basic components.

Namely, in the above method, there is a possibility of an acidic component present in

the packing material causing the formation of low molecular weight oligomers of

a-methylstyrene, or a basic component present in the packing material causing

deterioration of polar substances to high molecular weight condensates. The formed

oligomers or high molecular weight condensates contaminate the monomers in the

column, and if polymerization is carried out using these contaminated monomers,

there is a risk of polymerization being interrupted or the reaction being impaired in

other ways. Moreover, since these oligomers and high molecular weight

condensates have low volatility, they are unable to be removed from the polymerized

polymer solution, and end up contaminating the final product polymer As a result,

9

problems occur leading to deterioration of polymer performance in the form of a

decrease in the heat resistance of the product polymer or yellowing.

[0022]

As has been described above, none of the methods of the prior art are able to

be effectively used industrially as a method for purifying α-methylstyrene.

Patent Document 1 : Japanese Patent Publication No. H6-10219

Patent Document 2 : Japanese Patent Application Laid-open No. 2006-052346

Patent Document 3 : Japanese Patent Application Laid-open No. S55-94326

Patent Document 4 ; Japanese Patent Publication No. S64-7058

Patent Document 5 : Japanese Patent Application Laid-open No. 2000-86559

Patent Document 6 : Japanese Patent Application Laid-open No. H3-258733

Non-Patent Document 1 ; Journal of Applied Polymer Science, Vol. 41, p.383

(1990)

Non-Patent Document 2 : R.H. Boundry, R.F. Boyer, "Styrene, its Polymers,

Copolymers and Derivatives", Reinhold (1952)

Non-Patent Document 3 : Journal of Applied Polymer Science, Vol. 40, p 41

(1990)

Disclosure of the Invention

Problems to be Solved by the Invention

[0023]

An object of the present invention is to provide a method for purifying

a-methylstyrene allowing the obtaining of highly pure a-methylstyrene containing

hardly any polar substances by efficiently removing polar substances contained in

trace amounts in a-methylstyrene in a method for purifying a-methylstyrene.

Moreover, an object of the present invention is to provide a copolymer containing a

10

styrene-based copolymer that improves heat resistance and weather resistance,

which were the disadvantages of SMAA and SMA, and aiso has superior melt stability,

moldability, strength, rigidity and recydability while preventing polymer coloring and

retaining the superior properties of conventional styrene-based resins in the form of

transparency, dimensional stability and molding processability, by using this

a-methylstyrene.

Means for Solving the Problems

[0024]

As a result of conductive extensive studies to solve the above-mentioned

problems, the inventors of the present invention found that specific polar substances

contained in trace amounts in a-methylstyrene cause polymer coloring and impaired

control of polymerization, and that oligomers formed in conventional purification

methods also cause polymer coloring and decreases in physical properties. In order

to eliminate these problems, the inventors of the present invention found that a

method for purifying a-methylstyrene is able to efficiently remove polar substances

without forming oligomers by employing a method for removing these polar

substances so as to control the content of polar substances and oligomers within a

fixed range by reacting polar substances contained in a-methylstyrene in the

presence of a basic substance and then separating low boiling point by-products

formed by this reaction from reaction products of the polar substances, thereby

leading to completion of the present invention

[0025]

Namely, the present invention is as described below, and provides a method for

purifying a-methylstyrene, a-methylstyrene for living anionic polymerization, and a

styrene-based copolymer.

[0026]

11

In a first aspect, the present invention provides:

[1] a method for purifying a-methylstyrene, comprising the steps of:

reacting a polar substance contained in a-methylstyrene in the presence of a

basic substance; and

separating a reaction product of the polar substance and the a-methylstyrene.

[2] the method for purifying a-methylstyrene according to item [1], comprising the

steps of:

reacting the polar substance contained in the a-methylstyrene in the presence of

a basic substance; and

separating a low boiling point component produced by the reaction, the

a-methylstyrene and a reaction product of the polar substance.

[3] the method for purifying a-methylstyrene according to item [1] or [2], comprising

the steps of:

1) reacting a polar substance contained in the a-methylstyrene in the presence

of a basic substance;

2)	separating a low boiling point component produced by the reaction from a

mixture of a reaction product of the polar substance and the a-methylstyrene: and

3)	separating a-methylstyrene from the mixture of the reaction product of the

polar substance and the a-methylstyrene.

[4] the method for purifying a-methylstyrene according to item [1] or [2], comprising

the steps of:

1) reacting a polar substance contained in the a-methylstyrene in the presence

of a basic substance;

2) separating a mixture of a low boiling point component produced by the

reaction and the a-methylstyrene from the reaction product of the polar substance;

and

12

disadvantages of SMAA and SMA, and also has superior melt stability, moldability,

strength, rigidity and recyclability while preventing polymer coloring and retaining the

superior properties of conventional styrene-based resins in the form of transparency,

dimensional stability and molding processability.

Best Mode for Carrying Out the Invention

[0037]

The following provides a detailed explanation of the present invention.

Examples of polar substances present in a-methylstyrene to be removed by the

purification method of the present invention may include carbonyl group-containing

compounds, phenol and mixtures of catechols containing polymerization inhibitors in

the form of t-butylcatechol. Specific examples of polar substances in the form of

carbonyl group-containing compounds may include aliphatic carbonyl compounds in

the form of compound represented by the following general formula (1) and aromatic

carbonyl compounds in the form of compounds represented by the following general

formula (2):

[0038]

[0039]

[0040] 

(wherein each of R1, R3 and R4 independently represents a hydrogen atom or an alkyl

13

[10] the method for purifying according to item [9], wherein the basic substance is a

basic compound containing an alkaline metal or alkaline earth metal.

[0030]

In a second aspect, the present invention also provides:

[11] an α-methylstyrene for anionic polymerization, wherein a total of an aliphatic

carbonyl compound represented by the following general formula (1) and an

intramolecular dehydration condensate thereof is 100 ppm by weight or less, and an

aromatic carbonyl compound represented by the following general formula (2) is

present at 30 ppm by weight or less:

(wherein each of R1, R3 and R4 independently represents a hydrogen atom or an alkyl

group having 1 to 6 carbon atoms, and R2 represents an alkyl group having 1 to 6

carbon atoms).

[12] the a-methylstyrene for anionic polymerization according to item [11], wherein a

content of alcohol, phenol and catechols is 10 ppm by weight or less.

[13] the a-methylstyrene for anionic polymerization according to item [11] or [12],

wherein a a-methylstyrene dimer is less than 5 ppm.

[14] the a-methylstyrene for anionic polymerization according to any one of items

[11] to [13], wherein a content of benzofuran is from 5 to 5000 ppm by weight.

[0034]

14

In a third aspect, the present invention further provides;

[15] a styrene-based copolymer obtained by copolymerizing the α-methylstyrene

according to any one of Claims 11 to 14 and a vinyl aromatic monomer represented by

the following general formula (3) using anionic polymerization:

(wherein R5 represents a hydrogen atom, an alkyl group having 2 or more carbon

atoms or a phenyl group, and R6 represents a hydrogen atom, a halogen, a hydroxyl

group, an alkyl group, an alkoxy group, a carboxyl group or a haloalkyl group).

[16] the styrene-based copolymer according to item [15], wherein a yellow index

value is 3 or less.

Advantageous Effects of the Invention

[0036]

The present invention is useful as a method for obtaining a highly pure

α-methylstyrene for anionic polymerization without requiring a complex process

capable of removing by distillation trace amounts of polar substances, generally

unable to be removed by distillation, by efficiently modifying to high molecular weight

condensates by reacting a polar substance in a-methylstyrene in the presence of a

basic substance and separating from low boiling point reaction by-products. In

addition, use of an a-methylstyrene purified by the purification method of the present

invention makes it possible to obtain a copolymer containing a styrene-based

copolymer that improves heat resistance and weather resistance, which were the

disadvantages of SMAA and SMA, and also has superior melt stability, moldability,

strength, rigidity and recyclability while preventing polymer coloring and retaining the

superior properties of conventional styrene-based resins in the form of transparency,

dimensional stability and molding processability.

Best Mode for Carrying Out the Invention

[0037]

The following provides a detailed explanation of the present invention.

Examples of polar substances present in α-methylstyrene to be removed by the

purification method of the present invention may include carbonyl group-containing

compounds, phenol and mixtures of catechols containing polymerization inhibitors in

the form of -butylcatechol. Specific examples of polar substances in the form of

carbonyl group-containing compounds may include aliphatic carbonyl compounds in

the form of compound represented by the following general formula (1) and aromatic

carbonyl compounds in the form of compounds represented by the following general

formula (2):

(wherein each of R1, R3 and R4 independently represents a hydrogen atom or an alkyl

16

group having 1 to 6 carbon atoms, and R2 represents an alkyl group having 1 to 6

carbon atoms).

[0041]

The term "alkyl group having 1 to 6 carbon atoms" used in the present

specification refers to a linear or branched alkyl group having 1 to 6 carbon atoms,

specific examples of which may include a methyl group, an ethyl group, a n-propyl

group, an isopropyl group, a n-butyl group, an isobutyl group, a sec-butyl group, a

tert-butyl group, a n-pentyl group, a 1,1-dimethylpropyl group, a 1,2-dimethylpropyl

group, a 2,2-dimethylpropyl group, a 1-ethylpropyl group, a n-hexyl group, a

1-ethyl-2-methylpropyl group, a 1,1,2-trimethylpropyl group, a 1-ethylbutyl group, a

1-methylbutyl group, a 2-methylbutyl group, a 1,1-dimethylbutyl group, a

1,2-dimethylbutyl group, a 2,2-dimethylbutyl group, a 1,3-dimethylbutyl group, a

2,3-dimethylbutyl group, a 2-ethylbutyl group, a 2-methylpentyl group, a

3-methylpentyl group and the like. Preferable examples may include a methyl group,

an ethyl group, a n-propyl group, an isopropyl group, a n-butyl group, an isobutyl

group, a sec-butyl group, a tert-butyl group, a n-pentyl group, a n-hexyl group and the

like.

[0042]

In the present invention, more specific examples of the carbonyl

group-containing	compounds	may	include	acetonylacetone.

3-methyl-2-cyclopentenone, benzaldehyde, acetophenone and the like. Since these

polar substances inhibit polymerization or cause polymer coloring during production of

poly-α-methylstyrene and copolymers thereof by anionic polymerization and the like,

they are preferably removed as much as possible. Since polar substances other

than water such as t-butylcatechol, acetonylacetone, 3-methyl-2-cyclopentenone,

benzaldehyde and acetophenone have boiling points close to that of a-methylstyrene,

17

they cannot be reduced beyond a certain level by the ordinary distillation.

[0043]

The inventors of the present invention made it possible to remove trace amounts

of these polar substances, which are unable to be removed by the ordinary distillation,

by distillation by reacting in the presence of specific basic substances, and efficiently

converting the polar substances that reacted in the presence of the basic substance to

high boiling point compounds to increase the difference in relative volatility with that of

α-methylstyrene. Moreover, the inventors of the present invention also found a

method for obtaining highly pure a-methylstyrene by separating reaction products of

the polar substance from a-methylstyrene and low boiling point components

containing side reaction products, followed by further separating a-methylstyrene from

the low boiling point components.

[0044]

In the present invention, there are two possible reactions for obtaining high

boiling point compounds by reacting the polar substances in the presence of a basic

substance. The first method involves a reaction for obtaining a high boiling point

compound by reacting phenol or catechols having an active hydrogen with base to

form a salt, while the other method involves a reeiction for increasing molecular weight

by causing an aldehyde or ketone having one or more hydrogen atoms at the a

position to undergo an intramolecular or intermolecular condensation reaction in the

presence of a basic substance. In the case of the latter reaction in particular, since

water or alcohol is produced by condensation as will be described to follow, and when

considering that the reaction is an equilibrium reaction, it is extremely difficult to allow

the reaction to proceed and increase molecular weight since the concentration of the

reactants is extremely low.

[0045]

18

In addition, although there are compounds that undergo an intermolecular

reaction depending on the particular compound, in this case, since the boiling point is

extremely close to that of the original polar substance, the compounds cannot be

separated by distillation. The inventors of the present invention found that boiling

point can be increased by converting these intermolecular condensation compounds

to intermolecular compounds by treating under specific conditions.

[0046]

Examples of aldehydes and ketones having a hydrogen atom at the a position

may include acetonylacetone, 3-methyl-2-cyclopentenone and acetophenone. In the

first stage, a basic substance removes the hydrogen atom at the a position resulting in

the formation of an enolate and polar substance. Since this reaction is an equilibrium

reaction and the equilibrium is generally biased toward the reactants side, it is difficult

to form an enolate. Subsequently, in the second stage, the formed enolate

undergoes an intermolecular addition reaction with the polar substance. As a result,

since two or more polar substances increase in molecular weight and the difference in

relative volatility with a-methylstyrene increases, they can be separated by distillation.

A polar substance to which an enolate has been added may or may not have a

hydrogen atom at the a position, and even benzaldehyde, which does not have a

hydrogen atom at the a position, can be increased in molecular weight.

[0047]

In particular, it is important in the present invention that the enolate formation of

the first stage is carried out efficiently in order to carry out a condensation reaction at a

trace concentration that generally proceeds with difficulty. Consequently, low boiling

point by-products such as water and alcohol produced by the condensation reaction

are discharged from the reaction system during the condensation reaction in the

presence of a basic substance. As a result of discharging low boiling point

19

by-products from the reaction system, the first stage equilibrium reaction is shifted

toward the enolate formation side, thereby allowing the condensation reaction to

proceed efficiently and making it possible to recover highly pure a-methylstyrene.

Low boiling point by-products at this time indicate those having a boiling point lower

than that of a-methylstyrene. Discharge of low boiling point by-products from the

reaction system may be carried out continuously or sequentially within the reaction

system.

[0048]

The separation is only required to be that which separates low boiling point

by-products from the reaction system, and typically consists of vaporizing the low

boiling point by-products by heating the reaction system to a temperature equal to or

higher than the boiling point of the low boiling point by-products in the manner of

distillation. Examples of methods for discharging low boiling point by-products from

the reaction system may include a method in which low boiling point by-products are

separated from the reaction system, and the remaining a-methylstyrene and polar

substance reaction product is separated by a method such as distillation; a method in

which a mixture of a-methylstyrene and low boiling point by-products is discharged

from the reaction system while at the same time separating the a-methylstyrene from

the low boiling point by-products by distillation; and a method in which a mixture of

a-methylstyrene and low boiling point by-products is separated from the reaction

system followed by separating the a-methylstyrene and low boiling point by-products

by distillation or adsorption using a column and the like. In the present invention, any

of these methods may be used. What is important herein is that low boiling point

by-products be efficiently removed from the reaction system, and that the

condensation reaction be allowed to proceed efficiently as a result thereof.

[0049]

2 0

There are no particular limitations on the basic substance used in the present

invention provided it has basicity to a degree that enables it to remove a hydrogen

atom at the a position of the polar substances. As an indicator of basicity, the pKa of

the conjugate acid thereof is preferably 10 or more. Examples of basic substances

that can be used may include those containing alkaline metals or alkaline earth metals

including metal alkoxides such as sodium ethoxide, potassium ethoxide (conjugate

acid: ethanol, pKa: 17) or sodium methoxide (conjugate acid: methanol, pKa: 16),

metal hydroxides (conjugate acid: water, pKa: 16) such as sodium hydroxide,

potassium hydroxide or magnesium hydroxide, metal oxides (conjugate acid: water,

pKa: 16) such as sodium oxide, potassium oxide or magnesium oxide, metal amides

such as sodium amide (conjugate acid: ammonia, pKa: 35) or lithium

diisopropylamide (conjugate acid: diisopropylamine, pKa: 36), and alkyl metals such

as butyl lithium (conjugate acid: butane, pKa: 45) or methyl lithium (conjugate acid:

methane, pKa; 40).

[0050]

These basic substances preferably have high solubility and dispersibility in

α-methylstyrene. Although basic substances having high solubility and dispersibility

in a-methylstyrene can be used as is, there are cases in which they are preferably

used in the form of a solution by using a suitable solvent. In this case, there are no

particular limitations on the solvent that composes the basic substance provided it has

the ability to dissolve the basic substance, and water, alcohol or a mixed solution

thereof, for example, can be used.

[0051]

In this case, although water and alcohol inhibit the condensation reaction,

following dispersion of a basic substance, this does not cause a problem provided that

the water and alcohol are able to be discharged outside the reaction system along

21

with low boiling point by-products. Thus, alcohols preferably have a boiling point at

least lower than a-methylstyrene.

[0052]

The concentration of the basic substance is preferably from 0.01 to 10% by

weight and more preferably from 0.02 to 5% by weight based on a-methylstyrene.

Although depending on the concentration of the basic substance, there are no

particular limitations on the reaction time provided it is of a sufficient duration to allow

the condensation reaction to proceed, and it is preferable to allow a certain amount of

time for conversion to high boiling point intermolecular condensation products.

Although reaction time is represented as the mean retention time in the case of a

continuous reaction system or as the sum of the reaction time and distillation rate in

the case of a batch reaction system, in the case of a basic substance at the

concentrations indicated above, a preferable reaction time is at least 15 minutes,

more preferably from 15 minutes to 4 hours and even more preferably from 30

minutes to 3 hours.

[0053]

Any form of reaction system may be used in the present invention provided it

allows the air-liquid equilibrium within the system to be substantially maintained. The

operating pressure can be arbitrarily selected from within the range of atmospheric

pressure to 5 kg/cm2. In addition, there are also no particular problems even if the

procedure is carried out under a reduced pressure. Although the temperature within

the reaction system can be arbitrarily set according to the pressure, it is preferably

from 40 to 200°C and more preferably from 60 to 150°C. The ceiling temperature is

60°C or higher in consideration of inhibiting polymerization of cx-methylstyrene and

150°C or lower in consideration of energy conservation of the heat source.

[0054]

22

There are no particular limitations on the form in which α-methylstyrene and the

basic substance are supplied provided low boiling point by-products such as water

and alcohol produced by condensation can be sequentially removed, and they may be

supplied by a batch operation or continuous operation

[0055]

The a-methylstyrene obtained according to the purification method of the

present invention can be removed of impurities in the form of polar substances such

as phenol, t-butylcatechol, acetonylacetone, 3-methyl-2-cyclopentenone or

benzaldehyde and controlled to within a fixed range. Controlling these polar

substances to within a fixed range is extremely effective for controlling polymerization

and preventing polymer yellowing.

[0056]

Although the lower the amount of polar substances the better, the total amount

of acetonylacetone and its intramolecular condensation product in the form of

3-methyl-2-cyclopentenone is preferably 100 ppm by weight or less and more

preferably 50 ppm by weight or less, and the amount of benzaldehyde is preferably 30

ppm by weight or less and more preferably 20 ppm by weight or less. If the total

amount of acetonylacetone and its intramolecular condensation product in the form of

3-methyl-2-pentenone exceeds 100 ppm by weight or the amount of benzaldehyde

exceeds 30 ppm by weight, yellowing of the resulting polymer becomes prominent,

and living polymerization may be inhibited depending on the case.

[0057]

The following provides a description of a styrene-based copolymer of a

component that composes the heat-resistant styrene-based copolymer according to

the present invention. A heat-resistant styrene-based copolymer in the present

invention contains an a-methylstyrene unit, obtained by purification according to the

23

purification method according to the present invention, and a vinyl aromatic unit. A

copolymer containing a vinyl aromatic unit as referred to in the present invention is a

copolymer obtained by polymerization using a vinyl aromatic monomer represented

by the following formula (3) as a raw material:

[0058] 

[0059]

(wherein R5 represents a hydrogen atom, an alkyl group having 2 or more carbon

atoms or a phenyl group, and R6 represents a hydrogen atom, a halogen, a hydroxyl

group, an alkyl group having 1 to 6 carbon atoms, an alkoxy group having 1 to 6

carbon atoms, a carboxyl group or a haloalkyl group having 1 to 6 carbon atoms).

[0060]

The term "alkoxy group having 1 to 6 carbon atoms" used in the present
