Repository: anandvc/allindianpatents

File: patents/253254-curable-coating-composition-for-forming-a-thermal-insulating-layer.html
Indian Patents. 253254:"CURABLE COATING COMPOSITION FOR FORMING A THERMAL INSULATING LAYER"

Indian Patents

Recently Granted Patents

  Recently Published Patents

Title of Invention	"CURABLE COATING COMPOSITION FOR FORMING A THERMAL INSULATING LAYER"

Abstract	A curable coating composition for forming a thermal insulating layer, wherein the composition comprises: (a) porous particles selected from the group consisting of aerogel particles and xerogel particles having a porosity of at least 80% and a particle size in the range from 5 urn to 4.0 mm, wherein the porosity is the volume of the particles taken up by air; and (b) a film forming resin system comprising a film forming polymer, wherein the particles (a) are dispersed in the resin system (b), and the resin system (b) contains at least one stabilizer having an average molecular weight in the range from 1,000 to 4,000, said stabilizer being at least one member selected from the group consisting of ethylene oxide-propylene oxide block copolymers, poly C2 - C3alkoxylated C12 - C18 saturated or unsaturated fatty alcohols, poly C2 - C3 alkoxylated hydrogenated or partially hydrogenated castor oils, poly C2 - C3 alkoxylated hydrogenated or partially hydrogenated soybean oils, polydimethyl siloxane C2 - C3 alkoxylates, and sorbitan esters of C12 - C18 saturated or unsaturated fatty acids, the amount of the particles (a) is in the range from 2 to 6% by weight, based on the weight of the composition, and the amount of the stabilizer is in the range from 50% to 90% by weight, based on the weight of the porous particles.	

Full Text	COMPOSITION FOR THERMAL INSULATING LAYER

CROSS-REFERENCE TO RELATED APPLICATION

This application claims priority based on U.S. provisional application No. 60/519,400, filed November 12, 2003, which is incorporated herein by reference.

BACKGROUND

The present invention relates to thermal insulation, more specifically to a coating composition for forming a thermal insulating layer on a substrate, a method for forming such a thermal insulating layer, and a method for producing such a composition.

Unintended heat transfer causes inefficiencies in energy use by consumers as well as in industrial settings, with the attending financial costs. Examples of such undesired heat transfer are: heat gain by a building structure from absorption of solar radiation; heat loss from inadequately insulated pipes and other structures, etc. Heat transfer over a prolonged period may cause deterioration of the material to which the heat is transferred. Another impact of unintended heat transfer is the loss of worker productivity due to burn or freeze injuries caused by contact with uninsulated or insufficiently insulated equipment. At the very least, heat stress and cold stress in the workplace reduce worker productivity.

Methods of mitigating unintended heat transfer are known under the rubric of "insulation", and are commonly identified by the composition that constitutes the .solid portions of the insulation material. Examples include: polyurethane foam, fiberglass batting, rock wool, loose fill vermiculite or perlite, blown-in cellulose, polystyrene foam, polyisocyanurate foam, acrylic coatings, coatings containing ceramic particles or microspheres, etc.

Each of the insulation methods described above suffers from one or more of the following problems: loss of insulation properties after installation due to the infiltration of dust, moisture, mold, and mildew; corrosion when these materials are used on metal surfaces, due to the accumulation of moisture under the insulation, in particular condensation resulting from the temperature differential created at the interface between the insulation and the substrate; and insufficient insulating properties, particularly in the case of surface coatings.

A goal of the present invention is to provide insulation in the form of a thin layer or coating, which is a protective layer characterized by low thermal conductivity and exhibiting excellent and uniform adhesion to the substrate, thus protecting metal substrates against corrosion and protecting all substrates from mold and mildew. The layer is formed by the application of a liquid coating composition characterized by good storage stability. The inventors' work has resulted in the coating composition of the invention that meets the above stated goal.

The coating composition of the invention contains highly porous particles of a material obtained by drying a wet sol-gel. Such material includes, but is not limited to, materials known as aerogels and xerogels. In its conventional meaning, the term "aerogel" is used to describe a material obtained by drying a wet sol-gel at temperatures above the critical temperature and at pressures above the critical pressure. Under such conditions, the removal of the gel liquid, for example, water, from the sol-gel results in a porous structure without damaging the structure of the gel, so that a high porosity is obtained. Traditionally, the product obtained by drying at conditions below supercritical conditions is known as a "xerogel", which has a lower porosity, with at least some of the pore structure being damaged during the drying process. Since the process of drying under supercritical conditions is very energy intensive and costly, attempts have been made to produce xerogels which approximate the properties of aerogels. Such xerogels are suitable for use in the composition of the invention. For example, U.S. Patent No. 5,565,142, describes "an extremely porous xerogel dried at vacuum-to-below supercritical pressures but having the properties of aerogels which are typically dried at supercritical pressures. This is done by reacting the internal pore surface of the wet gel with organic substances in order to change the contact angle of the fluid meniscus in the pores during drying."

Silica aerogels were the first extensively studied aerogels. However, aerogels and xerogels may be made with a wide range of chemical compositions. Other inorganic aerogels may be used in the present invention, as well as aerogels prepared from organic polymers, sometimes called "carbon aerogels." Inorganic xerogels and organic xerogels are suitable for the composition of the invention, provided that they have properties similar to aerogels.

Aerogels and xerogels can also be surface treated to alter their properties. For example silica aerogel can be made less hydrophilic by converting the surface -OH groups into -OR groups

(wherein R is an aliphatic group). U.S. Patent No. 6,806,299, the content of which is incorporated herein by reference in its entirety, discloses the preparation of hydrophobic organic aerogels. These chemically modified aerogels are also suitable for use in the composition of the invention, as well as chemically modified xerogels that have properties similar to those of aerogels.

Aerogels are known to have excellent thermal insulation properties, and xerogels having a porosity and pore structure approximating those of aerogels are also good insulators. In known uses for insulation, aerogel particles have been compressed into panels or compacted in an enclosed container or in a flexible bag, optionally with the aid of a binder. In another use, U.S. patent publication 2003-0215640 describes "a heat resistant aerogel insulation composite comprising an insulation base layer comprising hydrophobic aerogel particles and an aqueous binder, and a thermally reflective top layer comprising a protective binder and an infrared reflecting agent." The insulation layer "preferably comprises a foaming agent" and "it is desirable to use as little of the aqueous binder as needed to attain a desired amount of mechanical strength."

U.S. patent publication 2004-0077738 Al describes "an aerogel-hollow particle binder composition comprising an aqueous binder, hydrophobic aerogel particles, and hollow, non-porous particles, as well as an insulation composite comprising the aerogel-hollow particle binder composition, and a methods (sic) of preparing the aerogel-hollow particle binder composition and insulation composite." The composition "preferably comprises a foaming agent" and "it is desirable to use as little of the aqueous binder as needed to attain a desired amount of mechanical strength."

Prior to the work performed by the present inventors, which forms the subject of this patent application, aerogel and xerogel particles have not been successfully used as the primary insulating agent embedded in a thin layer or coating that is firmly adhered to a substrate, the thin layer or coating being formed by applying a film-forming liquid composition which has good storage stability and is not subject to excessive thickening upon storage. Furthermore, in the present invention, the thermal insulating properties of the aerogel and xerogel particles are not degraded by the other components of the coating composition, for example as a result of damage caused to the delicate pore structure of the particles and/or invasion and saturation

of the pores. Also, the aerogel and xerogel particles in the coating formed from the composition of the invention are protected by the inherent physical properties of the coating from damage and disintegration induced by environmental conditions.

SUMMARY

A first object of the invention is to provide a coating composition which contains as an insulating agent highly porous particles of a material obtained by drying a sol-gel, and which forms a coating having sustained structural and performance integrity even in severe service environments, such as found in industrial and manufacturing applications. The insulating layer of the invention is not subject to the infiltration of moisture, dust, mildew, and insects, which cause significant loss of insulating properties in traditional insulation when used in locations where it is exposed to weather and environmental conditions. The insulating layer of the invention can also sustain significant physical impact without being damaged or compressed, which are other common causes of failure in bulk insulating materials.

Another object of the invention is to provide a thermal insulating layer that is fire retardant, in addition to having the characteristics described in the first object of the invention.

Yet another object of the invention is to provide a thermal insulating layer that protects the substrate against corrosion, in addition to having the characteristics described in any of the above objects of the invention.

An additional object of the invention is to provide a thermal insulating layer that protects the substrate against molds and mildew, in addition to having the characteristics described in any of the above obj ects of the invention.

DESCRIPTION

The curable coating composition of the invention is made of highly porous particles dispersed in a film forming resin system which contains a film forming polymer, and in the presence of a stabilizer as defined below. The particles are particles of a material obtained by drying a wet sol-gel, and have a porosity of at least 80% and a particle size in the range from 5 /mi to 4.0mm.

(i) The highly porous particles

The highly porous particles used in the composition are made of a material which is obtained by drying a sol-gel, and have a porosity of at least 80% and a particle size in the range from 5 jum to 4.0 mm. The chemistry and the production of such materials derived from a sol-gel are well documented in the chemical literature, which discloses various methods for drying the sol-gel and for modifying its surface properties.

The highly porous particles suitable for the composition of the invention include, but are not limited to, aerogel particles prepared by a process wherein the wet sol-gel is dried under supercritical pressure, and xerogel particles prepared by a process wherein the wet sol-gel is dried at a pressure below the supercritical pressure. Particles of amorphous silica aerogels or xerogels may be used, as well as particles of carbon aerogels or xerogels.

The size of the highly porous particles suitable for this invention is in the range of from 5 /irn to about 4.0 mm. In one embodiment of the invention, ultrafine particle are used which have a particle size in the range from 5 /an to 1,200 [mi, preferably from 5 /mi to 500 /mi, and more preferably from 5 /mi to 15 /on. In another embodiment of the invention, particles having a size in the range from about 0.5 mm to about 4 mm are used.

The highly porous particles used in the invention have a porosity of at least 80%, and preferably at least 90%, the porosity being a measure of the proportion of the volume of the particles that is taken up by air.

The shape of the particles is not particularly limited and includes irregular shapes as well as smooth and symmetrical shapes.

The highly porous particles typically have small pores with a pore size not exceeding 50 /im. In an embodiment of the invention, the particles are characterized by a pore size of about 20 /im.

By virtue of having a high porosity as well as a small particle size, the particles suitable for use in the invention have a high surface area, for example in the range from 600 to 800 m2/g.

The aerogel or xerogel from which the highly porous particles are made may be hydrophobic or hydrophilic. hi one embodiment of the invention, the aerogel or xerogel is a non-metal oxide aerogel or xerogel in which the hydrogen atom in terminal -OH groups is substituted by a non-polar group which imparts hydrophibicity to the aerogel or xerogel. In another preferred embodiment, the aerogel or xerogel is a carbon aerogel or xerogel of an organic compound, in which the hydrogen atom in terminal -CH groups is substituted by a non-polar group which imparts hydrophibicity to the aerogel or xerogel.

The aerogels and xerogels suitable for use in the invention may be prepared by methods known in the art, and are available from commercial suppliers.

f ii) The resin system

The resin system suitable for the coating composition of the invention may be an aqueous system or a solvent-based system, and contains at least one film forming polymer. The chemistry and production of suitable film forming polymers are well-known, and the polymers are available from numerous commercial manufacturers. Examples of suitable film forming polymers include, but are not limited to, acrylic polymers, acrylic styrene copolymers, vinyl acrylic copolymers, epoxy acrylic copolymers, acrylic vinyl acetate copolymers, alkyds, styrene butadiene copolymers, cellulose acetates polymers, and polyester polymers. The selection of the polymer can be made by those of ordinary skill in the art in view of the specific applications.

In one aspect of the invention, the resin system is an aqueous emulsion of a film forming polymer selected from the group consisting of acrylic copolymers, acrylic styrene copolymers, vinyl acrylic polymers, epoxy acrylic copolymers, acrylic vinyl acetate copolymers, styrene butadiene copolymers, and cellulose acetates polymers.

In another aspect of the invention, the resin system is solvent-based. Suitable solvents include, but are not limited to, aliphatic hydrocarbons, aromatic hydrocarbons, alcohols, acetates, glycol ethers, and glycol ether esters. Specific examples are hexane, toluene, xylene, isopropanol, ethyl acetate, and diethylene glycol monoethyl ether. The selection of

the suitable solvent-based system can be made by those of ordinary skill in the art in view of the specific applications.

(Hi) The stabilizer

Given the very high porosity and corresponding low density of the particles dispersed in the composition of the invention, their maximum loading level in a dispersion is quite low. Typically, it is difficult to incorporate the particles into a dispersion in amounts in excess of 0.1 to 0.5% by weight based on the solid content of the dispersion, in particular because such particles are shear sensitive so that mixing at a high shear rate would damage their structure. In addition, many of these particles derived from the drying of a sol-gel, in particular silicas, are thixotropic so that a dispersion loaded with 1% by weight, based on the solid content of the dispersion, may raise the viscosity of the dispersion to about 25,000 centipoise, which is unsuitable for coating applications.

The above problems are mitigated in the composition of the present invention by the use of a stabilizer which is added to the composition before the incorporation of the highly porous particles. The stabilizer is at least one selected from the group consisting of ethylene oxide-propylene oxide block copolymers, poly €2 - C3 alkoxylated Cn - Qg saturated or unsaturated fatty alcohols, poly Ca - C3 allcoxylated hydrogenated or partially hydrogenated castor oils, poly C2 - C3 alkoxylated hydrogenated or partially hydrogenated soybean oils, polydimethyl siloxane C^ — C3 alkoxylates, and sorbitan esters of Cn — Cjg saturated or unsaturated fatty acids.

The first group of stabilizers in the above list, ethylene oxide (EO)-propylene oxide (PO) block copolymers, are symmetrical copolymers having two EO blocks of the same chain length surrounding a PO block. The ratio of EO to PO in the copolymers can be varied. An example of such a copolymer has the EOn -POao-EOn structure.

The stabilizer suitable for use in this invention has an average molecular weight in the range from about 1,000 to about 4,000, preferably from about 2,000 to 3,000.

The stabilizer is used in a total amount in the range from about 50 % to 90% by weight, preferably 60% to 80%, and more preferably 65% to 75%, based on the weight of the highly porous particles.

The chemistry and production of the stabilizers suitable for use in the present invention are known, and a variety of suitable stabilizers are available from commercial manufacturers. Examples of those commercial products are listed in the following table.

(Table Removed) Without being bound to any theory on the mechanism by which the above stabilizers help to stabilize the coating composition, the inventors note the possibility that the action of the stabilizers may relate to the presence of long aliphatic chains in their molecules and to their molecular weight range.

Civ) Other additives

The composition may contain other additives known in the art, as can be determined by those of ordinary skill in the art to improve the coating and "lay flat" properties of the composition. These additives include, but are not limited to: surfactants; leveling agents; rheology modifiers such as thickening agents; anti-foaming agents or defoaming agents; coalescing agents; curing agents (in the case the resin in the composition is not self-curing); and extenders.

The composition optionally may contain a whitening pigment. If titanium dioxide (TiO2), which is a common whitening pigment, is used in the composition of the invention, it must be in the rutile form, to prevent chalking of the composition. In an embodiment of the invention, the coating composition contains rutile in an amount from 5 to 15% by weight, preferably 10 to 12 % by weight, based on the weight of the composition.

The coating composition may contain one or more flame retardant, as can be selected by those of ordinary skill in the art. Examples of flame retardants include, but are not limited to, polymer grade montmorillonite clays or aluminosilicates, chlorinated phosphate esters, and bromoaryl ether/phosphates.

The coating composition may also contain one or more fungicide, mildewcide or biocide, as can be selected by those of ordinary skill in the art. Examples of fungicides, mildewcides, and biocides include, but are not limited to, 4,4-dimethyloxazolidine, 3,4,4-trimethyloxazolidine, modified barium metaborate, orthophenyl phenol, 2,4,5-trichlorophenol, and dehydroacetic acid.

The coating composition may also contain one or more anti-corrosion agent, as can be selected by those of ordinary skill in the art. Examples of anti-corrosion agents include, but are not limited to, mercaptobenzothiazole and its salts, and benzothiazole derivatives having hydrophobic groups.

Additional examples of these additives maybe found and selected from the Raw Materials Index, published by the National Paint & Coatings Association, 1500 Rhode Island Avenue, N.W., Washington, D.C. 20005, which is herein incorporated herein by reference in its entirety.

Civ) Preparation of composition

According to the invention, it is essential that the highly porous particles be added to the resin system and mixed gently under low shear conditions, after all the other components of the composition have already been blended at a higher speed and at moderate to high shear rates. In the most preferred method, the highly porous particles are mixed in a separate vessel with

the stabilizer (and a very small amount of water if necessary to form a uniform paste) under extremely low shear conditions. Once a uniform paste is obtained, it is slowly added to the blend of the remaining components with agitation that is characterized by extremely low shear.

In some embodiments of the invention, time savings may be accomplished by omitting the separate pre-mixing of the highly porous particles and the stabilizer, and by adding slowly the highly porous particles to a pre-blend of all the other components of the composition, including the stabilizer. This shortcut method may be used, for example, when a higher amount of the stabilizer is used in the composition.

Regardless of which method is used, the mixing of highly porous particles that are very fine should be carried out in a closed container, because the particles form a fluffy powder that tends to escape into the atmosphere, posing a health hazard to the operator as well as increasing costs by wasting the expensive material.

When an optional whitening pigment is used in the coating composition, the pigment is ground to the desired particle size and mixed into the resin system before the highly porous particles are added.

The present invention provides a method for incorporating into a coating composition the highly porous particles in an amount sufficient to impart good insulation properties to a coating formed from the composition, also preventing excessive thickening of the composition in shelf storage.

The composition of the invention has a Brookfield viscosity of no more than about 12,000 centipoise, preferably not more than about 10,000 centipoise. Therefore, the composition can be sprayed and otherwise handled in the same manner as a conventional coating composition.

The composition of the invention has excellent storage stability, exhibiting a viscosity increase of less than ten percent upon shelf aging for three months. The composition can be applied to a substrate by conventional methods, such as by brush, roller, or spraying. The composition may be applied directly to the substrate, or on top of a conventional primer coat

which is first applied to the substrate. A conventional overcoat layer may optionally be applied on top of the layer of the composition of the invention.

The composition of the invention can be used to insulate a wide variety of substrates, including, but not limited to, roofs, ceilings, walls, containers, tanks, pipes, trucks, boats, barges and ships.

The following examples further illustrate aspects of the invention. It should be understood that the examples are not included to limit the invention, and that various changes may be made by those skilled in the art without changing the essential characteristics and the basic concepts of the invention. Unless otherwise indicated, all parts, percentages, ratios, etc., in the examples and the rest of the specification are in terms of weight.

EXAMPLE 1

A clear coating composition was prepared from the components shown in the following table.

(Table Removed) (1) thickener (Rohm & Haas)

(2)	defoamer (BYK Chemie USA)

(3)	dispersant (Rohm & Haas)

(4)	self crosslinking epoxyacrylic copolymer (MeadWesrvaco)

(5)	neutralizer, co-dispersant (The Dow Chemical Co.)

(6)	EO-PO copolymer (BASF)

(7)	silica aerogel (Cabot)

Components 1 and 2 were mixed for 5 minutes in a Cowles mixer. Then components 3,4 and 5 were added and mixed for 5 minutes, after which components 6-12 were added while mixing just until a uniform dispersion was obtained. In the last step, the silica aerogel particles (component 13) were added slowly and mixed under cover at a low speed not exceeding 500 rpm/hr. A clear liquid coating composition was obtained.

The insulation characteristics of a coating having a thickness of 0.048 inches prepared from this composition were measured by ASTM method ASTM C-518. The results shown below indicate that the coating has outstanding insulation properties.

Thermal Conductivity: 0.058 Btu/hr ft °F

R - Value =  .0487 (12 x .058) = 0.069 hr ft2 °F/Btu

tmean=  170 °F

EXAMPLE 2

A white coating composition was prepared from the components shown in the following

table.

(Table Removed) (1) defoamer (BYK Chemie USA)

® dispersant (Rohm & Haas)

(3) self crosslinking epoxyacrylic copolymer (MeadWestvaco)

(4) neutralizer, co-dispersant (The Dow Chemical Co.)

(5)EO-PO copolymer (BASF)

® wetting agent and defoamer (Air Products and Chemicals)

(7)silica aerogel (Cabot)

Components 1-4 were mixed for 10 minutes at low speed with a vortex mixer. Then component 5 (powder of rutile form of TiC-2)) was sifted slowly into the vortex mixer. The mixture was covered and dispersed at high speed to a Hegman 6 consistency. The mixing speed was reduced, and components 6-13 were added under continued mixing just until a uniform dispersion was obtained. In the last step, the silica aerogel particles (component 14) were added slowly and mixed for 20 minutes under cover at a low speed not exceeding 500

rpm/hr. A white liquid coating composition was obtained. [Viscosity = 3,600 - 4,400 cps (Spindle 3 @ 20 rpm)]

The insulation characteristics of a coating having a thickness of 0.058 inches prepared from this composition were measured by ASTM method ASTM C-518. The results shown below indicate that the coating has outstanding insulation properties.:

Thermal Conductivity: 0.187 Btu/hr ft °F

R - Value =  .0587 (12 x,187) = 0.026 hr ft2 °F/Btu

tmean=  180°F

Other embodiments of the present invention will be apparent to those skilled in the art from consideration of the specification and practice of the invention disclosed herein. It is intended that the specification and examples be considered as illustrative only, with the true scope and spirit of the invention being indicated by the following claims.

We claim:

1. A curable coating composition for forming a thermal insulating layer, wherein the composition comprises:

(a)	porous particles selected from the group consisting of aerogel particles and xerogel particles having a porosity of at least 80% and a particle size in the range from 5 urn to 4.0 mm, wherein the porosity is the volume of the particles taken up by air; and

(b)	a film forming resin system comprising a film forming polymer,

wherein the particles (a) are dispersed in the resin system (b), and the resin system (b) contains at least one stabilizer having an average molecular weight in the range from 1,000 to 4,000, said stabilizer being at least one member selected from the group consisting of ethylene oxide-propylene oxide block copolymers, poly C2 - C3 alkoxylated C12 - C18 saturated or unsaturated fatty alcohols, poly C2 - C3 alkoxylated hydrogenated or partially hydrogenated castor oils, poly C2 - C3 alkoxylated hydrogenated or partially hydrogenated soybean oils, polydimethyl siloxane C2 -C3 alkoxylates, and sorbitan esters of C12 - C18 saturated or unsaturated fatty acids, the amount of the particles (a) is in the range from 2 to 6% by weight, based on the weight of the composition, and the amount of the stabilizer is in the range from 50 % to 90% by weight, based on the weight of the porous particles.

2.	A composition as claimed in claim 1, wherein said particles have a particle size in the range from 5 pm to 15 pm.

3.	A composition as claimed in claim 1, wherein said particles have a particle size in the range from 5 urn 500 urn.

4.	A composition as claimed in claim 1, wherein said particles have a particle size in the range from 5 pm to 1,200 pm.

5.	A composition as claimed in claim 1, wherein said particles have a particle size in the range from 0.5 mm to 4.0 mm.

6.	A composition as claimed in claim 1, wherein said particles have a porosity of at least 90%.

7.	A composition as claimed in claim 1, wherein said particles are amorphous silica aerogel particles.

8.	A composition as claimed in claim 1, wherein said particles are amorphous silica xerogel particles.

9.	A composition as claimed in claim 1, wherein said particles are carbon aerogel particles.

10.	A composition as claimed in claim 1, wherein said particles are carbon xerogel particles.

11.	A composition as claimed in claim 1, wherein said resin system is aqueous.

12.	A composition as claimed in claim 11, wherein said particles are hydrophobic.

13.	A composition as claimed in claim 1, wherein said resin system is solvent-based.

14.	A composition as claimed in claim 13, wherein said particles are hydrophilic.

15.	A composition as claimed in claim 1, wherein said film forming polymer is selected from the group consisting of acrylic polymers, acrylic styrene copolymers, vinyl acrylic polymers, epoxy acrylic copolymers, acrylic vinyl acetate copolymers, alkyds, styrene butadiene copolymers, cellulose acetate polymers, and polyester polymers.

16.	A composition as claimed in claim 11, wherein said resin system is an aqueous emulsion of a film forming polymer selected from the group consisting of acrylic polymers, acrylic styrene copolymers, vinyl acrylic copolymers, epoxy acrylic copolymers, acrylic vinyl acetate copolymers, styrene butadiene copolymers, and cellulose acetate polymers.

17.	A method for forming a thermal insulating layer on a substrate comprising the step of applying

the composition of claim 1 to the substrate.

18.	A method for preparing a coating composition for forming a thermal insulating layer, said

method comprising the steps of:

(a)	providing a resin system comprising a film forming polymer and at least one stabilizer having an average molecular weight in the range from about 1,000 to about 4,000, said stabilizer being at least one member selected from the group consisting of ethylene oxide-propylene oxide block copolymers, poly C2 - C3 alkoxylated C12 - C18 saturated or unsaturated fatty alcohols, poly C2 -C3 alkoxylated hydrogenated or partially hydrogenated castor oils, poly C2 - C3 alkoxylated hydrogenated or partially hydrogenated soybean oils, polydimethyl siloxane C2 - C3 alkoxylates, and sorbitan esters of C12 - C18 saturated or unsaturated fatty acids, and

(b)	adding to the resin system obtained in step (a) highly porous particles of a material obtained by drying a wet sol-gel, the particles having a porosity of at least 80% and a particle size in the range from 5 µm to 4.0 mm, and mixing the resulting composition at a low shear rate,

wherein the amount of the particles is in the range from 2 to 6% by weight, based on the weight of the composition, and the amount of the stabilizer is in the range from 50 % to 90% by weight, based on the weight of the particles.

19.	A method as claimed in claim 18, wherein the particles have a porosity of at least 90%.

20.	A method as claimed in claim 18, wherein the particles are silica aerogel particles.  	

Documents:

				3262-DELNP-2006-Abstract-(20-01-2012).pdf

				3262-delnp-2006-abstract.pdf

				3262-DELNP-2006-Claims-(20-01-2012).pdf

				3262-delnp-2006-claims.pdf

				3262-DELNP-2006-Correspondence Others-(19-01-2012).pdf

				3262-DELNP-2006-Correspondence Others-(20-01-2012).pdf

				3262-DELNP-2006-Correspondence Others-(24-01-2012).pdf

				3262-DELNP-2006-Correspondence-Others-(21-01-2011).pdf

				3262-delnp-2006-correspondence-others-1.pdf

				3262-delnp-2006-correspondence-others.pdf

				3262-delnp-2006-description (complete).pdf

				3262-DELNP-2006-Form-1-(20-01-2012).pdf

				3262-delnp-2006-form-1.pdf

				3262-delnp-2006-form-18.pdf

				3262-DELNP-2006-Form-2-(20-01-2012).pdf

				3262-delnp-2006-form-2.pdf

				3262-DELNP-2006-Form-3-(19-01-2012).pdf

				3262-delnp-2006-form-3.pdf

				3262-delnp-2006-form-5.pdf

				3262-DELNP-2006-GPA-(20-01-2012).pdf

				3262-DELNP-2006-GPA-(21-01-2011).pdf

				3262-delnp-2006-pct-101.pdf

				3262-delnp-2006-pct-210.pdf

				3262-delnp-2006-pct-220.pdf

				3262-delnp-2006-pct-237.pdf

				3262-delnp-2006-pct-304.pdf

				3262-DELNP-2006-Petition-137-(24-01-2012).pdf

« Previous Patent

Next Patent »

Patent Number	253254	

Indian Patent Application Number	3262/DELNP/2006	

PG Journal Number	28/2012	

Publication Date	13-Jul-2012	

Grant Date	06-Jul-2012	

Date of Filing	06-Jun-2006	

Name of Patentee	BURCHILL, G. STUART	

Applicant Address	1998 MORNING SUN LANE, NAPLES, FL 34119, USA.	

Inventors:

#	Inventor's Name	Inventor's Address	

1	BURCHILL, G. STUART	1998 MORNING SUN LANE, NAPLES, FL 34119, USA.	

2	WACHTEL, PETER	521 LEHIGH AVENUE, UNION, NJ 07083, USA.	

PCT International Classification Number	F16L	

PCT International Application Number	PCT/US2004/037740	

PCT International Filing date	2004-11-12	

PCT Conventions:

#	PCT Application Number	Date of Convention	Priority Country	

1	60/519,400	2003-11-12	U.S.A.	

© All Indian Patents, 2013-2021.

  Patent data available in the public domain from Indian Patents Office, Department of Industrial Policy and Promotions, Ministry of Commerce and Industry, Government of India.

File: patents/253280-gel-polymer-electrolyte-comprising-ionic-liquid-and-electrochromic-device-using-the-same.html (part 1 of 2)
Indian Patents. 253280:GEL POLYMER ELECTROLYTE COMPRISING IONIC LIQUID AND ELECTROCHROMIC DEVICE USING THE SAME

Indian Patents

Recently Granted Patents

  Recently Published Patents

Title of Invention	GEL POLYMER ELECTROLYTE COMPRISING IONIC LIQUID AND ELECTROCHROMIC DEVICE USING THE SAME

Abstract	The invention discloses an electrochromic device comprising: (a) a first electrode; (b) a second electrode; (c) an electrochromic material; and (d) a gel polymer electrolyte containing an ionic liquid and not including organic solvents, wherein the ionic liquid comprises a combination of: (i) a cation selected from the group consisting of ammonium, imidazolium, oxazolium, piperidinium, pyrazinium, pyrazolium, pyridazinium, pyridinium, pyrimidinium, pyrrolidinium, pyrrolinium, pyrrolium, thriazolium and triazolium, and (ii) an anion selected from the group consisting of F-, CI-, Br-, I-, NO 3-, N(CN) 2-, BF 4-, CIO 4-, RSO 3-, RCOO - (wherein R is a C1-C9 alkyl group or phenyl group); PF 6-, (CF 3) 2PF 4-, (CF 3) 3PF 3-, (CF 3) 4PF 2-, (CF 3) 5PF-, (CF 3) 6P-, (CF 3SO 3-) 2, (CF 2CF 2SO 3-) 2, (CF 3SO 3) 2N -, CF 3CF 2(CF 3) 2CO -, (CF 3SO 2) 2CH -, (SF 5) 3C -, (CF 3SO 2) 3C -, CF 3(CF 2) 7SO 3-, CF 3CO 2 - and CH 3CO 2-, wherein the electrochromic material comprises: (a) an inorganic metal oxide selected from the group consisting of WO 3, Ir(OH) X, MoO 3, V 2O 5, TiO 2and NiO; or (b) a conductive polymer selected from the group consisting of polypyrrole, polyaniline, polyazulene, polypyridine, polyindole, polycarbazole, polyazine and polythiophene. The invention is also for a method for manufacturing said electrochromic device.	

Full Text	Description

SAME

Technical Field

[1]	The present invention relates to an ionic liquid gel polymer electrolyte formed by

polymerizing an electrolyte precursor solution comprising an ionic liquid and a

monomer capable of forming a gel polymer by polymerization. The present invention

also relates to an electrochromic device comprising the above ionic liquid gel polymer

electrolyte and a method for manufacturing the same.

Background Art

[2]	In general, electrochromic devices are referred to as devices that experience a

change in color due to an electrochemical redox reaction caused by the application of

an electric field, resulting in a change in light transmission characteristics. Typical

electrochromic materials include tungsten oxides found by S. K. Deb in 1969.

Thereafter, electrochromism of various organic/inorganic materials has been studied,

followed by continuous development and research into the application of elec-

trochromic devices comprising such materials in the field of smart window and display

technology.

[3]	Electrochromic materials are classified into reduction-colored materials and

oxidation-colored materials. Reduction-colored materials are those colored by the ac-

quisition of electrons and typically include tungsten oxides. Meanwhile, oxidation-

colored materials are those colored by the loss of electrons and typically include nickel

oxides and cobalt oxides. Other electrochromic materials include inorganic metal

oxides such as Ir(OH)x , MoO3 , V2O5 , TiO2 , etc., conductive polymers such as PEDOT

(poly-3,4-ethylenedioxy thiophene), polypyrrole, polyaniline, polyazulene, poly-

thiophene, polypyridine, polyindole, polycarbazole, polyazfne, polyquinone, etc., and

organic electrochromic materials such as viologen, anthraquinone, phenocyazine, etc.

[4]	The above inorganic metal oxides generate a change in color when lithium ions or

hydrogen ions present in an electrolyte are doped into the inorganic metal oxides. On

the contrary, as depicted in the following formula 1, conductive polymers, for example,

polyaniline shows a light yellow color when it is present in a completely reduced state,

while showing a blue color when it is present in a state doped with anions by

oxidation. Various colors can be realized depending on the kinds of such conductive

polymer.

[5]	[Formula 1]

conductive polymer.

[5]	[Formula 1]

[6]	In addition to the above-mentioned inorganic metal oxides and conductive

polymers, organic electrochrome materials include viologen compounds such as

4,4'-dipyridinium salt represented by the following formula 2. A viologen compound

has three types of oxidation states, i.e., V2+ (colorless), V + (blue) and V0 (light yellow),

each oxidation state showing a different color:

[7]	[Formula 2]

[8]

[9]	Meanwhile, US Patent No. 5,441,827 (Graetzel et al.) discloses a device having

high efficiency and high response rate, the device being manufactured by coating an

electrcchemically active organic viologen compound, as a single layer, onto the

surface of a nanoporous thin film electrode obtained by sintering metal oxide

nanoparticles. Additionally, the device uses a mixture of a lithium salt with an organic

solvent such as γ-butyrolactone and propylene carbonate, as liquid electrolyte.

However, the device using an organic solvent-containing liquid electrolyte has dis-

advantages in that quenching rate is low, residual images are present after quenching

and that the organfc materials may be decomposed easily during repeated developing/

quenching cycles. Moreover, because the device uses an organic solvent-containing

liquid electrolyte, it has additional disadvantages in that evaporation and exhaustion of

[6]	In addition to the above-mentioned inorganic metal oxides and conductive

polymers, organic electrochromic materials include viologen compounds such as

4,4'-dipyridinium salt represented by the following formula 2. A viologen compound

has three types of oxidation states, i.e., V2+ (colorless), V+ (blue) and V0 (light yellow),

each oxidation state showing a different color:

[7]	[Formula 2]

[8] 

[9]	Meanwhile, US Patent No. 5,441,827 (Graetzel et al.) discloses a device having

high efficiency and high response rate, the device being manufactured by coating an

electrochemically active organic viologen compound, as a single layer, onto the

surface of a nanoporous thin film electrode obtained by sintering metal oxide

nanoparticles. Additionally, the device uses a mixture of a lithium salt with an organic

solvent such as γ-butyrolactone and propylene carbonate, as liquid electrolyte.

However, the device using an organic solvent-containing liquid electrolyte has dis-

advantages in that quenching rate is low, residual images are present after quenching

and that the organic materials may be decomposed easily during repeated developing/

quenching cycles. Moreover, because the device uses an organic solvent-containing

liquid electrolyte, it has additional disadvantages in that evaporation and exhaustion of

the electrolyte may occur, the electrolyte may leak out from the device to cause an en-

vironmentally unfavorable problem, and that formation into thin films and film-shaped

products is not allowed.

[10]	US Patent No. 5,827,602 (V.R. Koch et al.) discloses an ionic liquid electrolyte

based on AlCl3 -EMICI (aluminum chloride-1-ethyl-3-methylimidazolium chloride)

including a strong Lewis acid. The ionic liquid such as AlCl3 -EMICI has no vapor

pressure, and thus can solve the problem of exhaustion and decomposition of

electrolyte. However, it may emit toxic gases when exposed to a small amount of

moisture and oxygen. Moreover, the ionic liquid is problematic in that it has high

reactivity with organic/inorganic compounds added to the electrolyte in a small amount

and that it is easily decomposed at a temperature of 150 °C or higher.

[11]	US Patent No. 6,667,825 (Wen Lu et al.) discloses an electrochromic device that

uses a conductive polymer and an ionic liquid such as [BMTM][BF4] containing no

Lewis acid, as electrode and electrolyte, respectively. Use of the ionic liquid

containing no Lewis acid results in improvement of stability and lifespan of elec-

trochromic devices. Additionally, it is possible to solve, at least in part, the problems

with which organic solvent-based liquid electrolytes and ionic liquid electrolytes

containing a Lewis acid are faced, i.e., the problems of residual images after

quenching, decomposition of electrolytes or the like. However, because the elec-

trochromic device according to US Patent No. 6,667,825 uses an ionic liquid as liquid

electrolyte, it still has problems in that leakage of electrolyte may occur and that

formation into thin films and film-shaped products is not allowed.

[12]	In order to complement such disadvantages of liquid electrolytes, polymer

electrolytes have appeared recently. For example, Maroco-A.De Paoli discloses a

polymer electrolyte formed by mixing an organic liquid compound with

poly(epichlorohydrin-co-ethylene oxide) (see, Electrochimica Acta 46, 2001,

4243-4249). However, the above polymer electrolyte shows a significantly low con-

ductivity of about 10-5 S/cm. Additionally, S. A. Agnihotry discloses a polymer

electrolyte having a high ion conductivity of 10-3 S/cm at room temperature, the

polymer electrolyte being formed by adding a small amount of PMMA (polymethyl

methacrylate) polymer and fumed silica to an electrolyte formed of propylene

carbonate containing 1M LiClO4 added thereto (see, Electrochimica Acta. 2004).

However, because the above polymer electrolyte still uses an organic solvent as

electrolyte, it is not possible to solve the problems of low quenching rate, residual

images after quenching, decomposition and exhaustion of organic solvent-based 

electrolytes, or the like.

Description of Accompanying Drawings

[13]	The foregoing and other objects, features and advantages of the present invention

will become more apparent from the following detailed description when taken in

conjunction with the accompanying drawings in which:

[14]	FIG. 1 is a sectional view showing a conventional electrochromic device;

[15]	FIG. 2 is a graph showing reflectance of the electrochromic device according to

Example 1; and

[16]	FIG. 3 is a graph showing reflectance of the electrochromic device according to

Example 7.

Disclosure

[17]	Therefore, the present invention has been made in view of the above-mentioned

problems. It is an object of the present invention to provide an electrochromic device

using a gel polymer electrolyte impregnated with an ionic liquid, with no use of

organic solvent. According to the electrochromic device of the present invention, it is

possible to solve the problems with which conventional electrochromic devices using

an ionic liquid present in a liquid state as electrolyte are faced, such problems being

that leakage of electrolyte may occur and that formation into thin films and film-

shaped products is not allowed. Additionally, it is possible to solve the problems of

significantly low conductivity of polymer electrolytes according to the prior art.

Further, it is possible to solve the problems caused by organic solvents used in polymer

electrolytes having high ion conductivity according to the prior art.

[18]	According to an aspect of the present invention, there is provided an elec-

trochromic device, which includes: (a) a first electrode; (b) a second electrode; (c) an

electrochromic material; and (d) a gel polymer electrolyte containing an ionic liquid. A

method for manufacturing the same device is also provided.

[19]	According to another aspect of the present invention, there is provided an

electrolyte useful for the above electrochromic device.

[20]	Hereinafter, the present invention will be explained in more detail.

[21]	The present invention is characterized in that the gel polymer electrolyte is formed

by using an ionic liquid combined with a monomer capable of forming a gel polymer

by polymerization, wherein the ionic liquid substitutes for an organic solvent used as a

constitutional element of liquid electrolyte or gel polymer electrolytes in conventional

electrochromic devices.

[22]	The ionic liquid gel polymer electrolyte does not use organic solvents that cause

leakage of electrolyte, side reactions with other constituents and inapplicability to thin

film formation and to processing into film-shaped products. Therefore, the ionic liquid

gel polymer electrolyte can improve the safety of an electrochromic device as well as

contribute to facilitate processing and handling during the manufacturing process of an

electrochromic device.

[23]	Additionally, because the ionic liquid has high ionic concentration, it can provide

performances comparable to those of liquid electrolytes, even if it takes the form of a

gel polymer.

[24]	Further, the gel polymer is formed by injecting an electrolyte precursor solution

including an ionic liquid and a monomer capable of forming a gel polymer by poly-

merization between both electrodes of an electrochromic device and then carrying out

in-situ polymerization inside of the electrodes. Accordingly, it is not necessary to

perform an additional post-treatment step (for example, a step of removing solvent) so

that the manufacturing process of an electrochromic device can be facilitated and

simplified, and thus can be cost-efficient.

[25]	1. Ionic Liquid Gel Polymer Electrolyte

[26]	One constitutional element forming the gel polymer electrolyte according to the

present invention is an ionic liquid.

[27]	Generally, an ionic salt compound consisting of a metal cation and non-metal

anion, such as salt (NaCl), melts at a high temperature of 800 °C or higher. On the

contrary, an ionic liquid is an ionic salt present in a liquid state at a temperature of 100

°C or less. Particularly, an ionic liquid present in a liquid state at room temperature is

referred to as an RTIL (room temperature ionic liquid).

[28]	Because an ionic liquid is non-volatile, it has no vapor pressure and shows high ion

conductivity. Particularly, because an ionic liquid has strong polarity to dissolve

inorganic and organic compounds well and is characteristically present in a liquid state

at a broad range of temperatures, it can be applied to various fields of chemistry

including catalysts, separation technology and electrochemistry. Additionally, an ionic

liquid has a decreased melting temperature due to its low symmetricity, weak inter-

molecular attraction force and charge distribution in cations. Further, an ionic liquid

has non-toxicity, inflammability and excellent thermal stability as well as shows

physicochemical characteristics as environmental-friendly advanced solvent capable of

substituting for conventional toxic organic solvents. Such physicochemical charac-

teristics include a broad range of temperatures where it can be present as liquid, high

solvation capability and non-coordination bond forming capability.

[29]	Physical and chemical properties of an ionic liquid are significantly affected by the

structure of the cation and anion in the ionic liquid and may be optimized depending

on user's demands. For example, properties of l-alkyl-3-methyl imidazolium

derivatives as ionic liquid can be controlled by simply varying the length of alkyl

group, even though they have the same anion.

[30]	The ionic liquid used in the present invention may be formed of an organic cation

and inorganic anion. Compatibility of an ionic liquid with a vinyl monomer varies

depending on the kind of anion. Such compatibility critically affects the transparency

of a gel polymer electrolyte using the ionic liquid and vinyl monomer. The kind of

anion in an ionic liquid determines whether the ionic liquid is hydrophilic or hy-

drophobic. Particularly, in the case of a hydrophobic ionic liquid, a vinyl monomer

such as HEMA (2-hydroxyethyl methacrylate) has poor compatibility with a vinyl

monomer, resulting in formation of an opaque gel polymer electrolyte.

[31]	Non-limiting examples of the cation of the ionic liquid that may be used according

to the present invention include the following cations, wherein each of R -R represents

a C1-C9 alkyl group or phenyl group:

[32]	Additionally, non-limiting examples of the anion (XT) that may be used according

to the present invention include F-, Cl-, Br-, I-, NO3-, N(CN)2-, BF4-, ClO4-, RSO3-,

RCOO- (wherein R is a C1~C9 alkyl group or phenyl group); PF6 -, (CF3)2 PF4 -, (CF3)3

PF3-, (CF3)4 PF2-, (CF3)5PF-2, (CF3)6P-, (CF3SO3)2, (CF2CF2SO3)2, (CF3SO3)2 N-, CF3CF

2(CF3)2 CO-, (CF3SO2)2CH-, (SF5)3C-, (CF3SO2)3C-, CF3(CF2)7SO3-, CF3CO2-, CH3CO2-

, etc.

[33]	The other constitutional element forming the gel polymer electrolyte according to

the present invention is a conventional monomer known to one skilled in the art. There

is no limitation in the kind of monomer as long as it is capable of forming a gel

polymer by polymerization.

[34]	The monomer capable of forming a gel polymer by polymerization includes vinyl

monomers, etc. Vinyl monomers have advantages in that they can provide transparent

polymerization products when mixed with an ionic liquid and that they are amenable to

simple polymerization conditions.

[35]	Non-limiting examples of the vinyl monomer that may be used according to the

present invention include acrylonitrile, methyl methacrylate, methyl acrylate,

methacrylonitrile, methyl styrene, vinyl esters, vinyl chloride, vinylidene chloride,

acrylamide, tetrafluoroethylene, vinyl acetate, methyl vinyl ketone, ethylene, styrene,

para-methoxystyrene, para-cyanostyrene, polyethylene glycols (PEG), etc. Any poly-

merizable monomers other than the above vinyl monomers may be used.

[36]	Preferably, the monomer capable of forming a gel polymer with an ionic liquid

through polymerization provides low volumetric shrinkage upon polymerization and

permits in-situ polymerization inside of an electrochromic device.

[37]	The gel polymer electrolyte according to the present invention is formed by

polymerizing the electrolyte precursor solution comprising the ionic liquid and the

monomer capable of forming a gel polymer by polymerization. The electrolyte

precursor solution may further comprise a lithium salt or acid.

[38]	Generally, electrochromic devices based on electron movement (for example, elec-

trochromic devices using conductive polymers, organic compounds such as viologen

derivatives, etc.) have no need of a lithium salt, because they are formed of a great

number of ions. However, in the case of an electrochromic device using an electrode

formed of inorganic metal oxides such as WO , NiO, etc., there is a need of a lithium

salt because the electrochromic device allows a change in color when a lithium ion is

inserted into the electrode. Additionally, an electrochromic device using inorganic

metal oxides has a need of acid, because the electrochromism based on the inorganic

metal oxides can also be realized when protons (H4) present in the electrolyte are

doped into the inorganic metal oxides.

[39]	Any lithium salts or acids known to one skilled in the art may be used. Preferred

and particular examples of the lithium salt include lithium salts consisting of a lithium

cation (Li+) and the anion contained in the ionic liquid, for example, F-, Cl-, Br-, I-, NO

-, N(CN)2-, BF4-, CIO4 -, RSO3-, RCOO- (wherein R is a C1-C9 alkyl group or phenyl

group); PF6-, (CF3)2PF4-,(CF3)PF3-, (CF3)4PF2-, (CF3)5PF-, (CF3)6P-, (CF3SO3)2, (CF2

CF2SO3-)2, (CF SO3)2N-, CF CF2(CF)2CO-, (CF SO2)2CH-, (SF5)3C-, (CF3SO2)3C-, CF3

(CF2)7SO3-, CF3CO2-, CH3CO2-, etc. Preferred examples of the acid include acids

consisting of a proton (H+) and the anion contained in the ionic liquid as described

above. When the anion contained in the lithium salt or acid differs from the anion

forming the ionic liquid, the lithium salt or acid may have low solubility in the ionic

liquid electrolyte.

[40]	Meanwhile, the electrolyte precursor solution may further comprise a conventional

polymerization initiator known to one skilled in the art.

[41]	Thermal initiators that may be used in the polymerization (for example, radical

polymerization initiators) include organic peroxides or hydroperoxides such as b

enzoyl peroxide, acetyl peroxide, dilauryl peroxide, di-tert-butyl peroxide, cumyl hy-

droperoxide, hydrogen peroxide, etc., and azo compounds such as

2,2-azobis(2-cyanobutane), 2,2-azobis(methylbutyronitrile),

AIBN(azobis(iso-butyronitrile), AMVN (azobisdimethyl-valeronitrile), etc.

[42]	The above-mentioned initiators are decomposed at a suitable temperature ranging

from 40 °C to 80 °C to form radicals, and then react with a monomer through free

radical polymerization to form a gel polymer electrolyte. It is also possible to carry out

polymerization of monomers without using any initiator. Generally, free radical poly-

merization includes an initiation step in which transient molecules or active points

having strong reactivity are formed; a propagation step in which a monomer is added

to the end of an active chain to form another active point at the end of the chain; a

chain transfer step in which active points are transferred to other molecules; and a

termination step in which the center of an active chain is broken.

[43]	Additionally, UV polymerization initiators such as Irgacure-184, Darocure, etc.,

may be used to form a gel polymer electrolyte through UV polymerization.

[44]	In addition to the above-described materials, the ionic liquid gel polymer

electrolyte according to the present invention optionally further comprises other

additives known to one skilled in the art.

[45]	In order to form the ionic liquid gel polymer electrolyte by using the above-

described electrolyte precursor solution according to a conventional method, three

types of methods described hereinafter may be used.

[46]	The first method comprises forming the gel polymer electrolyte by in-situ poly-

merization inside of an electrode. In-situ polymerization that may be used in the

present invention may be performed by heating or UV irradiation. Additionally,

formation of the gel polymer electrolyte depends on polymerization time and poly-

merization temperature in the case of thermal polymerization, or on irradiation dose in

the case of UV polymerization. Typically, polymerization time ranges from about 20 to

60 minutes and thermal polymerization temperature ranges from 40 to 80 °C.

[47]	Additionally, the mixing ratio in the electrolyte precursor solution according to the

present invention on the weight basis, i.e., the weight ratio of (ionic liquid) x :

(monomer capable of forming a gel polymer by polymerization) y : (polymerization

initiator) z, is 0.5-0.95 : 0.05-0.5 : 0.00-0.05, with the proviso thatx+y+z=1. More

preferably, x is 0.7-0.95, y is 0.05-0.3 and z is 0.00-0.01.

[48]	The second method that may be used in forming the gel polymer electrolyte

comprises injecting the ionic liquid so that a polymer or gel polymer can be im-

pregnated with the ionic liquid. Non-limiting examples of the polymer that may be

used include PMMA, PVdF, PVC, PEO, PHEMA, etc. In this case, it is possible to

simplify processing steps compared to the above in-situ polymerization method.

[49]	The third method comprises dissolving the ionic liquid and a polymer in a solvent

and removing the solvent to form a gel polymer electrolyte. In this method, the ionic

liquid is contained in the matrix formed of the polymer as described above.

[50]	Although there is no particular limitation in selecting the solvent, non-limiting

examples of the solvent include toluene, acetone, acetonitrile, THF, etc. Additionally,

there is no particular limitation in the method for removing the solvent and any con-

ventional heating methods may be used. However, the third method has a disadvantage

in that there is a need of a post-treatment step for removing a solvent in order to form

the gel polymer electrolyte.

[51]	According to the present invention, it is important that the gel polymer electrolyte

should be free from leakage and should not cause volumetric shrinking due to over-

polymerization of electrolyte. The gel polymer electrolyte prepared according to the

present invention has an ion conductivity of between 10" and 10" S/cm. Generally, the

higher the ion concentration of electrolyte, the better the performance of an elec-

trochromic device.

[52]	2. Electrochromic Device Using Ionic Liquid Gel Polymer Electrolyte

[53]	The electrochromic device according to the present invention includes a first

electrode and a second electrode, disposed on a transparent or translucent substrate,

and the electrolyte as disclosed herein, wherein the first electrode, the second

electrode, the electrolyte, or combinations thereof include an electrochromic material.

[54]	Non-limiting examples of the electrochromic material that may be used in the

present invention include inorganic metal oxides such as WO , Ir(OH), MoO , V O ,

TiO , NiO, etc.; conductive polymers such as polypyrrole, polyaniline, polyazulene,

polypyridine, poly indole, polycarbazole, polyazine, polythiophene, etc.; and organic

electrochromic materials such as viologen, anthraquinone, phenocyazine, etc.

[55]	The electrochromic device may be manufactured according to a conventional

method known to one skilled in the art. In one embodiment, the method includes the

steps of: (a) providing a first electrode and a second electrode; (b) injecting an

electrolyte precursor solution into the gap between the first electrode and the second

electrode through an inlet and sealing the inlet, wherein the electrolyte precursor

solution comprises (i) an ionic liquid, (ii) a monomer capable of forming a gel polymer

by polymerization, and (iii) a polymerization initiator; and (c) polymerizing the

electrolyte precursor solution to form an ionic liquid gel polymer electrolyte.

[56]	It is preferable that the electrolyte precursor solution comprising the ionic liquid

and the monomer is injected into the gap between both electrodes and then in-situ

polymerization is performed inside of the electrodes to form the ionic liquid gel

polymer electrolyte. This results from the following reasons. It is easier to inject the

electrolyte into the gap between the electrodes compared to injection or lamination of

the gel polymer electrolyte impregnated with the ionic liquid into the gap between the

electrodes. Additionally, it is possible to obtain more improved wetting and contacting

capability between the ionic liquid gel polymer electrolyte and the electrodes.

[57]	Particularly, a conventional method for manufacturing an electrochromic device

includes the steps of: dissolving a polymer (for example, PMMA, PVdF, PVC, PEO,

PHEMA, etc.) in an organic solvent (for example, toluene, acetone, acetonitrile, THF,

etc.); mixing the resultant solution with an organic liquid electrolyte; and removing the

organic solvent. Thus, the method includes complicated processing steps. However,

according to the present invention, the method for manufacturing an electrochromic

device comprises simplified processing steps, because it includes a step of mixing an

ionic liquid with a monomer at a predetermined ratio and a step of carrying out in-situ

polymerization at an adequate temperature to form the gel polymer electrolyte.

[58]	Practically, the electrochromic device using the electrolyte comprising the gel

polymer impregnated with the ionic liquid according to the present invention provides

several advantages as follows.

[59]	1) The gel polymer serves to retain the ionic liquid, and thus solves the problem of

electrolyte leakage and allows thin-film formation and processing into film-shaped

products.

[60]	2) The developing/quenching rate of the electrochromic device is high, because the

ionic liquid gel polymer electrolyte has higher ion concentration compared to con-

ventional organic solvent-based electrolytes.

[61]	3) The response rate of the electrochromic device is comparable to that of an elec-

trochromic device using a liquid electrolyte, because the ionic liquid has a high ion

conductivity of 10" to 10" S/cm. Additionally, the electrochromic device according to

the present invention provides more improved memory effect (see, Examples)

[62]	4) The ionic liquid has a broad electrochemical window, and thus shows a lower

possibility for decomposition of electrolyte compared to organic solvent-based

electrolytes.

[63]	5) It is possible to decrease side reactions in the electrochromic device, because the

device uses a very stable ionic liquid.

[64]	6) There is no need of an organic solvent to form a gel polymer electrolyte due to

excellent fluidity and compatibility of the ionic liquid.

[65]	7) The ionic gel polymer electrolyte has no vapor pressure, and thus is free from

the problem related with evaporation and exhaustion of electrolyte.

[66]	More particularly, because electrochemical reactions result from the movement of

electrons or ions, response rate of an electrochromic device depends on current

strength, ion concentration and ion moving rate.

[67]	Electrochromic devices that experience a change in color by electric charges (for

example, electrochromic devices using organic compounds such as viologen or

conductive polymers as electrode materials) provide more improved effects in terms of

response rate, electrolyte stability and residual images after quenching, when using an

electrolyte comprising an ionic liquid compared to a liquid electrolyte in which a

lithium salt is dissolved. This results from the reason related with the concentration of

ions dissolved in the electrolyte. Particularly, a liquid electrolyte comprising a lithium

salt shows a salt concentration of 0.1M-1M. However, an ionic liquid shows a higher

concentration of about 5M (apparent density: 1.2 g/ml, molecular weight: 250 g/mol).

[68]	Additionally, performances of electrochromic devices that experience color

developing/quenching due to lithium or hydrogen (for example, electrochromic devices

using inorganic metal oxides such as WO , NiO, Ir(OH), MoO , V O , TiO , etc.) are

affected by ion conductivity as well as ion concentration in the electrolyte. In general,

ion conductivity is measured by the movement of ions moving in the electrolyte

solution. In this regard, viscosity of the solution and ion concentration in the solution

affect the ion conductivity. When the viscosity of the solution decreases, ions can

move more freely and thus ion conductivity increases. When the concentration of ions

in the solution increases, the amount of ions increases and thus ion conductivity also

increases. Conventional liquid electrolytes have low viscosity and thus show an ion

conductivity of 10-2 to 10-4 S/cm, while the gel polymer electrolyte impregnated with

the ionic liquid according to the present invention shows an ion conductivity of 10- to

10-6 S/cm.

Mode for Invention

[69]	Reference will now be made in detail to the preferred embodiments of the present

invention. It is to be understood that the following examples are illustrative only and

the present invention is not limited thereto.

[70]	[Examples 1-71

[71]	Example 1. Manufacture of electrochromic device

[72]	1-1. Manufacture of electrochromic device free from electrolyte

[73]	A working electrode was manufactured by forming a thin film of WO on ITO

glass (Samsung Corning Co.) as a transparent electrode through a sputtering process to

a thickness of 150 nm. A counter electrode provided with a thin film of NiO having a

thickness of 150 nm was also manufactured in the same manner as described above.

The working electrode and the counter electrode were sealed together along their edges

except a portion by using a sealant containing a glass ball spacer, as shown in FIG.1, to

provide an electrochromic device free from electrolyte.

[74]	1-2. Manufacture of electrochromic device comprising ionic liquid gel polymer as

electrolyte

[75]	Prepared was an electrolyte containing 1M LiClO4 as a lithium salt and further

including a mixture formed of [EMIM][BF ] as ionic liquid (wherein EMIM represents

ethyl methyl imidazolium), HEMA (2-hydroxyethyl methacrylate) as vinyl monomer

and AMVN (azo-bis-dimethylvaleronitrile) as thermal initiator in the weight ratio of

8:2:0.01. The electrolyte was injected into the electrochromic device having inorganic

metal oxide, WO3 /NiO, electrodes obtained as described in Example 1-1. Next, the

inlet for injecting the electrolyte was sealed by using a UV sealant and then poly-

merization was carried out at an adequate temperature of 55 °C for 1 hour to form a gel

polymer electrolyte.

[76]	The ion conductivity of the resultant gel polymer electrolyte was about 10"3 S/cm at

room temperature. A slightly opaque gel polymer was formed by the thermal poly-

merization. The electrochromic device using the opaque gel polymer electrolyte

developed a blue color and showed a transmission of 29%. Upon quenching, the elec-

trochromic device was slightly opaque and showed a transmission of 55%.

[77]	Additionally, because the electrochromic device used the above gel polymer

electrolyte, it did not cause any performance problems resulting from electrolyte

leakage and evaporation, and provided excellent memory effect over 72 hours or more.

[78]	Example 2

[79]	Example 1 was repeated to provide an electrochromic device comprising an ionic

liquid gel polymer electrolyte, except that [BMIM][TFSI] (wherein BMIM represents

butylmethyl imidazolium and TFSI represents bis(trifluoromethanesurfonyl)imide) was

used as ionic liquid instead of [EMIM][BF ]. Similarly to Example 1, a slightly opaque

gel polymer was formed by the polymerization. The ion conductivity of the resultant

gel polymer electrolyte was about 0.5~3 X 10-3 S/cm.

[80]	The finished electrochromic device developed a dark blue color and showed a

transmission of 29%. Upon quenching, the electrochromic device was transparent and

showed a transmission of 57%. As mentioned in Example 1, the electrochromic device

provided excellent memory effect over 72 hours or more.

[81]	Example 3

[82]	Example 1 was repeated to provide an electrochromic device comprising an ionic

liquid gel polymer electrolyte, except that [BMrM][Triflate] was used as ionic liquid

instead of [EMM] [BF ].

[83]	Contrary to Example 1 and Example 2 using [EMIM][BF4] and [BMIM][TFSI] as

ionic liquid, respectively, a very transparent gel polymer was formed. The ion con-

ductivity of the resultant gel polymer electrolyte was about 0.5~3 X 10 S/cm.

[84]	The finished electrochromic device developed a dark blue color and showed a

transmission of 31%. Upon quenching, the electrochromic device was transparent and

showed a transmission of 78%. As mentioned in Example 1, the electrochromic device

provided excellent memory effect over 72 hours or more.

[85]	Example 4

[86]	Example 1 was repeated to provide an electrochromic device comprising an ionic

liquid gel polymer electrolyte, except that MMA (methyl methacrylate) was used as

vinyl monomer instead of HEMA.

[87]	Similarly to Example 1 using HEMA as vinyl monomer, a slightly opaque gel

polymer electrolyte was formed by the polymerization. The electrochromic device

using the above electrolyte developed a dark blue color and showed a transmission of

28%. Upon quenching, the electrochromic device was transparent and showed a

transmission of 53%. As mentioned in Example 1, the electrochromic device provided

excellent memory effect over 72 hours or more.

[88]	Example 5

[89]	Example 1 was repeated to provide an electrochromic device comprising an ionic

liquid gel polymer electrolyte, except that [BMIM][TFSI] was used as ionic liquid

instead of [EMIM][BF4] and that MMA was used as vinyl monomer instead of HEMA.

[90]	Similarly to Example 2 using HEMA as vinyl monomer, a slightly opaque gel

polymer electrolyte was formed by the polymerization. The electrochromic device

using the above electrolyte developed a dark blue color and showed a transmission of

30%. Upon quenching, the electrochromic device was transparent and showed a

transmission of 55%. As mentioned in Example 1, the electrochromic device provided

excellent memory effect over 72 hours or more.

[911	Example 6

[92]	A working electrode was manufactured by coating PEDOT

(poly-3,4-ethylenedioxythiophene) as electrode material on ITO glass through an

electro-polymerization process to a thickness of about 150 nm. A counter electrode

was manufactured by coating PAN (polyacrylonitrile) to a thickness of about 150 nm

in the same manner as described above. An electrochromic device free from electrolyte

was provided by using the above electrodes in the same manner as described in

Example 1-1. Then, an electrochromic device comprising an ionic liquid gel polymer

as electrolyte was manufactured in the same manner as described in Example 1-2.

[93]	The electrochromic device manufactured by using the above electrolyte developed

a dark blue color and showed a transmission of 18%. Upon quenching, the elec-

trochromic device was transparent and showed a transmission of 43%. Additionally,

the electrochromic device provided excellent memory effect over 24 hours or more.

[94]	Example 7

[95]	Example 1 was repeated to provide an electrochromic device comprising an ionic

liquid gel polymer electrolyte, except that [BMIM][TFSI] was used as ionic liquid

instead of [EMIM][BF ] and that the electrochromic device free from electrolyte was

manufactured in the same manner as described in Example 6.

[9,6]	The electrochromic device manufactured by using the above electrolyte developed

a dark blue color and showed a transmission of 16%. Upon quenching, the elec-

trochromic device was transparent and showed a transmission of 47%. Additionally,

the electrochromic device provided excellent memory effect over 24 hours or more.

[97]	[Comparative Examples 1-2]

[98]	Comparative Example 1

[99]	An electrochromic device free from electrolyte was manufactured in the same

manner as described in Example 1-1. Then, the electrochromic device was finished by

using GBL (γ -butyrolactone) containing 1M LiClO4 as liquid electrolyte.

[100]	The finished electrochromic device developed a dark blue color and showed a

transmission of 34%. Upon quenching, the electrochromic device was transparent and

showed a transmission of 76%. In other words, the performance of the electrochromic

device was comparable to that of an electrochromic device comprising gel polymer

electrolyte that was transparent when prepared by polymerization. However, because

the electrochromic device used a liquid electrolyte, it caused a problem related with

electrolyte leakage. Additionally, it was not possible to use flexible plastic substrates.

There was a great possibility for side reactions between the organic electrolyte and

electrodes when used for a long time. Moreover, the electrochromic device showed

memory effect over about 12 hours, which was poor compared to an electrochromic

device using a gel polymer electrolyte.

[101]	Comparative Example 2

[102]	An electrochromic device free from electrolyte was manufactured in the same

manner as described in Example 1-1. Then, the electrochromic device was finished by

using [EMIM][BF ] containing 1M LiClO4 as liquid electrolyte.

[103]	The finished electrochromic device developed a dark blue color and showed a

transmission of 32%. Upon quenching, the electrochromic device was transparent and

showed a transmission of 78%. In other words, the quality of the electrochromic device

was comparable to that of an electrochromic device comprising gel polymer electrolyte

that was transparent when prepared by polymerization. However, because the elec-

trochromic device used a liquid electrolyte, it caused a problem related with electrolyte

leakage. Additionally, it was not possible to use flexible plastic substrates. Moreover,
