Repository: anandvc/allindianpatents

File: patents/253315-a-device-for-discharging-dust-from-a-dry-dust-collector-of-a-blast-furnace.html
Indian Patents. 253315:A DEVICE FOR DISCHARGING DUST FROM A DRY DUST COLLECTOR OF A BLAST FURNACE

Indian Patents

Recently Granted Patents

  Recently Published Patents

Title of Invention	A DEVICE FOR DISCHARGING DUST FROM A DRY DUST COLLECTOR OF A BLAST FURNACE

Abstract	A device for discharging dust from a dry dust collector of a blast furnace (10) comprises a dust discharge valve (18) located downstream of a dust discharge opening (16) of the dry dust collector (10) and a fully enclosed dust conveying system (22) located downstream of the dust discharge valve (18). It further comprises a control system (32) that is designed so as to control the opening of the dust discharge valve (18) in function of the residual conveying capacity of the dust conveying system.	

Full Text	FORM 2

THE PATENTS ACT 1970 [39 OF 1970]

&

THE PATENTS RULES, 2003 COMPLETE SPECIFICATION

[See Section 10; rule 13]

"A DEVICE DISCHARGING DUST FROM A DRY DUST COLLECTOR OF A BLAST FURNACE"

PAUL WURTH, S.A., of 32, rue d'Alsace, L-1122 Luxembourg, Luxembourg,

The  following  specification  particularly describes the  invention  and the manner in which it is to be performed:

WO 01/81636

PCT/EP01/04727

A device for discharging dust from a dry dust collector of a

blast furnace.

Field of the invention

The present invention relates to a device for discharging dust from a dry dust collector of a blast furnace.

Background of the invention

The object of a dry dust collector of a blast furnace (as e.g. a dust-catcher, a cyclone or a filter) is to remove in a dry state as much as possible of the dust with which the blast furnace gas is heavily laden, before the blast furnace gas passes into succeeding wet-cleaning units. Such dry dust collectors generally have a cone bottom in which the blast furnace dust accumulates and from where it must periodically be evacuated.

Known devices for discharging the dust from the cone bottom of a dry dust collector in a blast furnace plant comprise a fully enclosed mechanical conveyor, normally a conveyor including propelled paddles for pushing the dust through a closed duct. The conveyor collects the blast furnace dust at a dust discharge opening in the cone bottom of the dry dust collector to drop it e.g. into a railroad car. Water is injected into the conveyor so as to slightly moisten the blast furnace dust, thus preventing the dust from blowing around too much as it drops out of the conveyor

At least one isolating valve is mounted between the conveyor and the dust discharge opening. This isolating valve is used to interrupt dust discharge from the dry dust collector if a new rail road car has to be placed under the outlet of the conveyor or if the dust level in the cone bottom of the dry dust collector has fallen below a certain level. Maintaining a minimum dust level in the cone bottom of the dry dust collector indeed warrants that pressurised gas does not blow through the conveyor when the isolating valves are open.

CONFIRMATION COPY

It is also known to provide a lock with a gastight outlet and inlet valve

between the screw conveyor and the dust discharge opening. The gastight dust

discharge valve of the lock is closed when dust is discharged from the cone

bottom of the dry dust collector into the lock,. The gastight inlet valve of the Jock

  is closed when dust is discharged from the lock into the screw conveyor.

Known devices for discharging blast furnace dust comprise isolating valves  that have either a plate shaped or a convex cone shaped closing body mounted on an arm that is articulated laterally of the dust discharge opening, so that the closing body can be pivoted around a horizontal axis between a closed  position and an open position, wherein it is located completely outside of the dust flow. These valve types are used because they are rather insensitive to clogging and abrasion.

A major problem with known devices for discharging bast furnace dust is that the discharge flow rate of the dust from the cone bottom of the dry dust

  collector or from the lock is not at all constant. This is inter alia due to the fact that the dust can be very fluid at one moment, but can also bake together one moment later. It follows that the operating conditions of the serew-conveyor downstream of the discharge valve are subjected to violent changes. At one moment the conveyor may be running idle and just a moment later there may

  be a complete clogging in the conveyor.

It will be noted in this context that the standard solution for warranting a

more or less uniform discharging of dustlike materials from a hopper is a

cellular wheel. This solution is however not at air suited for discharging blast

furnace dust from a dry dust collector because the blast furnace dust easily

  clogs the wheel cells and is also too abrasive for the wheel. Indeed, after a

relatively short operating time, the lock edges of the cellular wheel are heavily

worn out, so that blast furnace dust simply runs through the stopped cellular

wheel,,

JP 59-185711  discloses  a  method  for  automatically  controlling  the

  discharging of blast furnace dust from a dry dust collector. The discharging

device disclosed 'in this document comprises three discharge valves in series.

  AMENDED SHEET

which are successively closed bv a microcomputer, A mechanical conveying system, which comprises a screw conveyor and an enclosed belt conveyor in series. Is located downstream of the dust discharge valves for providing mechanized transport of the dust discharged through the discharge valves. An oxygen sensor measures the oxygen content in the belt conveyor. When the sensor detects a sharp decrease in the oxygen content, the discharge valves are closed bv the microcomputer. According to JP 59-185711 a sharp decrease in the oxygen content is an indication of a blast furnace gas break-through and an automatic closing of the discharge valves in case of such a gas break- through helps to prevent environmental pollution by black smoke. It will be noted that JP 59-185711 does not concern itself with an improvement of the operating conditions of the mechanical conveying system.

Object of the invention

The technical problem underlying the present invention is to provide a simple device for discharging blast furnace dust from a dry dust collector with  generally

AMENDED SHEET

improved discharging conditions. This problem is solved by a device as claimed in claim 1.

Summary of the invention

The present invention concerns a device for discharging dust from a dry dust collector of a blast furnace comprising a dust discharge valve located  downstream of a dust discharge opening of the dry dust collector and a fully enclosed dust conveying system located downstream of the dust discharge valve. In accordance with an important aspect of the present invention this device comprises a control system that is designed so as to control the opening of the dust discharge valve in function of the residual conveying capacity of the

 dust conveying system. In other words, the control system closes the discharge valve before the conveying system risks to clog and opens the discharge valve if the conveying load drops. It follows that the average conveying capacity, i.e. average discharge capacity, is substantially increased, whereas the risk of clogging is nevertheless reduced. As a result, breakdowns of the conveying

system are less frequent and less overhauling operations are necessary. It will further be appreciated that in a conveying system that is more equally loaded, a gas break through is less probable. Consequently, with a device in accordance with the invention, it is generally not necessary to provide a lock with a gastight outlet and inlet valve between the dust discharge opening and the conveyor.

	The conveying system of the device may comprise a fully enclosed

mechanical conveyor, wherein the control system is designed so as to control the opening of the dust discharge valve in function of the power absorbed by the mechanical conveyor.

In a preferred embodiment of the device, the fully enclosed conveying  system comprises a pneumatic conveying system, wherein the control system is designed so as to control the opening of the dust discharge valve in function of the pressure in the pneumatic conveying system. This device allows to efficiently discharge the blast furnace dust from the dry dust collector in a completely closed  circuit. A preferred. embodiment of such  a  pneumatic

conveying system for the blast furnace dust comprises: a dust storage hopper located near the blast furnace; a pneumatic conveying conduit connected between the dust discharge valve the dust storage hopper, .for transporting the • discharged dust from the dry dust collector to the dust storage hopper; a  fluidizing hopper connected to the dust storage hopper; and injection means for injecting the fluidized dust into the blast furnace.

It will be appreciated that the present invention also provides a dust discharge valve that is excellently suited for providing the required control function in the discharging device. This dust discharge valve includes:  a  housing with an inlet opening bounded by a concave annular surface that lies on a first fictive cylinder having a horizontal central axis; and a closing body mounted in the housing so that it can be pivoted around the horizontal central axis between a closed position and an open position. The closing body of this valve has a convex cylindrical closing surface that lies on a second fictive  cylinder, which has a diameter that is slightly smaller than the diameter of the first fictive cylinder. In order to prevent that this valve is damaged or blocked by bigger nodules of agglomerated dust during the closing operation, its closing body is advantageously provided with a cutting edge that sweeps across the inlet opening when the closing body is pivoted between the closed position and  the open position. Such a cutting edge is capable of shearing even very hard nodules of agglomerated dust when the valve closes. It will be noted that the cutting edge is advantageously given a concave form, so that shearing takes place mainly during the end phase of the closing movement. If the concave cutting edge is moreover substantially symmetric with regard to a center plane  of the closing body, it is warranted that the closing body is more or less symmetrically charged during the shearing operation.

In a preferred embodiment of the discharge valve, the closing body includes a cylindrical closing plate with two lateral flanges, each of the flanges supporting a lateral journal. The housing of this valve includes a vertical dust  passage channel below its inlet opening and a bearing located on either side of the dust passage channel for supporting each of the two journals of the closing body, so that the latter can be pivoted around the aforementioned horizontal

central axis It will be appreciated that the vertical dust passage channel is completely free when the closing body is in its open position. In other words, no component of the valve is located in the highly abrasive dust stream in the vertical dust passage.

In a preferred embodiment the closing includes a cylindrical closing plate with two lateral flanges, wherein the closing plate and the lateral flanges are made in one piece of metal carbide. Secured to each of these metal carbide flanges is a mating steel flange that supports a steel journal. It will be appreciated that this design makes it possible to obtain a metal carbide closing body with two perfectly aligned journals.

The housing of the discharge valve includes advantageously an inflatable seal, which is mounted around the concave annular surface so that it is pressed against the closing surface in the closed position when it is inflated, but spaced therefrom when it is deflated. This embodiment of the discharge valve warrants a gastight closure. It will be appreciated that the sealing element has a considerable service life, because it is exposed neither to contact with the dust stream, nor to contact with the pivoting closing surface.

The housing of the valve may furthermore include an outlet opening bounded by a ring made of metal carbide, wherein the ring is mounted in a ground plate below the closing body, so as to define a retaining shoulder for retaining a dust cushion on the ground plate around the outlet opening. This embodiment of the discharge valve distinguishes itself by an excellent wear resistance of the valve housing at the level of its outlet opening.

Brief description of the drawings

The present invention will now be described, by way of example, with reference to the accompanying drawings, in which:

Fig. 1:  is a diagrammatic view of a first embodiment of the device for discharging dust from a dry dust collector of a blast furnace;

Fig. 2:  is a diagrammatic view of a second embodiment of the device for

discharging dust from a dry dust collector of a blast furnace;

Fig. 3:  is a top view of a discharge valve to be used in the device of Fig. 1 or Fig. 2;

Fig. 4:  is a section along the line 4-4' in Fig. 3; and

  Fig. 5:  is a simplified three-dimensional view of a closing body to be used in a discharge valve of Fig. 3.

Detailed description of preferred embodiments

Reference number 10 in Fig. 1 & 2 identifies a dust-catcher of a blast furnace plant. This dust-catcher is a dry dust collector whose object is to remove as much as possible of the flue dust blown from the blast furnace gas,  before the latter is wet-cleaned in succeeding wet-cleaning units. It is indeed easier and more economical to handle the blast furnace dust in a dry state than in a wet state.

Reference number 12 in Fig. 1 & 2 identifies a single downcomer coming from the top of the blast furnace and carrying the blast furnace gas, which is

1

 heavily loaded with flue dust, to the top of the dust-catcher 10. In the latter^ about 60 to 75% of the dust load of the blast furnace gas drops out of the gas stream and accumulates in a cone bottom 14 of the dust-catcher 10. This cone bottom 14 is provided with a dust discharge opening 16, which is equipped with a dust discharge valve 18. It will be noted that the gas pressure in the dust

  catcher is only slightly smaller than the gas pressure in the blast furnace.

In the embodiment of Fig. 1, a conduit 20 connects the outlet of the discharge valve 18 to an inlet port of a fully enclosed mechanical conveyor 22, which is known per se. This conveyor includes at least one electrical motor 24 for propelling a set of paddles 26, which push the dust through a closed duct 25 28. At its outlet opening the conveyor 22 drops the dust into a recipient 29, which may be e.g. a railroad car. The electrical power absorbed by the mechanical conveyor 22 is a function of its instantaneous conveying load. This electrical power is continuously measured and used as controlled value 30 in a

control system 32, which produces a control signal 34 for the for the discharge valve 18. If the electrical power absorbed by the mechanical conveyor 22 exceeds a pre-set value, the discharge valve 18 receives a control signal to close. If the electrical power absorbed by the mechanical conveyor 22 falls  below said pre-set value, the discharge valve 18 receives a control signal to open.  It follows that the mechanical conveyor 22 is more equally loaded, whereby gas break through and clogging become less probable. With the cone bottom 14 are associated a low level probe 36 and a high level probe 38. A high level signal from the high level probe 38 is used to start the discharging  operation. A low level signal from the low level probe 36 is used to close the valve 18 and stop the discharging operation.

In the embodiment of Fig.  1, the outlet of the discharge valve 18 is connected via pneumatic injector 40 to a pneumatic conveying conduit 42. The latter is used to transport the dust into a dust storage hopper 44 located near  the blast furnace. Blast furnace gas from the dust catcher 10 or an auxiliary gas,  preferably an  inert gas as for example nitrogen,  may be used  as transporting gas in the pneumatic conveying conduit 42. The pressure in the pneumatic conveying conduit 42 is continuously measured by a probe 31 and used as controlled value 30' in a control system 32', which produces a control 20  signal 34' for the discharge valve 18. If the pressure in the pneumatic conveying conduit 42 exceeds a pre-set value, which is an indication that the dust stream is getting denser, the discharge valve 18 receives a control signal to close and less dust is injected into the conduit 42. If the pressure in the pneumatic conveying conduit 42 falls below a pre-set value, which is an indication that the  dust stream is getting less dense, the discharge valve 18 receives a control signal to open and more dust is injected into the conveying conduit 42. Just as for the device of Fig. 1, a high level signal from the high level probe 38 is used to start the discharging operation, and a low level signal from the low level probe 36 is used to close the valve 18 and stop the discharging operation.

	It will be appreciated that the device of Fig. 2 is a completely closed

system. From the storage hopper 44 the dust is discharged into a fluidising hopper 46, which is located nearer to the blast furnace. This fluidising hopper

46 is connected vian injector 4d to a pneumatic distribution system 50, which is used to inject the blast furnace dust with the hot-blast 52 through blast connections 54 back into the blast "furnace.'

A preferred embodiment of the discharge valve 18 will now be described with reference to Fig. 3 to  This discharge valve 18 includes a housing 60 with a dust passage channel 62 passing vertically across. At the inlet side the vertical dust passage channel is formed by an exchangeable- wear resistant inlet tube 64 that is removably secured in the housing 60. This inlet tube 64 has a lower edge 66 that is slightly protruding into an internal valve chamber 68, wherein it defines an inlet opening 69 for the dust. This inlet opening 69 is bounded by a concave annular front surface 70 of the lower edge 66, which lies on a first fictive cylinder having a horizontal central axis 72. In other words, the concave annular front surface 70 bounding the inlet opening 69 is formed by the intersection of the lower edge 66 of the vertical inlet tube 64 with a first fictive horizontal cylinder having the horizontal axis 72 as central axis. A closing body 74 is mounted in the internal valve chamber 68, so that it can be pivoted around the horizontal central axis 72. This closing body 74 has a convex cylindrical closing surface 76 that lies on a second fictive cylinder that is coaxial to said first fictive cylinder but has a diameter that is slightly smaller than the latter. It follows that the closing body 74 can be pivoted around the horizontal central axis 72 from the completely open position shown in Fig. 5, wherein the closing body 74 is arranged laterally of the vertical dust passage channel 62, by an angle of about 90° in the direction of the arrow 78 into a closed position, wherein the closing body 74 is arranged centrally under the inlet opening 69. In this closed position the closing body 74 closes the inlet tube 64 with the exception of a small air gap subsisting between the concave annular front surface 70 of the inlet tube 64 and the opposite cylindrical closing surface 76.

It will be noted that the cylindrical closing surface 76 is greater than the cylindrical surface delimited by the outer contour line of the concave annular front surface 70, so that an outer ring surface of the cylindrical closing surface 76 surrounds the concave annular front surface 70 when the closing body 74 is in its completely closed position. This outer ring surface is used as a contact

surface for an inflatable seal ring 80. that is mounted in a ring channel in the housing 60, which surrounds the concave annular front surface 70. When the closing body 74 is immobilised in its closed position, the seal ring-80 is inflated through a gas passage 82 and thereby firmly pressed against said outer ring  surface of the cylindrical closing surface 76 to provide a gastight sealing of the small air gap subsisting between the concave annular front surface 70 of the inlet tube 64 and the opposite convex cylindrical closing surface 76. When the closing body 74 has to be pivoted, the seal ring 80 is first deflated. It will be appreciated that in its deflated state, the seal ring 80 lies completely within its  ring channel, so that it cannot come into contact with the moving cylindrical closing surface 76.

The housing 60 includes an outlet opening 84 of the dust passage channel 62, which is bounded by a ring 86 made of metal carbide. This ring 86 is mounted in a ground plate 88 below the closing body 74, so as to define a 15 small retaining shoulder 89 for retaining a dust cushion on the ground plate 88 around outlet opening 84. This dust cushion helps to protect the rim of the outlet opening 84 against abrasion by the dust flow. A lateral inspection opening 90, which is normally closed in a gastight manner by a plate (not shown in Fig. 4), gives access to the valve chamber 68.

	As can be seen on Fig. 3 and Fig. 5, the closing body 74 has a concave

cutting edge 92 that is symmetric with regard to the centre plane of the closing body 74. This cutting edge 92 sweeps across the inlet opening 69 when the closing body 74 is pivoted between its closed position and its open position. It is capable of shearing even very hard nodules of agglomerated dust when the

 valve closes. As can be seen on Fig. 3, in which the closing body 74 is shown in a position very close to its completely closed position, the special shape of the cutting edge 92 warrants that hard nodules of agglomerated dust are pushed towards the centre plane of the closing body 74. Thus it is warranted that the closing body 74 is subject to a more or less symmetric stress situation during  the shearing operation.

Further features of the closing body 74 will now be described with

reference to Fig. 5. The preferred closing body 74 shown on Fig. 5 includes a cylindrical closing plate 100 with two lateral flanges 102, 104 (the flange 104, which is not seen in Fig. 5, is symmetrical to the flange 102), wherein the closing plate 100 and the lateral flanges 102, 104 are made in one piece of  metal carbide. To each of the metal carbide flanges 102, 104 is secured a mating flange 102', 104', which supports a lateral journal 106, 108, wherein the mating flanges 102', 104' and the journals 106, 108 are made of steel. It will be appreciated that this design makes it possible to obtain a metal carbide closing body with two perfectly aligned journals 106, 108. The latter are used to support  the closing body 74 in two gastight bearings (not shown) that are located on either side of the dust passage channel 62, so that the closing body 74 can be pivoted around the aforementioned horizontal central axis 72. Thus, a very resistant  closing  body  74  is  achieved,  which  is  moreover  capable  of withstanding high shear forces during the closing operation.

	Coming back to Fig. 3, it remains to be noted that the two journals 106,

108 axially traverse their gastight bearings. Each journal 106, 108 is provided outside the housing 60 with a crank arm 110, 112. The latter are actuated by two hydraulic cylinders 114, 116, which are equipped with a continuous positioning device, so that the valve 18 can be used for a continuous control of

  dust discharge, as described above.

WE CLAIM:

1.  A device for discharging dust from a dry dust collector of a blast furnace (10) comprising:

a dust discharge valve (18) located downstream of a dust discharge opening (16) of said dry dust collector (10); and

a fully enclosed dust conveying system located downstream of said dust discharge valve (18) for providing mechanized transport of the dust discharged through said discharge valve (18);

characterized by a control system (32) controlling the opening of said dust discharge valve (18) in function of the residual conveying capacity of said dust conveying system.

2.	The device as claimed in claim 1, wherein said fully enclosed conveying system comprises a mechanical conveyor (22), wherein said control system (32) controls the opening of said dust discharge valve (18) in function of the residual conveying capacity of said dust conveying system.

3.	The device as claimed in claim 2, wherein said fully enclosed mechanical conveyor is connected without any lock chamber to said dust discharge valve (18) and the latter is connected without any lock chamber to said dust discharge opening (16) of said dry dust collector (10).

4.	The device as claimed in claim 1, wherein said fully enclosed conveying

system comprises a pneumatic conveying system, wherein said control system (32) is designed so as to control the opening of said dust discharge valve (18) in function of the pressure in said pneumatic conveying system.

5.  The device as claimed in claim 4, wherein said pneumatic conveying

system comprises:

a dust storage hopper (44) located near the blast furnace;

a pneumatic conveying conduit (42) connected between said dust discharge

valve (18) said dust storage hopper (44), for transporting the discharged dust

from said dry dust collector (10) to said dust storage hopper (44);

a fluidizing hopper  (46)  connected  to  said  dust  storage  hopper  (44);  and

injection means for injecting the fluidized dust into the blast furnace.

6.  The device as claimed in any one of claims 1 to 5, wherein said dust discharge valve (18) has:

a housing (60) having an inlet opening (69), said inlet opening being bounded by a concave annular surface (70) that lies on a first fictive cylinder having a horizontal Central axis (72); and

a closing body (74) mounted in said housing (60) so that it can be pivoted around said horizontal central axis (72) between a closed position and an open position, wherein said closing body (74) has a convex cylindrical closing surface (76) that lies on a second fictive cylinder, which has a diameter that is slightly smaller than the diameter of said first fictive cylinder.

7.	The device as claimed in claim 6, wherein said closing body (74) has a cutting edge (92) that sweeps across said inlet opening (69) when said closing body (74) is pivoted between said closed position and said open position.

8.	The device as claimed in claim 7, wherein said cutting edge (92) has a concave shape.

9.	The device as claimed in claim 8, wherein said concave cutting edge (92) is symmetric with regard to a center plane for said closing body (74).

10.	The device as claimed in any one of claims 6 to 9, wherein said convex cylindrical closing surface (76) is made of a wear resistant material.

11.	The device as claimed in any one of claims 6 to 10, wherein:

said closing body (74) has a cylindrical closing plate (100) with two lateral flanges (102, 104), each of said flanges (102, 104) supporting a lateral journal (106, 108); and

said housing (60) has a vertical dust passage channel below said inlet opening (69) arid a bearing located on either side of said dust passage channel for supporting each of said two lateral journals (106, 108), so that said closing body (74) can be pivoted around said horizontal central axis (72).

12.  The device as claimed in any one of claims 6 to 11, wherein said closing body comprises:

a cylindrical closing plate (100) with two lateral flanges (102, 104), wherein the closing plate (100) and the lateral flanges (102, 104) are made in one piece of metal carbide; and

secured to each of said metal carbide flanges (102, 104), a mating steel flange (102', 1040 that supports a steel journal (106, 108).

13. The device as claimed in any one of claims 6 to 12, wherein said housing (60) has an inflatable seal ring (80), which is mounted around said concave annular surface (70) so that it is pressed against said closing surface (76) in said closed position when it is inflated, but spaced therefrom when it is deflated.

14. The device as claimed in any one of claims 6 to 13, wherein said housing (60) has an outlet opening (84) in a ring (86) made of metal carbide, wherein said ring (86) is mounted in a ground plate (88) below said closing body (74), so as to define a retaining shoulder (89) for retaining a dust cushion on said ground plate (88) around said outlet opening (84).

Documents:

				1361-MUMNP-2005-ABSTRACT(20-2-2009).pdf

				1361-mumnp-2005-cancelled pages(20-2-2009).pdf

				1361-MUMNP-2005-CLAIMS(20-2-2009).pdf

				1361-mumnp-2005-claims(amanded)-(20-2-2009).pdf

				1361-mumnp-2005-claims.doc

				1361-mumnp-2005-claims.pdf

				1361-mumnp-2005-correspondence(10-3-2006).pdf

				1361-MUMNP-2005-CORRESPONDENCE(13-1-2010).pdf

				1361-MUMNP-2005-CORRESPONDENCE(2-6-2009).pdf

				1361-MUMNP-2005-CORRESPONDENCE(20-2-2009).pdf

				1361-MUMNP-2005-CORRESPONDENCE(20-7-2010).pdf

				1361-MUMNP-2005-CORRESPONDENCE(3-3-2009).pdf

				1361-MUMNP-2005-CORRESPONDENCE(5-4-2011).pdf

				1361-MUMNP-2005-CORRESPONDENCE(6-7-2012).pdf

				1361-MUMNP-2005-CORRESPONDENCE(8-4-2009).pdf

				1361-mumnp-2005-correspondence(ipo)-(31-3-2008).pdf

				1361-mumnp-2005-correspondence-others.pdf

				1361-mumnp-2005-correspondence-received-051205.pdf

				1361-mumnp-2005-correspondence-received-130106.pdf

				1361-mumnp-2005-correspondence-received.pdf

				1361-mumnp-2005-description (complete).pdf

				1361-MUMNP-2005-DESCRIPTION(COMPLETE)-(20-2-2009).pdf

				1361-MUMNP-2005-DRAWING(20-2-2009).pdf

				1361-mumnp-2005-drawings.pdf

				1361-mumnp-2005-form 13(2-6-2009).pdf

				1361-mumnp-2005-form 13(20-2-2009).pdf

				1361-mumnp-2005-form 13(20-2-2009).tif

				1361-mumnp-2005-form 18(10-3-2006).pdf

				1361-MUMNP-2005-FORM 1A(20-2-2009).pdf

				1361-mumnp-2005-form 2(20-2-2009).pdf

				1361-MUMNP-2005-FORM 2(TITLE PAGE)-(20-2-2009).pdf

				1361-MUMNP-2005-FORM 3(20-2-2009).pdf

				1361-MUMNP-2005-FORM 3(4-4-2006).pdf

				1361-mumnp-2005-form-13.pdf

				1361-mumnp-2005-form-1a.pdf

				1361-mumnp-2005-form-2.doc

				1361-mumnp-2005-form-2.pdf

				1361-mumnp-2005-form-3.pdf

				1361-mumnp-2005-form-5.pdf

				1361-mumnp-2005-form-pct-ib-304.pdf

				1361-mumnp-2005-form-pct-ib-308.pdf

				1361-mumnp-2005-form-pct-ipea-409.pdf

				1361-mumnp-2005-form-pct-ipea-416.pdf

				1361-mumnp-2005-form-pct-separate sheet-409.pdf

				1361-MUMNP-2005-OTHER DOCUMENT(20-2-2009).pdf

				1361-MUMNP-2005-OTHER DOCUMENT(3-3-2009).pdf

				1361-mumnp-2005-pct-search report.pdf

				1361-MUMNP-2005-PETITION UNDER RULE 137(20-2-2009).pdf

				1361-MUMNP-2005-POWER OF ATTORNEY(6-7-2012).pdf

				1361-MUMNP-2005-POWER OF AUTHORITY(20-2-2009).pdf

				1361-mumnp-2005-specification(amanded)-(20-2-2009).pdf

				1361-mumnp-2005-wo international publication report(10-3-2006).pdf

				abstract1.jpg

« Previous Patent

Next Patent »

Patent Number	253315	

Indian Patent Application Number	1361/MUMNP/2005	

PG Journal Number	28/2012	

Publication Date	13-Jul-2012	

Grant Date	11-Jul-2012	

Date of Filing	05-Dec-2005	

Name of Patentee	PAUL WURTH S.A	

Applicant Address	32 RUE D'ALSACE, L-1122,	

Inventors:

#	Inventor's Name	Inventor's Address	

1	YVAN KROEMMER	5, ROUT DE LUXEMBOURG, L-8360 GOETZINGEN	

2	NORBERT COONE	HEIRWEG 157, B-9190 STEKENE, BELGIUM.	

PCT International Classification Number	C21B7/22	

PCT International Application Number	PCT/EP2001/04727	

PCT International Filing date	2001-04-26	

PCT Conventions:

#	PCT Application Number	Date of Convention	Priority Country	

1	90 585	2000-04-26	Luxembourg	

© All Indian Patents, 2013-2021.

  Patent data available in the public domain from Indian Patents Office, Department of Industrial Policy and Promotions, Ministry of Commerce and Industry, Government of India.

File: patents/253331-a-process-for-the-preparation-of-doped-conducting-polymer-film.html
Indian Patents. 253331:A PROCESS FOR THE PREPARATION OF DOPED CONDUCTING POLYMER FILM

Indian Patents

Recently Granted Patents

  Recently Published Patents

Title of Invention	A PROCESS FOR THE PREPARATION OF DOPED CONDUCTING POLYMER FILM

Abstract	This invention relates to a process for preparation of doped conducting polymer film. More particularly it relates to deposition of polyaniline films on negatively charged electrode in an electrochemical bath. The process comprises of coating a substrate with an adhesion promoter film, depositing the conducting metal film on a substrate, characterized in that placing the metal coated substrate in an electrochemical cell with three electrode configuration having reference, counter and working electrode and an electrolyte containing 0.01 to 0.5 mol of monomer, protonic acid and .001 to 2.0 mole of an initiator, applying a steady negative potential of-0.3 to -1.1 Volts for a period ranging between 30 to 150 min to obtain the desired polyaniline film deposited on the cathode.	

Full Text	This invention relates to a process for preparation of doped conducting polymer film. More particularly it relates to deposition of polyaniline films on negatively charged electrode in an electrochemical bath.

Conducting polymers are increasingly being used for different electronic devices such as sensors, light emitting diodes etc. In these devices the conducting polymer is desired in the form of thin films deposited on conducting or insulating substrates. It is now well established that conducting polyaniline can be deposited on conducting substrates by electrochemical technique using monomers and supporting electrolytes and applying a particular potential. The conventional process comprises, placing 0.1 M aniline in 0.1 M hydrochloric acid in 100 ml distilled water, placing conducting metal electrode with counter electrode and applying a potential of 0.7 to 0.8 Volts (positive) for 3 to 4 min to obtain polyaniline films. However, it is invariably found that the conducting polymer film is formed on the anode i.e. on the electrode having the positive potential.

In these conventional techniques there is no polymer deposit found on the cathode.

It is often advantageous to obtain a deposit on negatively charged substrate rather than the positive one, since the ions in electrolyte may be selectively introduced in such films more easily. In the conventional method, the dopant ion gets simultaneously incorporated in the films which are formed on the anode. One has to subject these films to negative potential so as to remove ( or de-dope) the ions and then place the films in another bath so as to selectively dope ( or re-dope) the films with desired ions. This leads to large number of steps and subjecting the films to a number of electrochemical cycles causing

Possible damage. There is no process reported earlier for the cathodic deposition of conducting polymer and in particular polyaniline on the cathodes.

The main object of this invention is to provide a process for the preparation of conducting polyaniline film directly on the cathodes.

Accordingly, the present invention provides a process for the preparation of doped conducting polymer film which comprises; coating a substrate with an adhesion promoter film, depositing the conducting metal film of the kind as herein described on a substrate, characterized in that placing the metal coated substrate in an electrochemical cell with three electrode configuration having reference, counter and working electrode and an electrolyte containing polar solvent, 0.01 to 0.5 mol of monomer, protonic acid and .001 to 2.0 mole of an initiator, applying a steady negative potential of-0.3 to -1.1 Volts for a period ranging between 30 to 150 min to obtain the desired polyaniline film deposited on the cathode.

In an embodiment of the present invention the substrate used is select4ed from the group consisting of high conducting glass, polyester film coated with metallic film, metal foils or sheets having smooth surface with electrical conductivity higher than 10 S/cm.

In an another embodiment the adhesion promoting layer sued is a polymer film selected from the group consisting of polyvinyl butyral, copolymer of styrene butadiene, polyvinyl formal, polyvinyl acetate.

In yet another embodiment the electrolyte used contains polar solvent with high dielectric constant of more than 30 selected from the group consisting of water, n-methyl pyrrolidone, di-methyl sulfoxide, di-methyl formamide and acetonitrile.

In yet another embodiment the protonic acid used is selected from the group consisting of sulfonic acid derivatives, hydrochloric acid and sulfuric acid.

In yet another embodiment the monomer used is selected from the group consisting of aniline, substituted aniline, anisidine and toluidine.

In yet another embodiment the concentration of monomer used is preferably in the range of 0.1 to 0.2mol.

In yet another embodiment the initiator used is selected from the group consisting of oxidising salts containing persulfate, dichromate and peroxy radicals, which is in the In

In yet another embodiment concentration range of 0.001 to 2.0 moles preferably 0.1 to 0.2 mole per litre of solvent.

In yet another embodiment the concentration of initiator used is preferably in the range of 0.1 to 0.2mol.

In still another embodiment the potential applied to the electrode is preferably in the range of -0.3 to -0.5 V with respect to reference electrode

The process of the present invention is described hereinbelow with examples, which are illustrative only and should not be construed to limit the scope of the invention in any manner.

EXAMPLE -1 In a three electrode single compartment electrochemical cell were placed 150 ml of distilled water in which 2 ml of aniline and 11 ml of concentrated hydrochloric acid (35%). The polished platinum foil substrate, counter electrode and the reference electrodes were then dipped in the electrolyte, connected to computer controlled potentiostat and a potential of-0.4 V (vs.SCE)was applied. The ammonium per sulfate (5.3 g) dissolved in 10 ml distilled water was then poured in the electrolyte with stirring within 10 seconds. The potential was maintained at the same level for 45 min to give a dark green deposit on the cathode. The deposit film was having characteristics as given in Table-1 .

EXAMPLE-2 Clean microscopic glass plates were dip coated with 1% solution of styrene butadiene copolymer , dried and then placed in vacuum chamber. Gold films were deposited on the pretreated glass substrates at vacuum better than 10 -5 torr by conventional thermal evaporation technique. The gold film coated glass plates were then placed in the three electrode single compartment electrochemical cell containing 150 ml distilled water, 2 ml aniline and 11 ml hydrochloric acid (35%) together with counter electrode and reference

electrode. The electrolyte was cooled to 10 °C and a potential of-0.3 V was applied by means of computer controlled potentiostat. Ammonium persulfate (2.56 gms) disolved in 10 ml distilled water were then poured instantly in the electrolyte. The potential was maintained at -0.3 Volts (vs SCE) for 45 min to obtain a thick green deposit of polyaniline on the cathode. The characteristics of these films are given in Table - 1.

EXAMPLE -3

In a three electrode single compartment electrochemical cell, 100 ml of distilled water, 5 ml sulfuric acid and 2.0 ml aniline were poured. A polished platinum foil, counter electrode and reference SCE electrode were placed in the electrolyte. A potential of-0.3 Volts (vs SCE) was applied and then 1.1 gm of potassium dichromate dissolved in 50 ml water were added to the cell. The potential was held a constant value of-0.3 volts for 2.0 hrs to give a bluish green deposit of polyaniline on the cathode. The characteristics of these films are given in Table - 1 .

Table- 1 : Characteristics of the cathodically deposited polyaniline films

(Table Removed) 

The above observations clearly indicate that substantial polyaniline ( as detected by the characteristic absorption) is found to be deposited on the cathode by the process described in the present invention. No deposit is found on the cathode when the electrolyte is not modified as well as when the conventional process is used.

The main advantage of the present invention is that the conducting polymer is formed on the cathode and under negative applied potentials at which very little oxidation of the metallic substrates takes place

Claim:

1.	A process for the preparation of doped conducting polymer film which comprises; coating a substrate with an adhesion promoter film, depositing the conducting metal film of the kind as herein described on a substrate, characterized in that placing the metal coated substrate in an electrochemical cell with three electrode configuration having reference, counter and working electrode and an electrolyte containing polar solvent, 0.01 to 0.5 mol of monomer, protonic acid and .001 to 2.0 mole of an initiator, applying a steady negative potential of-0.3 to -1.1 Volts for a period ranging between 30 to 150 min to obtain the desired polyaniline film deposited on the cathode.

2.	A process as claimed in claim 1 wherein, the substrate used is selected from the group consisting of high conducting glass, polyester film coated with metallic film, metal foils or sheets having smooth surface with electrical conductivity higher than 10 S/cm.

3.	A process as claimed in claims 1 and 2 wherein, the adhesion promoting layer used is a polymer film selected from the group consisting of polyvinyl butyric, copolymer of styrene butadiene, polyvinyl formal, polyvinyl acetate.

4.	A process as claimed in claims 1 to 3 wherein, the electrolyte used contains polar solvent with high dielectric constant above 30 selected form the group consisting of water, n-methyl pyrrolidone, di-methyl sulfoxide, di-methyl formamide and acetonitrile.

5.	A process as claimed in claims 1 to 4, wherein the protonic acid used is selected from the group consisting of sulfonic acid derivatives, hydrochloric acid and sulfuric acid.

6.	A process as claimed in claims 1 to 5, wherein the monomer used is selected from the group consisting of aniline, substituted aniline, anisidine and toluidine.

7.	A process as claimed in claims 1 to 6, wherein the concentration of monomer used is preferably in the range of 0.1 to 0.2 mol.

8.	A process as in claims 1 to 7, wherein the initiator used is selected from the group consisting of oxidizing salts containing persulfate, dichromate and peroxy radicals

in the concentration range of 0.001 to 2.0 moles preferably 0.1 to 0.2 moles per litre of solvent.

9.	A process as claimed in claims 1 to 8, wherein the potential applied to the electrode is preferably in the range of -0.3 to -0.5 V with respect to reference electrode.

10.	A process for the preparation of doped conducting polymer film substantially as herein described with reference to examples.

Documents:

				1102-del-2001-abstract.pdf

				1102-del-2001-claims.pdf

				1102-del-2001-correspondence-others.pdf

				1102-del-2001-correspondence-po.pdf

				1102-del-2001-description (complete).pdf

				1102-del-2001-form-1.pdf

				1102-del-2001-form-18.pdf

				1102-del-2001-form-2.pdf

				1102-del-2001-form-3.pdf

« Previous Patent

Next Patent »

Patent Number	253331	

Indian Patent Application Number	1102/DEL/2001	

PG Journal Number	29/2012	

Publication Date	20-Jul-2012	

Grant Date	12-Jul-2012	

Date of Filing	31-Oct-2001	

Name of Patentee	COUNCIL OF SCIENTIFIC AND INDUSTRIAL RESEARCH	

Applicant Address	RAFI MARG, NEW DELHI-110001, INDIA	

Inventors:

#	Inventor's Name	Inventor's Address	

1	SUBRAMANIAM RADHAKRISHNAN	NATIONAL CHEMICAL LABORATORY, PUNE 411008, (MAHARASTRA) INDIA	

2	SHRIPAD DAGADOPANT DESHPANDE	NATIONAL CHEMICAL LABORATORY, PUNE 411008, (MAHARASTRA) INDIA	

PCT International Classification Number	G01N 27/333	

PCT International Application Number	N/A	

PCT International Filing date		

PCT Conventions:

#	PCT Application Number	Date of Convention	Priority Country	

1			NA	

© All Indian Patents, 2013-2021.

  Patent data available in the public domain from Indian Patents Office, Department of Industrial Policy and Promotions, Ministry of Commerce and Industry, Government of India.
