Repository: anandvc/allindianpatents

File: patents/253455-manufacturing-process-to-realize-lightweight-inconel-718-panels-for-metallic-thermal-protection-system.html
Indian Patents. 253455:MANUFACTURING PROCESS TO REALIZE LIGHTWEIGHT INCONEL-718 PANELS FOR METALLIC THERMAL PROTECTION SYSTEM

Indian Patents

Recently Granted Patents

  Recently Published Patents

Title of Invention	MANUFACTURING PROCESS TO REALIZE LIGHTWEIGHT INCONEL-718 PANELS FOR METALLIC THERMAL PROTECTION SYSTEM

Abstract	ABSTRACT "A method of manufacturing lightweight, honeycomb metallic thermal protection panels." This invention relates to lightweight honeycomb metallic thermal panels, which are reusable, heat resistant and are useful in making aerospace vehicle parts. Structures made from such panels are capable of with standing temperature conditions at re-entry of space vehicles. These panels are made from honeycomb structures made from thin corrugated films of super alloys like NiCr alloy Titanium Aluminize and the like which are laser welded to form honey comb structures of the desired thickness. They are then sandwiched between two face plates, which are treated to withstand oxidation.	

Full Text	 

A method of manufacturing lightweight, honeycomb metallic thermal protection

panels.

Technical Field:

This invention relates to a method of manufacturing lightweight honeycomb  metallic thermal protection panels which are particularly useful for thermal protection systems for re-entry of space vehicles.

Background and prior art:

This invention is the result of a continuous effort to improve the lifetime and reusability of thermal protection system for re-entry application of space vehicles. Several thermal protection systems are being used to protect re-entry vehicles from aerodynamic heating such as ablative based, foam based, and C-C based materials. Foam based materials are used in the temperature range 1000 °C to 1500 °C. But the mechanical properties of foams vary across the material thickness, making the design of thermal protection system for mechanical loads difficult. This can be improved using metallic based thermal protection system but the density of the panel is of concern. The design philosophy of honeycomb structures, which reduces the density of panels, can be used for metallic thermal protection system. But the conventional method of manufacturing lightweight honeycomb structures, using adhesives limits the use of metallic lightweight structures in the operating range of 150 - 200 °C, but re-entry application requires lightweight structures to withstand temperatures beyond 1000 °C. Such problems can be addressed by adopting alternate joining techniques like welding. The honeycomb panels are made with thinner material, thereby making it difficult to use the conventional joining techniques like TIG, MIG, resistance spot welding, etc.  These techniques lack in control of penetration and the heat affected

zones lead to disjoint, cracks etc. Welding technique suitable for thin foil joining which are simple in automation can be adopted for high temperature resistant alloys like Inconel-718, titanium aluminize, and other super alloys so that panels made there from can be used for high temperature protection systems. However, there is a greater manufacturing challenge in making such panels.

An innovative manufacturing technique combining corrugation making, laser welding, diffusion brazing, and functionally graded coating has been developed to process Inconel-718 honeycomb panels for thermal protection systems. The present manufacturing method overcomes the existing problems in producing lightweight panels for aerospace re-entry.

To overcome the manufacturing difficulties experienced in producing metallic thermal protection systems, alternate metal joining techniques are developed and applied in two different ways to obtain honeycomb core in the following patents:

US5609288A1: This patent is for making honeycomb core of stainless steel or Titanium alloys or Aluminum alloys. It follows a process where sheets are placed one over the other and laser welded and later stretched to obtain honeycomb structure. The drawback of this process is that as thickness of sheets is lowered to 100 microns or less, the limiting of depth of weld penetration by laser welding to top two sheets becomes difficult because of variation in laser power during welding. And also maintaining intimate contact between sheets will become difficult for sheets of thickness less than 100 microns resulting in lack of joining and hole making. Even light variation leads to joining of more than two sheets that results in more rejections. Such process is adoptable only for sheets of thickness more than 100 micron. Another drawback of this process is that when two sheets are lap-welded, light weld bead protrusions are expected. These protrusions will obstruct smooth contact with next

sheet when it is placed for welding. This will have major impact in case of thin foils where little air gap will result in disjoints.

W003024659A1: This patent follows a method of corrugation and holding corrugated sheets matching troughs and successive laser welding. The process is repeated to achieve honeycomb structure. The success of this process depends on the kind of fixture used for the desired thickness of sheet. Fixture should be such that it brings corrugated sheets in intimate contact. The process is demonstrated for 0.5mm aluminum sheet by making honeycomb core of 60x60x13mm with density of 0.57 g/cc and in magnesium with density of 0.6g/cc. The Sheets were corrugated and held using simple fixtures and then welded. Further addition of corrugations for welding, the used fixture cannot apply local load, as it is very much essential for welding of foils less than 0.5mm. This requires special fixtures wherein part of fixture enters into hexagon cell just below the top corrugation and when loaded it makes local contact between them.

It can be noticed that the patents of the prior art are for making only honeycomb core and not the panels and are restricted to higher sheet thickness (above 0.5mm) and are also not specific to metallic thermal protection system. But, the present invention goes still farther by evolving a method of realizing honeycomb structures with foils of thickness 80|jm, which is much less than 0.5mm. This structure has tremendous advantage over the existing honeycomb structures particularly in heat and load bearing potentials. This leads to reusability and enhanced efficiency of the protection panels produced.

Objects of the invention:

The primary object of the invention is to develop reusable thermal protection systems with long life and reusability.

Another object of the invention is to develop honeycomb panels with very thin foils of in the range of 50 to 100|im to achieve high strength to weight ratio for metallic thermal protection.

Summary of the invention:

The invention relates to the development of a process for manufacturing lightweight panels towards metallic thermal protection systems of reusable space vehicles with reusability up to 50. The manufacturing process is developed using corrugation, laser welding and diffusion brazing of faceplates. The process involves corrugating thin foil of 80 [im, and assembling two corrugations such that troughs match using a specially designed fixture to get intimate contact at all troughs and successive laser welding at all contact places. Diffusion brazing is done by holding mechanically lapped and chemically cleaned honeycomb core, nicrobraze foil and face sheets together at a temperature 1050 °C for three hour under vacuum with the application of load ranging between 10 to 20 MPa. Further, metallic honeycomb sandwich panel is coated with functionally graded material of yttrium stabilized zirconia & NiCrAlY alloy to protect it from corrosion & oxidation at temperature higher than 900 °C. Finally, coated panel is tested for re-entry heatflux using radiative heating.

Corrugated sheets are made from heat resistant NiCr alloy that is commercially known as Inconel-718. This alloy is a precipitation hardenable alloy of Ni & Cr, which contains significant amount of iron, Niobium, Molybdenum in addition to lesser amounts of other metals. Other super alloys like Titanium Aluminide and Ni Aluminide may also be used in producing the panels.

This invention relates to a method of manufacturing lightweight honeycombs metallic thermal protection panels which comprises the steps of forming a honey comb core structure by corrugating thin foils of high temperature resistant Ni Cr alloy,

Titanium Aluminide, nickel aluminate and the like being made by welding two such corrugates such that the troughs of corrugates matches to create contact between the under surface of the top corrugate and the top surface of the lower corrugate, placing and welding a third corrugate over said welded structure and repeating the steps to obtain a honeycomb of desired thickness and thereafter sandwiching said honeycomb structure between two face plates.

The invention is described herein after with NiCr alloy known as Inconel-718 but is not exclusive to that. The foils may be laser welder and the face plates may be diffusion bonded and then coated with functionally graded coatings of yttrium stabilized Zirconia and NiCrAlY alloy. The honeycomb structure may be made from foils of Inconel-718 alloy in the range of 50 to 80|j,m though foils of lesser thickness may also be used.

Detailed Description of the invention:

The fabrication of typical honeycomb core structure begins with the formation of corrugating Inconel-718 thin foil of 80|im using press tools and then assembling of two corrugated sheets on laser welding fixture such that the troughs of corrugations matches. This creates local intimate contacts between undersurfaces of top corrugation and top surfaces of lower corrugation and then programming CNC to join all the contact surfaces using laser energy. Laser welding parameters in the following range were used for 0.08mm thick Inconel-718 foils: Laser type: pulsed Nd-YAG, Power: 10 to 15W, Pulse energy: 2 to 3J, Welding speed: Im to 2m/min, DOF: -1 to -5 mm. The welded structure of two corrugations is taken and placed such that portion of fixture will enter inside the cell. The next corrugated sheet is placed over previous welded structures such that undersurface of top corrugation and top surface of lower welded sheets match their troughs and laser welded as earlier. The process is repeated to obtain required size of the honeycomb core. In this invention for welding of

Inconel-718 foil of Sodium thickness, laser-welding parameters are optimized to obtain consistent depth of penetration. Then all the faces of welded structure were trimmed, and sliced to desired thickness using wire-Electro Discharge Machining process. Before joining face sheets with core using diffusion brazing, all the elements were mechanically lapped and cleaned using acetone. Diffusion brazing of face sheets with core was carried out under vacuum with the use of nicrobraze foil and the application of load ranging between 10 to 20 MPa at a temperature 1050°C for three hours. The process is demonstrated for 80|jm thick foils of Inconel-718 by realizing 220x220x13mm honeycomb core with density of 0.4 g/cc. Also this process can be adopted for Solid or less thick foils to get advantage of weight reduction. In order to protect the metallic honeycomb sandwich panel from oxidation and corrosion at temperature more than 900 °C, one face of panel is coated with functionally graded material having nine layers with composition variation of 10% of yttria stabilized zirconia (YSZ) & NiCrAlY alloy using plasma spray process under atmospheric condition. Finally, functionally graded coating panel is tested for re-entry heatflux with peak power density of lOW/cm , 20 W/cm  and 30 W/cm^ under radiative heating.

This invention includes panels manufactured by the method disclosed herein before and structural articles made from such panels.

Obvious alterations and modifications knowing to persons skilled in the art are not excluded from the scope and ambit of the appended claims.

We claim:

1.	A method of manufacturing lightweight honeycomb meteoric thermal protection panels comprising the steps of forming a honeycomb core structure by corrugating thin foils of high temperature resistant NiCr alloy  Titanium Aluminide, Nickel Aluminide and the like super alloys, said honeycomb structure being made by welding two such corrugates in such a way that the troughs of corrugates match to create contact between the under surface of this top corrugate and the top surface of the lower corrugate placing and welding a third corrugate over said welded structure and repeating the steps to obtain a honeycomb of desired thickness and thereafter sandwiching said honeycomb structure between too face plates.

2.	The method as claimed in claim 1 wherein said thin foils are of 50  to 80  thickness.

3.	The method as claimed in claims 1 or 2, wherein said face pates are provided with at least one layer of coating of yttria stabilized zirconia and NiCrAlY alloy.

4.	The method as claimed in claims 1 to 3 wherein said honey comb structure is sandwiched between face plates by diffusion bonding and the honey comb structure is produced by laser welding the corrugated foils.

5.	The method as claimed in claim 4, wherein said diffusion bonding is carried out by brazing the face plates with the honeycomb under vacuum and under the application of load ranging from 10 to 20MPa at a temperature range of atleast 1050°C for about 3 hours.

6.	A lightweight honeycomb metallic thermal protection panel manufactured by the method as claimed in any of the preceding claims.

7.  Structured articles made from lightweight honeycomb metallic thermal panels as claimed in claim 6.

Documents:

				2983-CHE-2007  AMENDED CLAIMS  26-12-2011.pdf

				2983-CHE-2007  CORRESPONDENCE OTHERS  26-12-2011.pdf

				2983-CHE-2007  CORRESPONDENCE OTHERS  08-08-2012.pdf

				2983-che-2007 abstract.pdf

				2983-che-2007 claims.pdf

				2983-che-2007 correspondence others.pdf

				2983-che-2007 description (complete).pdf

				2983-che-2007 form-1.pdf

				2983-che-2007 form-26.pdf

				2983-che-2007 form-3.pdf

				2983-che-2007 form-8.pdf

« Previous Patent

Next Patent »

Patent Number	253455	

Indian Patent Application Number	2983/CHE/2007	

PG Journal Number	30/2012	

Publication Date	27-Jul-2012	

Grant Date	24-Jul-2012	

Date of Filing	13-Dec-2007	

Name of Patentee	INDIAN SPACE RESEARCH ORGANISATION	

Applicant Address	ISRO HEADQUARTERS, DEPARTMENT OF SPACE, ANTARIKSH BHAVAN, NEW BEL ROAD, BANGALORE 560094	

Inventors:

#	Inventor's Name	Inventor's Address	

1	HANAMANTRAY BALURAGI,	C/O VIKRAM SARABHAI SPACE CENTRE, THIRUVANANTHAPURAM-695 022	

2	RAKESH SASIBHUSHAN	C/O VIKRAM SARABHAI SPACE CENTRE, THIRUVANANTHAPURAM-695 022	

3	PARAMESWAR PRASAD SINHA	C/O VIKRAM SARABHAI SPACE CENTRE, THIRUVANANTHAPURAM-695 022	

PCT International Classification Number	E04C2,B31D3	

PCT International Application Number	N/A	

PCT International Filing date		

PCT Conventions:

#	PCT Application Number	Date of Convention	Priority Country	

1			NA	

© All Indian Patents, 2013-2021.

  Patent data available in the public domain from Indian Patents Office, Department of Industrial Policy and Promotions, Ministry of Commerce and Industry, Government of India.

File: patents/253458-metallurgical-reactor-for-the-production-of-cast-iron.html
Indian Patents. 253458:METALLURGICAL REACTOR FOR THE PRODUCTION OF CAST IRON

Indian Patents

Recently Granted Patents

  Recently Published Patents

Title of Invention	METALLURGICAL REACTOR FOR THE PRODUCTION OF CAST IRON

Abstract	Metallurgical reactor for the production of cast iron, consisting of a metal casing (1) internally lined, at least partially, with refractory material (R) and provided, in the region of the top closure, with a duct (9) through which high-temperature ferrous material is introduced, said reactor being equipped with a first series of lances (13) for injecting the comburent gas, which are suitably directed and arranged on at least a first bottom level situated in the vicinity of the crucible (101) for collecting the cast iron (2) and through which, in association with a comburent gas, coal of suitable grain size is blown by means of a suitable carrier gas. Said duct (9) has suitable cooling means (309-509) and is provided, in the bottom terminal part, with nozzles (18) for blowing in compressed gas. The middle zone (201) of the casing (1) of the reactor is lined internally with refractory material, pockets for receiving plates (11) made of metal which is a good heat conductor being formed in said lining (501), said plates (11) being provided on their side directed towards the outside of the reactor with heat exchanger means for cooling thereof.	

Full Text	 

The present invention relates to metallurgical reactors, and more particularly so-called "smelter" metallurgical reactors suitably for carrying out a cast iron production process forming part of the group of processes known as "smelting reduction" processes. According to this group of processes, the cast iron is produced from: a material containing iron, for example iron ore and/or other reducible metal oxides such as manganese, nickel, chromium, etc., where applicable pre-heated and/or pre-reduced; a carbon-based reducing material, for example coal; a comburent gas containing oxygen, for example industrial oxygen. The products of the process are: liquid cast iron composed of an alloy of iron and other metals with a high concentration of carbon in solution form; the liquid slag, mainly composed of calcium, silicon, magnesium and aluminium oxides, and a gas containing sizeable fractions of carbon monoxide and carbon dioxide resulting from the reduction and combustion reactions.

The reactor according to the present invention is essentially composed of a metal casing internally lined, at least partially, with refractory material and provided, in the region of the top closure, with a duct through which the material containing iron or other reducible materials, for example iron ore, previously heated to a high temperature and partially reduced in a solid-state direct reduction reaction, for example a rotating-hearth furnace, is introduced.

In this metallurgical reactor it is required to perform efficient cooling of the ore supply duct both to protect it from the high temperatures and the damage resulting therefrom and to prevent adhesion, inside and outside thereof,  of semi-molten materials and slag

which would prevent the descent of the materials and would negatively affect regular execution of the process. The solution used in order to perform said cooling, which is known as "water jacket", consists in surrounding this duct with a cavity inside which a cooling fluid flows. This solution may be regarded as being adopted from other metallurgical applications which are characterized by similar environmental conditions (for example oxygen lances for steel plant converters) where this problem is commonly solved by cooling, usually with water, the product which enters into the reactor.

One of the main problems in these reactors is that of ensuring both the regular descent of the charge material into the underlying slag bath and the elimination or reduction to a minimum of the material lost as a result of entrainment by the gases flowing out from the reactor.

In accordance with a main characteristic feature of the present invention, this problem is solved by providing, in the bottom terminal part of the said material loading duct, a series of nozzles for blowing in compressed gas, for example air, steam or nitrogen, in order to create a descending gaseous curtain around the charge material outflow opening, which assists regular descent of the said material, facilitating its introduction into the underlying liquid slag bath. Moreover, owing to the presence of these gaseous jets, in the vicinity of the outflow opening of the duct a dynamic vacuiom is created, this vacuum counteracting any tendency of the process gas to rise back up through the duct during pressure transient peaks of the reactor due to the natural fluctuations in the process.

In accordance with a further feature of the present invention, the axis of the terminal part of the said material loading duct is advantageously inclined with respect to the vertical in the direction of the

walls of the reactor and means are provided in order to rotate said duct part about a vertical axis so as to distribute the ferrous material the whole way around the chamber of the reactor, so as to prevent accumulation thereof in the central zone where there is greater turbulence, favouring at the same time introduction thereof into the underlying liquid slag bath.

The reduction smelting reactors of the type according to the invention are generally equipped with means for the injection of comburent gas, in some cases performed with lances which are suitably directed and arranged on at least two levels. In the reactor according to the present invention, via the lances positioned at a lower level (reducing zone), namely at the level of the reactor crucible, or via suitable lances positioned in the vicinity thereof, coal of suitable grain size is blown into the mass of molten cast iron by means of a suitable carrier gas.

The side walls and the bottom of the reactor are lined with refractory material suitable for containing the liquid phases of the process. To ensure efficiency of the process, an intense circulation of the liquid slag is required between the upper zone or oxidising zone and the bottom zone or reducing zone. This circulation obviously involves a high degree of heat exchange as a result of convection between the slag and the refractory lining which contains it. This, combined with the chemical aggressiveness of the liquid slag with respect to any refractory material with which it comes into contact, is a factor which greatly influences the duration of the refractory lining and, basically, in most of the already known smelting reduction processes is the main unresolved problem preventing commercialisation thereof.

In  accordance  with  a  further  characteristic feature of the present invention, in order to overcome

this problem, cooling elements are arranged in the wall section situated opposite the slag bath and the slag bath/cast iron transition zone, said elements being intended to remove the heat from the bath with an intensity such as to cause solidification of the slag and therefore prevent erosion of the refractory material, to a depth of penetration of said erosion, known as "freeze line", of acceptable magnitude, namely sufficient for ensuring the structural stability of the remaining wall.

Advantageously, these cooling elements consist of plates made of metal with a high thermal conductivity, for example copper, formed preferably from a laminate in order to take advantage of the optimum mechanical properties and the improved thermal conductivity, compared to copper produced by means of casting, and consisting of solid metal on the inside of the casing and having formed in them channels through which the cooling fluid passes on the outside of the casing. The dimensions of these elements have been optimised in order to achieve various objectives: sufficient removal of heat in the specific slag turbulence conditions required by the process; keeping the temperature of the metal (copper) below the critical value for the long-term stability of its metallurgical properties; sufficient mechanical strength for interacting, without causing damage, with the surrounding refractory material during each operating stage, including the transient phases; easy replacement without the need to empty the reactor; suitable configuration for keeping the refractory material in position even when partly worn; lower weight (and consequently cost) per unit of surface area of the cooled wall; easy mechanical machining.

The top part of the reactor, above the liquid bath, is surrounded by cooled refractory or metallic walls and is closed at the top by a cooled metallic or

refractory cover having formed in it an opening for outflow of the gases produced by the process and destined for processing and purification plants. The gas thus produced, which still contains a sizeable fraction of carbon monoxide, may be used, for example, as fuel in the pre-reduction rotating-hearth furnace.

Further objects and advantages of the present invention will be understood more clearly during reading of the following description considered by way of a non-limiting example with reference to the accompanying drawings in which:

Fig, 1 is a side elevation and sectioned view of a metallurgical reactor for the production of cast iron according to the present invention, provided centrally with a duct for supplying iron ore;

Fig. 2 shows a side elevation and sectioned view of the supply duct according to Fig. 1;

Fig. 3 shows a perspective view of an annular end-piece fixed to the bottom end of the supply duct according to Fig. 2;

Fig. 4 shows a side elevation and sectioned view of a part of the bottom end of the duct according to Fig. 2, with the associated annular end-piece sectioned along the line IV-IV in Fig. 3;

Fig. 5 shows a side elevation and sectioned view of a part of the bottom end of the duct according to Fig. 2, with the associated annular end-piece sectioned along the line V-V in Fig. 3;

Fig. 6 shows a side elevation and sectioned view of a variant of the present metallurgical reactor for the production of cast iron; and

Fig. 7 shows a plan view of the metallurgical reactor according to Fig. 1, sectioned along the line VII-VII in Fig. 1.

With reference to the accompanying figures and in particular to Fig. 1 thereof, 1 denotes the metal casing  of  the  reactor,  having  an  approximately

cylindrical shape• This casing 1 is lined internally at least partially with a refractory material R suitable for containing the reacting materials. In the reactor shown it is possible to distinguish three zones containing liquid with a density decreasing from the bottom upwards, namely the liquid cast iron bath 2 contained in the crucible 101, the transition zone 4 for the cast iron 2 and the actual slag 6, both contained inside an approximately cylindrical casing. The reactor wall has, formed therein, level with said transition layer 4 a hole 110 communicating with an external "calming" well 3 which allows settling of the two phases 2 and 4 and separation from each other as a result of overflow, by means of a suitable diaphragm 210 consisting of two different sections 10, 10' of the said well, for extraction said phases from the reactor. In the example shown, said extraction occurs continuously, on the basis of the principle of "communicating vessels" following overspill of the two liquid phases 2 and 4 from suitable overflow openings 310, 310' in the walls of the well 3. The system thus devised is self-regulating both as regards maintaining the overall level of the molten phase in the reactor and as regards the relative proportion of the two phases 2 and 4. In fact, a variation in the overall level of the two phases inside the reactor, according to the principle of communicating vessels, is produced by a greater proportional overspill from the well 3 with a consequent greater throughput of liquid extracted from the reactor which brings back the level to the desired value. An increase in the relative proportion of one of the two liquid phases inside the reactor produces a corresponding vertical displacement of the "transition zone" 4 in such a way as to favour the outflow of a richer liquid of the phase which is prevalent in that moment, thus readjusting the relative proportion of the two phases to the desired value.  A

layer essentially consisting of the slag phase 6 is situated above the zone of transition between the two liquid phases,

12 and 13 denote lances for injecting a comburent gas (lance 12) or a gas in combination with particles of coal (lance 13) . The introduction, via the lance 13/ of a comburent gas and carbon, together with the associated carrier gas, produces an intense turbulence at the interface between the two liquid phases, resulting in a zone of intense mixing of the slag with droplets of cast iron and particles of carbon. This zone is the site where most of the reduction processes occur. Part of the heat required for these (endothermic) reactions to take place is provided by the combustion of the carbon with the oxygen injected into the same zone. Since the reactions for reduction of the metal oxides must take place in this zone, the only product from combustion of the carbon which is thermodynamically stable is carbon monoxide. From an energy point of view, it is known that that combustion of carbon with CO releases a much smaller amount of energy than carbon with CO2. Consequently, with this sole combustion product, the amount of carbon which must be used in order to sustain the process in terms of energy would be very high. For this reason the lances 12 are provided at a higher level, said lances having the function of completing the combustion by converting at least part of the CO into CO2 with the corresponding release of energy. In this so-called "oxidising" zone, the reduction reactions do not take place. The presence of the slag 4 between the two zones creates an isolating layer which is sufficient for the two (reducing and oxidising) environments to coexist with the minimum amount of interference. On the other hand, in order for the heat released in the oxidising zone to be used efficiently it must be transported into the reducing zone without dispersion

elsewhere, for example in the outgoing gases and without producing local overheating, which would be damaging for the life of the reactor. This objective may be achieved both by ensuring there is an intense circulation within the slag phase, which circulation is activated by the introduction of comburent gas at a high pressure from both the lance levels 12 and 13, and by directing said lances downwards, so as to induce the necessary circulation of the slag. Said turbulence, moreover, favours the incorporation of the ferrous charge into the liquid bath and its rapid liquefaction.

In order to counteract the negative effect of the abovementioned turbulence on the duration of the refractory lining, in the region of both the slag-metal transition zone 4 and the slag zone 6, a series of cooling plates 11 made of metal having a high thermal conductivity are provided, being suitably mounted in the refractory lining itself, as described below.

Fig. 7 shows a cross-sectional plan view, along the line VII-VII of Fig. 1, of the middle zone 201 of the reactor 1. This cylindrical middle zone 201 is lined with a series of blocks 501 of refractory material suitable for containing the liquid phases of the process. As mentioned, the efficiency of the process requires an intense circulation of the liquid slag between the upper oxidising zone and the bottom reducing zone. This circulation obviously implies a high thermal exchange between the slag and the refractory lining which contains it. This, together with the chemical aggressiveness of the liquid slag with respect to any refractory material with which it makes contact, greatly influences the duration of the refractory lining and, basically, in most of the already known smelting reduction processes, constitutes the main unresolved problem preventing these processes from being commercialised. In order to overcome this problem,  in the  reactor  according  to  the present

invention, the wall section situated opposite the slag bath and the slag bath/cast iron transition zone is provided with cooling elements 11 intended to remove the heat from the bath with an intensity such as to cause solidification of the slag and therefore stop erosion of the refractory material, to a depth of penetration of said erosion, known as "freeze line", of acceptable magnitude, namely sufficient for ensuring the structural stability of the remaining wall.

These cooling elements consist of plates made of metal with a high thermal conductivity 11, for example plates of copper, formed preferably from a laminate and consisting of solid metal on the inside of the casing and having formed in them channels 23 through which the cooling fluid, for example water, passes on the outside of the casing. The design of these elements has been optimised in order to achieve various obj ectives: sufficient removal of heat in the specific slag turbulence conditions required by the process; keeping the temperature of the metal (copper) below the critical value for the long-term stability of its metallurgical properties; sufficient mechanical strength for interacting, without causing damage, with the surrounding refractory material during each operating stage, including the transient phases; total safety as regards accidental leaks of coolant; easy replacement without the need to empty the reactor; suitable configuration for keeping the refractory material in position even when partly worn; lower weight (and consequently cost) per unit of surface area of the cooled wall; easy mechanical machining.

Said plates 11 are advantageously housed inside pockets formed in the refractory wall 501. A refractory paste with a high thermal conductivity is arranged in the free space between said plates and said wall, said paste forming a layer 601 able to ensure firm contact and consequent optimum transmission of the

heat between plate and wall. A layer 701 of insulating material, which protects said metal casing from excessively high temperatures, is arranged between the wall 501 and the outer metal casing 801.

These plates 11, see for example the cross-section of the plate 11', each have a part which protrudes from the metal casing of the reactor and inside which the pipe 23 for circulation of a coolant is inserted, usually water. This system allows: removal, from the bath, of a very high specific thermal flow without damaging the actual plates and the refractory material; maintenance of the thermal flow exchanged between water and plate well below the critical value at which boiling starts; prevention of any risk of accidental spillage of water inside the reactor, even in the case of damage of the plate part which is most exposed to the stresses causes by the process, owing to the fact that the water flow pipe 23 is kept outside the casing

I	of the reactor; easy inspection and replacement of

the plates 11; where necessary, sliding of the plates

II	in keeping with any thermal expansion of the wall,

ensuring good contact between plate 11 and refractory

material.

The free space 5 of the internal volume of the reactor above the liquid bath forms a zone for "freeing" the gas produced by the process from the carbon dust and droplets, allowing the discharging thereof from the reactor with reduced loads of suspended material. In this zone, the thermo-chemical stresses on the internal lining are less than those of the liquid zones. Therefore the side walls and the vault of said zone may be designed using conventional techniques such as direct "water screen" cooling on the outside of the casing or indirect cooling by means of a "membraned wall" (consisting of steel water-cooling pipes welded together so as to form a continuous wall). In the example shown, the side walls of this zone are

lined with a uniform layer of refractory material R, while the cover 401 is made using the technique of a membraned wall. This cover has, extending from it, a chimney 8 for removal of the exhaust fumes destined for plants for further processing and a duct 9 which is positioned centrally and from which the iron ore is fed into the reactor.

Fig. 2 shows a cross-section through a portion of the duct 9 for feeding iron ore into the reactor. This duct 9 comprises: a central channel 109 for supplying said ore; a first outer jacket 309 coaxial with said central duct 109 and connected to a pipe 14 for supplying a cooling fluid (usually water); a second outer jacket 409 coaxial with said first jacket 309 and connected to a pipe for blowing in gas under pressure, for example, air, steam or nitrogen; a third outer jacket 509 coaxial with said second jacket 409 and connected to a pipe 16 for discharging the cooling fluid, and a bottom annular end-piece 209, for closing off the various jackets 309, 409, 509 for the purposes described below. The cooling fluid has the function of both protecting the duct 9 from the high temperature and from the damage resulting therefrom and of preventing adhesion, on the inside and outside thereof, of semi-molten material and slag which would prevent descent of the material and negatively affect regular execution of the process•

With reference to Fig, 3, this shows the annular end"piece 209 which is fixed to the bottom end of said duct 9. This annular end-piece 209 has a bottom flange 609 on which a sleeve 709 is integrally formed, said sleeve having along the whole of its circular perimeter a series of radial through-holes 17 which are formed transversely with respect to the associated side wall and which connects together the cavities 309 and 509 for circulation of the cooling fluid, and a series of vertical holes or nozzles 18 communicating with the

cavity 409 for blowing in the compressed gas. These through-holes 17 are arranged at a certain distance from each other and a nozzle 18 is provided between each pair of said horizontal through-holes 17.

The purpose of said nozzles 18 is that of creating a gaseous curtain descending around the opening for outflow of the charged material which facilitates the proper descent of the said material, facilitating its introduction into the underlying liquid slag bath and preventing or reducing to a minimum the loss of material as a result entrainment by the gases flowing out from the reactor. The presence of the gaseous jets moreover produces in the vicinity of the outflow opening of the duct a dynamic vacuum which prevents any tendency of the process gases to flow back up through the duct during transient pressure peaks of the reactor due to the normal fluctuations in the process.

Fig. 4 shows a cross-section through the duct 9, in the vicinity of the annular end-piece 209 and opposite any one of the horizontal through-holes 17, along the line IV-IV in Fig. 3. In this Figure, it is possible to observe the flow path of the cooling fluid in the duct 9, which, introduced via the corresponding supply pipe 14 shown in Fig. 2, firstly descends along the inner jacket 309, passes through the horizontal through-holes 17 of the annular head 209, rises back up along the outer jacket 509 and finally emerges from the discharge pipe 16 in Fig. 2. The bottom flange 609 of this annular end-piece 209 is fixed by means of welds 19 to the bottom edge of the outer wall of the outer jacket 509 and to the bottom edge of the wall of the central channel 109, while the upper sleeve 709 of said annular end-piece is fixed by means of other welds 20 to the walls of the middle jacket 409.

Fig. 7 shows another cross-section through the duct 9 in the vicinity of the annular end-piece 209 and opposite any one of the vertical nozzles 18, along the

line V-V in Fig. 3. The gas under pressure supplied by the associated pipe 15 in Fig. 2 descends along this middle jacket 409 and finally emerges from the annular end-piece 209 of said duct 9 through said nozzles 18.

Fig. 6 shows a variant of the metallurgical reactor according to the invention. According to this variant, the duct 9 for supplying pre-reduced hot ore and blowing in gas under pressure is composed of a vertical upper section 9' and a bottom section 9' having a certain inclination with respect to said vertical section 9'. Said inclined section 9' is provided at the bottom, in a manner entirely similar to that described above, with the annular end-piece 209 which has horizontal through-holes 17 for circulation of the cooling fluid and nozzles 18 for blowing in the compressed gas, and both said sections 9' and 9' ' of said duct 9 are provided with the inner jacket 309 and outer jacket 509 for passage of the cooling water and with the middle jacket 409 for blowing in compressed gas. The vertical section 9' of said duct 9 is connected, by means of known transmission means 21, to a motor 22 having the function of causing rotation of said section 9' and therefore also said inclined section 9' ' integral therewith. Owing to rotation of the supply duct 9, the ore is discharged from the inclined section 9 * ^ against the side walls of the reactor, instead of in the central zone; in this way the movement of the liquid slag 6 activated by the lances 12 and 13 favours on the one hand incorporation of the pre-reduced ore in the said slag bath 6 and on the other hand reduces to a minimum the risk of entrainment of fine particles of said ore inside the gas evacuation duct 8 as well as backflow of process gases inside the supply duct 9, since said gases are mainly emitted from the central zone of the reactor. Moreover, the ore which, during rotation of the duct 9, accumulates against the inner walls of the reactor also

has a protective function preventing corrosion of the refractory material lining of said walls.

Obviously, the present invention is not limited to the embodiments illustrated and described, but comprises all those variants and embodiments falling within the scope of the inventive idea substantially as claimed below.

Thus, for example, the terminal part of the duct 9, which is made to rotate by the motor 22, as described with reference to Figure 6 in the drawings, instead of being provided with an inclined duct section 9', is provided with a deflector which is arranged inside it and integral with the duct 9 itself and which deviates the falling trajectory of the ferrous material in the direction of the side wall.

CLAIMS !• Metallurgical reactor for the production of cast iron consisting of a metal casing internally lined, at least partially, with refractory material and provided, in the region of the upper closure, with a duct through which high-temperature ferrous material is introduced, said reactor being equipped with a first series of lances for injecting the comburent gas, which are suitably directed and arranged on at least a first bottom level situated in the vicinity of the crucible (101) for collecting the cast iron (2) and through which, in association with a comburent gas, coal of suitable grain size is blown by means of a suitable carrier gas, characterized in that said duct is provided with suitable cooling means and is provided, in the bottom terminal part, with nozzles for blowing in compressed gas.

2.	Reactor according to Claim 1, in which said compressed gas consists of air, or steam or nitrogen or a mixture thereof.

3.	Reactor according to the preceding claims, in which said compressed gas forms around the ore outflow opening a descending gaseous curtain.

4.	Reactor according to Claim 1, characterized in that it further comprises a second series of lances (12)  for introducing comburent gas,  situated in a

middle zone (201) of the reactor which is wetted by the slag (6) and preferably at the top of said zone (201).

5.	Reactor according to Claim 1, characterized in that said duct (9) comprises a central channel (109) for supplying pre-reduced ore and a jacket (409) for blowing in compressed gas, said jacket (409) being coaxial with said central channel (109) and connected to a pipe (15) for supplying said compressed gas.

6.	Reactor according to Claim 1, characterized in that said duct (9) comprises at the bottom end an annular end-piece (209) having a series of vertical

through-holes (18) aligned with said jacket (409) for blowing in compressed gas.

7.	Reactor according to Claim 1, characterized in that said central channel (109) is surrounded by a first cooling jacket (309) coaxial with said central channel (109) and said jacket (409) for blowing in compressed gas is surrounded by a second jacket (509) for performing cooling, coaxial with said jacket (409) for blowing in compressed gas, said first and second jackets (309, 509) being connected respectively to a pipe (14) for supplying and a pipe (16) for discharging cooling water in any sequence.

8.	Reactor according to Claim 1, characterized in that said annular head (209) comprises a bottom flange (609) and an upper sleeve (709) which have, formed therein, said vertical through-holes (18) and a series of horizontal through-holes (17) for passage of the cooling water from said first jacket (309) to said second jacket (509) or vice versa, in said upper sleeve (709)  said horizontal through-holes  (17)  alternating

with said vertical through-holes (18) and said bottom flange (609) being passed through by said vertical through-holes (18).

9.	Reactor according to Claim 1, characterized

in that said duct (9) is provided with a first vertical

upper section (9') and a second bottom section (9' ')

which is inclined with respect to said first upper

section (9') and projects inside said upper zone (301)

of the casing (1), being intended to deviate falling of

the ferrous material towards the side wall, said duct

(9) being made to rotate by a motor (22) connected, by

means of suitable transmission means (21), to said first vertical upper section (9').

10.	Reactor according to Claim 1, characterized

in that the terminal part of the vertical duct (9) is

made to rotate by a motor (22) connected thereto by

means of suitable transmission means,  said terminal

part being provided with a deflector which is arranged inside it and integral with the said duct (9) and which deviates the falling trajectory of the ferrous material in the direction of the side wall of the reactor compartment (5) .

11.	Metallurgical reactor for the production of cast iron, comprising a metal casing internally lined, at least partially, with refractory material and provided, in the region of the upper closure, with a duct through which high-temperature ferrous material is introduced, said reactor being equipped, in a cylindrical middle zone (201) thereof, with one or more series of lances by means of which a comburent gas and carbon are blown in, characterized in that said middle zone (201) of the casing (1) is lined internally with a wall of refractory material, pockets for receiving plates (11) made of metal which is a good heat conductor being formed in said wall (501), said plates being provided on their side directed towards the outside of the reactor with heat exchanger means for cooling thereof.

12.	Reactor according to Claim 11, in which said wall is composed, at least partially, of pre-formed refractory blocks.

13.	Reactor according to Claim 11, in which said plates are copper plates.

14.	Reactor according to Claim 13, in which said copper plates are composed of copper laminate.

15.	Reactor according to Claims 1 to 14, characterized in that each of said copper cooling plates (11) comprises at least one pipe (23) for circulating cooling water, positioned outside the casing (1) of the reactor.

16.	Reactor according to any of the preceding Claims 11 to 15, characterized in that the wall of the reactor comprises, from the inside towards the outside of the reactor,  a refractory wall  (501),  a filling

layer (601) between plates and wall, a layer (701) of insulating material and an outer metal lining (801)•

17.	Reactor according to any one of Claims 1 to 16 above, characterized in that said lances (12) and/or (13) are preferably directed downwards so as to activate the necessary circulation of the slag.

18.	Reactor according to any one of Claims 1 to 16 above, characterized in that a hole (110) for communication with an external well (3) is formed in the wall of the reactor at the height of the layer (4) where transition occurs between the slag phase (4) and cast iron phase (2), said well allowing settling of the said two phases (2 and 4) and separation from each other by overflow, by means of a suitable diaphragm (210) consisting of two different sections (10, 10') of the said well (3) for extracting said phases from the reactor.

19. A metallurgical reactor substantially as herein described with reference to the accompanying drawings.

Documents:

				442-CHE-2004  CORRESPONDENCE OTHERS  22-09-2011.pdf

				442-che-2004  correspondence others  28-07-2011.pdf

				442-che-2004  form-3  28-07-2011.pdf

				442-CHE-2004  AMENDED CLAIMS 06-06-2012.pdf

				442-CHE-2004  EXAMINATION REPORT REPLY RECEIVED 06-06-2012.pdf

				442-CHE-2004  FORM-3  06-06-2012.pdf

				442-CHE-2004  OTHER PATENT DOCUMENT 06-06-2012.pdf

				442-CHE-2004  POWER OF ATTORNEY  06-06-2012.pdf

				442-che-2004 form 18  02-02-2007.pdf

				442-che-2004 form 3  26-07-2004.pdf

				442-che-2004-abstract.pdf

				442-che-2004-claims.pdf

				442-che-2004-correspondnece-others.pdf

				442-che-2004-description(complete).pdf

				442-che-2004-drawings.pdf

				442-che-2004-form 1.pdf

				442-che-2004-form 3.pdf

				442-che-2004-form 5.pdf

« Previous Patent

Next Patent »

Patent Number	253458	

Indian Patent Application Number	442/CHE/2004	

PG Journal Number	30/2012	

Publication Date	27-Jul-2012	

Grant Date	24-Jul-2012	

Date of Filing	11-May-2004	

Name of Patentee	SMS DEMAG S.P.A.	

Applicant Address	BAGMANE LAKEVIEW, BLOCK 'B' NO.66/1, BAGMANE TECH PARK, C V RAMAN NAGAR, BYRASANDRA, BANGALORE-560093	

Inventors:

#	Inventor's Name	Inventor's Address	

1	FONTANA, PIERGIORGIO	BAGMANE LAKEVIEW, BLOCK 'B' NO.66/1, BAGMANE TECH PARK, C V RAMAN NAGAR, BYRASANDRA, BANGALORE-560093	

2	DE MARCHI, GIOVANNI	BAGMANE LAKEVIEW, BLOCK 'B' NO.66/1, BAGMANE TECH PARK, C V RAMAN NAGAR, BYRASANDRA, BANGALORE-560093	

3	MOLINARI, ALESSANDRO	NE	

PCT International Classification Number	C21B11/00	

PCT International Application Number	N/A	

PCT International Filing date		

PCT Conventions:

#	PCT Application Number	Date of Convention	Priority Country	

1	GE2003A000033	2003-05-14	Italy	

© All Indian Patents, 2013-2021.

  Patent data available in the public domain from Indian Patents Office, Department of Industrial Policy and Promotions, Ministry of Commerce and Industry, Government of India.
