Repository: anandvc/allindianpatents

File: patents/253484-polymer-composition-with-elastomeric-properties-at-wide-temperature-ranges-and-process-for-the-preparation-thereof.html
Indian Patents. 253484:"POLYMER COMPOSITION WITH ELASTOMERIC PROPERTIES AT WIDE TEMPERATURE RANGES AND PROCESS FOR THE PREPARATION THEREOF"

Indian Patents

Recently Granted Patents

  Recently Published Patents

Title of Invention	"POLYMER COMPOSITION WITH ELASTOMERIC PROPERTIES AT WIDE TEMPERATURE RANGES AND PROCESS FOR THE PREPARATION THEREOF"

Abstract	A polymer composition with elastomeric properties at wide temperature ranges of a type comprising polymers and/or copolymers resulting from substituted or unsubstituted vinyl aromatic monomers and from dienic monomers, which comprises from 15 to 85% by weight of a copolymer containing at least one block from 10 to 5000 mainly syndiotactic structural sequences of monomer units resulting from at least one substituted or unsubstituted vinyl aromatic monomer, and at least one block formed by 10 to 4000 monomer units resulting from at least one dienic monomer having mainly a 1,4-cis structure; from 15 to 85% by weight of a polymer resulting from dienic monomers having a molecular weight between 6000 and 600000, wherein the contents of 1,4-cis monomer units is of at least 90%; and up to 70% of a polymer resulting from substituted or unsubstituted vinyl aromatic monomers having a molecular weight between 10000 and 500000 and a degree of syndiotacticity in terms of syndiotactic pentads of at least 95%.	

Full Text	FIELD OF THE INVENTION

The present invention relates to the techniques used in obtaining polymer compositions and, more particularly, it relates to a copolymer composition having elastomeric properties at wide temperature ranges.

BACKGROUND OF THE INVENTION

There is a vast amount of polymer composition applications wherein the elements or objects therefrom require having elastomeric properties, that is, to exhibit extensibility and flexibility properties allowing them to recover their shape after being considerably extended.

Due to the above, a great variety of materials having elastomeric properties have been developed over time, with styrene-butadiene copolymers being among the most renowned and widely used ones:

Although it is possible to find in the state of the art a great variety of elastomeric polymer compositions having various mechanical or physical properties such as hardness, tensile strength, or modulus of elasticity, among others, the compositions known so far lose their elastomeric properties with temperature, which limits the optimal performance thereof when they are to be used in high-temperature applications.

With the development of more effective polymerization catalyzers, such as the one depicted in the patent application MX 9801717, it has been possible to control the structure of polymers, allowing thus to obtain regularity in chains. Thus, in the case of styrene elastomers, syndiotactic polystyrene has been used in order to achieve beneficial results for the properties of the polymer compositions therefrom.

For instance, US Patent 5,260,394 depicts a syndiotactic polystyrene copolymer with inserts of olefin and/or dienic monomers exhibiting proper chemical and thermal resistance properties, in addition to allowing an appropriate processing and good compatibility with other compositions. The copolymers depicted therein aim

to have materials with good processing by injection molding due to their low glass transition temperature.

Likewise, US Patent 5,352,727 depicts a syndiotactic polystyrene composition modified with rubber aiming to provide such composition with better processing properties when it is reprocessed after being used once, keeping its mechanical and heat decomposition resistance properties after being reprocessed.

Generally, other documents such as US Patents 6,046,275; US 6,191,197; US 5,352,727; US 5,260,394; US 5,543,462; and US 5,777,028 use various mixtures of syndiotactic polystyrene with other polymers or copolymers allowing to modify the mechanical and processing properties of such a polymer compositions.

However, none of these documents introduce a composition having elastomeric properties at wide temperature ranges since, due to the nature of the compatibilizing agents normally used to obtain compositions in stereoregular polymers, such compositions cannot be used at low temperatures and therefore the use of this kind of materials continues to be limited to temperatures over -4 °F.

According to the above, we have pretended to overcome the disadvantages of known elastomeric compositions by obtaining a polymer composition not also having elastomeric properties at wide temperature ranges, but which can be used at high temperatures and keeps its impact strength, chemical, mechanical, and wear resistance properties under high temperatures, in addition to keep its elastomeric properties at temperatures under -4 °F.

OBJECTS OF THE INVENTION

Considering the limitations of the compositions depicted in the previous art, it is an object of the present invention to provide a polymer composition having elastomeric properties at wide temperature ranges, which is homogeneous and compatible, such composition resulting from stereoregular polymers and not requiring the use of additional compatibilizing agents.

It is another object of the present invention to provide a polymer composition having elastomeric properties at wide temperature ranges which keeps

its chemical, mechanical, and wear resistance properties, as well as its processing and impact strength properties.

Yet another object of the present invention is to provide a polymer composition having elastomeric properties at wide temperature ranges which is compatible with other polymer materials when being mixed with them.

Yet another object of the present invention is to provide a polymer composition having elastomeric properties at wide temperature ranges which may be properly processed as a film, by thermoforming, injection, or extrusion.

BRIEF DESCRIPTION OF THE FIGURES

Novel aspects considered to be characteristic of the present invention will be established with detail in the appended claims. However, the operation, as well as other objects and advantages thereof, will be better understood in the light of the following detailed description of a specific embodiment thereof, considered according to the appended figure, wherein:

Figure 1 is a graph of the modulus of elasticity (G') of some embodiments of the polymer composition of the present invention which are illustrated in the example.

DETAILED DESCRIPTION OF THE INVENTION

It has been found that a combination of dienic vinyl aromatic polymers having an orderly structure may result in a polymer composition having elastomeric properties at a temperature range from -121 °F (188.15 K) to 572 °F (573.15 K).

More specifically, the polymer composition of the present invention allowing to achieve elastomeric behavior at wide temperature ranges comprises from 15 to 85% by weight of a copolymer having at least a block from 10 to 5000 structural sequences, which are mainly syndiotactic in nature, of monomer units resulting from at least one substituted or unsubstituted vinyl aromatic monomer, and at least one block formed from 10 to 4000 monomer units resulting from at least one dienic monomer having mainly a 1,4-cis structure; from 15 to 85% by weight of a polymer resulting from dienic monomers, having a molecular weight from 1000 to 600000, the

contents of 1,4-cis-type monomer units being of at least 90%; and up to 70% of a polymer resulting from substituted or unsubstituted vinyl aromatic monomers, having a molecular weight from 1000 to 500000 and a degree of syndiotacticity in terms of syndiotactic pentads of at least 95%.

In a preferred embodiment of the present invention, vinyl aromatic monomers are selected from styrene and substituted styrene, the substituents being preferably selected from the alkyl, halide, alkoxyl, and amine groups. In a specific embodiment, vinyl aromatic monomers are selected from styrene, 4-methyl-styrene, 4-ter-butyl styrene, 4-methoxy styrene, 4-trimethylsililoxy styrene, 4-bromo styrene, and 4-(N-N'-dimethyl amine) styrene.

Regarding the dienic monomer, in the preferred embodiment of the present invention, the dienic monomer is selected from buta-1,3-diene and 2-methyl buta-1,3-diene.

In an additional embodiment of the polymer composition of the present invention, the fraction formed by the monomer units resulting from the dienic monomer may be partially or fully hydrogenated, that is, monomer units -CH2-CH=CH-CH2- may be partially or fully converted into the monomer units -CH2-CH2-CH2-CH2-, whereas the monomer units -CH2-C(CH=CH2)H- may be partially or fully converted into the monomer units -CH2-C(CH2-CH3)H-, 95% of the monomer units resulting from the dienic monomer being preferably hydrogenated.

In an additional embodiment of the present invention, the polymer composition contains from 0.01 to 4% by weight of at least one organic or inorganic additive depending on the final destination of the composition and, more preferably, less than 3.7%.

Preferably, inorganic additives are selected from compounds containing aluminum and, more preferably, aluminum oxide, or compounds with the general formula (-AI(X)O-)n, wherein X is a hydroxyl, alkoxyde, or alkyl group, which are obtained by making react the compounds having the general formula (-AI(R)O-)m with water or alcohols, wherein R is an alkyl group, n and m are natural numbers which may be residues from the catalytic system.

Likewise, it is preferred that organic additives include at least one antioxidant agent, preferably selected from useful antioxidants in compositions

ontaining  styrene  and  butadiene  and,  more  preferably,  selected  from  those containing phenols, phosphates, and amines.

The polymer composition of the present invention has a first glass transition temperature (Tg 1) within the temperature range between -148 °F and -194 °F; a second glass transition temperature (Tg 2) within the temperature range between 203 °F and 248 °F; as well as a melting temperature Tm within the temperature range between 428 °F and 572 °F. The elastomeric behavior of the polymer composition of the present invention ranges from -121 °F up to the dienic-polymer degradation temperature. Likewise, the modulus of elasticity may vary between 10 and 1000 MPa within the temperature range between -121 °F and 194 °F, and between 3 and 100 MPa within the temperature range between 248 °F and the dienic polymer temperature.

The polymer composition of the present invention may be prepared by a process comprising a first contact polymerization stage of at least one vinyl aromatic monomer which is polymerizable by a catalytic system as that comprising a pre-catalyzer consisting of one or more compounds pertaining to the class of compounds such as titanium fluorenyl trialkoxyde (IV), and an activating compound selected from aluminum compounds obtained by trialkylaluminum hydrolysis and, more preferably, a methyl aluminoxane, such as that depicted in the patent application MX 9801717, in mass form or with the presence of a dissolvent selected from aromatic dissolvent and, more preferably, toluene, as well as from aliphatic dissolvents and, more preferably, 2,2,4-trimethyl pentane, or a mixture thereof, at a temperature between 32 °F and 194 °F for a period of time between 1 and 30 minutes; such a contact being followed by a second polymerization stage through subsequent addition of a dienic monomer at a temperature between 32 °F and 158 °F to form an unsaturated polymer composition.

The unsaturated polymer composition is polymerized for period of time between 10 minutes and 6 hours, and it is then mixed with an alcohol selected from aliphatic alcohols in order to end the polymerization reaction. In a preferred embodiment of the present invention, the aliphatic alcohol has from 1 to 4 carbon atoms, with isopropanol being preferred.

Once the reaction has come to an end, the composition is finally subjected to a stage of catalytic residue removal by using a mixture of an aliphatic

alcohol and a solvent with at least one substituted or unsubstituted aromatic ring. In a preferred embodiment of the present invention, the aliphatic alcohol: aromatic solvent ratio is between 0.5:1 and 5:1, with a 1:1 ratio being preferred. The aliphatic alcohol from the stage of catalytic residue removal is preferably selected from alcohols having between 1 and 4 carbon atoms, preferably isopropanol, with the preferred aromatic solvent being toluene.

In an additional embodiment of the present invention, it has been surprisingly found that, at the end of the dienic monomer polymerization stage or once the dienic monomer has been converted at least by 50%, the non-hydrogenated polymer composition may be subjected to a hydrogenation stage in situ by direct contact with hydrogen at a partial hydrogen pressure between 10 and 150 psig and a temperature between 32 °F and 194 °F and, more preferably, a partial hydrogen pressure between 20 and 100 psig and a temperature between 68 °F and 158 °F. It is yet more surprising that the hydrogenation stage of the non-hydrogenated polymer composition may be performed without the need of using additional hydrogenation catalyzers, which results in materials having up to 95% of hydrogenated polybutadiene.

The polymer composition of the present invention will be illustrated more clearly by the following examples, which are presented only as an illustration and thus do not limit the same.

Polymerization processes were performed according to what is depicted below.

EXAMPLES 1-9

A glass reactor with capacity of 600 ml_, provided with a stirring system, a temperature and pressure control system, and a reagent addition system, was charged with a mixture of: 30 mL toluene, 30 ml_ of a vinyl aromatic monomer (see Chart II) and 3 g of a dry methylaluminoxane. The reactor was heated to 122 °F and was kept at this temperature for 10 minutes. Then, a solution of (C9H13)Ti(OC3H7)3 in 5 ml toluene was added. The vinyl aromatic monomer/ titanium compound molar ratio was of 1000, while the AI/Ti ratio was of 250. The reactor jacket begins to cool down from the addition of the starter compound. 20 seconds

after the beginning of polymerization, the reactor was added 200 ml toluene which was previously cooled to 50 °F. At time t1 from the beginning of the polymerization (see Chart II), 60 ml butadiene were added. The reaction was left to proceed for 2 hours. The reactive mixture was mixed with 1L isopropanol.

In order to remove the catalytic system residue, the product was extracted using the continuous extraction apparatus for 24 hours with a mixture of toluene-isopropanol at a 1:1 ratio, except for the case of Example 8, which has a higher content of the D component, of which the catalytic residue is part.

In order to characterize the product, the resin was separated into one hexane-soluble fraction and one hexane-insoluble fraction. According to the RMN analysis of 1H and 13C, the hexane-soluble fraction consists of polybutadiene having from 91 to 95% of 1,4-cis monomer units, with the rest being 1,2 monomer units. According to the RMN results for 1H, as well as RMN for 13C and GPC, the hexane-insoluble fraction consists either of syndiotactic vinyl aromatic polymer block copolymer and highly 1,4-cis polybutadiene, or a mixture of syndiotactic vinyl aromatic polymer, syndiotactic vinyl aromatic polymer block copolymer, and highly 1,4-cis polybutadiene.

The characteristics of every polymer composition obtained are shown in Table II, which uses the same abbreviations as those in Table I.

(Table Removed)

EXAMPLES 10-18

A glass reactor with capacity of 600 ml, provided with a stirring system, a temperature and pressure control system, and a reagent addition system, was charged with a composed mixture of: 30 ml_ 2,2,4-trimethylpentane, 30 ml of a vinyl aromatic monomer (see Table III), and 3 g of a dry methylaluminoxane. The reactor was heated to 122 °F and was kept at this temperature for 10 minutes. Then, a solution of (C3H^)T\(OC3H7)3 in 5 ml 2,2,4-trimethylpentane was added. The vinyl aromatic monomer / titanium compound molar ratio was of 1000, while the AI/Ti ratio was of 250. The reactor jacket begins to cool down from the addition of the starter compound. 20 seconds after the beginning of polymerization, the reactor was added 200 ml 2,2,4-trimethylpentane balanced to 68 °F. At time t1 from the beginning of the polymerization (see Table III), 60 ml butadiene was added. The reaction was left to proceed for 2 hours. The reactive mixture was mixed with 1L isopropanol.

In order to remove the catalytic system residue, the product was extracted using the continuous extraction apparatus for 24 hours with a mixture of toluene-isopropanol at a 1:1 ratio, except for the case of Example 10, which has a higher content of the D component, of which the catalytic residue is part.

In order to characterize the product, the resin was separated into one hexane-soluble fraction and one hexane-insoluble fraction.

According to the RMN analysis of 1H and 13C, the hexane-soluble fraction consists of polybutadiene having from 88 to 93% of 1,4-cis monomer units, with the rest being 1,2 monomer units.

According to the RMN results for 1H, as well as RMN for 13C and GPC, the hexane-insoluble fraction consists of a mixture of syndiotactic vinyl aromatic polymer, the syndiotactic vinyl aromatic polymer block copolymer, and highly 1,4-cis polybutadiene.

The characteristics of every polymer composition obtained are shown in Table III, which uses the same abbreviations as those in Table I.

(Table Removed)

Figure 1 compares the viscoelastic behavior of the polymer compositions of the present invention with that of a conventional SBR elastomer. It is clearly seen that the modulus of elasticity (G1) of the polymer composition of the present invention is maintained within the temperature range from -121 °F to 536 °F,

a range in which the material of the present invention does not flow. Conversely, a conventional elastomer loses its viscoelastic properties before the polystyrene-stage Tg takes place, at about 158 °F.

EXAMPLES 19-23

The process was the same as for Example 5. After 120 minutes of butadiene polymerization, the reactor was filled up with hydrogen at the partial pressure indicated in Table V and it was kept at such a pressure, as well as at the temperature shown in Table V for 24 hours. The reactive mixture was mixed with 1L isopropanol.

In order to remove the catalytic system residue, the product was extracted using the continuous extraction apparatus for 24 hours with a mixture of toluene-isopropanol at a 1:1 ratio.

In order to characterize the product, the resin was separated into one hexane-soluble fraction, one hot heptane-soluble fraction, and one fraction that was insoluble in such dissolvents.

According to the RMN analysis of 1H and 13C, the hexane-soluble fraction consists of highly 1,4-cis polybutadiene.

According to the RMN analysis of 1H and 13C, the hot heptane-soluble fraction consists of hydrogenated polybutadiene.

According to the RMN results for 1H, as well as RMN for 13C and GPC, the fraction that was insoluble in both dissolvents consists of the syndiotactic polystyrene block copolyrner and highly 1,4-cis hydrogenated polybutadiene.

The characteristics of every polymer composition obtained are shown in Table V, which uses the same abbreviations as those in Table IV.

EXAMPLES 24-27

The process was the same as for Example 14. After 120 minutes of butadiene polymerization, the reactor was filled up with hydrogen at the partial pressure indicated in Table V and it was kept at such a pressure, as well as at the

temperature shown in Table V for 24 hours. The reactive mixture was mixed with 1L isopropanol.

In order to remove the catalytic system residue, the product was extracted using the continuous extraction apparatus for 24 hours with a mixture of toluene-isopropanol at a 1:1 ratio.

In order to characterize the product, the resin was separated into one hexane-soluble fraction, one hot heptane-soluble fraction, and one fraction that was insoluble in such dissolvents.

According to the RMN analysis of 1H and 13C, the hexane-soluble fraction consists of highly 1,4-cis polybutadiene.

According to the RMN analysis of 1H and 13C, the hot heptane-soluble fraction consists of hydrogenated polybutadiene.

According to the RMN results for 1H, as well as RMN for 13C and GPC, the fraction that was insoluble in both dissolvents consists of a mixture of syndiotactic polystyrene, syndiotactic polystyrene block copolymer, and highly 1,4-cis hydrogenated polybutadiene.

The characteristics of every polymer composition obtained are shown in Table V, which uses the same abbreviations as those in Table IV.

 (Table Removed)

According to what has been depicted above, it may be seen that the polymer composition with elastomeric properties at wide temperature ranges of the present invention has been designed to comply with the requirements as of elastomeric properties that are needed for applications at a temperature range from -112 °F to 536 °F, and it will be apparent for the one skilled in the art that the

embodiments of the polymer composition depicted before and illustrated in the preceding examples, are only illustrative in purpose and do not limit the present invention, since may changes in details are possible without departing from the scope of the invention.

Although one specific embodiment of the invention has been illustrated and depicted, it must be emphasized that many modifications to the same are possible, such as the use of several additives, substituents of vinyl aromatic monomer, or various conjugated dienic monomers. Thus, the present invention shall not be construed to be restricted except for the requirements of the previous art and according to the appended claims and their interpretation according to the present detailed description.

We Claim:

1.	A polymer composition with elastomeric properties at wide temperature ranges of a type comprising polymers and/or copolymers resulting from substituted or unsubstituted vinyl aromatic monomers and from dienic monomers, which comprises from 15 to 85% by weight of a copolymer containing at least one block from 10 to 5000 mainly syndiotactic structural sequences of monomer units resulting from at least one substituted or unsubstituted vinyl aromatic monomer, and at least one block formed by 10 to 4000 monomer units resulting from at least one dienic monomer having mainly a 1,4-cis structure; from 15 to 85% by weight of a polymer resulting from dienic monomers having a molecular weight between 6000 and 600000, wherein the contents of 1,4-cis monomer units is of at least 90%; and up to 70% of a polymer resulting from substituted or unsubstituted vinyl aromatic monomers having a molecular weight between 10000 and 500000 and a degree of syndiotacticity in terms of syndiotactic pentads of at least 95%.

2.	The polymer composition with elastomeric properties at wide temperature ranges as claimed in claim 1, wherein vinyl aromatic monomers are selected from styrene and substituted styrene.

3.	The polymer composition with elastomeric properties at wide temperature ranges as claimed in claim 2, wherein the vinyl aromatic monomer is substituted styrene whose substituents are selected from alkyl, halide, alkoxyl, and amine groups.

4.	The polymer composition with elastomeric properties at wide temperature ranges as claimed in claim 2, wherein the vinyl aromatic monomers are selected from styrene, 4-methyl styrene, 4-tert-butyl styrene, 4-methoxy styrene, 4-trimethylsililoxy styrene, 4-bromo styrene, and 4-(N-N'-dimethyl amine)styrene.

5.	The polymer composition with elastomeric properties at wide temperature ranges as claimed in claim 1, wherein the dienic monomer is selected from buta-l,3-diene and 2-methyl buta-l,3-diene.

6.	The polymer composition with elastomeric properties at wide temperature ranges as claimed in claim 1, wherein the fraction formed by the monomer units resulting from the dienic monomer is partially or fully hydrogenated.

7.	The polymer composition with elastomeric properties at wide temperature ranges as claimed in claim 6, wherein the fraction formed by the monomer units resulting from the dienic monomer is hydrogenated by 95%.

8.	The polymer composition with elastomeric properties at wide temperature ranges as claimed in claim 1 optionally containing from 0.01 to 4% by weight of at least one organic or inorganic additive.

9.	The polymer composition with elastomeric properties at wide temperature ranges as claimed in claim 8, wherein the inorganic additive is selected from compounds containing aluminum.

10.	The polymer composition with elastomeric properties at wide temperature ranges as claimed in claim 9, wherein the compounds containing aluminum are selected from aluminum oxide or compounds with the general formula (-Al(X)O-)n, wherein X is selected from the hydroxyl, alkoxide, or alkyl groups and n is a natural number.

11.	The polymer composition with elastomeric properties at wide temperature ranges as claimed in claim 10, wherein (-Al(X)O-)n results from making react the compounds with the general formula (-Al(R)O-)m with water or alcohols, wherein R is an alkyl group and m is a natural number.

12.	The polymer composition with elastomeric properties at wide temperature ranges as claimed in claim 8, wherein the organic additive is at least an antioxidant agent.

13.	The polymer composition with elastomeric properties at wide temperature ranges as claimed in claim 12, wherein the antioxidant agent is selected from those containing phenols, phosphates, and amines.

14.	The polymer composition with elastomeric properties at wide temperature ranges as claimed in claim 1 optionally exhibiting a first glass transition temperature (Tg 1) within the temperature range from -148 °F and -130 °F.

15.	The polymer composition with elastomeric properties at wide temperature ranges as claimed in claim 1 optionally exhibiting a second glass transition temperature (Tg 2) within the temperature range from 203°F to 248°F.

16.	The polymer composition with elastomeric properties at wide temperature ranges as claimed in claim 1 optionally exhibiting a melting temperature Tm within the temperature range from 428°F to 572°F.

17.	The polymer composition with elastomeric properties at wide temperature ranges as claimed in claim 1, wherein the elastomeric behavior of such a polymer composition extends from -121°F to the degradation temperature of the monomer units resulting from the dienic monomer.

18.	The polymer composition with elastomeric properties at wide temperature ranges as claimed in claim 1, wherein the modulus of elasticity of such a polymer composition ranges between 10 y 1000 Mpa within the temperature range from -121T to 194°F.

19.	The polymer composition with elastomeric properties at wide temperature ranges as claimed in claim 1, wherein the modulus of elasticity of such a polymer composition ranges between 3 and 100 Mpa within the temperature range from 248°F and the dienic polymer degradation temperature.

20.	A process to prepare the polymer composition with elastomeric properties at wide temperature ranges as claimed in claim 1, of the type comprising the steps of:

a)	a first contact polymerization stage of at least one vinyl aromatic monomer which is polymerizable by a catalytic system as that comprising a pre-catalyzer consisting of one or more compounds pertaining to the class of compounds such as titanium fluorenyl trialkoxide, and an activating compound selected from aluminum compounds obtained by trialkylaluminum hydrolysis;

b)	a second polymerization stage through subsequent addition of a dienic monomer; and,

c)	a third stage that includes mixing a reactive mixture with an alcohol in order to form a non-hydrogenated polymer composition;

d)	wherein the process additionally includes a catalytic residue removal stage that is then performed by using a mixture of an aliphatic alcohol with a dissolvent having at least

one substituted or unsubstituted aromatic ring; and wherein step a) is performed at a temperature between 32°F and 194°F for a period of time between 1 and 30 minutes; and, step b) is performed at a temperature between 32°F and 158°F.

21.	The process to prepare a polymer composition as claimed in claim 20, wherein the aliphatic alcohol: aromatic solvent ratio ranges between 0.5:1 and 5:1.

22.	The process to prepare a polymer composition as claimed in claim 21, wherein the aliphatic alcohol: aromatic solvent ratio is of 1.1.

23.	The process to prepare a polymer composition as claimed in claim 20, wherein the aliphatic alcohol from the catalytic residue removal stage is selected from alcohols having from 1 to 4 carbon atoms.

24.	The process to prepare a polymer composition as claimed in claim 23, wherein the aliphatic alcohol from the catalytic residue removal stage is iso-propanol, whereas the aromatic solvent is toluene.

25.	The process to prepare a polymer composition as claimed in claim 20, wherein the pre-catalyzer component is titanium fluorenyl triisopropoxide.

26.	The process to prepare a polymer composition as claimed in claim 20, wherein the activating component is a methylaluminoxane.

27.	The process to prepare a polymer composition as claimed in claim 20, wherein the vinyl aromatic monomer is polymerized in mass or with the presence of a dissolvent.

28.	The process to prepare a polymer composition as claimed in claim 27, wherein the dissolvent is selected from aromatic dissolvents, aliphatic dissolvents, or a mixture thereof.

29.	The process to prepare a polymer composition as claimed in claim 28, wherein the aromatic dissolvent is toluene.

30.	The process to prepare a polymer composition as claimed in claim 28, wherein the aliphatic dissolvent is 2,2,4-trimethyl pentane.

31.	The process to prepare a polymer composition as claimed in claim 20, wherein the contact of the polymerizable vinyl aromatic monomer with the catalytic system is performed at a temperature from 68°F to 122°F and for a period of time from 1 to 30 minutes.

32.	The process to prepare a polymer composition as claimed in claim 20, wherein the first and second polymerization stages are performed in a period of time from 10 minutes to 6 hours.

33.	The process to prepare a polymer composition as claimed in claim 20, wherein the alcohol is an aliphatic alcohol.

34.	The process to prepare a polymer composition as claimed in claim 33, wherein the alcohol is iso-propanol.

35.	The process to prepare a polymer composition as claimed in claim 20, wherein the dienic monomer polymerization stage is followed by a hydrogenation stage through direct contact with hydrogen without the need of using additional hydrogenation catalyzers and, finally, by a stage that includes mixing the reactive mixture with an alcohol in order to form a hydrogenated polymer composition.

36.	The process to prepare a polymer composition as claimed in claim 35, wherein the hydrogenation stage is performed at a partial hydrogen pressure from 10 to 150 psig.

37.	The process to prepare a polymer composition as claimed in claim 36, wherein the partial hydrogen pressure is from 20 to 100 psig.

38.	The process to prepare a polymer composition as claimed in claim 35, wherein the hydrogenation stage begins once the dienic monomer has been converted by at least 50% in the second polymerization stage.

39.	The process to prepare a polymer composition as claimed in claim 35, wherein the hydrogenation stage is performed at a temperature from 32°F to 194°F.

40.	The process to prepare a polymer composition as claimed in claim 39, wherein temperature ranges between 68°F and 158°F.

41.	The process to prepare a polymer composition as claimed in claim 35, wherein the dienic monomer is converted by at least 95%.

42.	The process to prepare a polymer composition as claimed in claim 35, wherein the resulting materials have at least 95% of hydrogenated polybutadiene.	

Documents:

				1327-DELNP-2006-Abstract-(20-09-2011).pdf

				1327-delnp-2006-abstract.pdf

				1327-delnp-2006-assignment.pdf

				1327-DELNP-2006-Claims-(20-09-2011).pdf

				1327-delnp-2006-claims.pdf

				1327-DELNP-2006-Correspondence Others-(20-09-2011).pdf

				1327-delnp-2006-correspondence-others-1.pdf

				1327-delnp-2006-correspondence-others.pdf

				1327-DELNP-2006-Description (Complete)-(20-09-2011).pdf

				1327-delnp-2006-description (complete).pdf

				1327-DELNP-2006-Drawings-(20-09-2011).pdf

				1327-delnp-2006-drawings.pdf

				1327-delnp-2006-form-1.pdf

				1327-delnp-2006-form-18.pdf

				1327-delnp-2006-form-2.pdf

				1327-DELNP-2006-Form-3-(20-09-2011).pdf

				1327-delnp-2006-form-3.pdf

				1327-delnp-2006-form-5.pdf

				1327-delnp-2006-form-6.pdf

				1327-DELNP-2006-GPA-(20-09-2011).pdf

				1327-delnp-2006-gpa.pdf

				1327-DELNP-2006-Petition-137-(20-09-2011).pdf

« Previous Patent

Next Patent »

Patent Number	253484	

Indian Patent Application Number	1327/DELNP/2006	

PG Journal Number	30/2012	

Publication Date	27-Jul-2012	

Grant Date	25-Jul-2012	

Date of Filing	10-Mar-2006	

Name of Patentee	CENTRO DE INVESTIGACION EN QUIMICA APLICADA (CIQA)	

Applicant Address	BLDV. ENRIQUE REYNA 140, 25100 SALTILLO, COAH, MEXICO	

Inventors:

#	Inventor's Name	Inventor's Address	

1	SERGIO CORONA-GALVAN	PINILLA NO. 93, 20.B 28023 MADRID, ESPANA, SPAIN.	

2	MARCELA GARCIA-RAMIREZ	CERRADA DE LOS CEDROS NO. 101-C, COL. LOMAS DEL NARANJAL, 89218 TAMPICO, TAM, MEXICO.	

3	SERGEI KNIAJANSKY	QUINTA ARCOIRIS, INT. 5, COL. LA AURORA, 25264 SALTILLO, COAH, MEXICO.	

4	MARICELA GARCIA-ZAMORA	LA FRAGUA NTE. PRIVADA DEPORTIVE INT. 2, ZONA CENTRO. 25000 SALTILLO, COAH. MEXICO.	

5	GREGORIO CADENAS-PLIEGO	CALLE DECIMA 1466, COL. BRISAS, 25169, SALTILLO, COAH, MEXICO.	

6	RODOLFO FLORES-FLORES	CERRADA DE LOS CEDROS NO. 101-C. COL. LOMAS DEL NARANJAL, 89218 TAMPICO, TAM, MEXICO.	

PCT International Classification Number	C08L 53/02	

PCT International Application Number	PCT/MX03/000064	

PCT International Filing date	2003-08-15	

PCT Conventions:

#	PCT Application Number	Date of Convention	Priority Country	

1	PCT/MX03/000064	2003-08-15	Mexico	

© All Indian Patents, 2013-2021.

  Patent data available in the public domain from Indian Patents Office, Department of Industrial Policy and Promotions, Ministry of Commerce and Industry, Government of India.

File: patents/253504-method-of-purifying-a-gas-stream-contaminated-by-co2-and-one-or-more-hydrocarbons-and-or-nitrogen-oxides-by-adsorption-on-an-aggregated-zeolitic-adsorbent.html
Indian Patents. 253504:"METHOD OF PURIFYING A GAS STREAM CONTAMINATED BY CO2 AND ONE OR MORE HYDROCARBONS AND/OR NITROGEN OXIDES BY ADSORPTION ON AN AGGREGATED ZEOLITIC ADSORBENT "

Indian Patents

Recently Granted Patents

  Recently Published Patents

Title of Invention	"METHOD OF PURIFYING A GAS STREAM CONTAMINATED BY CO2 AND ONE OR MORE HYDROCARBONS AND/OR NITROGEN OXIDES BY ADSORPTION ON AN AGGREGATED ZEOLITIC ADSORBENT "

Abstract	The present invention relates to a novel method of purifying a gas stream contaminated by CO2, hydrocarbons and/or nitrogen oxides, in particular a gas stream based an air or a syngas, by adsorption and a bed of aggregated zeolitic adsorbent based an LSX zeolite or LSX and X zeilites, of which at least 90% of the exchangeable cationic sites of the LSX zeolite or of the LSX/X zeolite blend are occupied by sodium Ions, and the inert binder of which represents at most 5% of the weight of the adsorbent.	

Full Text	Technical field

The field of the invention is that of the purification of gas streams by adsorption on zeolitic adsorbents. It relates more particularly to a method of purifying a gas stream containing, apart from the CC2, at least one impurity chosen from the group formed by hydrocarbons and nitrogen oxides (NxOy) and possibly water.

Prior art

The production of pure gases is an industrial operation carried out on a large scale and can involve either cryogenic processes or adsorption processes, or a combination of both these techniques; adsorption processes are in general based on passing the gas streams to be purified through a bed of adsorbent(s) using the principle of PSA (pressure swing adsorption), that of TSA (temperature swing adsorption) or a combination of both (PTSA or TEPSA (thermally enhanced pressure swing adsorption; see for example US 5 614 000).

The construction of industrial units for producing ever greater quantities of pure gases, for example purified air before the step of separating N2 and 62, or else syngas purified before the separation of CO and H^, requires the use of increasing quantities of adsorbents and increases the energy requirements intended to compensate for head losses. To improve the adsorptivity and to optimize the material transfer properties of the zeolites used in industrial adsorbers constitute in this regard a major economic challenge.

To eliminate carbon dioxide from a gas stream, for example for the purification of air, it is very general practice in industrial adsorption units to use a bed of adsorbent based on a faujasite-type zeolite having an Si/AI ratio of greater than or equal to 1.2, the exchangeable sites of which are sodium sites, such a zeolite also being called zeolite 13X. It has been known for some time that zeolite X is a better carbon dioxide adsorbent than silica gel or active carbon (US 2 882 244). That patent also teaches that the selectivity with respect to various adsorbates varies with temperature and pressure.

US 3 885 927 teaches that the adsorption of CO2 may be effected on a zeolite X exchanged to more than 90% with barium: the CO2 content of the gas to be purified does not exceed 1000 ppm and the temperature may be between -40°C and 50°C.

EP 294 588 teaches the use of zeolite X preferably exchanged to 70% with strontium in order to carry out this purification.

US 5 531 801 and EP 718 024 teach that it is possible to adsorb CO2 very effectively by means of an X-type zeolite with an Si/AI ratio of less than 1.15 and preferably equal or very close to 1, called zeolite LSX (Low Silica X). The advantage compared with a conventional faujasite (Si/AI > 1.2) lies in the fact that it is no longer necessary to reduce the temperature at the decarbonization step by means of a cold unit as the effectiveness of the zeolite is such that the selectivity for CC>2 compared with N2 remains high, even at 50°C.

EP 1 062 022 shows that a very appreciable gain in efficiency may be obtained in respect of decarbonization at low CO2 partial pressures (of around 2 mbar) using LSX zeolites whose degree of sodium exchange (defined as the molar ratio of sodium ions to aluminium atoms in the tetrahedral position, the remainder being potassium) is at least 98%.

WO 00/01478 describes NaKLSX adsorbents in which the Si/AI ratio is between 0.9 and 1.1, the K+ ion content is less than 8%, the macroporous volume is greater than 0.4 cm3/g, containing small crystals (1-4 urn) that can be used for the decarbonization of gas streams. The document shows an increase in dynamic adsorptivity at room temperature in the case of low C02 partial pressures and an improvement in the kinetics and dynamics of PSA and TSA adsorbent beds thanks to the use of such molecular sieves. The authors attribute the increase in dynamic performance over a conventional NaKLSX adsorbent (i.e. one in which the zeolite is not in the form of small crystals) to the increase in macroporous volume conducive to rapid diffusion into the grain of adsorbent and to the ability of small crystals to reduce the resistance to surface diffusion compared with coarser crystals.

EP 1 218099 proposes zeolitic adsorbents suitable for purifying gas streams contaminated by C02, based on a mixture of X and LSX zeolites, predominantly exchanged with sodium and strontium, aggregated with an optionally zeolitized binder.

EP 1 245 266 recommends the use of zeolite of type X or type A with an Si/AI ratio > 1.2 aggregated with a binder that is zeolitized; the authors have observed that

zeolitization helps to increase the dynamic adsorptivity for C02 or N2O more than proportionally to the increase in active material (due to the zeolitization) and reduces the mass transfer region by at least 10 to 20%.

To preserve industrial equipment, for example cryogenic N2O2 separation units, it is a concern to remove, upstream of these units, apart from carbon dioxide and possibly water vapour, on the one hand nitrogen oxides (denoted hereafter as NxOy with x ranging from 1 to 2 and y ranging from 1 to 4) that are liable to solidify in certain portions of the cold boxes and impede the proper operation thereof and/or on the other hand hydrocarbons, present in trace amounts (a few ppm), which may possibly concentrate at certain points and threaten the safe operation of industrial plants.

One solution consists in stopping the production of pure gas on a given adsorbent bed when one of the impurities of the C02, NxOy or hydrocarbon type breaks through into the output. For example, when purifying air on a zeolite 13X used conventionally for decarbonization, the hydrocarbons and nitrogen oxides of course break through before C02, so that the adsorber is regenerated well before CO2 breakthrough.

EP 930 089 discloses the elimination of CO2 contained in a gas stream and possibly traces of water vapour and hydrocarbons by adsorption of these impurities on a zeolite X with an Si/AI ratio of between 1 and 1.5, containing 50 to 99% of Ca2+ cations, at most 25% of K+ cations and at least 1% of Na2+ cations. The process is carried out at a temperature of between -40°C and 80°C.

EP 995 477 discloses the elimination of N20 contained in a gas stream and possibly traces of water vapour, CO, CO2, H2 and/or hydrocarbons by adsorption of these impurities on a zeolite X having an Si/AI ratio of between 1 and 1.5 and containing at most 35% of K+ cations, between 1 and 99% of Na+ cations and between 1 and 99% of Ca2+ cations, and preferably having at least 50% of Ca2+. The process is carried out at a temperature between -40°C and 80°C, preferably by TSA.

EP 1 064 978 A1 discloses the use of a zeolite of type X and LSX (Si/AI = 1 to 1.4) exchanged to at least 30%, preferably to at least 75%, with barium and containing a cation of group IA or HA for purifying air by the adsorption of CO2 but also of impurities of the CsHs, C2H4 and N2O type. Such an adsorbent has the drawback of being more expensive than a conventional 13X-type adsorbent, even if it proves to be more effective.

FR 2 832 077 proposes an X-type adsorbent exchanged with calcium and with barium that is easier to manufacture and less expensive than a highly

barium-exchanged zeolite X as described in EP 1 064 978, and also capable of purifying air by eliminating hydrocarbons such as ethylene, acetylene, butane and propane, and also nitrogen oxides NxOy, while removing the CC>2 and water vapour that are contained in the gas stream.

Other solutions have been proposed to purify air containing several impurities, including water vapour, carbon dioxide, nitrogen oxides NxOy and/or traces of hydrocarbons consisting in using beds of multilayer adsorbents or composite adsorbents consisting of aggregated blends based on various zeolites.

EP 862 938 A1 discloses a PSA process for eliminating C02, water and NxOy, the adsorbent system of which is an alumina/zeolite bilayer, the zeolite possibly being of the Y, X or A type.

EP 992 274 A1 discloses a process for eliminating CO2, water and NxOy and possibly ethylene, the adsorbent system of which is a trilayer comprising, in succession, an adsorbent selective for water vapour, then an adsorbent selective for CO2 (preferably 4A, 5A or 13X-based zeolite) and finally a third adsorbent selective for NxOy and possibly for ethylene (preferably based on zeolite CaX BaX or binderless (with a low amount of binder) CaX).

EP 1 092 465 A2 discloses a ISA process for eliminating CO2, water, NxOy and/or hydrocarbons containing, in succession, an adsorbent selective for water vapour, then an adsorbent selective for CO2 (preferably based on NaX or NaLSX zeolite) and finally a third adsorbent selective for NxOy and/or for hydrocarbons (preferably based on CaX or CaLSX zeolite).

EP 904 823 A2 and US 5 906 675 disclose a process for eliminating CO2 which comprises a first bed of adsorbent capable of adsorbing water and at least 75% of the CO2 (preferably alumina) operating in PSA mode and a second bed of adsorbent capable of adsorbing C02 (preferably NaLSX) operating in ISA mode.

EP 862 936 A2 discloses a PSA process for eliminating CO2, water and NxOy, the adsorbent of which is an alumina/zeolite blend, it being possible for the zeolite to be of theY, X, LSXorAtype.

EP 1 101 521 A1 discloses a ISA process for eliminating CO2, water and NxOy and/or hydrocarbons, the adsorbent bed of which consists of a blend of an adsorbent for water and C02 (for example based on an NaX or NaLSX zeolite) and an adsorbent for NxOy and/or hydrocarbons (for example based on a CaX or CaLSX zeolite).

Summary of the invention

The invention proposes a method of purifying a gas stream containing, as impurities, at least carbon dioxide, hydrocarbons and/or NxOy and possibly water by adsorption on a aggregated zeolitic adsorbent; this method of purification proves to be particularly efficient as regards the elimination of all the abovementioned impurities. The dynamic CC>2 adsorptivity is high without being too penalized by premature breakthrough of hydrocarbons and/or NxOy, which does not require the use of multilayer beds or systems of composite beds (several adsorbents for the same bed). In addition, since the adsorbent used does not require exchange with barium or calcium cations, like the technical solutions proposed in EP 995 477 or EP 1 064 978, the method of purification according to the invention is particularly inexpensive.

The method of purifying a gas stream containing carbon dioxide and at least one impurity including hydrocarbons and nitrogen oxides, and possibly water, according to the invention consists in:

A- bringing the gas stream to be purified into contact with at least one adsorbent

in aggregated form

either comprising at least 70%, preferably at least 80% and advantageously at

least 85%, by weight of zeolite LSX, at least 90%, preferably at least 95% and

advantageously at least 98% of the exchangeable sites of which are occupied by

sodium ions, the rest of the cations possibly being, for example, potassium

cations, up to 5% by weight of a binder that is inert as regards adsorption, and

possibly up to 25%, preferably up to 20% and advantageously up to 15% of one

or more other zeolites, such as zeolite X, zeolite A, etc. (type A aggregate

adsorbent);

or comprising at least 70%, preferably at least 80% and advantageously at least

85%, by weight of a blend of at least 20% and preferably at least 30% of zeolite X

and of at most 80%, preferably at least 70%, by weight of zeolite LSX, at least

90%,  preferably  at  least  95%  and  advantageously  at  least  98%  of the

exchangeable sites of the said zeolites X and LSX of which are occupied by

sodium ions, the rest of the cations possibly being, for example, potassium

cations, up to 5% by weight of a binder that is inert to the adsorption, and possibly

up to 25%, preferably up to 20% and advantageously up to 15% of one or more

other zeolites, such as zeolite A, etc. (type B aggregate);

B- adsorbing at least some of the carbon dioxide, and at least some of the

hydrocarbons and/or NxOy on the said adsorbent;

C- desorbing the impurities adsorbed on the said adsorbent; and

D- regenerating the adsorbent.

The term "zeolite LSX" is understood to mean a zeolite of the X type (faujasite) having an Si/AI ratio of 1.00 ±0.02, preferably the crystals of which have a number-average diameter measured by SEM and counting, of less than or equal to 7 urn, preferably less than or equal to 4 urn, advantageously less than or equal to 3 urn and even more advantageously less than or equal to 2 urn.

The term "zeolite X" is understood to mean a zeolite of the X type (faujasite) having an Si/AI ratio of 1.25 + 0.05, preferably the crystals of which have a number-average diameter of less than or equal to 4 urn, preferably less than or equal to 3 um and advantageously less than or equal to 2 um.

The aggregated zeolites that can be used according to the invention may especially be in the form of beads, extrudates or strands, having in general a mean particle size between 0.2 and 5 mm.

A process for preparing type A or B zeolitic aggregates that can be used within the context of the invention comprises the following steps:

© aggregation of the precursor product, i.e. the LSX-type zeolite or a blend of zeolites LSX and X initially in the powder state, with a binder that can convert to a zeolite;

© drying at low temperature (around 80-100°C) and calcination at a temperature between 300 and 700°C, preferably between 400 and 600°C, of the product obtained at

(D zeolitization of the binder and simultaneous or consecutive, partial or complete, insertion into the zeolitic structure of Na+ ions instead of the already present exchangeable cations (especially K+) so as to have a final sodium exchange content of greater than or equal to 98%;

® washing of the product obtained at (D; and

(D drying and activation at a temperature between 300 and 700°C, preferably between 400 and 600°C, preferably in a stream of dry decarbonated air, advantageously in a continuously traversed bed, of the product obtained at ®.

The binder that can convert to a zeolite may be chosen from clays that can be zeolitized, such as kaolin, metakaolin and halloysite, by themselves or as a blend.

In general, for 100 parts by weight of final aggregate according to the invention, 5 to 25, preferably 5 to 20, parts by weight of binder that can convert to a zeolite per 95 to 75 parts by weight of zeolite powder is used.

The zeolitization step (D consists in converting all or part of the binder that can convert to a zeolite with which the LSX-type powder has been preblended by alkaline maceration, preferably according to the teaching of WO 99/05063 which is incorporated for reference.

A variant of step CD consists in conventionally blending an LSX-type powder with water and the binder that can convert to a zeolite and then in spraying this blend onto zeolitic aggregates already formed, which act as aggregation seeds. During this spraying operation, the aggregates may be continuously rotated about themselves using a "snowbaH"-type technique, for example in a reactor provided with a rotation shaft. The aggregates thus obtained are then in the form of beads.

One particularly preferred process for preparing B-type zeolitic aggregates that can be used within the context of the invention, which is described in EP 1 218 099 and US 6 616 732, the contents of which are incorporated for reference, consists, prior to step ©, in carrying out a sodium exchange on the X and/or LSX powders before they are blended, or just after they are blended.

It would not be outside the scope of the invention to use A-or B-type zeolitic aggregates as defined above that would be prepared using a different preparation process, for example by direct aggregation of the zeolite LSX or zeolite X/LSX blend with the inert binder without a zeolitization step; in this case, the aggregates would be prepared with at most 5 parts by weight of binder per 95 parts by weight of zeolite LSX or zeolite X/LSX blend.

Likewise, it would not be outside the scope of the invention to use A- or B-type zeolitic aggregates as defined above which would be prepared exclusively from a aggregated binder that can convert to a zeolite and is then zeolitized as disclosed for example in US 3 119 660, US 4 603 040 and JP 05 163 015, the contents of which are incorporated for reference.

The gas stream purification method according to the invention may be carried out by passing the gas stream over one or more beds of A-type and/or B-type aggregated zeolitic adsorbent which are connected in parallel or capable of cyclically linking an

adsorption step with a desorption step (intended for regenerating the adsorbent); in the industrial stage, this is preferably carried out using a pressure swing adsorption (PSA), temperature swing adsorption (ISA) or advantageously pressure temperature swing adsorption (PTSA or TEPSA) process. The PSA and PTSA or TEPSA processes involve the use of pressure cycles. In a first phase, the adsorbent bed separates the contaminant by adsorbing this constituent; in a second phase, the adsorbent is regenerated by lowering the pressure and/or by raising the temperature. At each new cycle, it is essential for the desorption of the contaminant to be as complete as possible and as effective as possible, so as to return to a regenerated adsorbent state identical or approximately identical at each new cycle.

The purification method according to the invention is particularly suitable for purifying air and for purifying a syngas.

For continuous purification of the gas stream, such as air or a syngas, a number of adsorbent beds are generally placed in parallel, these being subjected alternately to a cycle consisting of adsorption with compression and desorption with decompression. In PSA and PTSA processes, the treatment cycle to which each bed is subjected comprises the following steps:

a/ making the contaminated gas stream pass through an adsorption region comprising the adsorbent bed, the adsorbent bed separating the impurity or impurities by adsorption;

b/ desorbing the adsorbed impurities by establishing a pressure gradient and by progressively lowering pressure in the said adsorption region in order to recover the impurities via the inlet into the adsorption region; and

c/ raising the pressure in the said adsorption region by introducing a flow of pure gas via the outlet of the adsorption region.

Thus, each bed is subjected to a treatment cycle comprising a pure (purified) gas production phase, a decompression second phase and a recompression third phase.

The adsorption region may comprise, beside an adsorbent bed described above, one or more other adsorbent beds capable of adsorbing the undesirable impurities or contaminants (multilayer system and/or blend of several adsorbents within the same layer). For example, to remove the water contained in air, it is possible to combine a dessicant to adsorb water, such as alumina or a silica gel, with the adsorbent of the present invention, either within the same bed or by the superposition of two beds.

To optimize the PSA and PTSA processes, the phases of decompressing and/or compressing the various adsorbent beds are preferably synchronized. It proves to be particularly advantageous to introduce steps for equalizing the pressures between two adsorbent beds, one being in decompression phase, the other in recompression phase. During implementation of the purification method according to the invention, using PSA or PTSA to purify air, the adsorption pressures are in general between 0.02 and 2 MPa and preferably between 0.11 and 1 MPa, whereas the desorption pressures are in general between 0.002 and 0.5 MPa and preferably between 0.01 and 0.2 MPa. As in the case of the air purification processes of the prior art, the temperatures in the adsorption region are in general between 0 and 80°C, advantageously between 20 and 60°C, and the desorption temperatures may in general be between 80 and 300°C, preferably between 150 and 250°C.

The amount of CC>2 present in the contaminated air gas stream is in general between 400 ppm and 0.7% by weight.

The amount of hydrocarbons present in the contaminated air gas stream does not in general exceed a few hundred ppm.

The amount of NxOy present in the contaminated air gas stream does not in general exceed a few ppm.

The generic term "syngas" is used for gases consisting predominantly of hydrogen and CO (approximately 25% by volume of CO) that are used as reaction products in certain basic chemical syntheses (methanol, acetic acid, phosgene, acrylics, etc.). These syngases are generally obtained by a partial oxidation or steam or CO2 reforming reaction carried out on a hydrocarbon feed (ranging from natural gas to heavy hydrocarbons) which gives a mixture comprising H2 + CO + CO2 + H2O + other impurities, the respective proportions of H2, CO, C02 and H2O depending on the synthesis conditions.

The term "syngas" is also understood within the present invention to mean H2/N2 mixtures used especially for synthesizing ammonia. These mixtures are in general produced by partial oxidation of air or reforming of a hydrocarbon feed. This step may be supplemented with the so-called "CO shift" reaction, namely CO + H2O -» CO2 + H2, which converts the CO into C02, and thus delivers more hydrogen.

It is often necessary to purify syngases, for example when it is desired to separate either CO and H2, or N2 and H2, this being accomplished either cryogenically or

by scrubbing with liquefied methane; it is absolutely necessary to eliminate all impurities that could crystallize and therefore block the exchangers used in the cryogenic process.

If the amount of C02 contained in the stream of syngas to be purified is greater than a few thousand ppm, it is general practice firstly to scrub with amines (of the MEA or MDEA type) in order to remove most of the CO2- The syngas is then sent into a column of adsorbent(s) in order to remove the residual traces of CO2 (a few tens of ppm) not removed by the amine scrubbing and possibly the other impurity or impurities present in the syngas, for example water often present at the same time as CO2 (as a result of scrubbing with amines, the gas being saturated with water).

As a general rule, the adsorption region is maintained at a pressure between 0.5 and 7 MPa, while the gas mixture to be purified is being brought into contact with the adsorbent(s) described above. Although a higher pressure would not degrade the purification operation, for the sake of saving energy and because of the high cost of pressure-resistant plants, pressures above 7 MPa will in general, however, be avoided. Pressures below 0.5 MPa are not normally used for the industrial production of syngases for practical reasons since the processes involved upstream of the purification according to the invention, which correspond to syngas production reactions, are carried out at pressures generally of about 2-3 MPa. Preferably, the pressure obtaining in the adsorption region will be maintained at a value of less than or equal to 5 MPa, and advantageously less than or equal to 3 MPa. Likewise, the adsorption region is preferably maintained as greater than or equal to 0.5 MPa, and advantageously greater than or equal to 2 MPa.

The temperature of the gas stream entering the adsorption region is not a determining factor and it is generally kept constant throughout the adsorption phase. Ordinarily, this temperature is between 0 and 80°C, preferably between 20 and 60°C. The desorption temperature may be between 80 and 300°C, preferably between 150 and 250°C.

The amount of CO2 present in the contaminated syngas stream is in general between 50 ppm and 0.7% by weight.

The amount of hydrocarbons present in the contaminated syngas stream does not in general exceed a few hundred ppm.

The amount of NxOy present in the contaminated syngas stream does-not in general exceed a few ppm.

The examples below, given by way of non-limiting illustration, demonstrate the advantage of such a method of purification.

The dynamic adsorption performance of the zeolitic adsorbent was evaluated by a conventional advancing-front chromatography test which consists in measuring, at the outlet of a column filled with aggregated adsorbents, the concentration response to a concentration step injected at the inlet of the column. Figure 1 shows the principle of this step: a column of adsorbent is swept by a carrier gas. After time t = 0, the gas to be tested, hereafter denoted by "gas A", is injected at a concentration c0 at the inlet of the column. The concentration c of gas A at the outlet of the column is determined by an analyzer and recorded as a function of time. The curve c versus t, called the "breakthrough curve", forms an evaluation of the dynamic adsorptivity and the kinetic adsorption factors of the zeolitic adsorbent in respect of gas A. Two characteristic quantities, which for a person skilled in the art quantify the performance of the zeolitic adsorbent, are determined from the breakthrough curve:

firstly, the "breakthrough time", which corresponds to a concentration c at

the outlet equal to a small percentage of the inlet concentration c0, for example 5 ppm,

and

secondly, the "mass transfer zone", namely the estimated mean thickness

of adsorbent which is neither devoid of adsorbed gas A nor saturated with gas A

(intermediate region).

The breakthrough time is characteristic of the dynamic adsorptivity of the zeolitic adsorbent.

The mass transfer zone (MTZ) is an indicator of the diffusional properties and of the adsorption kinetics of the adsorbent and is calculated as follows:

where tj is the time after which the concentration of gas A at the outlet is equal to a low percentage, for example 1 to 5%, of the inlet concentration c0, ts is the time after which it is equal to Co/2, tf is the time after which the concentration of gas A at the outlet is equal to a high percentage, for example 95 to 99%, of the inlet concentration c0 and H is the zeolitic adsorbent fill height in the column.

A minimal transfer zone, i.e. a steep front, means that a given adsorbent bed can be operated with a maximum thickness of saturated adsorbent relative to the thickness of the bed, i.e. with maximum adsorptivity.

The steepness of the front opens the way to decreasing the bed thicknesses in TPSA plants and to their operation with shorter cycles while maintaining the same capability of producing pure gases.

The dynamic adsorption test is carried out in a column 29.7 mm in diameter with a fill height H of 42 cm. The carrier gas is nitrogen and this is injected at the base of the column with a volume flow rate of 2360 Sl/h. Gas A is carbon dioxide and is mixed with a carrier gas at time t = 0 so as to be present in the stream at the inlet of the column with a concentration of 450 ppmv. The column is maintained at a pressure of 6 bar at a temperature of 25°C. The breakthrough time corresponds to a CO2 concentration of 5 ppmv at the outlet of the column. The mass transfer zone MTZ is calculated using the formula indicated above, with times tj and tf taken for outlet concentrations equal to 5% and 95% of the inlet concentration, respectively.

In all the examples, unless otherwise indicated, the proportions indicated are proportions by weight.

Example 1 (adsorption of

The mass transfer zones for CO2 and the breakthrough times for several zeolitic adsorbents prepared by aggregation of 85 parts by weight of zeolite X powder, LSX powder or an X/LSX powder blend with 1 5 parts by weight of a binder that can convert to a zeolite, of the kaolin type, whether subsequently zeolitized or not, were compared.

The zeolitization of the binder was carried out in accordance with the process indicated by the steps © to © detailed above (the activation temperature in step (D being about 580 °C). After zeolitization, the aggregates with zeolitized binder contained a maximum of 5% by weight of inert material measured by conventional methods such as the Dubinin volume and the toluene adsorption index (toluene adsorptivity at a relative pressure of 0.5 at 25°C).

Table 1 combines the results for 10 zeolitic adsorbents tested, which were in the form of beads with an average particle size between 1.6 and 2.5 mm and a volume-average diameter of 2 mm.

(Table Removed) 

	Table 1 illustrates and clearly confirms the advantage in using the aggregates according to the invention compared with conventional 13X zeolite aggregates (with 15% binder) (+110 to + 102% increase in the breakthrough time) or 13X aggregates with zeolitized binder (+ 36% to 96% increase in the breakthrough time).

It may also be seen that replacing a conventional aggregated 13X sieve with 15% binder by the aggregates according to the invention allows the dynamic adsorptivity to be increased by 79 to 184%.

The above tests are repeated on 10 zeolitic adsorbents having the same compositions but for which the activation temperature is about 450 °C. The results are combined in Table Ibis.

(Table Removed)  Exemple 2 (adsorption

Nitrous oxide adsorption isotherms were determined at 25°C by a conventional volumetric system suitable for low pressure. Table 2 shows the relative Henry constants for these isotherms.

(Table Removed)  As in the case of CO2 adsorption, it may be seen that there is an advantage in replacing a conventional 13X sieve with the aggregates according to the invention.

Example 3 (adsorption ofethylene)

Ethylene adsorption isotherms were similarly determined at 25°C. Table 3 shows the relative amounts adsorbed by the various sieves under a pressure of 3 mbar.

(Table Removed)  It may be seen that most of the aggregated zeolites according to the invention exhibit the highest ethylene adsorptivities.

Example 4 (effect of zeolite crystal size (adsorption of

The particle size of the zeolite LSX and X powders used was determined by means of a commercial apparatus from Malvern, based on light scattering. The number-average diameters calculated by the operating software are given in the 2nd column of Table 4 and highlight the effect of the size of the crystals used for the aggregation. Table 4 repeats and supplements the results of Table 1, indicating the average diameter of the zeolite powders used for preparing the aggregates and supplements it with results obtained using crystals of smaller particle size than those of Examples 1 to 3, in which the number-average diameter of the zeolite LSX crystals is 6.5 urn and those of the zeolite X crystals is 2.3 urn (also activated at about 580 °C)

(Table Removed) 

 Table 4 clearly shows the consequences of reducing the crystal size of the aggregates according to the invention.

Aggregates made up of small crystals are markedly more advantageous than their equivalents made up of coarser crystals, both in terms of relative breakthrough time

and in mass transfer zone, something which is unexpected and makes the small-crystal aggregates according to the invention particularly attractive for decarbonization.

Table 4 bis repeats and supplements the results of Table Ibis, indicating the average diameter of the zeolite powders used for preparing the aggregates and supplements it with results obtained using crystals of smaller particle size than those of Examples 1 to 3, in which the number-average diameter of the zeolite LSX crystals is 6.5 urn and those of the zeolite X crystals is 2.3 urn (also activated at about 450 °C)

(Table Removed)  

We claim:

1.	A method of purifying a gas stream from both carbon dioxide and at least one other impurity chosen

from among hydrocarbons and nitrogen oxides, said method comprising:

-bringing the gas stream to be purified into contact with at least one adsorbent in aggregated form

either comprising at least 85% by weight of zeolite LSX having at least 90% of the exchangeable sites occupied by sodium ions, and the rest of me cations optionally being-potassium and up to 5% by weight of a binder mat is inert to the adsorption, or 5-25 parts by weight of a zeolitized clay binder per 100 parts of final aggregate (type A aggregate);

or comprising at least 70%, by weight of a blend of at least 20% of zeolite X and of at most 80%, by weight of zeolite LSX, said blend having at least 90%, of the exchangeable sites of the said zeolites X and LSX of which are occupied by sodium ions, the rest of the cations optionally being, potassium cations, and up to 5% by weight of a binder that is inert to the adsorption or 5-25 parts by weight of a zeolitized clay binder per 100 parts of final aggregate and optionally up to 25% of one or more other zeolites (type B aggregate); and wherein the number average size of zeolite LSX crystals in aggregate A and aggregate B is less than 4 microns;

-	adsorbing at least some of the carbon dioxide, and at least some of the hydrocarbons and/or NxOy on the said adsorbent;

-	desorbing the impurities adsorbed on the said adsorbent; and

-	regenerating the adsorbent.

2.	A method as claimed in claim 1, characterized in that the gas stream to be purified comprises air.

3.	A method as claimed in claim 1, characterized in that the gas stream to be purified comprises syngas.

4.	A method as claimed in claim 1, the adsorbent comprises at least one bed comprising a blend of several adsorbents including adsorbent type B.

5.	A method as claimed in claim 1, wherein the adsorbent comprises a binder which is a zeolitized clay in a concentration of 5-25 parts by weight.

6.	A method as claimed in claim 5, wherein the adsorbent comprises a type A aggregate.

7.	A method as claimed in claim 5, wherein the adsorbent comprises a type B aggregate.

8.	A method as claimed in claim 6, wherein at least 98% of the exchangeable sites in the zeolite LSX are occupied by sodium ions.

9.	A method as claimed in claim 7, wherein at least 98% of me exchangeable sites in zeolites X and LSX are occupied by sodium ions.

10.	A method as claimed in claim 9, wherein me blend comprises at least 30% and at most 80% zeolite X.

11.	A memod as claimed in claim 1, wherein the binder is inert to adsorption.

12.	A method as claimed in claim 1, wherein said adsorbing step B removes carbon dioxide, to me extent mat the concentration leaving the adsorbent constitutes about 1-5% of the initial concentration in the gas stream being adsorbed.

13.	A method as claimed in claim 12, characterized in that me gas stream to be purified comprises air.

14.	A method as claimed in claim 12, characterized in that the gas stream to be purified comprises syngas.

15.	A method as claimed in claim 6 characterized in that a PSA, TSA, TPSA or TEPSA-type process is carried out.	

Documents:

				3626-delnp-2006-abstract.pdf

				3626-DELNP-2006-Claims-(16-02-2012).pdf

				3626-DELNP-2006-Claims-(18-06-2012).pdf

				3626-delnp-2006-claims.pdf

				3626-DELNP-2006-Correspondence Others-(16-02-2012).pdf

				3626-DELNP-2006-Correspondence Others-(18-06-2012).pdf

				3626-delnp-2006-correspondence-others-1.pdf

				3626-delnp-2006-correspondence-others.pdf

				3626-delnp-2006-description (complete).pdf

				3626-delnp-2006-drawings.pdf

				3626-delnp-2006-form-1.pdf

				3626-delnp-2006-form-18.pdf

				3626-delnp-2006-form-2.pdf

				3626-delnp-2006-form-26.pdf

				3626-DELNP-2006-Form-3-(16-02-2012).pdf

				3626-delnp-2006-form-3.pdf

				3626-delnp-2006-form-5.pdf

				3626-delnp-2006-pct-101.pdf

				3626-delnp-2006-pct-210.pdf

				3626-delnp-2006-pct-237.pdf

				3626-delnp-2006-pct-304.pdf

				3626-DELNP-2006-Petition-137-(16-02-2012)-1.pdf

				3626-DELNP-2006-Petition-137-(16-02-2012).pdf

« Previous Patent

Next Patent »

Patent Number	253504	

Indian Patent Application Number	3626/DELNP/2006	

PG Journal Number	31/2012	

Publication Date	03-Aug-2012	

Grant Date	26-Jul-2012	

Date of Filing	23-Jun-2006	

Name of Patentee	CECA S.A.	

Applicant Address	4-8, COURS MICHELET, F-92800 PUTEAUX, FRANCE.	

Inventors:

#	Inventor's Name	Inventor's Address	

1	LUTZ, CECILE	9 RUE MONPENSIER, F-64000 PAU, FRANCE.	

2	SCHMITT, PAUL-GUILLAUME	15, RUE GALLIENI, F-92600 ASNIERES, FRANCE.	

PCT International Classification Number	B01J 20/18	

PCT International Application Number	PCT/EP2004/014911	

PCT International Filing date	2004-12-16	

PCT Conventions:

#	PCT Application Number	Date of Convention	Priority Country	

1	03/15123	2003-12-22	France	

2	60/565,299	2004-04-26	France	

© All Indian Patents, 2013-2021.

  Patent data available in the public domain from Indian Patents Office, Department of Industrial Policy and Promotions, Ministry of Commerce and Industry, Government of India.
