Repository: anandvc/allindianpatents

File: patents/253515-a-dispersion-of-titanium-oxide-particles-a-titanium-oxide-thin-film-formed-therefrom-and-a-solution-for-forming-an-organic-functional-film.html (part 1 of 3)
Indian Patents. 253515:A DISPERSION OF TITANIUM OXIDE PARTICLES, A TITANIUM OXIDE THIN FILM FORMED THEREFROM AND A SOLUTION FOR FORMING AN ORGANIC FUNCTIONAL FILM

Indian Patents

Recently Granted Patents

  Recently Published Patents

Title of Invention	A DISPERSION OF TITANIUM OXIDE PARTICLES, A TITANIUM OXIDE THIN FILM FORMED THEREFROM AND A SOLUTION FOR FORMING AN ORGANIC FUNCTIONAL FILM

Abstract	A dispersion of titanium oxide particle which can form a fine organic thin film having impurities and can be a titanium oxide thin film forming material, a titanium oxide thin film formed from the dispersion, a solution for forming an organic functional film obtained by adding a metallic compound solution having a hydrolyzable group in the dispersion, a substrate having an organic functional film formed thereon which is obtained by using the Solution, and a production method thereof are provided. A dispersion of a titanium oxide particle obtained by adding water to an organic solvent solution of titanium chelate compound composed of a hydrolyzable group or a hydroxyl group and a chelate ligand bonding to a titanium atom, in which the amount of the water is five-fold or more by mole to the titanium chelate compound, a titanium oxide thin film formed by contacting this dispersion with the substrate surface composed of plastics or the like, a solution for forming organic functional film obtained by adding the dispersion in the organic solvent solution of metallic compound having hydrolyzable group, a method for producing a substrate having an organic functional film formed thereon which is obtained by using this solution for forming an organic functional film are provided.	

Full Text	DISPERSION OF TITANIUM OXIDE PARTICLES, TITANIUM OXIDE THIN FILM,

SOLUTION FOR FORMING ORGANIC FUNCTIONAL FILM, SUBSTRATE HAVING

ORGANIC FUNCTIONAL FILM FORMED THEREON, AND METHOD FOR

PRODUCING THE SAME

Technical Field

[0001]

The present invention relates a dispersion of titanium oxide particles obtained by

adding excess amount of water to an organic solvent solution containing a titanium chelate

compound and a method for producing the same. Also, the present invention relates to a

titanium oxide thin film formed from the dispersion, a solution for forming an organic

functional film obtained by adding a metallic compound solution having a hydrolyzable

group to the dispersion, and a substrate having the organic functional film formed thereon

obtained by using this solution and a method for producing the same.

Priority is claimed to Japanese application No. 2005-037616, filed February 15,

2005, and Japanese application No. 2005-273905, filed September 21, 2005, which are

incorporated herein by reference.

Background of the Invention

[0002]

The biodification of surfaces of substrates composed of glass, metal, plastic,

ceramics and so forth has been carried out for many purposes in various fields in the prior

art. For exajmple, a fluorine-containing silane coupling agent has been coated onto a

glass or plastib surface to impart water repellency and oil repellency thereto.

[0003]

Examples of methods for forming a coating film for modifying a substrate surface

are described in Patent document 1, which discloses a method for forming a chemically

adsorbed film covalently bonded by means of siloxane bonds by contacting a mixed

solution containing at least an alkoxysilane surfactant, a non-aqueous solvent free of

active hydrogen, and a silanol condensation catalyst with a substrate surface. Examples

of the silanol condensation catalyst disclosed therein include at least one substance

selected from the group consisting of a carboxylic acid metal salt, carboxylic acid ester

metal salt, carboxylic acid metal salt polymer, carboxylic acid metal salt chelate, titanic

acid ester, and titanic acid ester chelate.

[0004]

However, these methods had problems such as film formation requiring a long

period of time, and the silanol condensation catalyst inhibiting adsorption if film

formation is Carried out with the catalyst still present in the solution, thereby preventing

the formation of a fine monolayer.

Thus; there has been a desire for the development of a technology for rapidly

forming a fine monolayer having few impurities in fields such as fine patterning for the

design of electrical devices in particular.

[0005]

Relating to the present invention, Patent document 2 discloses a composition for

forming a transparent ceramics coating in which an acetyl acetonate compound is

uniformly dissolved or dispersed in a mixed solvent composed of water and an organic

solvent. The art in this document shows a composition for forming a transparent

ceramics coating which has high durability and is mar-proof to a substrate surface such as

glass, plastics, or the like, can control the refractive index or the dielectric constant freely,

and can be cured at a low temperature.

[0006]

Also, Patent document 3 discloses a composition for a coating obtained by

mixing (a) an organosilane represented by the general formula RxSi(ORy)3, in which Rx

represents an organic group having 1 to 8 carbon atoms and Ry represents an alkyl group

having 1 to 5 carbon atoms

(b)	an organosilane represented by the general formula (Rx)2Si(ORy)2, in which Rx and Ry

represent the same as described above,

(c)	at least one type selected from the group consisting of at least one type of metal

alcoholate selected from the group consisting of the general formula Zr(ORz)4, Ti(ORz)4,

and Al(ORz)3, in which Rz represents an alkyl group having 2 to 5 carbon atom, a chelate

compound obtained by reacting the metal alcoholate and β-diketones and/or β-ketoesters,

and a partial hydrolysate obtained by reacting the chelate compound with water,

(d) hydrophilic organic solvent, and (e) water and co-condensation the above component

(a) and the abbve component (b).

The art in this document shows a composition for a coating in order to form a

coating which has excellent water resistance, chemical resistance, crack resistance,

weather resistance, and adhesive properties on the surface of the metal or plastics.

[0007]

Non-Patent document 1 discloses a solution having a composition of

i

Ti(OPr)3(acac)/PriOH/EtOKH=1/1/3 obtained by treating Ti(OPri)4 with acetyl acetone

(acacH) followed by diluting with ethanol, this solution being a stabile photo-sensitive

colloid solution, having a particle size of the colloid included in the solution of 30 to 60A.

[0008]

Also; non-Patent document 2 discloses a method in which a solution including a

compound represented by Ti(OPr')4-x(L)x is obtained by adding a chelate agent such as

acetyl acetone to Ti(OPr')4 solution, and dispersion of fine particles of titanium oxide is

obtained by adding of a two-fold water equivalents to titanium atoms into the solution.

[0009]

However, the above Patent documents 2 and 3 and non-Patent documents 1 and 2

do not disclose that dispersion of titanium oxide particles suitable for forming a titanium

oxide thin film is obtained by adding excess amount of water (five-fold or more

equivalents to titanium atom).

[0010] 

[Patent document 1] Japanese Laid-Open Patent Application No. H8-337654

[Patent document 2] Japanese Laid-Open Patent Application No. H2-048403

[Patent document 3] Japanese Patent publication Nos. 22924081

[Non-Patent document 1] Mat. Res. Symp. Proc., Vol. 121, P317-322, 1988

[Non-Patent document 2] Bull. Korean. Chem. Soc., Vol. 20, No. 12, 1999

Summary of the Invention

[0011]

In consideration of these circumstances, an object of the present invention is to

provide a dispersion of titanium oxide particles capable of rapidly forming a fine organic

thin film having few impurities and being a material for forming a titanium oxide thin film

and a method for producing the same, a titanium oxide thin film formed from this

dispersion, a solution for forming an organic functional film obtained by adding a solution

of a metallic compound having a hydrolyzable group into the dispersion, and a substrate

having an orginic functional film formed thereon which is obtained by using this solution

and a method for producing the same.

[0012]

In order to solve the aforementioned problems, the inventors of the present

invention extensively studied a method for forming a coating film on the surface of

substrate by using an organic solvent solution containing (partial) hydrolysis products of

titanium alkoxide. As a result, the inventors of the present invention found that excess

amount of water to the titanium chelate compound can be added to the organic solvent

solution including titanium chelate compound to obtain a dispersion in which fine

particles of titanium oxide having a particle size of 1-20 nm are uniformly dispersed and

this dispersion is applied on a substrate surface and dried to form a fine titanium oxide

thin film having few impurities with speed and ease.

[0013] 

Also, the inventors found that the dispersion and a solution of a metallic

compound having a hydrolyzable group can be mixed in a prescribed ratio to obtain a

solution for forming an organic functional film which is capable of quickly forming an

organic functional film with suitable for a photo lithography method or the like and an

organic functional film can be formed on a substrate with ease and efficiency by using this

solution, and thus completed the present invention.

[0014]

According to a first aspect, dispersion of titanium oxide particles of the following

(1) to (12) are provided.

(1)	dispersion of titanium oxide particle is obtained by mixing a titanium chelate

compound formed by bonding a hydrolyzable group or hydroxyl group and a chelate

ligand to a titanium atom and five-fold or more by mole of water to the titanium chelate

compound, wherein the content of the titanium oxide is within the range of 0.1 to 10 % by

weight as titanium oxide to the whole dispersion.

(2)	the dispersion according to (1), wherein the titanium oxide particles are a fine

particles having the average particle size of 1 to 20 nm.

(3)	the dispersion according to (1) or (2), wherein the content of the titanium

oxide is within the range of 0.1 to 5% by weight as titanium oxide to the whole dispersion.

[0015]

(4)	the dispersion according to (1) to (3), wherein the titanium oxide particles

have amphipathicity.

(5)	the dispersion according to (1) to (4), wherein the amount of mixed water is

ten-fold or more by mol to the titanium chelate compound.

(6)	the dispersion according to (1) to (5), wherein the hydrolyzable group is an

optionally substituted alkoxyl group.

(7)	the dispersion according to any one of (1) to (6), wherein the titanium chelate

compound is represented by the formula (I),

[0016]

[Chemical Formula 1]

[0017] |

wherein X represents chelate ligand, R1 represents an optionally substituted

alkoxyl group nl represents an integer of 1 to 3, when n 1 is 2 or more, R1 may be the

same or different, and when (4-nl) is 2 or more, X may be the same or different.

[0018]

(8)	aj dispersion of titanium oxide particles is obtained by mixing a solution

obtained by adding a prescribed amount of a chelate compound to an organic solvent

solution of titanium alkoxide compound and five-fold or more by mole of water to the

titanium alkoxide compound.

(9)	the dispersion according to (8) , wherein the amount of the mixed water is

ten-fold or moire by mole to the titanium alkoxide compound.

(10)	the dispersion according to (8) or (9), wherein the organic solvent is

water-miscible solvent.

(11)	the dispersion according to (10), wherein the water-miscible solvent is a

solvent including alcohols.

[0019]

According to a second aspect, methods for producing dispersion of the following

(12) and (13) are provided.

(12)	a method for producing the dispersion of any one of (1) to (11) includes

adding a prescribed amount of a chelate compound to an organic solvent solution of

titanum alkoxide compound and further adding five-fold or more by mole of water to the

titanum alkoxide compound.

(13)	the method for producing dispersion according to (12), wherein the amount

of water added is ten-fold or more by mole to the titanum alkoxide compound.

[0020]

According to a third aspect, titanium oxide thin films of the following (14) to (26)

are provided. 

(14)	a titanium oxide thin film is formed by contacting the dispersion of any one

of (1) to (11) with a surface of a substrate.

(15)	the titanium oxide thin film according to (14), wherein a film thickness is

500 nm or less.

(16)	the titanium oxide thin film according to (14) or (15), wherein the substrate

is made of plastics.

[0021] 

(17)	the titanium oxide thin film according to any one of (14) to (16), wherein an

organic material contacting with the thin film can be decomposed/removed by photo

irradiation.

(18)	the titanium oxide thin film according to (17), wherein the organic material

contacting with the thin film is a monolayer.

(19)	the titanium oxide thin film according to (18), wherein the monolayer is

made of a silicon compound.

[0022]

(20)	the titanium oxide thin film according to any one of (14) to (19), wherein the

titanium oxide thin film becomes a hydrophilic film having the water contact angle of 20°

or less by photo irradiation.

(21)	the titanium oxide thin film according to any one of (17) to (20), wherein an

irradiation light using photo irradiation is ultraviolet rays.

(22)	the titanium oxide thin film according to (21), wherein an irradiation light

using photo irradiation is ultraviolet rays having a wavelength of 250 to 350 nm.

[0023]

(23)	the titanium oxide thin film according to any one of (17) to (22), wherein the

amount of irradiation light is 40J/cm2 or less.

(24)	the titanium oxide thin film according to any one of (14) to (23), wherein the

titanium oxide thin film includes an organic material.

(25)	me titanium oxide thin film according to any one of (14) to (24), wherein the

content of carbon element is within the range of 2 to 40%.

(26)	the titanium oxide thin film according to any one of (14) to (25), wherein the

average surface roughness Ra is 1 nm or less.

[0024]

Accoirding to a fourth aspect, solutions for forming an organic functional film of

the following (24) to (40) are provided.

(27)	a solution for forming an organic functional film includes a metallic

compound having a hydrolyzable group or hydroxyl group and a dispersion of any one of

(l)to(ll).

(28)	the solution for forming an organic functional film according to (27),

wherein the metallic compound is used in two-fold or more by mole to 1 mole of the

titanium compound included in the dispersion.

i

(29)	a solution for forming an organic functional film is obtained by mixing an

organic solvent solution of a metallic compound having a hydrolyzable group or hydroxyl

group, a solution of titanium chelate compound having a hydrolyzable group or hydroxyl

group and a chelate ligand, and five-fold or more by mole of water to the total number of

moles of the titanium chelate compound and metallic compound.

[0025]

(30)	the solution for forming an organic functional film according to (29),

wherein the mixed water is ten-fold or more by mole to the total number of moles of the

titanium chelate compound and the metallic compound.

(31)	the solution for forming an organic functional film according to (29) or (30),

wherein the hydrolyzable group of the titanium chelate compound is an optionally

substituted alkoxyl group.

(32)	the solution for forming an organic functional film according to any one of

(29) to (31), wherein the metallic compound is used in two-fold or more by mole to 1

mole of the titanium chelate compound.

[0026]

(33)	the solution for forming an organic functional film according to any one of

(29) to (32), wherein the total content of the titanium chelate compound and the metallic

compound is within the range of 0.1 to 10% by weight as metal oxide.

(34)	a solution for forming organic functional film is obtained by mixing a

solution obtained by adding a chelate compound and metallic compound having a

hydrolyzable group to an organic solvent solution of titanium alkoxide compound in

respectively prescribed amount and five-fold or more by mole of water to the total number

of moles of the titanium alkoxide compound and metallic compound.

(35)	the solution for forming an organic functional film according to (34),

wherein the amount of the mixed water is ten-fold or more by mole to the total number of

moles of the titanium alkoxide compound and metallic compound.

[0027]

(36)	the solution for forming an organic functional film according to any one of

(27) to (35), wherein a metal of the metallic compound is at least one kind selected from

the group consisting of titanium, zirconium, aluminum, silicon, germanium, indium, tin,

tantalum, zinc, tungsten, and lead.

(37)	the solution for forming an organic functional film according to any one of

(27) to (36), wherein the hydrolyzable group of the metallic compound is an optionally

substituted alkoxyl group.

(38)	the solution for forming an organic functional film according to any one of

(27) to (37), wherein the metallic compound is represented by the formula (II),

[0028]

[Chemical Formula 2]

[0029]

in which R2 represents an optionally substituted hydrocarbon group, optionally

substituted halogenated hydrocarbon group, hydrocarbon group including a linking group,

or a halogenated hydrocarbon group including a linking group, M represents at least a

metal atom selected from the group consisting of a silicon atom, germanium atom, tin

atom, titanium atom, and zirconium atom, R3 represents an optionally substituted alkoxyl

group, m represents valence of M, n2 represents an integer of 0 to (m-1), when n2 is 2 or

more, R2 may be the same or different, and when (m-1) is 2 or more, R3 may be the same

or different.

(39)	the solution for forming an organic functional film according to any one of

(27) to (38), Wherein the organic solvent is a water-miscible solvent.

(40)	the solution for forming an organic functional film according (39), wherein

the organic solvent includes alcohols.

[0030]

According to the fifth aspect, substrates having the organic functional film

formed thereon of the following (41) and (52) are provided.

(41)	a substrate having an organic functional film formed thereon has an organic

thin film formed by contacting a solution for forming an organic functional film of any

one of (27) to (40) with a substrate surface.

(42)	the substrate having an organic functional film formed thereon according to

(41), wherein the substrate has a titanium oxide thin film formed from the dispersion of

any one of (1) to (11).

(43)	the substrate having an organic functional film formed thereon according to

(41) or (42), wherein the substrate is made of at least one kind selected from the group

consisting of metal, ceramics, glass, and plastics.

[0031]

(44)	the substrate having an organic functional film formed thereon according to

(41) to (43), wherein the substrate is made of plastics.

(45)	the substrate having an organic functional film formed thereon according to

any one of (41) to (44), wherein an organic material contacting with the organic functional

film can be decomposed and/or removed by photo irradiation

(46)	the substrate having an organic functional film formed thereon according to

any one of (41) to (45), wherein the organic functional film becomes a hydrophilic film

having a water contact angle of 20° or less by photo irradiation.

[0032]

(47)	the substrate having an organic functional film formed thereon according to

(45) or (46), wherein an irradiation light using photo irradiation is ultraviolet rays.

(48)	the substrate having an organic functional film formed thereon according to

(47), wherein an irradiation light using photo irradiation is ultraviolet rays having

wavelength of 250 to 350 nm.

(49)	the substrate having an organic functional film formed thereon according to

(47) or (48), wherein the amount of the irradiation light is 40 J/cm2 or less.

[0033]

(50)	the substrate having an organic functional film formed thereon according to

any one of (41;) to (49), wherein the organic functional film includes an organic material.

(51)	the substrate having an organic functional film formed thereon according to

any one of (41) to (50), wherein the content of carbon element in the organic functional

film is within the range of 2 to 40%.

(52)	the substrate having an organic functional film formed thereon according to

any one of (41) to (51), wherein a film thickness of the organic functional film is 500 nm

or less.

[0034]

According to a sixth aspect, a method for producing a substrate having an organic

functional film formed thereon of the following (53) is provided.

(53)	a method for producing a substrate having an organic functional film formed

thereon of any one of (41) to (52), wherein the organic functional film is formed on the

titanium oxide thin film by contacting the substrate having the titanium oxide thin film

formed thereon in which the titanium oxide thin film of any one of (14) to (26) is formed

with the solution for forming an organic functional film of any one of (27) to (40).

[0035]

According to dispersion of titanium oxide particles of the present invention, a fine

particle of titalnium oxide having an average particle size of nanometer-order is dispersed

stably in the water solvent. The dispersion of the present invention is stable and is

almost not changed even if left at room temperature for 3 months. The dispersion of the

present invention can form a titanium oxide thin film which is a fine monolayer having

few impurities with speed and ease. Also, the dispersion of titanium oxide particles of

the present invention is useful as material for forming an organic functional film of the

present invention.

[0036] 

According to the solution for forming an organic functional film of the present

invention, an organic functional film suitable for a photolithography method or the like

can be formed: on the substrate with ease and speed.

The substrate having an organic functional film formed thereon of the present

invention includes an organic functional film formed on a substrate and is suitable for use

for photolithography method.	

Brief Description of the accompanying Drawings	

[0037]

FIG. 1 is a graph showing the particle size distribution of a titanium oxide particle

included in A-3 solution.

FIG. 2 is a graph showing the TG-DTA analysis result of powder obtained by

drying the A-3 solution in a vacuum at room temperature.

FIG. 3 is a graph showing a measurement result of zeta potential of the A-3

solution.

FIG. 4 is observation graphs of a substrate by scanning probe microscopy before

and after coating A-3 solution, (a) is an observation graph showing a surface of a

polyester substrate before coating A-3 solution, (b) is an observation graph showing a

surface of a thin film formed from A-3 solution.

FIG. 5 is a graph showing an XPS analysis result of element distribution of thin

film (C-1) formed by using A-1 solution.

FIG. 6 is a graph showing an XPS analysis result of element distribution of thin

film (C-8) formed by using A-4 solution.

FIG.7 is a graph showing an XPS analysis result of element distribution of thin

film (CH-1) formed by using H-1 solution.

FIG. 8 is a graph showing an XPS analysis result of element distribution of thin

film (CH-2) f6rmed by using CH-2 solution.

Detailed Description of the Invention

[0038] 

The following provides a detailed explanation of the present invention.

1) Dispersion of titanium oxide particles

The first aspect of the present invention provides dispersion of titanium oxide

particles obtained by mixing a titanium chelate compound, in which a hydrolyzable group

and chelate ligand are bonded to a titanium atom, and excess amount of water to the

titanium chelate compound.

[0039]

There is no particular limitation on the titanium chelate compound used in the

present invention, provided that the titanium compound is formed by bonding a

hydrolyzable group and chelate ligand to a titanium atom.

[0040]

A valence value of the titanium atom as a center metallic atom is normally 2 to 4

and preferably 4.

There is no particular limitation on the hydrolyzable group, provided the group is

decomposed by reacting with water. Specific hydrolyzable groups include an optionally

substituted alkoxyl group, optionally substituted acyloxy group, halogen group, isocyanate

group, cyano group, amino group, amide group, and the like.

[0041]

Examples of the optionally substituted alkoxyl group include a methoxy group,

ethoxy group, n-propoxy group, isopropoxy group, n-butoxy group, sec-butoxy group,

t-butoxy group, n-pentyloxy group, n-hexyloxy group, and the like.

[0042]

Examples of the optionally substituted acyloxy group include an acetoxy group,

propionyloxy group, n-propylcarbonyloxy group, isopropylcarbonyloxy group,

n-butylcarbonyloxy group, and the like.

Examples of the substituent of the alkoxyl group and acyloxy group include a

halogen group, carboxyl group, amide group, imide group, ester group, hydroxyl group,

and the like.

Examples of the halogen atom include a fluorine atom, chlorine atom, bromine

atom, and iodine atom.

[0043]

Among them, an optionally substituted alkoxyl group, optionally substituted

acyloxy group, halogen atom, or isocyanate group is preferable, an optionally substituted

alkoxyl group is more preferable, and an alkoxyl group having 1 to 4 carbon atom is

particularly preferable.

[0044]

There is no limitation on the chelate ligand, provided that the ligand can form a

chelate by bonding metal. A neutral ligand and anion may be included.

The chelate ligand may bond to a metallic atom on at least one part and may be a

unidentate ligand or polydentate ligand. For example, in the case of a bidentate ligand,

the bidentate ligand may not bond to one metallic atom.

[0045]

Specific examples of the chelate ligand include the following ligands. The

following examples are described as chelate compounds capable of being chelate ligands.

Specific examples of the chelate ligand include saturated aliphatic dicarboxylic

acids such as oxalic acid, malonic acid, succinic acid, glutaric acid, adipic acid, pimelic

acid, suberic acid, azelaic acid, or sebacic acid; β-diketone such as acetylacetone, benzoyl

acetone, or hexafluoro acetyl acetone; p-ketoesters such as methyl acetoacetate or ethyl

acetoacetate; glycols such as ethylene glycol; glycol acids such as oxy acetic acid;

nitrogen-including compounds such as ethylenediaminetetraacetato (EDTA) and sodium

salt thereof, ethylenediamine, 1,3-propanediamine, diethylentriamine,

pentamethyldiethylenetriamine, hexamethyltriethylenetetramine,

tris[2-(dimethylamino)ethyl]amine, or tri(pyridinylmethyl)amine;

[0046]

other heterocyclic compounds such as furan carboxylic acid, thiophene

carboxylic acid, nicotinic acid, isonicotinic acid, phenanthroline, diphenanthroline,

substituted phenanthroline, 2,2':6',2"- terpyridine, pyridine imine, cross-1inking aliphatic

diamine, 4-4'-di(5-nonyl)-2,2'-bipyridine, bipyridine coordinated with O, S, Se, or Te,

alkyliminopyridine, alkylbipyridinylamine, alkyl substituted tripyridine,

di(alkyIamino)alkylpyridine, or ethylenediaminedipyridine; and

[0047]

sulfur-including compounds such as mercapto alcohols such as 2-mercapto

ethanol; dithiols such as ethane dithiol; mercapto amines such as 2-mercapto ethyl amine;

or dithioketones such as 2,4-pentanedithione.

These compounds can be used alone or two or more types can be used in

combination.

[0048]

Preferable specific examples of the titanium chelate compound include one kind

or two or more kinds of a compound represented by the formula (I).

In the formula (I), R1 represents an optionally substituted alkoxyl group and X

represents a chelate ligand. Specific examples of R1 include the same examples as the

optionally substituted alkoxyl group of the hydrolyzable group previously described.

Specific examples of X include the same examples as the chelate ligand previously

described.

[0049]

n1 represents an integer of 1 to 3. n1 is preferably 1 for forming an organic thin

film having high density.

When nl is 2 or more, R1 may be the same or different. When (4-n1) is 2 or

more, X may be the same or different.

[0050]

There is no limitation on a method for producing a titanium chelate compound

and, for example, a method for adding a prescribed amount of chelate compound to an

organic solvent solution of titanium alkoxide compound, as described later, and the like

are included. The amount of chelate compound used is usually 1 to five-fold by mol and

preferably 1 to three-fold by mol to 1 mol of titanium alkoxide compound.

[0051]

There is no limitation on the water used for adjusting the dispersion of the present

invention, provided that the water is neutral. In view of obtaining a fine titanium oxide

thin film haying few impurities, it is preferable to use pure water, distilled water, or

ion-exchanged water.

[0052]

The amount of water used is excessive to the titanium chelate compound, and the

specifically amount of water used is five-fold or more by mole, preferably ten-fold or

more by mole, and more preferably twenty-fold or more by mole, to the titanium chelate

compound.

Also, the maximum amount of water used is determined according to the

concentration of titanium chelate compound in dispersion to be adjusted. For example,

in the case of adjusting dispersion having a concentration of 0.1% or more, the amount of

water used is iten thousand-fold or less by mole and preferably five thousand-fold or less

by mole to the titanium chelate compound. In the case of adjusting dispersion having a

concentration of 0.1% or less, the maximum amount of water used is more.

[0053]

The water used may be diluted by an organic solvent. Also, the water may be

added at once, may be added stepwise, and may be continuously added in a constant

amount.

[0054]

Examples of the organic solvent used include the same examples as an organic

solvent used as a solution of the titanium chelate compound described later.

[0055]

By mixing the titanium chelate compound and an excess amount of water, a

hydrolysis reaction of titanium chelate compound is begun.

Examples of the method for mixing the titanium chelate compound and an excess

amount of water include a method for adding water to an organic solvent solution of the

titanium chelate compound or a method for adding an organic solvent solution of the

titanium chelate compound to water.

[0056]

There is no limitation on the organic solvent used in the organic solvent solution

of the titaniurn chelate compound, for example, alcohols such as methanol, ethanol, or iso

propanol; halogenated hydrocarbons such as methylene chloride, chloroform, or

chlorobenzene; hydrocarbons such as hexane, cyclohexane, benzene, toluene, or xylene;

ethers such as tetrahydrofuran, diethylether, or dioxane; ketones such as acetone,

methylethylketone, or methylisobutylketone; amides such as dimethyl formamide or

N-methyl pyrrolidone; sulfoxides such as dimethyl sulfoxide; silicones such as

methylpolysiloxane, octamethylcyclotetrasiloxane, decamethylcyclopentanesiloxane,

methylphenylpolysiloxane, dimethylsilicone, phenylsilicone, alkyl-modified silicone, or

polyethersilicone (Japanese Laid-Open Patent Application No. H9-208438); frons; and

carbon fluorides such as CBr2ClCF3, CClF2CF2CCl3, CClF2CF2CHFCl, CF3CF2CHCl2,

CF3CBrFCBrF2, CClF2CClFCF2CCl3, Cl(CF2CFCl)2Cl, Cl(CF2CFCl)2CF2CCl3,

Cl(CF2CFCl)3Cl.

[0057]

Among them, because a hydrolysis reaction of titanium chelate compound or the

like progresses with ease, a fine titanium oxide thin film can be uniformly formed, and

dispersion which does not solidify at low temperature can be obtained, a water-miscible

solvent is preferable and a solvent including alcohols is more preferable.

[0058]

Examples of the solvent including alcohols include a solvent consisting of at least

one kind of alcohol or mixed solvent consisting of alcohols and another organic solvent,

and a mixed solvent consisting of alcohols and another organic solvent is preferable.

[0059]

As the mixed solvent consisting of alcohols and another organic solvent, a mixed

solvent which combines hydrocarbons such as toluene or xylene and lower alcohols such

as methanol, ethanol, isopropanol, or t-butanol is preferable.

Although there is no limitation on the mixing ratio of the mixed solvent, the

mixing ratio of hydrocarbons and lower alcohols is preferably whithin the range of 99/1 to

50/50 by volume.

[0060]

There is no particular limitation on the concentration of the titanium chelate

compound in the organic solvent, provided that the concentration is within the range in

which rapid exothermic heat is inhibited when adding water and the organic solvent has

flow properties capable of stirring. The concentration is preferably within the range of 1

to 50% by weight and more preferably the range of 5 to 30% by weight.

[0061]

Although a reaction temperature for the hydrolysis reaction of the titanium

chelate compound depends on the reactivity, stability, or the like of the used titanium

chelate compound, the reaction temperature is usually within the range of -100°C to the

reflux temperature of the organic solvent used and preferably within the range of -20°C to

room temperature. Also, the hydrolysis reaction and dehydration condensation reaction

may be further conducted by raising the temperature of the reacting solution from room

temperature to the reflux temperature of the solvent used following adding water to a

solution of titanium chelate compound at a lower temperature and aging for a certain time.

[0062]

The stirring time is usually from several minutes to several hours. In this case, it

is preferable to conduct ultrasonic wave treatment in order to obtain uniform dispersion.

[0063] 

In addition, an acid, base, or dispersiontabilizer may be added during the

hydrolysis reaction of the titanium chelate compound with water. There are no particular

limitations on the acid or base, provided that it functions as a dispersing agent for

redispersing coagulated precipitate, a catalyst for producing a dispersoid such as colloidal

particles by hydrolyzing and dehydrating/condensing the titanium chelate, or a dispersant

for the formed dispersoid.

[0064]

Examples of acids used include inorganic acids such as hydrochloric acid, nitric

acid, boric acid or fluoroboric acid; organic acids such as acetic acid, formic acid, oxalic

acid, carbonic acid, trifluoroacetic acid, p-toluenesulfonic acid or methanesulfonic acid;

and, photoacid generators which generate acid by photoirradiation of diphenyliodinium

hexafluorophosphate, triphenylphosphonium hexafluorophosphate, or the like.

[0065]

Examples of used bases include triethanolamine, triethylamine,

l,8-diazabicyclo[5.4.0]-7-undecene, ammonia, dimethylformamide, phosphine, and the

like.	

[0066]

Dispersion stabilizers indicates agents having the effect of stably dispersing a

dispersoid in a dispersion medium, examples of which include dispersing agents,

protective colloids, and anticoagulation agents such as surfactants. Specific examples

include multivalent carboxylic acids such as glycolic acid, gluconic acid, lactic acid,

tartaric acid, citric acid, malic acid or succinic acid; hydroxycarboxylic acids; phosphoric

acids such as pyrophosphoric acid or tripolyphosphoric acid; polydentate ligand

compounds having a strong chelating ability with respect to metal atoms such as acetyl

acetone, methyl acetoacetic acid, ethyl acetoacetic acid, n-propyl acetoacetic acid,

isopropyl acetoacetic acid, n-butyl acetoacetic acid, sec-butyl acetoacetic acid, t-butyl

acetoacetic acid, 2,4-hexanedione, 2,4-heptane-dione, 3,5-heptane-dione, 2,4-octane-dione,

2,4-nonane-dione or 5-methyl-hexane-dione; fatty acid amines, hydrostearic acids or

polyester amines such as Solsperse 3000, 9000, 17000, 20000 or 24000 (all of the above

are products of Zeneca Corp.) or Disperbyk-161, -162, -163 or -164 (all of the above are

products of BYK-Chemie Corp.); and silicone compounds such as

dimethylpolysiloxane-methyl(polysiloxyalkylene)siloxane	copolymer,

trimethylsiloxysilicic acid, carboxy-modified silicone oil or amine-modified silicone (see,

for example, Japanese Laid-Open Patent Application No. H9-208438 and 2000-53421).

[0067]

The content of titanium oxide in the dispersion of the present invention is within

the range of 0.1 to 10% by weight and preferably the range of 0.1 to 5% by weight as

titanium oxide to the total dispersion.

[0068] 

The dispersion of the present invention is a dispersion of titanium oxide particles

in which the fine particles of titanium oxide being the hydrolysis product of the titanium

chelate compound have the property of stably dispersing without aggregating in water

solvent or organic solvent.

Here, the state of stably dispersing without aggregating refers to the state in

which a dispeirsoid of a hydrolysis product such as titanium chelate is not coagulated or

non-uniformly separated in an organic solvent and preferably refers to a transparent,

uniform state.

In addition, transparent refers to the state of having high transmittance in visible

light, and more specifically, refers to a state represented in terms of spectral transmittance

as measured under conditions of a dispersoid concentration of 0.5% by weight as oxide, a

quartz cell optical path length of 1 cm, the use of an organic solvent for the contrastive

sample, and a! light wavelength of 550 nm, and preferably refers to transmittance of 80 to

100%.

[0069]

The titanium oxide particles included in the dispersion of the present invention

preferably have amphipathic property. In other words, the particles of the titanium oxide

preferably have affinity for water solvent and organic solvent in order to obtain uniformly

stable dispersion.

A dispersion including such titanium oxide particles provides a titanium oxide

thin film in the form of a uniform film in which water is not repelled when coating on a

substrate, even if the water content exceeds 50% by weight to the total dispersion.

[0070]

There is no particular limitation on a particle size of a titanium oxide particles

included in the dispersion of the present invention, although the range is normally 1 to 100

nm, preferably 1 to 50 nm, and more preferably 1 to 20 nm. Also, a distribution of

titanium oxide particles is preferably monodispersed.

[0071] 

Dispersion of the present invention has excellent keeping quality. In other words, an average particle size of the included titanium oxide particles is almost

unchanged and dispersion do not become clouded, even after the dispersion of the present

invention is kept stoppered tightly for 3 months at room temperature. Also, a titanium

oxide thin film in the form of a uniform film can be obtained if dispersion which has been

kept for 3 months is used.

[0072]

The dispersion and thin film of the present invention are fine and sensitive, has

few impurities, and therefore can be used for an inorganic film for pattern formation, a

surface treatment film for printing plates, groundwork inorganic film for forming a SAM

film, LCD, PDP, SED (Surface Conduction Electron Emission Display);

functional film used for various displays such as electronic paper, such as an insulating

film, oriented film, reflection film, or anti-reflection film;
