Repository: anandvc/allindianpatents

File: patents/253535-functionalized-elastomer-nanocomposite.html (part 1 of 2)
Indian Patents. 253535:"FUNCTIONALIZED ELASTOMER NANOCOMPOSITE"

Indian Patents

Recently Granted Patents

  Recently Published Patents

Title of Invention	"FUNCTIONALIZED ELASTOMER NANOCOMPOSITE"

Abstract	A nanocomposite comprising from 0.1 wt% to 50 wt% of clay, based on the weight of the nanocomposite and an elastomer, comprising C4 to C10 isoolefin derived units and styrenic derived units described by at least one of the following groups (I), (II), (III), (IV) and (V) pendant to the elastomer, E: wherein R1 is selected from hydrogen, C1 to C20 alkyls, alkenyls or aryls, substituted C1 to C20 alkyls, alkenyls or aryls; wherein the value of x ranges from 0 to 20, preferably from 1 to 10, and more preferably from 1 to 5; and wherein the value of y ranged from 0 to 20, preferably from 0 to 10; and wherein the value of z ranges froml to 20, preferably from 1 to 10, and more preferably from 1 to 5; and wherein "A" is an aryl group.	

Full Text	CROSS REFERENCE TO RELATED APPLICATIONS

This application claims the benefit of Provisional Application No. 60/394,098, filed July 5, 2002, the disclosure of which is incorporated by reference in its entirety.

FIELD OF THE INVENTION

The present invention relates to nanocomposites comprising clays and elastomers. More particularly, the present invention relates to nanocomposites suitable for air barriers that arc a blend of a clay and a functionalized phenyl-containing, or styrenic-based, elastomer, wherein the functionalization may be carried out via Friedel-Crafts reaction.

BACKGROUND OF THE INVENTION

Nanocomposites are polymer systems containing inorganic particles with at least one dimension in the nanometer range.  Elastomers comprising phenyl groups including, for example, styrenic-based elastomers comprising at least one styrene or substituted styrene unit therein, are one type of elastomer that can be incorporated into a nanocomposite.  Some examples of these are disclosed in US 6,060,549, 6,103,817, 6,034,164, 5,973,053, 5,936,023, 5,883,173, 5,807,629, 5,665,183, 5,576,373, and 5,576,372. A common type of inorganic particle used in nanocomposites are phyllosilicates, an inorganic substance from the general class of so called "nano-clays" or "clays". Ideally, intercalation should take place in the nanocomposite, wherein the polymer inserts into the space or gallery between the clay surfaces. Ultimately, it is desirable to have exfoliation, wherein the polymer is fully dispersed with the individual nanometer-size clay platelets. Due to the general enhancement in air barrier qualities of various polymer blends when clays are present, there is a desire to have a nanocomposite with low air permeability; especially a dynamically vulcanized elastomer nanocomposite such as used in the manufacture of tires.

One method to improve nanocomposite performance is to use functionahzed polymers blended with clay. This approach has been limited to materials that are soluble m water or to matenals that can be incorporated into the polymerization reaction This approach has been used to prepare nylon nanocomposites, using for example, ohgomeric and monomelic caprolactarn as the modifier. Polyolefin nanocomposites, such as polypropylene nanocomposites, have utilized maleic anhydride grafted polypropylenes to achieve some success in the formation of nanocomposites.

To form articles such as air barriers, it is desirable to use elastomers such as isobutylene-based elastomers, for example, poly(isobutylene-co-p-alkylsryrene) elastomers and poly(isobutylene-co-isoprene) elastomers. While these elastomers have been functionalized in order to improve compatibility or cross-linkabihty with  other  polymers,  suitability  of  such  functionalized  polymers  for nanocomposites has not been demonstrated or disclosed.  See, for example, US 6,372,855 Bl; 6,015,862; 5,849,828; 5,480,810, 5,814,707; 5,700,871; 5,498,673; 5,356,950; JP 11323023 (98 JP-130725 A), EP 0 787 157 Bl; and Liu et ai, 43 POLYMER BULLETIN 51-58 (3 999)  What would be desirable is to provide an improved air barrier using such nanomposites that include these styrenic-based elastomers, thus improving upon the air barrier qualities that exist for these elastomers.

Another background reference includes DE 198 42 S45 A.

SUMMARY OF THE INVENTION

The present invention provides a nanocomposite comprising suitable for air barrier applications, the nanocomposite comprising a blend of clay and an elastomer comprising C2 to C10 olefin derived units wherein the elastomer also comprises functionahzed monomer units pendant to the elastomer. Desirable embodiments of the elastomer include poIy(isobutylene-co-p-alkylstyrene) elastomers and ethylene-propylene-alkylstyrene rubber, which are functionahzed via Fnedel-Crafts reaction with a Lewis acid and a functionalizing agent such as

acid anhydrides and/or acylhahdes The clay is exfoliated in one embodiment by the addition of exfoliating agents such as alkyl amines and siianes to the clay. The composition can include secondary rubbers such as general purpose rubbers, and curatives, fillers, and the like The nanocomposites of the invention have improved air barrier properties such as are useful for tire innerhners and innertubes.

DETAILED DESCRIPTION OF THE INVENTION

The present invention provides a nanocomposite material suitable for air barriers such as innerhners and innertubes for transportation vehicles, trucks, automobiles, and the like. In one aspect of the invention, the nanocomposite comprises clay, preferably swellable clay, and more preferably exfoliated clay, and an elastomer comprising C2 to C10 olefin derived units (which includes isoolefin derived units); wherein the elastomer also comprises functionalized monomer units described by the following groups (I), (II), (III), (IV) and (V) pendant to the elastomer, E-

(Formula Removed) 

wherein R1 is selected from hydrogen, C1 to C2o alkyls, alkenyls or aryls, substituted C1 to C2o alkyls, alkenyls or aryls; wherein the value of x ranges from 0 to 20. preferably from 1 to 10, and more preferably from 1 to 5, and wherein the

value of y ranged from 0 to 20, preferably from 0 lo 10, and wherein the value of z ranges from 1 to 20, preferably from 1 to 10, and more preferably from 1 to 5; and wherein "A" is selected from an alkyl, alkenyl, and aryl group, any of which are either substituted or not.

Alternately, the nanocomposite of the present invention can be described as blend of clay and the reaction product of contacting an elastomer comprising C2 to C10 olefin derived units, an grafting promoter such as, for example, a Lewis acid, and at least one functionalizing compound, such as, for example, an acid anhydride, acylhahde, or blend thereof. In any case, the clay may be a swellable clay in one embodiment, or an exfoliated clay in another embodiment, wherein the clay is exfoliated with an exfoliating additive such as an amine or silane compound, as described herein.

The elastomer may be any suitable elastomer as described herein, desirably isobutylene elastomers such as poly(isobutylene-co-p-alkylstyrene) elastomers and EP rubber such as poly(eihylene-co-propylene-co-metbylstyrene). These are described further below. The nanocomposite may also include other secondary rubbers, fillers, and curatives, and may be cured by such means as, for example, heating, to form an article of manufacture that is suitable for air barriers, etc

The various aspects of the nanocomposite and its use as an air barrier are described more particularly herein, wherein the various embodiments described for each component are attributable to the various aspects and embodiments of the invention.

As used herein, in reference to Periodic Table "Groups", the new numbering scheme for the Periodic Table Groups are used as in HAWLEY'S CONDENSED CHEMICAL DICTJOHAKY 852 (13th ed. )997).

The term "elastomer", as used herein, refers to any polymer or composition of polymers consistent with the ASTM D1566 definition. The term "elastomer" may be used interchangeably with the term "rubber", as used herein.

As used herein, the term "alky!" refers to a paraffinic hydrocarbon group which may be derived from an alkane by dropping one or more hydrogens from the formula, such as, for example, a methyl group, or CH3", or an ethyl group, CH3CH2", etc.

As used herein, the term "alkenyl" refers to an unsaturated paraffinic hydrocarbon group which may be derived from an alkane by dropping one or more hydrogens from the formula, such as, for example, an ethenyl group, CH2=CH", and a propenyl group, or CH3CH=CH", etc.

As used herein, the term "aryl" refers to a hydrocarbon group that forms a ring structure characteristic of aromatic compounds such as, for example, benzene, naphthalene, phenanthrene, anthracene, etc., and typically possess alternate double bonding ("unsaturation") within its structure. An aryl group is thus a group derived from an aromatic compound by dropping one or more hydrogens from the formula such as, for example, phenyl, or C6H5".

By "substituted", it is meant substitution of at least one hydrogen group by at least one substituent selected from, for example, halogen (chlorine, bromine,  fluorine,  or  iodine),  ammo,  nitro,  sulfoxy  (sulfonate  or  alkyl sulfonate), thiol, alkylthiol, and hydroxy; alkyl, straight or branched chain having 1 to 20 carbon atoms which includes methyl, ethyl, propyl, tert-butyl, isopropy}, isobutyl, etc., alkoxy, straight or branched chain alkoxy having 1 to 20 carbon  atoms,  and  includes,  for  example,  methoxy,  ethoxy,  propoxy, isopropoxy, butoxy, isobutoxy, secondary butoxy. ternary butoxy, pentyloxy, isopcntyloxy,  hexyloxy,  heptryloxy,  octyloxy,  nonyloxy,  and  decyloxy, haloalkyl, which means straight or branched chain alkyl having 1 to 20 carbon atoms which is substituted by at least one halogen, and includes, for example,

chloromethyl,  bromom ethyl,  fluoromethyl,  lodomethyl,  2-chloroethyl,  2-bromoethyl, 2-fluoroethyl, 3-chloropropyl, 3-bromopropyl, 3-fluoropropyl, 4-chlorobutyl,  4-fluorobutyl,  dichloromethyl,  dibromomethyl,  difluoromethyl, diiodomethyl,  2,2-dichioroethyl,  2,2-dibromomethyl,  2,2-difluoroethy],  3,3-dichloropropyl,  3,3-difIuoropropyl,  4,4-dichlorobutyl,  4,4-difluorobutyl, trichloromethyl,  4,4-difluorobutyl,  trichloromethyl,  trifluoromethyl,  2,2,2-tnfluoroethyl,  2,3,3-tnfJuoropjopy],  1,1,2,2-tetrafluoroethyl,  and  2,2,3,3-tetrafluoropropyl. Thus, for example, an example of a "substituted styrenic unit" would includep-methylstyrene,p-ethylstyrene, etc.

Elastomer

Elastomers suitable for use in the present invention comprise C2 to C10 olefin derived units. As used herein, the term "olefin" includes "isoolefins" such as, for example, isobutylene, as well as "muJtioJefins" such as, for example, isoprene. Preferably, the elastomer also comprises monomer units having phenyl groups pendant to the elastomer backbone, the phenyl groups either substituted or not. More preferably, the elastomer also composes styrenic derived units selected from styrenes and substituted styrenes, non-limiting examples of which include α-methylstyrene, o- (ortho), m- (meta), and p (para)-methylstyrene, o-, m-, and p-tert-butylstyrene, etc.

In one embodiment of the invention, the elastomer is a random copolymer of units selected from C2 to C10 olefin derived units (hereinafter, ethylene or "C2" is referred to as an olefin derived unit) and styrenic derived unit such as, for example p-alkyIstyrene derived units; wherein the /j-alkylstyrene derived units are preferably p-methylstyrene containing at least 80%, more preferably at least 90% by weight of the p-isomer. In another embodiment of the invention, the elastomer is a random copolymer of a C4 to C7 isoolefin, such as isobutylene, and a styrenic monomer,  such  as  a p-alkylstyrene  comonomer,  preferably p-nethylstyrene containing at least 80%, more preferably at least 90% by weight of the p-isomer. In yet another embodiment, the elastomer is a copolymer of a isoolefin such as isobutylene and a muhiolefin such as isoprene. or "butyl" rubber

In one embodiment of the invention, the elastomer may be a copolymer of sryrenic derived units and/or substituted styrenic derived units, and olefin derived units as described above  The styrene derived units are present from 3 wt% to 20 wt% based on the total weight of the polymer in one embodiment, from 5 wt% to 12  wi%  in  another  embodiment,  from  5  wt%  to  15  wt%  in  yet  another embodiment, and from 8 wt°/0 to 13 wt% in yet another embodiment, wherein a desirable range of styrene derived unir may include any upper wt% hmrt with any lower wt% limit described herein. The olefin .is present m the elastomer in a range of from 70 wt% to 99.5 wi% by weight of the elastomer m one embodiment, and

85 wt% to 99 5 wt% m another embodiment Suitable olefins are selected from C2 to C10 olefins, non-limiting examples of which include ethylene, propene, 1-butene, isobutylene (an isoolefin), 1-hexene, 1-octene, cyclopentadiene (a multiolefin) and isoprene (a multiolefm). For example, one embodiment of a suitable elastomer for nanocomposites of the invention may be a copolymer or terpolymer of any one or two of these monomers with a styrenic monomer such as, for example, α-metby)styrene, o-methylstyrene, m-methylstyrene, and p-methylstyrene monomers.

Non-hmitmg examples of elastomers that are suitable for the

nanocomposite of the invention include any one or a mixture of natural rubber,

poly(isobutylene-co-isoprene), polybutadiene, poly(styrene-co-butadiene),

po)y(isoprene-co-butadiene), poly(styrene-isopiene-butadiene), poly(isoprene-

isobutylene-alkylstyrene),	star-branched	polyisobutylene	rubber,

poly(isobutylene-co-p-methyl styrene), ethylene-propylene-alkylstyrene rubber, ethylene-propylene-styrene rubber, wherem reference to an "alkyl" includes any C1 to C10 straight or branched chain alkyl.

In one embodiment of the invention, the elastomer suitable for the nanocomposite is a non-halogenated elastomer, meaning that the elastomer has not been subjected to a halogenation process, or otherwise comprise halogen moieties

An example of a suitable elastomer for use in the present invention is

poly^sobutylene-co-p-methylstyrene),  or  "XP50"  (ExxonMobil  Chemical

Company, Houston TX). These isoolefin copolymers, their method of preparation

and cure are more particularly disclosed in US 5,162,445  These elastomers have

a substantially homogeneous compositional distnbution such that at least 95% by

weight of the polymer has a p-alkylstyrene content within 10% of the average p-

alkylstyrene content of the polymer  Desirable copolymers are also characterized

by a molecular weight distribution (Mw/Mn) of between 2 and 20 m  one

embodiment and less than 10 in another embodiment, and less than 5 in another

embodiment, and less than 2.5 m yet another embodiment, and greater than 2 m yet another embodiment; a preferred viscosity average molecular weight in the range of from 200,000 up to 2,000,000 and a preferred number average molecular weight in the range of from 25,000 to 750.000 as determined by gel permeation chromatography.

The "elastomer", as descnbed herein, may also comprise a composition of one or more of the same elastomer having differing molecular weights to yield a composition having a bimodal molecular weight distribution.  This bimodal distribution can be achieved by, for example, having a low molecular weight component in the elastomer.  This can be accomplished by physically blending two different MW polymers' together, or by in situ reactor blending.  In one embodiment, the elastomer has a low molecular weight (weight average molecular weight) component of from 5,000 MW to 80,000 MW in one embodiment, and from 10,000 MW to 60,000 MW in another embodimem; the low molecular weight component comprising from 5 to 40 wt% of the composition in one embodiment, and from 10 to 30 wt% of the composition in another embodiment

In an embodiment comprising poly(sobutylene-co-p-methylsryrene) as the elastomer, the p-methylstyrene derived units are present from 3 wt% to 15 wt% based on the total weight of the polymer, and from 5 wt% to 12 wt% in another embodiment, and from 8 wt% to 13 wt% in yet another embodiment, wherein a desirable range of P-methylstyrene may include any upper wt% limit with any lower wt% limit described herein. The isobutylene derived units are present m the elastomer in a range from 70 to 99 5 wt% by weight of the elastomer in one embodiment, and 85 to 99.5 wt% in another embodiment

In another embodiment, the elastomer suitable for use in the nanocomposite of the invention is a copolymer of an isomonoolefin (or lsoolefin) and a multiolefin, or a "butyl" rubber In one embodiment of the invention, the elastomer is a copolymer of a C4 to C6 isoolefin and a multiolefin In another embodiment, the elastomer is a blend of a polydiene or block copolymer, and a

copolymer of a C4 lo C6 isoolefin and a conjugated, or a "star-branched" bury] polymer, The butyl elastomer useful in the present invention can thus be described as comprising C4 to C7 isoolefin derived units and multiolefin derived units, and includes both "butyl rubber" and so called "star-branched" butyl rubber

As used herein, "butyl rubber" refers to both buty] rubber and so-called "star-branched"  butyl  rubber,  described  below.  Preferably,  the  olefin polymerization feeds employed in producing the butyl rubber of the invention are those olefinic compounds conventionally used in the preparation of butyl-type rubber polymers.  Butyl polymers may be prepared by reacting a comonomer mixture, the mixture having at least (1) a C4 to C6, isoolefin monomer component such  as  isobutylene with (2)  a multiolefin,  or conjugated  diene, monomer component. The isoolefin is in a range from 70 wt% to 99.5 wt% by weight of the total comonomer mixture m one embodiment, and 85 wt% to 99.5 wt% in another embodiment.  The multiolefin component m one embodiment is present in the comonomer mixture from 30 to 0 5 wt% in one embodiment, and from 15 wt% to 0.5 wt% in another embodiment. In yet another embodiment, from 8 wt% to 0.5 wt% of the comonomer mixture is multiolefin.

Suitable isoolefins include C4 to C7 compounds such as isobutylene, isobutene, 2-methyl-l-butene, 3-methyl-1-butene, 2-methyl-2-butene, and 4-methyl-1-pentene. The multiolefin is a C4 to C]4 conjugated diene such as isoprene, butadiene, 2,3-dimcthyl-l,3-bur.adiene, myrcene, 6,6-dimethyI-fulvene, cyclopentadiene, hexadiene and piperylene One embodiment of a butyl rubber suitable for use in the invention comprises from 92 wt% to 99.5 wt% of isobutylene and from 0 5 wt% to 8 wt% isoprene, and from 95 wt% to 99.5 wt% isobutylene and 0.5 wt% to 5.0 wt% isoprene in yet another embodiment.

The star-branched buty] rubber is a composition of a butyl rubber, either halogenated or not, and apolydiene or block copolymer, cither halogenated or not The polydienes/block copolymer, or branching agents (hereinafter "polydienes"), are typically cationically reactive and are present during the polymerization of the

butyl rubber, or can be blended with the butyl or butyl rubber to form the star-branched butyl rubber.

More particularly, star-branched butyl rubber is typically a composition of the butyl and a copolymer of a polydiene and a partially hydrogenated polydiene selected from the group including styrene, polybutadiene, polyisoprene, polypiperylene, natural rubber, styrene-butadiene rubber, ethylene-propylene diene rubber, styrene-bmadiene-styrene and styrene-isoprene-styrene block copolymers These polydienes are present, based on the monomer wt%, greater than 0.3 wt% in one embodiment, and from 0.3 wt% to 3 wt% in another embodiment, and from 0.4 wt% to 2.7 wt% in yet another embodiment.

The elastomer or functionalized elastomer is present in the nanocomposite of the invention from 10 to 100 phr in one embodiment, from 20 to 80 phr in another embodiment, and from 30 to 70 phr in yet another embodiment, wherein a desirable range may be any combination of any upper phr limit with any lower phr limit

Clay

Compositions  of the  invention  include  at  least  one  functionalized elastomer blended by any suitable means with at least one clay, a swellable clay in one embodiment, which may or may not be exfoliated using an exfoliating agent. Swellable clay materials suitable for the purposes of this invention include natural or synthetic phyllosihcates, particularly smectic clays such as montmorillonite, nontronite,  beidelhte,  volkonskoite,  lapomte,  hectonte,  sapomte,  sauconite, magadite, kenyaite, stevensite and the like, as well as vermicuhte, halloysite, aluminate oxides, hydrotalcite and the like  These swellable clays generally comprise particles containing a plurality of silicate platelets having a thickness of 8-12A, and contain exchangeable cations such as Na+. Ca+2. K+ or Mg~"  present at the interlayer surfaces

The swellable clay may be exfoliated by treatment with organic molecules (swelling or exfoliating "agents" or "additives") capable of undergoing ion exchange reactions with the cations present at the interlayer surfaces of the layered silicate  Suitable exfoliating agents include cationic surfactants such as ammonium, alkylamines or alkylammomum (primary, secondary, tertiary and quaternary), phosphonium or sulfonium derivatives of aliphatic,  aromatic or arylaliphatic amines, phosphmes and sulfides.  Desirable amine compounds (or the corresponding ammonium ion) are those with the structure R2R3R4N, wherein R2, R3, and R4 are C1  to C30 alkyls or allcenes in one embodiment, C1 to C20 alkyls or alkenes in another embodiment, which may be the same or different,  In one embodiment, the exfoliating agent is a so called long chain tertiary amine, wherein at least R2 is a C14 to C20 alkyl or alkene

Another class of exfoliating agents include those which can be covalently bonded to the interlayer surfaces. These include polysilanes of the structure -Si(R5)2R6 where R5 is the same or different at each occurrence and is selected from alkyl, alkoxy or oxysilane and R is an organic radical compatible with the matrix polymer of the composite.

Other suitable exfoliating agents include protonated amino acids and salts thereof containing 2-30 carbon atoms such as 12-aminododecanoic acid, epsilon-caprolactam and like materials. Suitable swelling agents and processes for intercalating layered silicates are disclosed in US 4,472,538, 4,810,734, 4,889,885 as well as WO92/02582.

In one embodiment, the exfoliating agents includes all primary, secondary and tertiary amines and phosphmes; alkyl and aryl sulfides and thiols, and their polyfunctional  versions Desirable additives include: long-chain tertiary amines such as N.N-dimethyl-octadecylamine, N.N-dioctadecyl-methylamine, so called dihydrogenated tallowalkyl-methylamine and the like, and amine-terminated polytetrahdrofuran, long-chain thiol and thiosulfate compounds like hexamethylene sodium thiosulfaie

The exfoliating  additive such as  described  herein is present in the composition in an amount to achieve optimal air retention as measured by the permeability testing described herein. For example, the additive may be present from 0.1 to 20 phr in one embodiment, and from 0.2 to 15 phr m another embodiment, and from 0.3 to 10 phr in yet another embodiment.  The exfoliating agent, if present, may be added to the composition at any stage, for example, the additive may be added to the interpolymer, followed  by addition of the clay, or may be added to the elastomer and clay mixture; or the additive may be first blended with the clay, followed by blending with the interpolymer in yet another embodiment.

In  another  embodiment  of  the  invention,  improved  elastomer impermeability is achieved by the presence of at least one polyfunctional curative. An embodiment of such polyfunctional curatives can be described by the formula Z-R7-Z', wherein R' is one of a C1 to C15 alkyl, C2 to C15 alkenyl, and C6 to C12 cyclic aromatic moiety, substituted or unsubstituted; and Z and Z' are the same or different and are one of a thiosulfate group, mercapto group, aldehyde group, carboxylic acid group, peroxide group, alkenyl group, or other similar group that is capable of crosslinkmg, either lntermolecularly or intramolecularly, one or more strands of a polymer having reactive groups such as unsaturation,  So-called bis-thiosulfate compounds are an example of a desirable class of polyfunctional compounds included in the above formula  Non-limiting examples of such polyfunctional  curatives  are  as  hexamethylene  bis(sodium  thiosulfate)  and hexamethylene bis(cinnamaldehyde), and others are well known in the rubber compounding arts.  These and other suitable agents are disclosed in, for example, the BLUE BOOK, MATERIALS, COMPOUNDING INGREDIENTS, MACHINERY AND SERVICES FOR RUBBER (Don. R  Smith, ed , Lippincott &. Petto Inc. 2001).  The polyfunctional curative, if present, may be present in the composition from 0.1 to 8 phr in one embodiment, and from 0.2 to 5 phr in yet another embodiment

Treatment with the exfoliating agents described above results in intercalation or "exfoliation" of the layered platelets as a consequence of a reduction of the ionic forces holding the layers together and introduction of molecules between layers which serve to space the layers at distances of greater than 4A, preferably greater than 9A. This separation allows the layered silicate to more readily sorb poJymerizable monomer material and polymeric material between the layers and facilitates further delamination of the layers when the intercalate is shear mixed with matrix polymer material to provide a uniform dispersion of the exfoliated layers within the polymer matrix.

The amount of clay or exfoliated clay incorporated in the nanocomposites in accordance with an embodiment of the invention is sufficient to develop an improvement  in  the  mechanical  properties  and  barrier  properties  of  the nanocomposite, for example, tensile strength or oxygen permeability.  Amounts generally will range from 0,1 wt% to 50 wt% in one embodiment, and from 0.5 wt% to 10 wt% in another embodiment, and from 0.5 wt% to 15 wt% in another embodiment, and from I wt% to 30 wt% in yet another embodiment, and from 1 wt% to 5 wt% in yet another embodiment, based on the polymer content of the nanocomposite.  Expressed m parts per hundred rubber, the clay or exfoliated clay may be present from 1 to 30 phr in one embodiment, and from 5 to 20 phr in another embodiment.  In one embodiment, the exfoliated clay is an alkylamme-exfohated clay.

Secondary Rubber Component

A secondary rubber, or "general purpose rubber" component may be present in compositions and end use articles of the present invention. These rubbers may be blended by any suitable means with the elastomer or elastomer/clay composition. These rubbers include, but are not limited to, natural rubbers, polyisoprene rubber, poly(styrene-co-butadiene) rubber (SBR). polybutadiene rubber (BR), poly(isoprene-co-butadiene) rubber (TBR), styrene-isoprene-butadiene rubber (SIBR), ethylene-propylene rubber (EPM), ethylene-propylene-diene rubber (EPDM), polysulfide, nunle rubber, propylene oxide

polymers, stai-branched butyl rubber and halogenated star-branched butyl rubber, brominated butyl rubber, chlorinated butyl rubber, star-branched polyisobutylene rubber, star-branched brominated butyl (polyisobutylene/isoprene copolymer) rubber; poly(isobutylene-co-p-methylstyrene) and halogenated poly(isobutylene-co-p-methylstyrene), such as, for example, terpolymers of isobutylene derived unrts, p-methylstyrene derived units, and p-bromomethylstyrene derived units, and mixtures thereof.

A desirable embodiment of the secondary rubber component present is natural rubber Natural rubbers are described in detail by Subramamam in RUBBER TECHNOLOGY 179-208 (Maurice Morton, ed., Chapman & Hall 1995). Desirable embodiments of the natural rubbers of the present invention are selected from Malaysian rubber such as SMR CV, SMR 5, SMR 10, SMR 20, and SMR 50 and mixtures thereof, wherein the natural rubbers have a Mooney viscosity at 100°C (ML 1+4) of from 30 to 120, more preferably from 40 to 65 The Mooney viscosity test referred to herein is m accordance with ASTM D-1646.

Polybutadiene (BR) rubber is another desirable secondary rubber useful in the composition of the invention. The Mooney viscosity of the polybutadiene rubber as measured at 100°C (ML 1+4) may range from 35 to 70, from 40 to about 65 in another embodiment, and from 45 to 60 in yet another embodiment,  Some commercial examples of these synthetic rubbers useful in the present invention are NATSYN™ (Goodyear Chemical Company), and BUDENE™ 1207 or BR 1207 (Goodyear Chemical Company).  A desirable rubber is high cis-polybutadiene (cis-BR). By "cis-polybutadiene" or "high cis-polybutadiene", it is meant that 1,4-cis polybutadiene is used, wherein the amount of cis component is at least 95%. An  example  of  high  cis-polybutadiene  commercial  products  used  in  the composition BUDENE™ 1207.

Rubbers of ethylene and propylene derived units such as EPM and EPDM are also suitable as secondary rubbers Examples of suitable comonomers m making EPDM are ethylidene norbomene, 1,4-hexadiene, dicyclopentadiene, as

well as others. These rubbers are described in RUBBER TECHNOLOGY 260-283 (1995). A suitable ethylene-propylene rubber is commercially available as VISTALON™ (ExxonMobil Chemical Company, Houston TX).

In another embodiment, the secondary rubber is a halogenated rubber as part of the texpolymer composition. The halogenated butyl rubber is brommated butyl rubber, and in another embodiment is chlorinated butyl rubber. General properties and processing of halogenated butyl rubbers are described in THE VANDERBILT RUBBER HANDBOOK 105-122 (Robert F. Ohm ed., R.T Vanderbilt Co, Inc. 1990), and in RUBBER TECHNOLOGY 311-321 (1995). Butyl rubbers, halogenated butyl rubbers, and star-branched butyl rubbers are described by Edward Kresge and H.C Wang in 8 KIRK-OTHMER ENCYCLOPEDIA OF CHEMICAL TECHNOLOGY 934-955 (John Wiley & Sons, Inc. 4th ed. 1993).

The secondary rubber component of the present invention includes, but is not limited to at least one or more of brominated butyl rubber, chlorinated butyl rubber, star-branched polyisobutylene rubber, star-branched brominated butyl (polyisobutylene/isoprene copolymer) rubber; halogenated poly(isobutyJene-ro-p-methylstyrene), such as, for example, terpolymers of isobutylene derived units, p-methylstyrene derived units, and p-bromomethylstyrene derived units (BrIBMS), and the like halomethylated aromatic interpolymers as in US 5,162,445, US 4,074,035, and US 4,395,506; halogenated isoprene and halogenated isobutylene copolymers, polychloroprene, and the like, and mixtures of any of the above Some embodiments of the halogenated rubber component are also described in US 4,703,091 and US 4,632,963.

In one embodiment of the invention, a so called semi-crystalline copolymer ("SCC") is present as the secondary "rubber" component. Semi-crystalline copolymers are described in WO 00/69966. Generally, the SCC is a copolymer of ethylene or propylene derived units and a-olefin derived units, the a-olefm having from 4 to 16 carbon atoms in one embodiment, and in another embodiment the SCC is a copolymer of ethylene derived units and α-olefin

derived units, the a-olefin having from 4 to 10 carbon atoms, wherein the SCC has some degree of crystallinity In a further embodiment, the SCC is a copolymer of 1-butene derived units and another a-olefin derived unit, the other a-olefin having from 5 to 16 carbon atoms, wherein the SCC also has some degree of crystallinity. The SCC can also be a copolymer of ethylene and styrene.

The secondary rubber component of the elastomer composition may be present in a range from up to 90 phr in one embodiment, from up to 50 phr in another embodiment, from up to 40 phr in another embodiment, and from up to 30 phx in yet another embodiment. In yet another embodiment, the secondary rubber is present from at least 2 phr, and from at least 5 phr in another embodiment, and from at least 5 phr in yet another embodiment, and from at least 10 phr in yet another embodiment  A desirable embodiment may include any combination of any upper phr limit and any lower phr limit.  For example, the secondary rubber, either individually or as a blend of rubbers such as, for example NR and BR, may be present from 5 phr to 90 phr in one embodiment, and from 10 to 80 phr in another embodiment, and from 30 to 70 phr in yet another embodiment, and from 40 to 60 phr in yet another embodiment, and from 5 to 50 phr in yet another embodiment, and from 5 to 40 phr in yet another embodiment, and from 20 to 60 phr in yet another embodiment, and from 20 to 50 phr in yet another embodiment, the chosen embodiment depending upon the desired end use application of the composition.

The elastomeric composition may have one or more filler components such as, for example, calcium carbonate, silica, talc, titanium dioxide, and carbon black. In one embodiment, the filler is carbon black or modified carbon black, and combinations of any of these. In another embodiment, the filler is a blend of carbon black and silica. The preferred filler for such articles as tire treads and sidcwalls is reinforcing grade carbon black present at a level of from 10 to 100 phr of the blend, more preferably from 30 to 80 phr in another embodiment, and from 50 to 80 phr in yet another embodiment Useful grades of carbon black, as described in RUBBER TECHNOLOGY, 59-85, range from N110 to N990  More

desirably, embodiments of the carbon black useful in, for example, tire treads are N229, N351, N339, N220, N234 and N110 provided in ASTM (D3037, D1510, and D3765). Embodiments of the carbon black useful in, for example, sidewalls in tires, are N330, N351, N550, N650, N660, and N762.

The fillers of the present invention may be any size and typically range, for example, from about 0 0001 µm to about 100 µm. As used herein, silica is meant to refer to any type or particle size silica or another silicic acid derivative, or silicic acid, processed by solution, pyrogenic or the like methods and having a surface area, including untreated, precipitated silica, crystalline silica, colloidal silica, aluminum or calcium silicates, fumed silica, and the like

One or more crosslinking agents are preferably used in the elastomeric

compositions of the present invention, especially when silica is the primary filler,

or is present m combination with another filler. More preferably, the coupling

agent may be a bifunctional organosilane crosslinking agent. An "organosilane

crosslinking agent" is any silane coupled filler and/or crosslinking activator and/or

silane reinforcing agent known to those skilled in the art including, but not limited

to,	vinyl	tnethoxysilane,	vinyl-tris-(beta-metboxyetboxy)silane,

methacryloylpropyltnmethoxysilane, gamma-amino-propyl triethoxysilane (sold commercially as A1100 by Witco), gamma-mercaptopropyltrirnethoxysilane (Al 89 by Witco) and the like, and mixtures thereof. In one embodiment, bis-(3-tnethoxysiJypropyl)teirasulfide (sold commercially as "Si69") is employed.

A processing aid may also be present in the composition of the invention. Processing aids include, but are not limited to, plasticizers, tackifiers, extenders, chemical conditioners, homogenizing agents and peptizers such as mercaptans, petroleum and vulcanized vegetable oils, mineral oils, parraffinic oils, polybutene oils, naphthenic oils, aromatic oils, waxes, resins, rosins, and the like. The aid is typically present from 1 to 70 phr in one embodiment, from 3 to 60 phr in another embodiment, and from 5 to 50 phr in yet another embodiment. Some commercial examples of processing aids are SUNDEX™ (Sun Chemicals), a naphthenic

processing oil, PARAPOL™ (ExxonMobil Chemical Company), a polybutene processing oil having a number average molecular weight of from 800 to 3000, and FLEX ON™ (ExxonMobil Chemical Company), a paraffimc petroleum oil.

The  compositions produced  in  accordance  with the present  invention typically contain other components and additives customarily used in rubber mixes, such as effective amounts of other nondiscolored and nondiscoloring processing aids, pigments, accelerators,  crosslinkmg and curing materials,  antioxidants, antiozonants.  General  classes  of accelerators  include  amines,  guanidines, thioureas,  thiazoles,  thiurams,  sulfenamides,  sulfenimides,  thiocarbamates, xanthates, and the like. Crosslinking and curing agents include sulfur, zinc oxide, and fatty acids. Peroxide cure systems may also be used.  The components, and other curatives, are typically present from 0 1 to 10 phr in the composition

Generally, polymer blends, for example, those used to produce tires, are crosslinked.  It is known that the physical properties, performance characteristics, and durability of vulcanized rubber compounds are directly related to the number (crosslink density) and type of crosslinks formed during the vulcanization reaction. {See, e g, Helt et al., The Post Vulcanization Stabilization for NR in RUBBER WORLD, 18-23 (1991).  Generally, polymer blends may be crosslinked by adding curative molecules, for example sulfur, metal oxides, organometalhc compounds, radical initiators, etc , followed by heating. In particular, the following metal oxides are common curatives that will function in the present invention: ZnO, CaO, MgO, AI2O3, CrO3, FeO, Fe2O3, and NiO  These metal oxides can be used alone or in conjunction with the corresponding metal fatty acid complex (eg., zinc stearate, calcium stearate, etc.), or with the organic and fatty acids added alone, such as stearic acid, and optionally other curatives such as sulfur or a sulfur compound, an alkylperoxide compound, diamines or derivatives thereof (eg., DIAK products sold by DuPont)  (See also, Formulation Design and Curing Characteristics of NBR Mixes for Seals, RUBBER WORLD 25-30 (1993).  This method of curing elastomers may be accelerated and is often used for the vulcanization of elastomer blends

The acceleration of the cure process is accomplished in the present invention by adding to the composition an amount of an accelerant, often an organic compound. The mechanism for accelerated vulcanization of natural rubber involves complex interactions between the curative, accelerator, activators and polymers Ideally, all of the available curative is consumed in the formation of effective crosslinks which join together two polymer chains and enhance the overall strength of the polymer matrix. Numerous accelerators are known in the art and include, but are not  limited  to,  the following:  stearic acid,  diphenyl guanidine (DPG), tetramethylthiuxam  disulfide  (TMTD),  4,4'-dithiodimorpholine  (DTDM), tetrabutylthiuram disulfide (TBTD), benzothiazyl disulfide (MBTS), hexamethylene-1,6-bisthiosulfate disodium salt dihydrate (sold commercially as DURALINK™ HTS by Flexsys), 2-(morpholinothio) benzothiazole (MBS or MOR), blends of 90% MOR and  10% MBTS (MOR 90), N-tertiaryburyl-2-benzoihiazoJe sulfanamide (TBBS), and N-oxydiethylene thiocarbamyl-N-oxydiethylene sulfonamide (OTOS), zinc 2-ethyl hexanoate (ZEE), and "thioureas"

Functionalized Elastomer
