Repository: anandvc/allindianpatents

File: patents/253557-a-method-of-obtaining-biomaterials-coated-in-fibrin-adhesive.html
Indian Patents. 253557:A METHOD OF OBTAINING BIOMATERIALS COATED IN FIBRIN ADHESIVE

Indian Patents

Recently Granted Patents

  Recently Published Patents

Title of Invention	A METHOD OF OBTAINING BIOMATERIALS COATED IN FIBRIN ADHESIVE

Abstract	This invention relates to a method of obtaining biomaterials coated with growth factor incorporated fibrin adhesive comprising in the steps of : subjecting the surface of the material such as herein described to adsorption of enzyme activity by exposing it with a solution of enzyme, thrombin, to obtain a thrombin adsorbed surface; coating the surface with a protein composition such as herein described and allowing fibrinogen in the mixture to polymerise on thrombi n adsorbed surf ace to obtain a protein coated surface; subjecting the protein coated surface to the step of freeze-drying at a temperature in the range of -40°C to -55°C .	

Full Text	This invention relates to amethod of obtaining biomateriais coated to fibrin adhesive.

This invention further relates to stable coating of growth factor incorporated bioadhesives onto polymeric materials so as to enhance attachment and proliferation of endothelial cells, and thus to reduce the thrombogenicity of the materials that are implanted as card iovascular prosthesis,

BACKGROUND OF THE INVENTION

Blood vessel diseases and its blockage have become a major cause of damage of organs. Occlusive arterial disease is commonly treated, by-passing the occluded vessel. Though autogeneous grafts are the best, when suitable vein is not available, synthetic vascular grafts made of polyethylene terephthalate or polytetrafluoro ethylene are substituted.

Alternatively, the blocked portion of the vessel may be reopened or replaced by a vascular stent composed of metal or synthetic materials.

However, small caliber synthetic vascular grafts for medium or smal1 vessel bypass is limited by

frequent  graft occlusion.  This is mainly  because  the

currently  available  vascular  grafts  do  not endothelialize  and  they  remain  throrobogenic.  The

seeding  of vascular grafts with endothelial  cells  has been  considered  as  a  solution  to  the  problem  of

thrombogenicity  (Mosquera  and Goldman,  Br.  J-  Surg. 78:656-660, 1991) ,  In experimental settings, seeding  of

endothelial  cells  has  shown  beneficial  effects. However,  seeded  grafts suitable for  routine  use are

still  not produced-

There  is  a  clear  need  for  nonthrombogenic

synthetic  materials  for  implant  applications.  The surface  in  contact  with  blood  should  be  able  to

endothelialize  or  form neointima in  a  short  period. This will  prevent protein deposition,  clot  formation,

platelet adhesion and aggregation on  the surface.  The thrombus  should not grow on the surface to occlude  the

flow or to  get embolized into the flow.

While  endothelial  cell  seeding  can  reduce

thrombogenicity of the surface, the major problem is the lack  of  a suitable protein coating on the  surface  to

which  endotheial  cells can  attach  and  proliferate.

Most  of  the  proteins have problem  that  their  cell attachment  domain  also  attract  platelet  and  thus

thrombus forms on the area  where endothelial cells  haw not grown.  The coating of a matrix protein is, however,

essential for cells to attach and grow.

Another problem in the field is that only  limited

number  of  cells  can  be  obtained  when  cells are harvested  from  the  patient's own blood  vessel.  The

cells  should proliferate quickly so that after donating the  cells  at  least in a week's time he  can  get  the

endothelialised  graft  placed, instead of  the  insured vessel.  Thus, the proteins coated on the surface  should

also be able to promote cell proliferatiron.

PRIOR ARTT

When  a blood vessel  is injured, the process  of blood  clotting  generates  fibrin,  which  holds  other

blood  cells  and  the  cytokines  and  growth  factors released by white blood cells, platelets and surrounding

cells.  The  fibrin  network then acts  as  a  natural scaffold for cells to  migrate and proliferate and  thus

tissue repair  and remodeling  takes place.

The  idea  of  using fibrinogen or  fibrin  as  a matrix  has been  tried out [US Patent s  5,324,647  and 5,272,0743.  However, the method that has been used  to stabilize the fibrinogen to the surface is heating.  But heating  above  50°C  in  presence  of  moisture  will denature  the  proteins  and  especially  the  growth factors.  Thus  these  proteins  may  act  as  a  eel 1 attachment  scaffold but may not promote  the  migration and proliferation of  cells.

Collagen  is also  a natural extrace1lular  matrix protein  which  helps  migration  and  cell  growth. Gelatin has been routinely used for growing  endothelial cells  in  tissue  culture wells  as  it  enhances  the migration and proliferatiron -  However, stabi1ization of gelatin  on  the surface  is difficult  and  cells  thus grown  get  easily  detached  under  shear  stress. Therefore, we have incorporated gelatin into  the fibrin network and stabilized it on the surface to improve  the cel1 migration and proliferation.

OBJECTS OF THE INVENTION

An  object  of  this  invention  is  to  propose a polymeric materials having a coating of growth  factor incorporated adhesives.

Another object of this  invention is to propose  a method  of  coating polymeric  materials  with  growth factor  incorporated  bioadhesives which is  shown  to resist  the shear stress as compared to the  endothelial cells grown  on gelatin  coated  material.

Still  another  object of  this  invention  is  to propose  a method of coating polymeric  materials  with growth  factor  incorporated  bioadhesives  which  is stabilize.

DESCRIPTION OF INVENTION

According  to this invention there is  provided  a

method  of  coating  polymeric  materials  with  growth factor incorporated bioadhesives  which comprises in the

steps of s i)  treating the surface of said material to obtain an

enzyme activity ii)  coating  the  treated  surface  with  a  protein

composition  and  allowing  it  to  cross  link  and polymerize iii)  subjecting the polymerized surface  to the step of

tyophilization.

The present invention provides methods for coating

surfaces of  polymeric  materials using  cryoprecipitate obtained  from human plasma, bovine  thrombin,  gelatin

from porcine skin and  growth factors isolated from calf hypothalamus.  After  coating  the  surface  with  a

composition  of  above proteins, the  material  is  left between  30°C  to  40°C  for  the  thrombin  to  act  on

fibrinogen  in  the  cryoprecipitate  to  form  fibrin monomers,  which  is subsequently cross  linked  by  the

activated FXIII to form a net work in which gelatin  and growth  factors are retained -  The proteins thus  coated

on the surface is then subjected to a freeze—drying step so  that fibrin network holding  the growth factors  and

gelatin  is  stabilized on the surface.  The  composite coated  surfaces  showed minimal platelet  adhesion  and

throfflbogenesis compared to the bare surfaces.

This  invention  also relates to  the  accelerated

proliferation of the endothelial ceils on the  composite coated surface.  The cells grown on  the surface  seemed

to  be physiologically active, having good nitric  oxide production, expressed low density lipoproteins, was  not

thrombogenic  and resisted shear stress when exposed  to flow.

Details of the Invention;

I

1.	The present invention provides a composition of different proteins as a composite to coat polymeric surfaces. The polymeric material used is either polystyrene, polyethylene, polyethylene terephthalate, or expanded polytetra fluoroethylene and may be in the form of circular or square pieces or as conduits.

2.	According to one aspect of the invention, the polymeric material is initially incubated for 15 to 30 min in a solution of thrombin, 10 to 50 I U per ml, dissolved in 10 mM to 50 mM CaCl2 solution. The thrombin solution is added in a proportion of 0.5 ml to 1ml per cm2 material. After the incubation period, which is done between 30 to 40oC, the excess thrombin solution is aspirated out.

3.	According tO; a related aspect of the invention, a fibrinogen concentrate obtained from human plasma as cryoprecipitate and stored as lyophilised powder is dissolved in DAA/ to get a concentration of 10 to 30 mg of total protein per ml. The solution of fibrinogen concentrate is mixed with an equal volume of 2% skin gelatin  prepared by autoclaving gelatin in distilled water. To this fibrinogen concentrate 250 to 500 ug of endothelial cell growth factor is also added. The composite solution containing fibrinogen, FXIII, gelatin and endothelial cell growth factors is mixed well. Fifty to 200 ul of this composite solution is then layered over thrombin absorbed surface. The material is then incubated between 30oC  to 40oC for 30 min to 60 min.

E.g.1. Bovine thrombin (E.Merck, Germany) is adsorbed on the surface. Human fibhnogen concentrate obtained as cryoprecipitate is mixed with porcine skin gelatin (tissue culture grade obtained from Sigma Chem. USA), endothelial cell growth factors isolated by a standard method, from calf hypothalamus.

4.	In another aspect of the invention the composite coated material is frozen at

temperature ranging from -50oC  to -70oC  for a period of 2 to 24 h. The frozen

material with the composite coating is then transferred to a lyophilizer and freeze

dried at a temperature of -40°C to -55°C and negative pressure of 10 ' to 10-2 torr, for a period of 2 to 12 h.

The polymeric material surfaces thus coated with the composite and stabilized by lyophilization has a thin uniform network of fibrin enmeshed with the growth factors and gelatin. Since the stabilization is done at a low temperature, the growth factors and the mitogenic fibrinopeptide generated during the action of thrombin on fibrinogen is expected to be biologically active. 5. In order to show that the growth factors are retained for a sufficient period for the seeded endothelial cells to consume, a release kinetics of proteins/peptides from the coating was measured.  Chromoproteins such as hemoglobin and cytochrome C were used, to measure the release kinetics, because it has similar molecular weights as the growth factors, and it is easy to quantitate from their Soret band absorbance. In this aspecct of the invention we have incorporated hemoglobin, and cytochrome C, into the composite. The release of the protein into the serum containing medium is estimated using a standard calibration curve that is generated with known concentrations of the chromoproteins. diluted in serum containing medium. The calibration curve is used to estimate the concentration of the protein released into the medium for a period of 120h. at an interval of 24 h. The medium is drawn from the tissue culture wells, first after 5 min after exposure to the medium, and then after every 24h. We found that till 96h, there is a steady release of the chromoproteins into the medium. This result confirmed that the coating technique used is efficient to retain the growth factors within the fibrin network. The uniformity of the network is visualised inder the microscope after staining the coated surface with Coomassie blue. 6. According to another aspect of the invention, we also tested the attachment and proliferation of endothelial cells on the coated composite matnx. The edothelial cellsare isolated from human umbelical cord vein. The vein of the umbelical cord is flushed several times with Hank's Balanced Salt Solution (HBSS) and 0.1% collagenase in serum free MCDB is filled in the cannulated vein. After 5 min cells are resuspended in serum containing MCDB and cells are

seeded onto a polystyrene culture flask coated with 0.1% gelatin. After 4 days, cells are harvested by treatment with 0.5% trypsin. The cells are washed and subcultured in another set of gelatin coated culture plates. These second passage ceils are harvested after 3 days and seeded on the composite coated surface. In 48h, a confluent monolayer is formed on the composite. The morphology of the cells grown on gelatin alone, fibrin alone and the composite are compared.

7.	In another embodiment of the invention, the growth rate of the endothelial

cells from the same passage is compared on gelatin coated, fibrin coated, and

composite coated surfaces. The lyophilized surfaces with either fibrin or

composite coating is rinsed with culture medium to remove excess thrombin.

Equal number of cells harvested from the second passage grown on gelatin

coated polystyrene dishes are then seeded on gelatin coated-, fibrin coated-, or

composite coated polymeric material such as PTFE or Dacron. The cell

attchment and spreading is monitored after 2h. The attachement and spreading

are similar on fibrin coated- and composite coated surfaces, whereas on gelatin

coated surface spreading is poor. By 48h, it is found that on the composite

coated surface, the cells proliferated into a confluent monolayer, whereas on the

fibrin-coated and gelatin coated surfaces confluent monolayer is formed by 72h

or later. Thus an embodiment of this invention shows that endothelial cells

attach similarly on fibrin and composite whereas proliferation on the composite is

much better than that on the fibrin alone,

8.	According to another aspect of the invention', it is also shown here that the

fibrin coated on the surface is stable and is not lysed into fibrin degradation

products during cell culture. To estimate fibrin degradation during endothelial

cell culture, the tissue culture medium is collected at 24 h intervals during cell

culture. Using an agglutination kit obtained from Diagnostica Stage we

estimated the FDP in the culture media. There is no detectable level of FDP in

the culture media for upto 7 days.

9.	To measure the physiological activity of the endothelial cells, the cell

monolayer grown on the composite coated surface is incubated with serum-free

medium for 24h and the medium is taken for NO assay. A NO production in the

range 2-3 nM per 0.5x106 cells are detected.

10.	In another aspect of the invention we also demonstrated that the composite

coated surface with endothelial cell monolayer is less thombogenic compared to

the bare surface. The endothelialized surface is exposed to platelet rich plasma

in a parellel plate flow chamber (fabricated according to Baumgartner's design).

The perfusion of PRP is attained using a peristaltic pump at a flow rate of 4 ml

per min or 8 ml per min. After exposure of the surface to the PRP for 30 mm. the

surface is rinsed with serum-free culture medium and the surface is fixed in 2%

glutaraldehyde for 2h. The surface is then stained with Leishman's to view the

adhered platelets. The adherence of platelets are estimated by counting several

fields. The effect of the endothelialised monolayer on platelet activation in the

PRP is assessed by measuring the response to agonist of exposed platelet rich

plasma using a Chronplog platelet aggregometer. The platelet rich plasma after

perfusion through the chamber without any materials served as the control After

perfusion through a chamber holding an endothelialised surface, the PRP

responded to agonists similar to the control PRP.

WE  CLAIM:

1.	A method of obtaining biomaterials coated in fibrin adhesive

comprising in the steps of :

subjecting the surface of the material such as herein described to adsorption of enzyme activity by exposing it with a solution of enzyme, thrombin, to obtain a thrombin adsorbed surface; coating the surface with a protein composition such as herein described and allowing fibrinogen in the mixture to polymerise on thrombin adsorbed surface to obtain a protein coated surface; subjecting the protein coated surface to the step of freezing at a temperature in the range of 50 C to 70 C and drying at a temperature in the range of -40 C to -55 C.

2.	The method as claimed in claim 1 wherein the biomaterial is

exposed for 15 to 30 mins. to a solution of thrombin dissolved in

CaCl2 solution and at a temperature of 30 to 40 C.

3.	The method as claimed in claim 2 wherein 10 to 50 lU per ml of

thrombin solution is dissolved in 10 to 50 mM of CaCl2 solution.

4.	The method as claimed in claims 2-3 wherein the  thrombi n  is

2 added in  a proportion of 0-5 to 1 ml/cm  of biomaterial.

5.	The method as c1aimed in claim 1 wherein the protein composi-

tion comprises a mixture of 1 to 5 mg/ml of fibrinogen concen

trate, 0.1 to 0.2 mg/ml of gelatin and 0.1 to 0.2 mg/ml of growth

factors and allowed to polymerise on the surface between a tempe

rature of 35°C to 40oC.

6.	The method as claimed in claim 1 wherein the protein-coated

surface  is  subjected  to  freez ing for a  period  of  2  to  24

h  and then freeze-dried between -40°C  to -55°C  and  at  negative

pressure between 10-1  to 10-2  for

7,	A method as claimed in claim 1 wherein the biomater in is coated

are polystyrene, polyethylene, polyterepthalate, expanded poly-

tetraf1uoroethylene, ultra high molecular weight po1yethylene,

titanium and diamond-like carbon coated titanium.

8.	A method of coating of growth factor incorporated fibrin

adhesive on biomaterials substantially as herein described.

.Dated  this  15th  day  of  FEBRUARY,  2000

Documents:

				130-mas-2000-abstract.pdf

				130-mas-2000-claims.pdf

				130-mas-2000-correspondence others.pdf

				130-mas-2000-correspondence po.pdf

				130-mas-2000-description complete.pdf

				130-mas-2000-form 1.pdf

				130-mas-2000-form 26.pdf

				130-mas-2000-form 4.pdf

				130-mas-2000-other documents.pdf

« Previous Patent

Next Patent »

Patent Number	253557	

Indian Patent Application Number	130/MAS/2000	

PG Journal Number	31/2012	

Publication Date	03-Aug-2012	

Grant Date	31-Jul-2012	

Date of Filing	21-Feb-2000	

Name of Patentee	SREE CHITRA TIRUNAL INSTITUTE FOR MEDICAL SCIENCES, & TECHNOLOGY	

Applicant Address	WING, SATELMOND PALACE, TRIVANDRUM-695 012, INDIA	

Inventors:

#	Inventor's Name	Inventor's Address	

1	LISSY KALLIYANA KRISHNAN	SREE CHITRA TIRUNAL INSTITUTE FOR MEDICAL SCIENCES, & TECHNOLOGY, BIOMEDICAL TECHNOLOGY., WING, SATELMOND PALACE, TRIVANDRUM-695 012, INDIA	

PCT International Classification Number	A61F2/06	

PCT International Application Number	N/A	

PCT International Filing date		

PCT Conventions:

#	PCT Application Number	Date of Convention	Priority Country	

1			NA	

© All Indian Patents, 2013-2021.

  Patent data available in the public domain from Indian Patents Office, Department of Industrial Policy and Promotions, Ministry of Commerce and Industry, Government of India.

File: patents/253602-portable-device-for-regulating-hardness-of-drinking-water.html (part 1 of 2)
Indian Patents. 253602:PORTABLE DEVICE FOR REGULATING HARDNESS OF DRINKING WATER

Indian Patents

Recently Granted Patents

  Recently Published Patents

Title of Invention	PORTABLE DEVICE FOR REGULATING HARDNESS OF DRINKING WATER

Abstract	The portable device of the present invention for regulating the hardness of drinking water includes a collapsible electrode group (20) including ion-adsorbing electrodes (21) and (22) and a power supply (13) for applying a voltage between the ion-adsorbing electrode (21) and the ion-adsorbing electrode (22).&nbsp;The first ion-adsorbing electrode (21) includes a first electrically conductive material capable of adsorbing ions.&nbsp;The second ion-adsorbing ions.&nbsp;In an example, a voltage is applies between the first ion-adsorbing electrode (21) and the second ion-adsorbing electrode (22), with the first and second ion-adsorbing electrodes (21) and (22) being immersed in the drinking water (25).&nbsp;The applied voltage regulates the amount of ions-adsorbed on the first and second electrically conductive materials, and thereby the hardness of the drinking water is regulated.	

Full Text	FORM 2

THE PATENTS ACT, 1970

(39 of 1970)

&

THE PATENTS RULES, 2003

COMPLETE SPECIFICATION (See section 10, rule 13)

“PORTABLE DEVICE FOR REGULATING HARDNESS OF

DRINKING WATER”

TANAH PROCESS LTD. of 1-11-20, Kitabatake, Abeno-ku, Osaka-shi, Osaka, 545-0035, JAPAN

The following specification particularly describes the invention and the manner in which it is to be performed.

DESCRIPTION

PORTABLE DEVICE FOR REGULATING HARDNESS OF DRINKING WATER

TECHNICAL FIELD

[0001] The present invention relates to portable devices for regulating the hardness

of drinking water.

BACKGROUND ART

[0002] Today, international travel has become commonplace.  It is important for travelers to ensure drinking water at their travel destinations.  Commercially available mineral waters are convenient drinking water for travelers.  However, travelers unfamiliar with hard water may become ill with hard water because most of the mineral waters available in Europe, etc. are hard water.  It is therefore convenient for travelers to have a portable device that can regulate the hardness of drinking water.

[0003] Water softening devices for reducing water hardness have been developed (see JP 2003-117550 A, JP 2003*334549 A, etc.).  Conventionally developed water softening devices soften water using ion-exchange resins.  In the water softening devices using the ion-exchange resins, sodium ion bonded to ion-exchange groups in the ion-exchange resins is replaced with calcium ion or magnesium ion in water.  As a result, calcium ion and magnesium ion are adsorbed by the ion-exchange resins, and thus the water is softened.  However, the ion-exchange resins have a limitation in their ion-exchange capacity.  Accordingly, ion-exchange resins that have adsorbed a certain amount of calcium ion and magnesium ion need to be regenerated using sodium chloride water.

[0004] The conventional water softening devices using the ion-exchange resins have a problem in that they are difficult to be miniaturized and are not suitable for carrying.  Moreover, the conventional water softening devices using the ion-exchange resins have a problem in that the regeneration of the ion-exchange resins takes a relatively long time.  Moreover, the conventional water softening devices using the ion-exchange resins have a problem in that sodium chloride water is required to regenerate the ion-exchange resins.

DISCLOSURE OF INVENTION

[0005] With the foregoing in mind, it is an object of the present invention to provide

a novel portable device for regulating water hardness.

[00061 In order to achieve the object, the portable device according to the present invention for regulating the hardness of drinking water includes: a collapsible electrode group including first and second ion-adsorbing electrodes! and a power supply, wherein the first ion-adsorbing electrode includes a first electrically conductive material that is capable of adsorbing ions, the second ion-adsorbing electrode includes a second electrically conductive material that is capable of adsorbing ions, and a voltage is applied between the electrodes in the electrode group, with the electrode group being immersed in the drinking water, to regulate an amount of ions adsorbed on the first and second electrically conductive materials, and thereby the hardness of the drinking water is regulated.

[0007] The device of the present invention for regulating water hardness regulates the hardness of drinking water using an electrically conductive material that is capable of adsorbing ions.  Because of this, the device of the present invention has a simple structure, and is easy to be miniaturized and is easy to carry.  Moreover, the electrodes in the device of the present invention can be regenerated in a short time. Moreover, the device of the present invention does not need sodium chloride water to regenerate its electrodes.  The device of the present invention therefore is easy to use while traveling.

BRIEF DESCRIPTION OF THE DRAWINGS

[0008] Fig. 1 schematically shows an example of the device of the present invention.

Fig. 2 is a perspective view showing an example of a container used in the device of the present invention.

Fig. 3A is a cross-sectional view showing an example of a container used in the device of the present invention and an electrode group disposed in the container. Fig. 3A shows a state where the container is extended.  Fig. 3B is a cross-sectional view showing a state where the container and the electrode group shown in Fig. 3A are collapsed.

Fig. 4Ais a cross-sectional view showing another example of the container used in the device of the present invention and the electrode group disposed in the container.  Fig. 4A shows a state where the container is extended.  Fig. 4B is a cross-sectional view showing a state where the container and the electrode group shown in Fig. 4A are collapsed.

Fig. 5A shows an example of an ion-adsorbing electrode used in the device of the present invention.  Fig. 5B shows another example of the ion-adsorbing electrode used in the device of the present invention.

Fig. 6Ais a front view showing still another example of the ion-adsorbing electrode used in the device of the present invention. Fig. 6B is a cross-sectional view of the ion-adsorbing electrode shown in Fig. 6A.

Fig. 7 schematically shows another example of the device of the present invention.

Fig. 8 is a cross-sectional view showing the electrode group in the device shown in Fig. 7.

Fig. 9A is a perspective view showing an example of the container used in the device of the present invention. Fig. 9B is a perspective view showing the container shown in Fig. 9A, which is in use.

Fig. 10 is a cross-sectional view showing an arrangement of the electrodes in an example of the device of the present invention.

Fig. 11 shows an example of a metal electrode.

BEST MODE FOR CARRYING OUT THE INVENTION

[0009] Hereinafter, embodiments of the present invention are described.  In the

following description, embodiments of the present invention are described by way of

example, and the present invention is not limited to the examples described below.

In the description referring to drawings, the same reference numerals are used to

indicate like parts, and a repetitive description is omitted in some cases.

Furthermore, the drawings referred in the following description are schematic

drawings.

[0010]

[Device for regulating water hardness]

The portable device of the present invention for regulating water hardness is a device for regulating the hardness of drinking water.  This device includes a collapsible electrode group including first and second ion-adsorbing electrodes and includes a power supply for applying a voltage between the first ion-adsorbing electrode and the second ion-adsorbing electrode.  The first ion-adsorbing electrode includes a first electrically conductive material that is capable of adsorbing ions. The second ion-adsorbing electrode includes a second electrically conductive material that is capable of adsorbing ions.  In this device, a voltage is applied between the electrodes in the electrode group, with the electrode group being immersed in the drinking water, to regulate the amount of ions adsorbed on the first and second electrically conductive materials, and thereby the hardness of the drinking water is regulated. [0011]  Here, examples of the "collapsible electrode group" include an electrode

group that can reduce the distance between adjoining electrodes to reduce the space occupied by the electrode group.  Moreover, examples of the "collapsible electrode group" include an electrode group that can be collapsed to reduce the space occupied by the electrode group.  In other words, the electrode group used in the present invention is an electrode group that can reduce the space occupied thereby while not in use compared to the space while in use.

[0012] In an example, a voltage is applied between the first ion-adsorbing electrode and the second ion-adsorbing electrode, with the first and second ion-adsorbing electrodes being immersed in the drinking water, to regulate the amount of the ions adsorbed on the first and second electrically conductive materials, and thereby the hardness of the drinking water is regulated.

[0013] The device of the present invention may further include a collapsible container.  In this case, when the container is collapsed, the electrode group may be collapsed to be put in the container.  Moreover, when the container is collapsed, the electrode group may be taken out from the container.

[0014] In the device of the present invention, the electrode group can be an electrode group that needs not be collapsible.  That is, the device of the present invention may employ an electrode group that is not collapsible.  In that case, however, the device has a disadvantage in that it cannot be made compact while not in use. Moreover, the device of the present invention may employ a container that is not collapsible.

[0015] The container is formed of a material that can hold drinking water and that is collapsible.  For example, the container may be formed of synthetic resins or formed of cloth coated with rubber.  An example of the container is a container that can be collapsed like an accordion.  The amount of the drinking water that can be put in the container is not limited, and may be in the range of, for example, 0.3 to 10 liters (e.g., in the range of 0.5 to 3 liters) in view of portability.  The container may include a means for facilitating the replacement of a liquid in the container.  For example, the container may include an inlet for allowing a liquid to flow into the container and an outlet for discharging the liquid that is in the container. [0016] Each of the first and second ion-adsorbing electrodes may be a planar electrode.  In that case, the first and second ion-adsorbing electrodes preferably are disposed so that the first ion-adsorbing electrode and the second ion-adsorbing electrode are parallel to each other when the electrode group is extended.  Such an embodiment allows the full electrodes to be used efficiently.  Similarly, in the case where the electrode group includes a planar metal electrode mentioned later, the first ion-adsorbing electrode, the second ion-adsorbing electrode and the metal

electrode preferably are disposed so that they are parallel to one another when the electrode group is extended.

[0017] The first and second electrically conductive materials are materials that can adsorb and release ions reversibly.  The first and second electrically conductive materials can be materials with a large specific surface area.  A preferred example of the first and second electrically conductive materials is activated carbon.  For instance, the first and second electrically conductive materials may be electrically conductive sheets formed by aggregating granular activated carbon.  Alternatively, the first and second electrically conductive materials may be electrically conductive sheets formed by aggregating granular activated carbon and electrically conductive carbon.  Alternatively, the first and second electrically conductive materials may be activated carbon blocks formed by compacting activated carbon particles. Alternatively, the first and second electrically conductive materials may be an activated carbon fiber cloth, i.e. a cloth formed of activated carbon fibers.  Examples of activated carbon fiber cloths include ACC5092-10, ACC5092-15, ACC5092-20, and ACC-5092-25 made by NIPPON KYNOL Inc.

[0018] When a plurality of the first ion-adsorbing electrodes and a plurality of the second ion-adsorbing electrodes are disposed in the container, the first and second ion-adsorbing electrodes may have a structure through which ions easily pass. Such electrodes can prevent the ion concentration from being uneven in the solution. For example, when granular activated carbon is used as the electrically conductive material, it is preferred that the electrode be formed by applying granular activated carbon to a porous collector or a collector with through holes formed therein, such as punched metal.  It is particularly preferred that the activated carbon fiber cloth be used in the electrodes.

[0019] The specific surface area of each of the first and second electrically conductive materials is, for example, 300 m2/g or more and preferably is 900 m2/g or more.  The upper limit of the specific surface area is not particularly limited and, for example, may be 2500 m2/g or less.  In this specification, the term "specific surface area" means a value measured by the BET method using nitrogen gas. [0020] The power supply (voltage supply) generally is a direct current power supply. The power supply may be a battery, such as a dry battery, a rechargeable battery and a solar battery.  Alternatively, the power supply may be an AC-DC converter that converts alternating current obtained from a power receptacle into direct current. Alternatively, the power supply may be an electric generator (e.g., hand driven generator). [0021] The device of the present invention can reduce the hardness of drinking

water with step (i) mentioned below.  In step (i), a voltage is applied between the first ion-adsorbing electrode and the second ion-adsorbing electrode, with the first and second ion-adsorbing electrodes being immersed in the drinking water.  In this step, the voltage (direct current voltage) is applied between the electrodes so that the first ion-adsorbing electrode serves as an anode (positive electrode), that is, so that the second ion-adsorbing electrode serves as a cathode (negative electrode).  The applied voltage allows an anion in the drinking water to be adsorbed on the first electrically conductive material and allows a cation in the drinking water to be adsorbed on the second electrically conductive material.  Magnesium ion and calcium ion in the drinking water are adsorbed on the second electrically conductive material by applying the voltage.  As a result, the hardness of the drinking water in the container is reduced.  Examples of typical anions in drinking water include sulfate ion, carbonate ion, chlorine ion, nitrate ion, etc.

[0022] In step (i), the voltage applied between the first ion-adsorbing electrode and the second ion-adsorbing electrode may be higher than 2 volts.  Assuming that the electrodes have neither oxygen overvoltage nor hydrogen overvoltage and that there is no voltage drop due to resistance of the drinking water, the drinking water will be electrolyzed at a voltage of 2 volts or less.  However, in reality, the oxygen overvoltage and hydrogen overvoltage of the electrodes and the voltage drop due to resistance of the drinking water exist, electrolysis of the drinking water does not occur even if a voltage higher than 2 volts is applied.  The rate of the ion adsorption can be increased by applying the highest voltage in the voltage range where the electrolysis of the drinking water does not occur.  The applied voltage may be higher than 3 volts, 5 volts or 10 volts as long as the effect of the water electrolysis does not cause a problem.  The applied voltage generally is not more than 50 volts. [0023] In step (i), a constant voltage may be applied between the first ion-adsorbing electrode and the second ion-adsorbing electrode.  Alternatively, a voltage may be applied between the electrodes so that a constant current flows between the electrodes.

[0024] When the hardness of the drinking water is to be increased, the following step (a) is performed.  First, the first ion-adsorbing electrode and the second ion-adsorbing electrode that includes the second electrically conductive material on which at least one cation selected from calcium ion and magnesium ion is adsorbed are immersed in the drinking water.  Such a second ion-adsorbing electrode can be produced by the above-mentioned step (i).  In that case, the drinking water processed in step (a) differs from the drinking water processed in step (i).  That is, after step (i), the drinking water is replaced with new drinking water, and then step

(a) is performed.  An anion is adsorbed on the first electrically conductive material of the first ion-adsorbing electrode that has been subjected to step (i).  Next, a voltage (direct current voltage) is applied between the first ion-adsorbing electrode and the second ion-adsorbing electrode so that the first ion-adsorbing electrode serves as a cathode (negative electrode), that is, so that the second ion-adsorbing electrode serves as an anode (positive electrode), with the first ion-adsorbing electrode and the second ion-adsorbing electrode being immersed in the drinking water.  The applied voltage allows the at least one cation to be released into the drinking water, and thereby the hardness of the drinking water is increased.  At this time, the anion that has been adsorbed on the first electrically conductive material is also released into the drinking water.  The ions that have been adsorbed on the electrically conductive materials can also be released by short-circuiting the first ion-adsorbing electrode and the second ion-adsorbing electrode instead of applying the voltage between the electrodes in step (a).

[0025] The voltage applied in step (a) may be higher than 3 volts, 5 volts or 10 volts, as long as the effect of water electrolysis does not cause a problem.  The voltage applied in step (a) generally is not more than 50 volts.

[0026] The device of the present invention generally processes the drinking water with a batch process.  In an example, first, a drinking water (hard water) to be processed is put in the container.  Next, the drinking water is softened by performing the above-mentioned step (i).  The softened drinking water is taken out from the container and used for drinking.

[0027] The first ion-adsorbing electrode may include a first wiring that is in contact with the first electrically conductive material.  The second ion-adsorbing electrode may include a second wiring that is in contact with the second electrically conductive material.  In the case where the resistance of the electrically conductive materials (e.g., activated carbon) is high, the electrically conductive materials cannot adsorb ions efficiently because the electric potential varies widely in the electrically conductive materials.  In such a case, it is preferred to provide wiring that is in contact with the electrically conductive materials to reduce the variation in the electric potential.

[0028] The first and second wiring may be metal wiring formed of metal, such as titanium, aluminum, tantalum and niobium, or may be a carbon wire.  Such wiring may be coated with platinum.

[0029] Moreover, each of the first and second wirings may have a portion that is not in contact with the first and second electrically conductive materials and that is covered with resin or rubber.  The synthetic resin and rubber preferably are water

repellent.  The synthetic resin may be silicone resin, for example.  When the meta wiring formed of specific metal such as aluminum, tantalum, niobium and titanium is used in the anode side, an oxide layer may be formed in the surface of the metal wiring and may increase the contact resistance.  Therefore, in the case where such a metal wiring is used, it is preferred that the surface of the metal wiring be covere with synthetic resin or rubber, with the metal wiring being in contact with the electrically conductive material.  The synthetic resin and rubber may contain electrically conductive particles, such as carbon black.  When the electrically conductive particles are used, the electrically conductive particles can increase the conductivity between the wiring and the electrically conductive material. [0030]  Step (i) allows ions to be adsorbed on the first and second electrically conductive materials.  When more than a certain amount of ions is adsorbed, further ions hardly will be adsorbed.  In such a case, the adsorbed ions preferably are released.  For instance, in the device of the present invention, step (ii) of releasing ions may be performed after step (i) as follows.  In step (ii), first, water into which the ions will be released is put in the container.  Next, a voltage is applied between the first ion-adsorbing electrode and the second ion-adsorbing electrode so that the first ion-adsorbing electrode serves as a cathode (that is, so ths the second ion-adsorbing electrode serves as an anode).  The voltage applied in ste (ii) is not limited and is, for example, a voltage that does not cause water electrolysii The applied voltage allows the anions adsorbed by the first ion-adsorbing electrode and the cations adsorbed by the second ion-adsorbing electrode to be released into the water.  The hardness of the water into which the ions have been released becomes higher.  The water into which the ions have been released may be used as hard water, or may be discarded.

[0031] In the case where the same water is processed in step (i) and step (ii), the hardness of the water can be increased or reduced.  In the case where a first water is processed in step (i) and a second water that is different from the first water is processed in step (ii), the hardness of the first water can be reduced and the hardness of the second water can be increased.  The change in the hardness can be regulated by the time period of applying the voltage and the magnitude of the applied voltage.

[0032] The ions also can be released by short-circuiting the first ion-adsorbing electrode and the second ion-adsorbing electrode after step (i).  It is believed that the anions adsorbed on the first electrically conductive material are coupled to positive charges present in the near-surface of the first electrically conductive material by Coulomb force.  It is also believed that the cations adsorbed on the

second electrically conductive material are coupled to negative charges present in the near-surface of the second electrically conductive material by Coulomb force. Accordingly, when the two electrodes are short-circuited so that the positive charges and the negative charges cancel each other, the ions will be released from the electrically conductive materials.

[0033] The release of the ions by short-circuiting the electrodes can be carried out with the following procedures, for example.  First, a drinking water is softened by step (i).  Next, the softened drinking water is taken out from the container.  Next, the first ion-adsorbing electrode and the second ion-adsorbing electrode are short-circuited.  The electrodes may be short-circuited by folding and bringing them into direct contact, or by wiring them.  In this case, a switch for short-circuiting the electrodes may be provided in the wiring.  A small amount of the drinking water remains in the container, and the ions are released into the drinking water.  As a result, the first and second electrically conductive materials will be regenerated.  It is preferred that the electrodes and the inside of the container be washed using washing water after performing the step of releasing ions but before performing step (i).

[0034] Unlike the conventional water softeners using ion-exchange resins, the device of the present invention does not need sodium chloride water to regenerate the device.  Accordingly, the device of the present invention is easy to use during travel, etc.  Moreover, unlike the conventional devices using ion-exchange resins, the device of the present invention can regenerate the electrodes in a short time. [0035] The mechanism of adsorbing ions contained in the drinking water is the same as that seen in the electric double layer capacitor.  Here, it is assumed that the first electrically conductive material and the second electrically conductive material are formed of the same material and in the same amount.  In this case, the amount of electric charge of the anions adsorbed on the first electrically conductive material before oxygen gas is generated at the first ion-adsorbing electrode that serves as an anode is less than the amount of electric charge of the cations adsorbed on the second electrically conductive material before hydrogen gas is generated at the second ion-adsorbing electrode that serves as a cathode.  Accordingly, when the first electrically conductive material and the second electrically conductive are formed of the same material and in the same amount, the first ion-adsorbing electrode (anode) reaches the electric potential of water electrolysis first.  In order to prevent the gas from being generated only at one electrode, it is preferred that the amount of electric charge that is accumulated in the first ion-adsorbing electrode before oxygen gas is generated at the first ion-adsorbing electrode be equal to the

amount of electric charge that is accumulated in the second ion-adsorbing electrode before hydrogen gas is generated at the second ion-adsorbing electrode.  When the first electrically conductive material and the second electrically conductive material are formed of the same material, it is preferred that the total weight of the first electrically conductive material be 1 to 2 times (e.g., 1.1 to 2 times or 1.2 to 1.5 times) as much as the total weight of the second electrically conductive material. [0036] When adsorption and release of ions are repeated using the electrically conductive materials, a difference may arise between the amount of electric charge of the anions adsorbed on the first electrically conductive material and the amount of electric charge of the cations adsorbed on the second electrically conductive material. In such a case, a voltage may be applied until the water electrolysis occurs at one of the electrodes.

[0037] The electrode group used in the device of the present invention may include a metal electrode.  The metal electrode can be used as the counter electrode that is paired with the ion-adsorbing electrode.  Examples of metal electrodes include an electrode whose surface is coated with metal (e.g., Pt) that facilitates water electrolysis, e.g., a Pt electrode or an electrode formed of Ti coated with Pt.  The metal electrode may be an electrode having path through which liquid can pass. For instance, the metal electrode may be a planar electrode in which through-holes are formed.  Such an electrode can prevent ion flow from being restricted by the electrode.  Examples of planar electrodes in which through-holes are formed include a mesh electrode and a sheet-like electrode in which through-holes are formed.

[0038] The metal electrode may be, but need not be, disposed between the first ion-adsorbing electrode and the second ion-adsorbing electrode.  When the metal electrode is disposed between the first ion-adsorbing electrode and the second ion-adsorbing electrode, the metal electrode preferably is a planar electrode in which through-holes are formed.

[0039] After step (i), the imbalance between the amounts of ions adsorbed on the first and second electrically conductive materials can be corrected by applying a voltage between the metal electrode and one of the electrodes selected from the first and second ion-adsorbing electrodes, with the electrodes being immersed in water in the container.  In this step, the voltage is applied so that water electrolysis occurs at the surface of the metal electrode. [0040] [pH regulation and Disinfection]

In the device of the present invention, a voltage may be applied between the

metal electrode and at least one electrode selected from the first and second ion-adsorbing electrodes to electrolyze water at the surface of the metal electrode, and thereby the pH of the drinking water is regulated.  Moreover, in the device of the present invention, the drinking water may be disinfected by applying a voltage between the metal electrode and at least one electrode selected from the first and second ion-adsorbing electrodes.  When performing pH regulation and/or disinfection, the device of the present invention may include a pH meter for measuring the pH of the drinking water.

[0041] When a direct current voltage is applied between the ion-adsorbing electrode and the metal electrode so that the ion-adsorbing electrode serves as an anode (that is, so that the metal electrode serves as a cathode), anions in the drinking water are adsorbed on the electrically conductive material of the ion-adsorbing electrode. Meanwhile, hydroxide ion (OH~) and hydrogen gas are generated at the surface of the metal electrode.  As a result, the drinking water becomes alkaline.  When a direct current voltage is applied between the ion-adsorbing electrode and the metal electrode so that the ion-adsorbing electrode serves as a cathode (that is, so that the metal electrode serves as an anode), cations in the drinking water are adsorbed on the electrically conductive material of the ion-adsorbing electrode.  Meanwhile, hydrogen ion (H+) and oxygen gas are generated at the surface of the metal electrode. As a result, the drinking water becomes acidic.  Using these methods, the pH of the drinking water can be adjusted in a range suitable to drink.  For example, the pH of the drinking water can be adjusted in the range of 4.5 to 9.5 (for example, in the range of 6 to 8).

[0042] Using above-mentioned methods, the pH of the drinking water also can be adjusted to be not more than 4 or not less than 10.  The drinking water can be disinfected by changing the pH of the drinking water to acidic and/or alkaline. After disinfection, the pH of the drinking water may be regulated again so that the pH of the drinking water will be in a range suitable to drink.  A disinfection method performed in the device of the present invention is described below.  The disinfection method includes following steps (I) and (II).

[0043] In step (I), the pH of the drinking water is changed to not more than 4 or not less than 10 by applying a direct current voltage between the ion-adsorbing electrode and the metal electrode in the drinking water. Next, the pH of the drinking water is changed to be in the range of 4.5 to 9.5 (for example, in the range of 6 to 8) in step (II) by applying a direct current voltage between the ion-adsorbing electrode and the metal electrode in the drinking water that has been processed in step (I). [0044] The first ion-adsorbing electrode and/or the second ion-adsorbing electrode

can be used as the ion-adsorbing electrode used in step (I).  Moreover, the first ion-adsorbing electrode and/or the second ion-adsorbing electrode can be used as the ion-adsorbing electrode used in step (II).

[0045] In an example, the ion-adsorbing electrodes used in step (I) are different from that used in step (II).  In the case where the different ion-adsorbing electrodes are used in step (I) and in step (II), the hardness of the drinking water can be reduced while disinfecting the drinking water.  For example, in step (I), a voltage is applied between the first ion-adsorbing electrode and the metal electrode so that the first ion-adsorbing electrode serves as an anode.  This step allows anions in the drinking water to be decreased and allows the drinking water to be alkaline.  Next, in step (II), a voltage is applied between the second ion-adsorbing electrode and the metal electrode so that the second ion-adsorbing electrode serves as a cathode.  This step allows cations in the drinking water to be decreased and allows the drinking water to be neutralized.  Thus, the hardness of the drinking water can be reduced while disinfecting the drinking water.  This is the same when the drinking water is changed to be acidic in step (I) and the drinking water is changed to be neutral in step (II).  On the other hand, in the case where the same ion-adsorbing electrode is used in step (I) and in step (II), there is no big change in the concentration of ions in the drinking water before and after disinfection.

[0046]  Step (x) of applying a direct current voltage between the ion-adsorbing electrode and the metal electrode to allow the pH of the drinking water to change by 6 or more to be not more than 4 or not less than 10 may be further performed between step (I) and step (II).  In an example, the pH of the drinking water is changed to be not more than 4 in step (I), and is changed to be not less than 10 in step (x), and is changed to be in the range of 4.5 to 9.5 (for example, in the range of 6 to 8) in step (II).  In another example, the pH of the drinking water is changed to be not less than 10 in step (I), and is changed to be not more than 4 in step (x), and is changed to be in the range of 4.5 to 9.5 (for example, in the range of 6 to 8) in step (II).

[0047] In an example, the ion-adsorbing electrode used in step (I) and step (II) is different from the ion-adsorbing electrode used in step (x).  For example, in step (I) and step (II), a direct current voltage is applied between the first ion-adsorbing electrode and the metal electrode so that the first ion-adsorbing electrode serves as an anode.  This step allows anions in the drinking water to be decreased and allows the pH of the drinking water to be increased.  On the other hand, in step (x), a direct current voltage is applied between the second ion-adsorbing electrode and the metal electrode so that the second ion-adsorbing electrode serves as a cathode.  This

step allows cations in the drinking water to be decreased and allows the pH of the drinking water to be reduced.  Thus, the hardness of the drinking water can be reduced while disinfecting the drinking water.  This is the same when the pH of the drinking water is reduced in step (I) and step (II) and the pH of the drinking water is increased in step (x).

[0048] In the case where the ion-adsorbing electrode used in step (I) and step (II) is the same as the ion-adsorbing electrode used in step (x), there is no big change in the concentration of ions in the drinking water before and after disinfection. [0049] Step (x) allows the drinking water to be acidic and alkaline.  Accordingly, both bacteria vulnerable to acid and bacteria vulnerable to alkali can be decreased. The first ion-adsorbing electrode and/or the second ion-adsorbing electrode can be used as the ion-adsorbing electrode used in step (x).

[0050] In step (I), step (II), and step (x), a voltage that allows the drinking water to be electrolyzed at the surface of the metal electrode is applied between the electrodes. The voltage at which the drinking water is electrolyzed depends on the ion concentration of the drinking water and the type of the metal electrode.  In an example, a voltage in the range of 5 volts to 30 volts is applied. [0051] It is believed that the disinfection in step (I) and step (x) is attributed to effects of both disinfection achieved by changing the pH to acidic or alkaline and disinfection at the surface of the metal electrode achieved by changing the electric potential of the metal electrode.

[0052] The validity of the above-mentioned disinfection method was checked using the sodium chloride aqueous solution in which bacteria were intentionally mixed. An activated carbon fiber cloth (ACO5092-10 made by NIPPON KYNOL, Inc., area density: 200 g/m2, thickness: 0.53 mm, specific surface area: 1100m2/g) was used as the electrically conductive material of the ion-adsorbing electrode.  A planar electrode in which titanium wires coated with platinum were arranged in stripes was used as the metal electrode.

[0053] First, 120 ml of a test liquid was put in the container.  A neutral sodium chloride aqueous solution (sodium chloride concentration: 0.78 g/liter) containing bacteria was used as the test liquid.  Next, a voltage was applied between the ion-adsorbing electrode and the metal electrode so that the ion-adsorbing electrode served as an anode.  The voltage was applied for 15 minutes so that 200 mA of electric current flowed between the electrodes.  This applied voltage changed the pH of the test liquid to 12.  The test liquid was allowed to stand still for 15 minutes after applying the voltage.  After the passage of 15 minutes after applying the voltage, a voltage began to be applied between the ion-adsorbing electrode and the

metal electrode so that the ion-adsorbing electrode served as a cathode.  The

voltage was applied for 30 minutes so that 200 mA of electric current flowed between	I

the electrodes.  This applied voltage changed the pH of the test liquid to 3.  The

test liquid was allowed to stand still for 15 minutes after applying the voltage.

[0054] After the passage of a predetermined time after the start of the experiment,	;

part of the test liquid was taken out to measure the number of viable bacteria in it.	j

The test liquid was added to a SCDLP medium and cultivated, and then the number

of viable bacteria was measured.  As a control test, the number of viable bacteria in

a test liquid that has not been disinfected was measured at the start of the test and

75 minutes after the start of the test.  Table 1 shows the relationship between the

elapsed time from the start of the test and the pH and number of viable bacteria in

the test liquid.

[0055]

[Table l]
