Repository: anandvc/allindianpatents

File: patents/253634-monoclinic-ceti2o6-thin-film-and-a-sol-gel-process-for-the-preparation-thereof.html
Indian Patents. 253634:MONOCLINIC CeTi2O6 THIN FILM AND A SOL-GEL PROCESS FOR THE PREPARATION THEREOF

Indian Patents

Recently Granted Patents

  Recently Published Patents

Title of Invention	MONOCLINIC CeTi2O6 THIN FILM AND A SOL-GEL PROCESS FOR THE PREPARATION THEREOF

Abstract	A sol-gel process for the preparation of monoclinic CeTi206 thin film form A sol-gel process for the preparation of monoclinic CeTi206 thin film form, comprising the steps of preparing an alcoholic solution of about 0.20-0.25 M cerium chloride heptahydrate in absolute ethanol, adding the solution to titanium propoxide having concentration in the solution in the range of 0.331-0.624 M, stirring the mixture for a period of 4-10 min , after aging the solution for a period of about one week, spin coating the above said aged solution on electrically conducting substrate or micro slide glass, followed by air drying for a period of about 10-20 min. and annealing the afore said film in air, at a temperature in the range of 580-620°C for a period of 5-10 min. to obtain the desired monoclinic CeTi206 thin film.	

Full Text	Field of the invention

The present invention relates to a monoclinic CeTi206 thin film form and a sol-gel process for the preparation thereof.

Background of the invention

In the developmental process of W03 based transmissive ECDs, we are concentrating our efforts for developing ion storage counter electrode films with a high transmittance for visible light both in the charged and discharged state and an ion storage capacity exceeding 20 mCcm" 2 or comparable to W03 to provide sufficient number of ions for deep colouration. Therefore, work has been undertaken in this direction for the synthesis of Ce02 precursors doped with Ti02 via a wet chemistry route.

Counter electrodes in transmissive electrochromic devices (ECDs) can be of two types. The first one involves an electrochromic (EC) layer, which is complementary with the chosen electrochromic material. The combination of W03 with NiOxHy is such typical example. The second possibility is an optically passive counter electrode, which remains colorless in both oxidized and reduced states.

Whether active or passive the counter electrode has also to balance the charge shuttled from the active EC film through the ionic conductor - the electrolyte- layer. Thus the ion storage capacity of the counter electrode should equal the ion storage capacity of EC W03. Good cycling stability within the operational voltage and temperature range of the ECDs and high transmittance are other requirements of a counter electrode.

Among optically passive counter electrode materials ln203: Sn has been reported as a candidate. Although it can be used also as a transparent conducting electrode its intercalation reaction is only partially reversible. Another material, which has been investigated extensively, is vanadium pentoxide (V205). It has high Li+ storage capacity, reversible intercalation kinetics for lithium, but the transmission in its bleached state is low. Tin oxide doped with different dopants

Jike Mo and Sb has also been studied as a candidate for a passive counter electrode, but instability of Sn02 towards Li+ intercalation and the likely reaction leading to the formation of SnO, Sn and Li20 prompted exploratory work on other suitable materials for ECDs.

In comparison with the above-mentioned materials, Ce02 appears to be more promising optically passive counter electrode material. The reversibility of the lithium ion intercalation reaction in Ce02 is reasonably good but the reaction kinetics is very slow as shown by D. Keomany, C. Poinsignon, D. Deroo. in Sol. Energy Mater. Sol. Cells 33 (1994) 429-44. Several attempts have been made in order to improve the reaction kinetics by way of mixing the oxide with other materials such as Ti, Zr, V, Sn, Mo and Si individually or with their mixtures.

Films of pure and doped Ce02 have been made by different techniques. Sputtering technique has been adopted by M. Veszelei, L. Kullman, C. G. Granqvist. N. V. Rottkay, and M. Rubin in Appl. Opt, 37 (1998) 5993-6001 and the films thus obtained have been extensively studied. The potential of such films as passive counter electrodes has been reported. However, these authors have not obtained and reported the formation of CeTi206 compound in the thin film form. It is noteworthy that the application of Ce02-Ti02 mixed oxide films as passive counter electrodes has been shown by several authors. However, the potential of CeTi205 thin films as passive counter electrodes has never been reported earlier. Therefore, the present invention is the first report on the application of these films as passive counter electrodes for eiectrochromic devices.

The widely used sol-gel process offers numerous advantages over the other conventional deposition techniques, which include tailor making of the film's properties, introduction of porosity in the films, low process cost and possible processing at low temperature. Preparation of Ce02 based films by sol-gel technique has been attempted following various routes. The use of alkoxides, the most popular precursor material in sol-gel processing has been reported by D. Keomany, C. Poinsignon, D. Deroo. in Sol. Energy Mater. Sol. Cells 33 (1994) 429-441. Alternately salts of cerium like CeCI3.7H20, [(NH4)2{Ce(N03)6}] in

combination with Ti alkoxides have been shown by A. Makishima, M. Asami and K. Wada, in J. Non-Cryst. Solids 121 (1990) 310-314 as one of the routes to get Ce02-Ti02 films. Based on the earlier reports on these materials, A. Makishima, M. Asami and K. Wada. in J. Non-Cryst. Solids 121 (1990) 310-314 have performed a study in which the type of alkoxyl group of titanium alkoxide and the kind of catalyst have been varied in order to study their influence on the properties of the films. The films deposited by the authors have been annealed at 500°C and the XRD patterns of the films are characterized by the appearance of diffraction peaks of the Ce02 phase alone.

Metal oxide semiconductors are used for gas sensing due to the dependence of their electrical conductivity on the ambient gas composition. They offer the possibility of "tailoring" the sensitivity and selectivity towards specific gas species. Gaining increased attention are mixed metal oxide compounds whereby varying the composition of the constituents, the sensor performance can be modified, i.e. improvement of sensitivity and selectivity, fabrication of n-and / or p-type semiconductor and modification of the sensor resistance for ease of electronic interface. Because of its chemical stability and high diffusion coefficient of oxygen vacancies, Ce02 is a promising material for fast oxygen gas sensing at high temperatures as reported by F. Millot, De Mierry in J. Phys. Chem. Solids 46 (1985) 797-801. Ti02 has been widely reported by A. Rothschild, F.Edelman, Y.Komen, F.Cosandey, in Sensors and Actuators B 67 (2000) 282-289, N.O. Savage, S.A. Akbar, P.K. Dutta, in Sensors and Actuators B 72 (2001) 239-248 and C. Garzella, E. Comini, E. Tempesti, C. Frigeri, G. Sberveglieri in Sensors and Actuators B 68 (2000) 189-196 for its gas sensing properties towards oxygen, carbon monoxide, methanol and ethanol and humidity. Mixed Ce02-Ti02 films deposited using a sol-gel process involving eerie ammonium nitrate and titanium butoxide have been reported to be oxygen gas sensors by A. Trinchi, Y.X. Li, W. Wlodarski, S. Kaciulis, L. Pandolfi, S. Viticoli, E. Comini, G. Sberveglieri in Sensors and Actuators B 95 (2003) 145-150.

Photocatalytic reaction sensitized by Ti02 and other semiconducting materials has attracted extensive interest as a potential way of solving energy and environmental issues. Several cerium titanates in the powdered form have been investigated for photocatalytic activity. Yellow colored cerium titanate, CeTi206 with mainly Ce4+ state is known to cause photobleaching of methylene blue aqueous solution with irradiation of Xe discharge light as reported by S.O-Y-Matsuo, T.Omata, M.Yoshimura in J. Alloys and Compounds, 376 (2004) 262-267. Mixed Ce02-Ti02 films deposited using R.F and D.C sputtering are reported by Q.N.Zhao, C.L.Li, X.J.Zhao in Key Engineering Materials 249 (2003) 451-456 to decolorize methyl orange solutions upon irradiation of the UV light.

Brannerite, UTi206 is an accessory phase in the titanate-based crystalline ceramics of synroc as reported by A.E. Ringwood, S.E. Kession, N.G. Ware, W. Hibberson, A. Major in Nature (London) 278 (1979) 219. The high U-content of brannerite (up to 62.8 wt.%) and its potential as a nuclear waste form for the immobilization of actinides have emphasized the importance of understanding radiation damage effects and their relation to composition and structure. The ideal formula of natural brannerite is (U,Th)1.xTi2+x06 with a deficiency in uranium and excess titanium. Many cation substitutions have been identified for both uranium (Pb,Ca,Th,Y and Ce) and titanium (Si, Al, Fe) in natural brannerite. Ideally, stoichiometric brannerite is monoclinic with space group C2/m. There are two different distorted octahedra in the structure. Distorted Ti06 octahedra form a zigzag sheet by sharing common edges, and each Ti octahedron shares three edges with titanium octahedral and three corners with uranium octahedra. The sheets of Ti06 octahedral are identical with those of the anatase structure parallel to (101) plane. The large cations (Th,U) are located at the interlayer sites and connect adjacent sheets. Each uranium octahedron shares two common edges with neighboring U06 octahedra and four corners with Ti06 octahedra. Oxygen atoms exist in a distorted HCP (hexagonal closely packed) array. Ce can substitute onto the U-site with little distortion of the octahedra. Ce is commonly used to estimate the properties of solids containing plutonium owing

to their similar ionic radii (Ce(IV)=0.087 nm; Pu(IV=0.086 nm)). The compound CeTi206 is isostructural with PuTi206. As has been reported by K.B. Helean, A. Navrotsky, G.R. Lumpkin, M. Colella, J. Lian, R.C. Ewing, B. Ebbinghaus and J.G. Catalano in J. Nucl. Mater. 320 (2003) 231-244, CeTi206 in the powdered form prepared by sintering in air at 1350°C for > 100 h a pellet containing stoichiometric portions of the oxides, Ce02 and Ti02 is used to estimate the properties of PuTi206.

In the present invention, the CeTi206 phase has been achieved in thin film by the sol-gel technique, which represents a reliable, low-cost chemical route. In comparison to the powdered CeTi206 material, which is formed at 1400-1500°C, the corresponding thin film is prepared by the sol-gel process at 600°C in the present invention. Our literature survey has shown that the preparation of CeTi206 in thin film form has never been carried out before. CeTi206 in powdered form has applications in areas of e.g. immobilization of nuclear waste form and photocatalytic activity. However, the same material in thin film form is useful in applications such as passive counter electrodes, sensors and photocatalytic activity. We have prepared CeTi206 films with a high transmittance for visible light both in the charged and discharged state and an ion storage capacity exceeding 20 mCcm"2. Using cerium chloride heptahydrate and titanium propoxide precursors, we have reported earlier in Sol. Ener. Mater. Sol. Cells 86 (2005) 85-103, the formation of a mixed compound of Ce02 and Ti02 i.e. Ce0162Ti02 at annealing temperature of 500°C from the Ce:Ti compositions, 4:1 and 2:1. It is evident from the chemical formula of the aforesaid compound that the oxygen content and thus the stoichiometric compositions of the two compounds i.e. CeO1.6.2Ti02 and CeTi206 are different. A comparative chart showing the results reported in the published papers and the present patent is given in Table I.

Table I: A comparative chart showing the process steps, products obtained and the application of the films derived from different Ce:Ti compositions.

(Table Removed) 

Objectives of the invention

The main object of the present invention is to provide monoclinic CeTi206 phase in thin film form.

Another object is to provide a sol-gel process for the preparation of monoclinic CeTi206 phase in thin film form, which obviates the drawbacks as detailed above.

Yet another object of the present invention is to have a process, which will result in films with high chemical and mechanical stability.

Yet another object of the present invention is to prepare films having pure CeTi206 as the only phase and without any other phase coexisting.

Yet another object of the present invention is to deposit films with high ion storage capacity and transmittance characteristics.

Still another object of the present invention is to use a process, which involves small number of steps.

Brief description of drawings:

Figure 1 represents the XRD pattern of the CeTi206 film.

Figure 2 represents the bright field micrograph and electron diffraction pattern of CeTi206

film. Figure 3 represents the transmission profiles of CeTi206 film in the as-deposited, Li ion

intercalated and Li ion deintercalated states. Figure 4 represents the SEM micrograph of CeTi206 film. Figure 5 represents the cyclic voltammograms of the CeTi206 film within the potential

window of ± 1.0 V at a scan rate of 20 mVs'1.

Summary of the invention

Accordingly the present invention provides a monoclinic CeTi206 thin film having the following characteristics:

a)	pore size of the film in the range of 200-300 nm,

b)	crystalline size of 4.5-16 nm,

c)	transmission of 75-80% at 550 nm,

d)	transmission modulation of 
e)	refractive index of about 1.99

f)	indirect bandgap of about 3.25 eV and

g)	ion storage capacity of 19-23 mCcm"2,

The present invention further provides a sol-gel process for the preparation of monoclinic CeTi206 thin film form, the said process comprising the steps of:

a)	preparing an alcoholic solution of about 0.20-0.25 M cerium chloride heptahydrate in absolute ethanol,

b)	adding the solution prepared in step a) to titanium propoxide having concentration in the solution in the range of 0.331-0.624 M, followed by stirring for a period of 4-10 min and aging at 20-30°C for a period of about one week,

c)	spin coating the above said aged solution on electrically conducting substrate or micro slide glass, followed by air drying for a period of about 10-20 min. and annealing the afore said film iii air, at a temperature in the range of 580-620°C for a period of 5-10 min. to obtain the desired monoclinic CeTi206 thin film.

In an embodiment of the present invention the strength of the cerium chloride heptahydrate solution is 0.22 M.

In yet another embodiment the concentration of titanium propoxide in the solution is in the range of 0.372-0.559 M.

In yet another embodiment the Ce :Ti mole ratio used is in the range of 0.4:1 to 0.6:1.

In yet another embodiment the solution obtained in step b) used for making film is in the state of just commencing to become a gel.

In yet another embodiment the aged solution used obtained in step b) is spin coated at 3000 rpm for 35 s.

In yet another embodiment the deposited films are dried in air for 15 min.

In yet another embodiment the films are annealed at 600° for 5 min.

In still another embodiment the conducting substrate used is fluorine doped tin oxide coated glass.

Novelty

In comparison to the powdered CeTi206 material reported earlier in the prior art, which is

formed at 1400-1500°C, the corresponding thin film of CeTi206 material is prepared in the present invention by the sol-gel process at 600°C. Inventive steps:

1.	To obtain CeTi206 compound in thin film form, the Ce:Ti mole ratio in the sol lies in the range of 0.4:1 to 0.6:1.

2.	The other important parameter, which governs the formation of this compound in thin film form, is the temperature range. The optimum temperature to obtain this product is 600°C. The annealing is carried out in air at this temperature for 5 min. Below 580°C, the CeTi206 compound has not been obtained in thin film form.

The main advantages of the present invention are:

1.	Small number (four) of steps is required for the deposition of the films.

2.	The preparation of sol used for the deposition of films takes very less time.

3.	The formation of CeTi206 phase in thin film form makes its use as a photocatalytic agent much easier. Conventional powder catalysts suffer from disadvantages in stirring during

the reaction and in separation after the reaction. Preparation of the catalysts coated as thin films makes it possible to overcome these disadvantages.

4.	In contrast to the powdered CeTi206 material, which requires annealing of Ce02 and Ti02 in the range of 1400-1500°C, the CeTi206 film can be obtained at much lower temperature i.e. 600°C.

5.	These films find applications in areas of e.g. passive counter electrodes, sensors, and photocatalytic activity.

Detailed description of the invention

The initial clear, colorless solution of cerium chloride heptahydrate is prepared by stirring the cerium salt in absolute ethanol until the salt dissolves completely. The solution is prepared at ambient temperature. Ti alkoxides readily hydrolyze in aqueous and alcoholic solutions. The addition of cerium based alcoholic solution to titanium propoxide such that Ce:Ti mole ratio is between 0.4:1 and 0.6:1 does not induce precipitation into the titanium propoxide. The cerium salt stabilizes the alkoxide solution and prevents the precipitation of the hydroxides. The gelation time of the solution varies depending on the content of Ti alkoxide in the solution. The gelation time for Ce:Ti mole ratio (0.6:1, 0.5:1 and 0.4:1) solutions is approximately one week depending on the ambient temperature and humidity conditions.

For electrochromic applications, a high transparency in the films is a prerequisite. The films deposited from the solutions just reaching the state of gelation are highly transparent due to higher degree of porosity in them. The hydrolysis and condensation in the sols results in the elimination of small groups such as H20, C2H5OH etc, thereby leading to highly porous and thus transparent films.

Therefore, after appropriate aging of the sol depending upon its ratio of precursor materials and annealing of the deposited films, high transmittance in the films can be obtained.

The deposition sols after optimum aging have been spin coated onto electrically conducting (fluorine doped tin oxide, Sn02:F) and micro slide glass at 3000 rpm for 35 s. After intermittently drying the films for 15 min., the films have been thermally treated at 600°C for 5 min. in air in a furnace at the heating rate of 1-2°Cmin'1.

Ce:Ti (0.6:1, 0.5:1 and 0.4:1) solutions based on cerium chloride heptahydrate and titanium propoxide have been prepared by dissolving the alkoxide in 0.22 M cerium chloride solution.

The following examples illustrate the preparation of sol preferred for the deposition of CeTi206 films and should not be construed to limit the scope of the present invention.

Example 1

0.22 M solution of cerium chloride heptahydrate (CeCI3.7H20, Merck) has been prepared in absolute ethanol (C2H5OH, Merck). The above clear, colorless solution has been added to titanium propoxide such that the Ce:Ti mole ratio in the solution is 0.5:1. The resultant bright yellow solution has been stirred for 5 min. After allowing the commencement of gelation in the resultant yellow solution, the sol has been spin coated on to fluorine doped tin oxide coated glass substrates and micro slide glass substrates at 3000 rpm for 35 s followed by drying in air for 15 min. Subsequently, the films have been thermally treated at 600°C for 5 min. in air at a heating rate of 1-2°Cmin"1. The films prepared as above with thickness 6800 A were tested for their optical passivity in a test cell containing a test electrolyte of 1 M lithium perchlorate in propylene carbonate and a platinum electrode. The XRD results (Figure 1) have shown the formation of pure CeTi206 phase in the films with an average crystallite size along (201) plane of 16 nm. The TEM studies (Figure 2) have also affirmed the formation of monoclinic CeTi206 structure in the films. The films have shown a transmission modulation of less than 1 % at 550 nm (Figure 3). The transmission of the films is nearly 80 % in the entire visible spectral region. The refractive index and indirect band gap of the film are 1.99 and 3.25 eV respectively. From

Figure 4 showing the SEM micrograph of the CeTi206 film, a pore size of nearly 250 nm is determined. Ion storage capacity of the film calculated using the cyclic voltammogram illustrated in Figure 5 is 20.5 mCcm"2.

Example 2 0.22 M solution of cerium chloride heptahydrate (CeCI3.7H20, Merck) has been prepared in absolute ethanol (C2H5OH, Merck). The above clear, colorless solution has been added to titanium propoxide such that the Ce:Ti mole ratio in the solution is 0.6:1. The resultant bright yellow solution has been stirred for 5 min. After allowing the commencement of gelation in the resultant yellow solution, the sol has been spin coated on to fluorine doped tin oxide coated glass substrates and micro slide glass substrates at 3000 rpm for 35 s followed by drying in air for 15 min. Subsequently, the films have been thermally treated at 600°C for 5 min. in air at a heating rate of 1-2°Cmin"1. The films prepared as above with thickness 6200 A were tested for their optical passivity in a test cell containing a test electrolyte of 1 M lithium perchlorate in propylene carbonate and a platinum electrode. The films have shown a transmission modulation of less than 1 % at 550 nm. The transmission of the films is nearly 80 % in the entire visible spectral region. The XRD results have shown the formation of pure CeTi206 phase in the films with an average crystallite size along (201) plane of 14.2 nm. The ion storage capacity of the film is 19.3 mCcm'2.

Example 3 0.22 M solution of cerium chloride heptahydrate (CeCI3.7H20, Merck) has been prepared in absolute ethanol (C2H5OH, Merck). The above clear, colorless solution has been added to titanium propoxide such that the Ce:Ti mole ratio in the solution is 0.4:1. The resultant bright yellow solution has been stirred for 5 min. After allowing the commencement of gelation in the resultant yellow solution, the sol has been spin coated on to fluorine doped tin oxide coated glass substrates and micro slide glass substrates at 3000 rpm for 35 s followed by drying in air for 15 min. Subsequently, the films have been thermally treated at 600°C for 5 min. in air at a

heating rate of 1-2°Cmin"1. The films prepared as above with thickness 10,000 A were tested for their optical passivity in a test cell containing a test electrolyte of 1 M lithium perchlorate in propylene carbonate and a platinum electrode. The films have shown a transmission modulation of less than 1 % at 550 nm. The transmission of the films is nearly 80 % in the entire visible spectral region. The XRD results have shown the formation of pure CeTi206 phase in the films with an average crystallite size along (201) plane of 4.7 nm. The ion storage capacity of the film is 23.0 mCcm-2.

Table II shows the comparison of the parameters observed in the different films.

Table II: Comparison of the parameters observed in the different films.

(Table Removed) 

We claim

1.	A sol-gel process for the preparation of monoclinic CeTi206 thin film form, the said

process comprising the steps of:

a)	preparing an alcoholic solution of about 0.20-0.25 M cerium chloride heptahydrate in absolute ethanol,

b)	adding the solution prepared in step a) to titanium propoxide having concentration in the solution in the range of 0.331-0.624 M,

c)	stirring the mixture obtained in step b) for a period of 4-10 min

d)	after aging the solution as obtained in step c) for a period of about one week,

spin coating the above said aged solution on electrically conducting substrate or micro slide glass, followed by air drying for a period of about 10-20 min. and annealing the afore said film in air, at a temperature in the range of 580-620°C for a period of 5-10 min. to obtain the desired monoclinic CeTi206 thin film.

2.	A process as claimed in claim 1, wherein the strength of the cerium chloride

heptahydrate solution is 0.22 M.

3.	A process as claimed in claim 2, wherein the concentration of titanium propoxide in the

solution is in the range of 0.372-0.559 M.

4.	A process as claimed in claim 2, wherein the Ce :Ti mole ratio used is in the range of

0.4:1 to 0.6:1.

4.	A process as claimed in claim 2 wherein the aged solution used obtained in step c) is spin coated at 3000 rpm for 35 s..

5.	A process as claimed in claim 2 wherein the films are annealed at 600° for 5 min.	

Documents:

				392-del-2006-Abstract-(22-05-2012).pdf

				392-del-2006-abstract.pdf

				392-del-2006-Claims-(22-05-2012).pdf

				392-del-2006-claims.pdf

				392-del-2006-Correspondence Others-(22-05-2012).pdf

				392-DEL-2006-Correspondence-Others (07-08-2009).pdf

				392-del-2006-correspondence-others.pdf

				392-del-2006-description (complete).pdf

				392-del-2006-drawings.pdf

				392-del-2006-form-1.pdf

				392-del-2006-form-18.pdf

				392-del-2006-form-2.pdf

				392-DEL-2006-Form-3-(07-08-2009).pdf

				392-del-2006-Form-3-(22-05-2012).pdf

				392-del-2006-form-3.pdf

				392-del-2006-form-5.pdf

				392-del-2006-Petition-137-(22-05-2012).pdf

« Previous Patent

Next Patent »

Patent Number	253634	

Indian Patent Application Number	392/DEL/2006	

PG Journal Number	32/2012	

Publication Date	10-Aug-2012	

Grant Date	08-Aug-2012	

Date of Filing	13-Feb-2006	

Name of Patentee	COUNCIL OF SCIENTIFIC AND INDUSTRIAL RESEARCH	

Applicant Address	ANUSANDHAN BHAWAN,RAFI MARG, NEW DELHI-110 001, INDIA	

Inventors:

#	Inventor's Name	Inventor's Address	

1	VERMA AMITA	ELECTRONIC MATERIALS DIVISION, NATIONAL PHYSICAL LABORATORY, DR. K.S. KRISHNAN MARG, NEW DELHI-110012	

2	AGNIHOTRY SUHASINI AVINASH	ELECTRONIC MATERIALS DIVISION, NATIONAL PHYSICAL LABORATORY, DR. K.S. KRISHNAN MARG, NEW DELHI-110012	

3	BAKHSHI ASHOK KUMAR	ELECTRONIC MATERIALS DIVISION, NATIONAL PHYSICAL LABORATORY, DR. K.S. KRISHNAN MARG, NEW DELHI-110012	

PCT International Classification Number	C10G 23/047	

PCT International Application Number	N/A	

PCT International Filing date		

PCT Conventions:

#	PCT Application Number	Date of Convention	Priority Country	

1			NA	

© All Indian Patents, 2013-2021.

  Patent data available in the public domain from Indian Patents Office, Department of Industrial Policy and Promotions, Ministry of Commerce and Industry, Government of India.

File: patents/253637-shaving-head-with-skin-stretching-member.html
Indian Patents. 253637:SHAVING HEAD WITH SKIN STRETCHING MEMBER

Indian Patents

Recently Granted Patents

  Recently Published Patents

Title of Invention	SHAVING HEAD WITH SKIN STRETCHING MEMBER

Abstract	The invention is directed to a shaving head (8) comprising at least one cutting blade (10, 12) and actively driveable skin stretching means (14) arranged behind said cutting blade (10, 12) relative to a cutting direction (16) of said cutting blade (10, 12). The actively driveable skin stretching means (14) are provided to reduce the possibility that ni cks and cuts or irritations of the skip to be shaved are created during the shaving operation. In accordance with the invention the shaving head (8) comprises means (18) for providing a pivot axis (20) between the shaving head (8) and a handie (22) attached or attachable to said shaving head (8), said pivot axis (20) being arranged at least essentially parallel to said cutting blade (10, 12). By providing the pivot axis (20) the force ratio between a force applied to the actively driveable skin stretching means (14) and forces applied to other parts ofthe shaving head (8) may be kept constant for différent angles of the handle. This improves the functioning of the actively driveable skin stretching means (14).	

Full Text	 

Shaving head with skin stretching member

The present invention relates to a shaving head comprising at least one cutting blade and actively driveable skin stretching means arranged behind said cutting blade relative to a cutting direction of said cutting blade.

A shaving head of the type mentioned above is well known in the art. Such a shaving head is also known as a safety razor. A problem that still occurs in connection with the known safety razors is the possibility that nicks and cuts or irritations of the skin to be shaved are created during the shaving operation.

This problem can at least be reduced by providing skin stretching means, for example in the form of a driven roller, behind the cutting blade. Such a solution is known from DE19514228A1. This documents discloses a razor having a shaving head of the above mentioned type, wherein a first roller is provided in front of the cutting blades and a second roller is . provided behind the cutting blades. The first roller is driven by moving the shaving head over the skin. Furthermore, the first roller and the second roller are coupled by a gear wheel such that the second roller is driven to rotate faster than the first roller to provide the skin stretching effect. However, with the solution known from DE19514228A1 the desired skin stretching effect is achieved, only if the person using the razor properly inclines the handle, and thereby the shaving head, such that both the first and the second roller properly contact the skin to be shaved. This is not possible in all conditions of use.

It is an object of the invention to improve a shaving head of the above mentioned type such that the skin stretching effect is obtained under all conditions of use.

In order to achieve this object, a shaving head in accordance with the invention is characterized in that it comprises means for providing a pivot axis between the shaving head and a handle attached or attachable to said shaving head, said pivot axis being arranged at least essentially parallel to said cutting blade. Contrary to known razors having pivot able shaving heads to optimize the shaving angle, the solution in accordance with the present invention provides a pivot axis which ensures that the actively driveable skin stretching means properly

contact the skin to be shaved, under all conditions of use and at different handle angles. Furthermore, by the pivot axis there is provided a constant force ratio between a pressure force applied to the skin stretching means and pressure forces applied to other parts of the shaving head, especially a pressure force applied to guard means discussed in detail below. This constant force ratio results in a more constant driving force of the skin stretching means on the shaving head, and thereby control of the razor during shaving is improved. Stretching the skin behind the cutting blade under all conditions of use stiffens the hair anchoring and raises the hairs. A stiffer hair anchoring and raised hairs enlarge the chance of cutting the hairs, reduce pulling on hairs and give a cleaner cut. Furthermore, stretching the skin reduces skin doming in front of the cutting blade and improves the force balance between the cutting blade and the skin. This leads to improved safety and comfort. The means for providing the pivot axis may be realized by any suitable solution known in the art, especially by a hinge, an integral hinge, a coupling mechanism also used to couple the shaving head to the handle, or snap-in hooks.

A particular embodiment of a shaving head in accordance with the invention is characterized in that between said shaving head and said handle, when attached to the shaving head, there is provided at least one spring element. The spring element preferably is arranged to limit the pressure the user exerts on the skin to be shaved. The spring element may form a part of the handle and/or it may connect a section of the handle to the shaving head.

A particular embodiment of a shaving head in accordance with the invention further comprises guard means arranged in front of said cutting blade relative to said cutting direction of said cutting blade. The guard means may for example be realized by a further roller or by a gliding element, for example a gliding element having a rectangular cross section and comprising grooves in the surface intended for contact with the skin.

In a preferred embodiment of a shaving head in accordance with the invention said guard means are adapted to perform a hair erecting function. If the hair is erected before it is cut by the cutting blade, a closer cut is obtained.

Additionally or alternatively it may be advantageous if said guard means are adapted to perform a lubricating function.

Furthermore, it is possible that said guard means comprise at least one strip arranged parallel to said cutting blade.

In a preferred embodiment of a shaving head in accordance with the invention said pivot axis is arranged such that a force component applied perpendicularly to said cutting direction during a shaving operation is distributed at least essentially in equal parts to said actively driveable skin stretching means and said guard means. At least in some cases this may be effected by placing the pivot axis exactly in the middle between the actively driveable skin

stretching means and the guard means. In general the optimal position of the pivot axis depends on the friction between skin and guard means, the friction between skin and actively driveable skin stretching means as well as the traction of the actively driveable skin stretching means. In many cases the optimal position of the pivot axis lies between the above mentioned middle position and the guard means.

A preferred embodiment of a shaving head in accordance with the invention is characterized in that said pivot axis is arranged closer to said guard means than to said skin stretching means. In any case the force ratio between the force applied to the skin stretching means and the force applied to the guard means is kept at least essentially constant under all conditions of use, especially for different handle angles.

A particular embodiment of a shaving head in accordance with the invention is characterized in that said means for providing a pivot axis parallel to said cutting blade comprise first coupling means for coupling said shaving head to said handle. Such first coupling means are especially advantageous if for replacing the cutting blade the whole shaving head is replaced.

In a preferred embodiment of a shaving head in accordance with the invention said actively driveable skin stretching means comprise at least one actively driveable roller. This roller may be intended for direct contact with the skin. In other embodiments there may be provided a closed loop system, for example a closed loop web, supported by the actively driveable roller and at least a further roller.

In a preferred embodiment of a shaving head in accordance with the invention the sense of rotation of said roller, when active during a shaving operation, corresponds to its reeling sense of rotation relative to said cutting direction, and the rotational speed of the actively driven roller is higher than the rotational speed that would result from the movement of the shaving head. By virtue thereof an optimal skin stretching effect is obtained.

In accordance with one aspect of the invention said actively driveable skin stretching means are driven via a movement of the shaving head over skin to be shaved. For example a further roller or a wheel may be driven by moving the razor and the further roller or the wheel may drive the skin stretching means with a suitable gear ratio. Solutions similar to the one shown in DE19514228A1 may also be used.

In accordance with another aspect of the invention said actively driveable skin stretching means are driveable by an electromotor.

In a preferred embodiment said electromotor is associated with said shaving head. This makes sense particularly in cases where the cutting blade may be renewed separately from the shaving head.

In another preferred embodiment said electromotor is associated with said handle. This is especially advantageous if the whole shaving head is replaced for renewing the cutting blade.

Especially if the electromotor is associated with said handle, the shaving head preferably further comprises second coupling means for coupling said skin stretching element to said electromotor. The second coupling means may for example take the form of two engaging gear wheels, one associated with the handle comprising the electromotor and the other associated with the shaving head.

The above and further aspects and advantages of the invention will be apparent from and elucidated with reference to the embodiments of the invention described hereinafter and shown in the drawings. In the drawings:

Fig. 1 is a simplified and schematic depiction of a first embodiment of a shaving head in accordance with the invention;

Fig. 2 is a simplified and schematic depiction of a second embodiment of a shaving head in accordance with the invention;

Fig. 3 is a simplified and schematic depiction of a third embodiment of a shaving head in accordance with the invention; and

Fig. 4 is a simplified and schematic depiction of a fourth embodiment of a shaving head in accordance with the invention.

Fig. 1 is a simplified and schematic depiction of a first embodiment of the shaving head 8 in accordance with the invention. The shaving head 8 is coupled to a handle 22 by first coupling means 38. The first coupling means 38 may for example take the form of one or more snap-in hooks provided at the shaving head 8 for snapping in in one or more respective bridges provided at the handle 22. The shaving head 8 comprises two cutting blades 10,12 arranged such that a cutting direction 16 results. Relative to the cutting direction 16, behind the cutting blades 10,12 there are provided actively driveable skin stretching means 14. The actively driveable skin stretching means 14 comprise a roller 32 which may be driven by an electromotor 36 associated with the shaving head 8. The roller 32 is driven such that the sense of rotation 34 corresponds with the reeling sense of rotation 34 relative to the cutting direction 16. Relative to the cutting direction 16, in front of the cutting blades 10,12 there are provided guard means 28. The guard

means 28 comprise a strip 30 having a rectangular cross section in general and being provided with grooves in the surface intended for contact with skin 40 to be shaved.

During a shaving process, i.e. when a user moves the shaving head in the cutting direction 16, roller 32 is driven by the electromotor 36 to rotate in the sense of rotation 34 and with a rotational speed that is higher than the rotational speed that would result from the movement of the shaving head 8 over the skin 40. To ensure the optimal pressure force F for the roller 32 and the guard means 28, there are provided means 18 for providing a pivot axis 20 between the handle 22 and the shaving head 8. In the present embodiment the means 18 are made integral with the first coupling means 38 mentioned above. The location of the pivot axis 20 is essential for the present invention since this location defines how a force component 42 resulting from the pressure exerted on the handle by the user is distributed to the skin stretching means 14 and the guard means 28. In accordance with the present invention it is preferred that the force component 42 having the magnitude 2F is distributed equally to the skin stretching means 14 and the guard means 28. In the embodiment shown in Fig. 1 this is achieved by providing the pivot axis 20 exactly in the middle between the skin stretching means 14 and the guard means 28. However, in general the optimal position of the pivot axis depends on the friction between the skin 40 and guard means 28, the friction between the skin 40 and the roller 32 as well as the traction of the actively driveable skin stretching means 14. An area that is preferred for arranging the pivot axis 20 will be discussed with reference to Fig. 2.

Fig. 2 is a simplified and schematic depiction of a second embodiment of the shaving head 8 in accordance with the invention. The embodiment shown in Fig. 2 differs from the embodiment of Fig. 1 in that electromotor 36 is associated with the handle 22. Without being limited thereto, this is especially advantageous in cases where the cutting blades 10,12 are renewed by replacing the whole shaving head 8. The electromotor drives the roller 32 via two drive shafts 44,46. These drive shafts 44,46 are coupled by second coupling means 54 which in the present case comprise to engaging gear wheels 48, 50.

Fig. 2 additionally indicates an area 52 which is preferred for arranging the pivot axis 20. As may be seen from Fig. 2, this area 52 in the horizontal direction extends between the middle between the actively driveable skin stretching means 14 and the guard means 28 and the guard means 28 themselves. In the vertical direction the area 52 extends between the upper surface and the lower surface of the shaving head 8. Therefore, in many embodiments of the shaving head 8 in accordance with the invention there is a tendency to locate the pivot axis 20 closer to the guard means 28 than to the skin stretching means 14.

Fig. 3 is a simplified and schematic depiction of a third embodiment of the shaving head 8 in accordance with the invention. The embodiment shown in Fig. 3 differs from

the embodiment of Fig. 1 in that the handle 22 comprises a flexible portion or spring element 24. The spring element 24 is provided to limit the pressure exerted by the user on the shaving head 8.

Fig. 4 is a simplified and schematic depiction of a fourth embodiment of the shaving head 8 in accordance with the invention. The embodiment shown in Fig. 4 differs from the embodiment of Fig. 1 in that the pivot axis 20 is located in front of the cutting blades 10, 12, and in that there is provided a spring element 26 between the handle 22 and the shaving head 8. The pivot axis 22 is arranged in front of the cutting blades 10,12 to limit the pressure exerted by the user on the cutting blades 10,12 and the roller 32.

It is to be noted that any reference signs used in the claims shall not be construed as limiting the scope of the invention.

WE CLAIM

1.	A shaving head (8) comprising:

at least one cutting blade (10,12) and

actively driveable skin stretching means (14) arranged behind said cutting blade (10, 12) relative to a cutting direction (16) of said cutting blade (10,12),

characterized by means (1-8) for providing a pivot axis (20) between the shaving head (8) and a handle (22) attached or attachable to said shaving head (8), said pivot axis (20) being arranged at least essentially parallel to said cutting blade (10,12).

2.	The shaving head (8) according to claim 1, wherein between said shaving head (8) and said handle (22), when attached to the shaving head (8), there is provided at least one spring element (24; 26).

3.	The shaving head (8) according to claim 1, further comprising guard means (28) arranged in front of said cutting blade (10,12) relative to said cutting direction (16) of said cutting blade (10,12).

4.	The shaving head (8) according to claim 3, wherein said guard means (28) are adapted to perform a hair erecting function.

5.	The shaving head (8) according to claim 3, wherein said guard means (28) are adapted to perform a lubricating function.

6.	The shaving head (8) according to claim 3, wherein said guard means (28) comprise at least one strip (30) arranged parallel to said cutting blade (10, 12).

7.	The shaving head (8) according to claim 3, wherein said pivot axis (20) is arranged such that a force component applied perpendicularly to said cutting direction (16) during a shaving operation is distributed at least essentially in equal parts to said actively driveable skin stretching means (14) and said guard means (28).

8.	The shaving head (8) according to claim 3, wherein said pivot axis (20) is arranged closer to said guard means (28) than to said actively driveable skin stretching means (14).

9.	The shaving head (8) according to claim 1, wherein said means for providing a pivot axis (20) parallel to said cutting blade (10, 12) comprise first coupling means (38) for coupling said shaving head (8) to said handle (22).

10.	The shaving head (8) according to claim 1, wherein said actively driveable skin

stretching means (14) comprise at least one actively driveable roller (32).

11.	The shaving head (8) according to claim 10, wherein the sense of rotation (34) of

said roller (32), when active during a shaving operation, corresponds to its reeling sense of

rotation (34) relative to said cutting direction (16) and that the rotational speed of the actively

driven roller (32) is higher than the rotational speed that would result from the movement of the

shaving head (8).

12.	The shaving head (8) according to claim 1, wherein said actively driveable skin

stretching means (14) are driven via a movement of the shaving head (8) over skin to be shaved.

13.	The shaving head (8) according to claim 1, wherein said actively driveable skin stretching means (14) are driveable by an electromotor (36).

14.	The shaving head (8) according to claim 13, wherein said electromotor (36) is associated with said shaving head (8).

15.	The shaving head (8) according to claim 13, wherein said electromotor (36) is

associated with said handle (22).

16.	The shaving head (8) according to claim 15, further comprising second coupling

means (54) for coupling said skin stretching element to said electromotor (36).

Dated this 07th day of July 2006 

Documents:

				2517-CHENP-2006  AMENDED CLAIMS  30-04-2012.pdf

				2517-CHENP-2006  AMENDED PAGES OF SPECIFICATION 30-04-2012.pdf

				2517-CHENP-2006  CORRESPONDENCE OTHERS 19-07-2012.pdf

				2517-CHENP-2006  EXAMINATION REPORT REPLY RECEIVED  30-04-2012.pdf

				2517-CHENP-2006  FORM-1 30-04-2012.pdf

				2517-CHENP-2006  FORM-3 30-04-2012.pdf

				2517-CHENP-2006  FORM-5 30-04-2012.pdf

				2517-CHENP-2006  POWER OF ATTORNEY  30-04-2012.pdf

				2517-chenp-2006-abstract.pdf

				2517-chenp-2006-claims.pdf

				2517-chenp-2006-correspondnece-others.pdf

				2517-chenp-2006-description(complete).pdf

				2517-chenp-2006-drawings.pdf

				2517-chenp-2006-form 1.pdf

				2517-chenp-2006-form 26.pdf

				2517-chenp-2006-form 3.pdf

				2517-chenp-2006-form 5.pdf

				2517-chenp-2006-pct.pdf

« Previous Patent

Next Patent »

Patent Number	253637	

Indian Patent Application Number	2517/CHENP/2006	

PG Journal Number	32/2012	

Publication Date	10-Aug-2012	

Grant Date	08-Aug-2012	

Date of Filing	10-Jul-2006	

Name of Patentee	KONINKLIJKE PHILIPS ELECTRONICS N.V.	

Applicant Address	Groenewoudseweg 1, NL-5621 BA Eindhoven	

Inventors:

#	Inventor's Name	Inventor's Address	

1	HOUBOLT, Erik	HOUBOLT, Erik., c/o Prof. Holstlaan 6, NL-5656 AA Eindhoven	

2	HAMBURG, Marco, C.,	HAMBURG, Marco, C., c/o Prof. Holstlaan 6, NL-5656 AA Eindhoven	

3	HOEXUM, Everhardus, J.	HOEXUM, Everhardus, J., c/o Prof. Holstlaan 6, NL-5656 AA Eindhoven	

4	PAAUW, Hendrik, K.	PAAUW, Hendrik, K., c/o Prof. Holstlaan 6, NL-5656 AA Eindhoven	

5	WESSELING, Mark.	WESSELING, Mark.,c/o Prof. Holstlaan 6, NL-5656 AA Eindhoven	

6	AKKERMAN, Hette.	AKKERMAN, Hette., c/o Prof. Holstlaan 6, NL-5656 AA Eindhoven	

PCT International Classification Number	B26B21/34,B26B21/22	

PCT International Application Number	PCT/IB2004/052707	

PCT International Filing date	2004-12-08	

PCT Conventions:

#	PCT Application Number	Date of Convention	Priority Country	

1	03104612.1	2003-12-10	EUROPEAN UNION	

© All Indian Patents, 2013-2021.

  Patent data available in the public domain from Indian Patents Office, Department of Industrial Policy and Promotions, Ministry of Commerce and Industry, Government of India.
