Repository: anandvc/allindianpatents

File: patents/253735-method-for-producing-non-oriented-electrical-steel.html (part 1 of 2)
Indian Patents. 253735:"METHOD FOR PRODUCING NON-ORIENTED ELECTRICAL STEEL"

Indian Patents

Recently Granted Patents

  Recently Published Patents

Title of Invention	"METHOD FOR PRODUCING NON-ORIENTED ELECTRICAL STEEL"

Abstract	A method for producing a non-oriented electrical steel comprising the steps of: a) preparing a non-oriented electrical steel melt having a composition in weight % comprising: up to about 6.5% silicon, up to about 5% chromium, up to about 0.05% carbon, up to about 3% aluminum, up to about 3% manganese, and balance iron and residuals; b) casting a steel strip by rapid solidification of the steel melt into a strip and developing an as-cast grain structure; c) suppressing at least one of i) a phase change to the austenite phase in the strip, or ii) recrystallization of the as-cast grain structure; and d) rolling the strip to reduce the thickness of the strip wherein the act of rolling comprises either at least one act of hot rolling or at least one act of cold rolling with a reduction of the strip of at least 13%, or a combination thereof.	

Full Text	METHOD OF CONTINUOUS CASTING NON-ORIENTED ELECTRICAL STEEL STREP

CROSS-REFERENCE TO RELATED APPLICATIONS

[0001]	This application claims the priority benefit of U.S. Provisional Patent

Application Serial No. 60/378,743, filed May 8, 2002, which application is hereby incorporated by reference in its entirety.

BACKGROUND OF THE INVENTION

[0002]	Non-oriented electrical steels are widely used as the magnetic core material

in a variety of electrical machinery and devices, particularly in motors where low core loss and high magnetic permeability in all directions of the strip are desired. The present invention relates to a method for producing a non-oriented electrical steel with low core loss and high magnetic permeability whereby the steel is produced from a steel melt which is cast as a thin strip, cooled, hot rolled and/or cold rolled into a finished strip. The finished strip is further subjected to at least one annealing treatment wherein the magnetic properties are developed, making the steel strip of the present invention suitable for use in electrical machinery such as motors or transformers.

[0003]	The magnetic properties of non-oriented electrical steels can be affected by

finished strip thickness, volume resistivity, grain size, purity and crystallographic texture of the finished strip. The core loss caused by eddy currents can be made lower by reducing the thickness of the finished steel strip, increasing the alloy content of the steel strip to increase the volume resistivity or both in combination.

[0004]	Established methods for producing non-oriented electrical steels with

conventional processing (thick slab casting, slab reheating, hot rolling and

hot band annealing) use typical but non-limiting alloy additions of silicon, aluminum, manganese and phosphorus with, preferably, compositions which provide for a fully ferritic microstructure within which any residual nitrogen is in the form of large inclusions. Non-oriented electrical steels may contain up to about 6.5% silicon, up to about 3% aluminum, up to about 0.05% carbon (which must be reduced to below about 0.003% during processing to prevent magnetic aging), up to about 0.01% nitrogen, up to about 0.01% sulfur and balance iron with a small amount of impurities incidental to the method of steel making. Non-oriented electrical steels, including those generally referred to as motor lamination steels, are differentiated by proportions of additions such as silicon, aluminum and like elements made to increase the volume resistivity of the steel. Steels containing less than about 0.5% silicon and other additions to provide a volume resistivity of about 20 uQ-cm can be generally classified as motor lamination steels; steels containing about 0.5 to about 1.5% silicon or other additions to provide a volume resistivity of from about 20 uQ-cm to about 30 u£J-cm can be generally classified low-silicon steels; steels containing about 1.5 to about 3.0% silicon or other additions to provide a volume resistivity of from about 30 u,Q-cm to about 45 uQ-cm can be generally-classified as intermediate-silicon steels; and, lastly, steels containing more than about 3.5% silicon or other additions to provide a volume resistivity greater than about 45 uQ-cm can be generally classified as high-silicon steels. Typically, these steels contain aluminum additions as well. Silicon and aluminum greatly increase the stability of the ferrite phase, thereby steels containing in excess of about 2.5% (silicon + aluminum) are ferritic, that is, no austenite/femte phase transformation will occur during heating or cooling. Such alloying additions increase volume resistivity and suppress eddy currents during AC magnetization, thereby lowering core loss. These additions also improve the punching characteristics of the steel by increasing the hardness. Conversely, increasing the alloy content makes the steel more difficult to manufacture owing to the added cost of alloying and

increased brittleness, particularly when large amounts of silicon are employed.

[0005]	Achieving a suitably large grain size in the finish rolled and annealed strip

is desired to provide minimal hysteresis loss. The purity of the finish rolled and annealed strip can have a significant effect on core loss since the presence of a dispersed phase, inclusions and/or precipitates can inhibit grain growth during annealing, preventing the formation of an appropriately large grain size and orientation and, thereby, producing higher core loss and lower magnetic permeability in the final product form. Also, inclusions and/or precipitates in the finish annealed steel hinder domain wall motion during AC magnetization, further degrading the magnetic properties. As noted above, the crystallographic texture of the finished strip, that is, the distribution of the orientations of the crystal grains comprising the electrical steel strip, is very important in determining the core loss and magnetic permeability. The  and  texture components as defined by Millers indices have the highest magnetic permeability; conversely, the  type texture component has the lowest magnetic permeability.

[0006]	Non-oriented electrical steels are generally provided in two forms,

commonly referred to as "semi-processed" or "fully-processed" steels. "Semi-processed" infers the product must be annealed before use to develop the proper grain size and texture, relieve fabrication stresses and, if needed, provide appropriately low carbon levels to avoid aging. "Fully-processed" infers that the magnetic properties have been fully developed prior to the fabrication of the strip into laminations, that is, the grain size and texture have been established and the carbon content has been reduced to about 0.003% or less to prevent magnetic aging. These grades do not require annealing after fabrication into laminations unless so desired to relieve fabrication stresses. Non-oriented electrical steels are predominantly used in rotating devices, such as motors or generators, where uniform magnetic properties are desired in all directions with respect to the strip

rolling direction, or where the cost of a grain oriented electrical steel is not justified.

[0007]	Non-oriented electrical steels differ from grain oriented electrical steels

since grain oriented electrical steels are processed so as to develop a preferred orientation by a process known as secondary grain growth (or secondary recrystallization). Secondary grain growth results in the electrical steel having extremely directional magnetic properties with respect to the strip rolling direction, making grain oriented electrical steels suitable for applications where directional properties are desired, such as in transformers.

[0008]	Commercially available non-oriented electrical steels are typically broken

into two classifications: cold rolled motor lamination steels ("CRML") and cold rolled non-oriented electrical steels ("CRNO"). CRML is generally used in applications where the requirement for very low core losses is difficult to justify economically. Such applications typically require that the non-oriented electrical steel have a maximum core loss of about 4 W/# (watts/pound) (about 8.8 watts/kg) and a minimum magnetic permeability of about 1500 G/Oe (Gauss/Oersted) measured at 1.5T and 60 Hz. In such applications, the steel strip used is typically processed to a nominal thickness of about 0.018 inch (about 0.45 mm) to about 0.030 inch (about 0.76 mm). CRNO is generally used in more demanding applications where better magnetic properties are required. Such applications typically require that the non-oriented electrical steel has a maximum core loss of about 2 W/# (about 4.4 W/kg) and a mmimum magnetic permeability of about 2000 G/Oe measured at 1.5T and 60 Hz. In such applications, the steel strip is typically processed to a nominal thickness of about 0.008 inch (about 0.20 mm) to about 0.025 inch (about 0.63 mm).

[0009]	None of the previous methods teach or suggest the method of the present

invention in which the non-oriented electrical steel is made from a cast strip

to meet the above mentioned magnetic property requirements in an economical manner.

STATEMENT OF THE INVENTION

[0010]	The present invention discloses methods for producing non-oriented

electrical steels from a thin cast strip.

[0011]	All discussions in the present patent application relating to alloy

composition percentages (%) are expressed in terms of weight percent unless otherwise noted.

[0012]	The present invention provides for a steel having a composition in which

the silicon, aluminum, chromium, manganese and carbon contents are as follows:

i.	Silicon: up to about 6.5%

ii.	Aluminum: up to about 3%

iii.	Chromium: up to about 5%

iv.	Manganese: up to about 3%

v.	Carbon: up to about 0.05%;

[0013]	In addition, the steel may have antimony in an amount up to about 0.15%;

niobium in an amount up to about 0.005%; nitrogen in an amount up to about 0.01%; phosphorus in an amount up to about 0.25%; sulfur and/or selenium in an amount up to about 0.01%; tin in an amount up to about 0.15%; titanium in an amount up to about 0.005%; and vanadium in an amount up to about 0.005% with the balance being iron and residuals incidental to the method of steel making.

[0014]	In a preferred composition, these elements are present in the following

amounts:

i.	Silicon: about 1% to about 3.5%;

ii.	Aluminum: up to about 0.5%;

iii.	Chromium: about 0.1% to about 3%;

iv.	Manganese: about 0.1% to about 1%;

v.	Carbon: up to about 0.01%;

vi.	Sulfur: up to about 0.01%;

vii.	Selenium: up to about 0.01%; and

viii.	Nitrogen: up to about 0.005%;

[0015]	In a more preferred composition, these elements are present in the

following amounts:

i.	Silicon: about 1.5% to about 3%;

ii.	Aluminum: up to about 0.05%;

iii.	Chromium: about 0.15% to about 2%;

iv.	Manganese: about 0.1% to about 0.35%;

v.	Carbon: up to about 0.005%;

vi.	Sulfur: up to about 0.005%;

vii.	Selenium: up to about 0.007%; and

viii.	Nitrogen: up to about 0.002%.

[0016]	In one embodiment, the present invention provides a method to produce a

non-oriented electrical steel with relatively uniform magnetic properties in all strip directions from a steel melt containing silicon and other alloying additions or impurities incidental to the method of steelmaking which is subsequently cast into a thin strip having a thickness of about 0.40 inch (about 10 mm) or less and, preferably, less than about 0.16 inch (about 4 mm), cooled and hot reduced in a manner to minimize the recrystallization of the as-cast grain structure in the hot rolled strip prior to finish annealing.

The non-oriented electrical steel of this method can be used without the additional annealing or cold rolling treatments prior to the finish annealing treatment to develop the desired magnetic characteristics for use in a motor, transformer or like device.

[0017]	In a second embodiment, the present invention provides a method whereby

a non-oriented electrical steel with relatively uniform magnetic properties in all strip directions is produced from a steel melt containing silicon and other alloying additions or impurities incidental to the method of steelmaking which is cast into a thin strip having a thickness of about 0.40 inch (about 10 mm) or less and, preferably, less than about 0.16 inch (about 4 mm), cooled, cold rolled and finish annealed to develop the desired magnetic characteristics for use in a motor, transformer or like device.

[0018J	In a third embodiment, the present invention provides a method whereby a

non-oriented electrical steel with relatively uniform magnetic properties in all strip directions is produced from a steel melt containing silicon and other alloying additions or impurities incidental to the method of steelmaking which is cast into a thin strip having a thickness of about 0.40 inch (about 10 mm) or less and, preferably, less than about 0.16 inch (about 4 mm), which is hot reduced in a manner to minimize recrystallization of the as-cast grain structure, cold rolled and finish annealed to develop the desired magnetic characteristics for use in a motor, transformer or a like device.

[0019]	hi the preferred practice of the above embodiments, the steel melt contains

silicon, chromium, manganese and like additions; the steel melt is cast into a thin strip having a thickness of between about 0.06 inch (about 1.5 mm) and about 0.16 inch (about 4 mm); the cast strip is rapidly cooled in a manner to preserve the as-cast grain structure and/or is hot rolled to minimize recrystallization of the as-cast grain structure in the hot rolled strip.

-0]	Unless otherwise defined, all technical and scientific terms used herein

have the same meaning as commonly understood by one of ordinary skill in the art. Although methods and materials similar or equivalent to those described herein can be used in the practice or testing of the present invention, suitable methods and materials are described below. All publications, patent applications, patents, and other references mentioned herein are incorporated by reference in their entirety. In the case of conflict, the present specification, including definitions, will control. In addition, the materials, methods, and examples are illustrative only and not intended to be limiting. Other features and advantages of the invention will be apparent from the following detailed description and claims.

BRIEF DESCRIPTION OF THE DRAWINGS

[0021]	FIG. 1 is a schematic diagram of the generalized strip casting method.

[0022]	FIG. 2 is a flow diagram on the process of the first embodiment of the

present invention.

[0023]	FIG. 3 is a flow diagram of the process of the second embodiment of the

present invention.

[0024]	FIG. 4 is a flow diagram of the process of the third embodiment of the

present invention.

[0025]	FIG. 5 is a graph illustrating the effect of the hot rolling strain on the

magnetic permeability at 1.5T and 60 Hz measured on a non-oriented electrical steel of the preferred method of the present invention having a volume resistivity of about 37 uQ-cm.

[0026]	FIG. 6 is a graph illustrating the effect of the hot rolling strain on the core

loss at 1.5T and 60 Hz measured on anon-oriented electrical steel of the preferred method of the present invention having a volume resistivity of about 37 uQ-cm.

[0027]	FIG. 7 shows typical microstructures taken at 50X magnification after hot

rolling and after further cold rolling to about 0.018" (about 0.45 mm) and finish annealing at a temperature of about 1450°F (about 790°C) of anon-oriented electrical steel of the preferred method of the present invention having a volume resistivity of about 50 un-cra.

[0028]	FIG. 8 is a graph depicting the effect of composition, expressed as in terms

of T20n-t%p hot rolling temperature and % reduction in hot rolling to provide a specific levels of hot rolling strain.

DETAILED DESCRIPTION OF THE INVENTION

[0029]	In order to provide a clear and consistent understanding of the specification

and claims, including the scope to be given such terms, the following definitions are provided.

[0030]	The terms "ferrite" and "austenite" are used to describe the specific

crystalline forms of steel. "Ferrite" or "ferritic steel" has a body-centered-cubic, or "bcc", crystalline form whereas "austenite" or "austenitic steel" has a face-centered cubic, or "fee", crystalline form. The term "fully ferritic steel" is used to describe steels that do not undergo any phase transformation between the ferrite and austenite crystalline forms in the course of cooling from the melt and/or in reheating for hot rolling, regardless of its final room temperature microstructure.

[0031]	The terms "strip" and "sheet" are used to describe the physical

characteristics of the steel in the specification and claims being comprised of a steel being of a thickness of less than about 0.4 inch (about 10 mm) and of a width typically in excess of about 10 inches (about 250 mm) and more typically in excess of about 40 inches (about 1000 mm). The term "Strip" has no width limitation but has a substantially greater width than thickness.

[0032]	For purposes of clarity, the initial cooling rate will be considered to be the

rate of cooling of the molten metal provided by the casting roll or rolls. The term secondary cooling rate will be considered to be the cooling rate of the strip after exiting from the casting roll or rolls.

[0033]	The term "rolls" as used herein refers to single or paired rolls, drums or

belts. Generally, pairs of rolls are used that are internally cooled and rotating in the opposite direction of each other and disposed parallel to each other with their axes generally held horizontal.

[0034]	The present invention provides for a non-oriented electrical steel with low

core loss and high magnetic permeability which is produced from a rapidly solidified and cast strip, the cast strip having a thickness of less than about 0.8 inch (about 20 mm), typically having a thickness of less than about 0.4 inch (about 10 mm), and preferably having a thickness of less than about 0.16 inch (about 4 mm). This rapid solidification process typically uses two counter-rotating casting rolls or belts, but a single cooling roll or belt may also be employed.

[0035]	The technical requirements for applying direct thin strip casting to the

production of non-oriented electrical steel differ from stainless steels and carbon steels due to the metallurgical characteristics, i.e., composition, precipitates and inclusions, texture and grain growth, needed to achieve the desired magnetic properties in the finished annealed non-oriented electrical steel. In the present process for producing a non-oriented electrical steel strip, the starting cast strip is produced by a rapid quench-solidification process whereby a steel melt can be solidified into a strip form using either a single roll (or drum), two counter-rotating casting rolls (or belts or drums) or a continuous belt. Preferably, the strip is cast between two closely spaced horizontal rolls rotated in opposite directions and cooled internally. In the practice of the method of the present invention, a thin cast strip having a thickness of about 0.03 inch (about 0.7 mm) to about 0.16 inch (about 4.0 mm) is preferred. Strip casting apparatuses and methods are

knowninthe art, e.g., U.S. Pat. Nos. 6,257,315; 6,237,673; 6,164,366; 6,152,210; 6,129,136; 6,032,722; 5,983,981; 5,924,476; 5,871,039; 5,816,311; 5,810,070; 5,720,335; 5,477,911; 5,049,204, all of which are specifically incorporated herein by reference.

[0036]	FIG. 1 depicts a schematic diagram of the generalized twin-roll, strip

casting method. The steel melt forms a melt pool 30 that is rapidly solidified using two counter-rotating casting rolls 20 (or belts or drums) to form a thin cast strip 10. Generally, the casting rolls 20 are internally cooled.

[0037]	In the practice of the present invention, a steel melt containing alloying

additions of silicon, chromium, manganese, alurninum and phosphorus is employed. The primary purpose of these additions is to increase volume resistivity as Equation I shows and, thereby, lower core loss caused by eddy currents which are induced during AC magnetization:

[0038]	 (Equation Removed) 

 [0039]	where p is the volume resistivity, in u.Q-cm, of the steel and %Mn, %Si,

%Al, %Cr and 3oP are, respectively, the weight percentages of manganese, silicon, aluminum, chromium and phosphorus in the steel.

[0040]	The resultant thin cast strip is processed to a final thickness by means of

hot rolling where the finished steel is to have magnetic properties typical of a CRML grade of non-oriented electrical steel made using conventional methods; or by cold rolling or, optionally, hot and cold rolling, where the finished steel is to have magnetic properties comparable to CRML or CRNO grades of non-oriented electrical steel made using conventional methods.

[0041]	To begin to make the electrical steels of the present invention, a steel melt

may be produced using the generally established methods of steel melting,

refining and alloying. The melt composition comprises generally up to about 6.5% silicon, up to about 3% aluminum, up to about 5% chromium, up to about 3% manganese, up to about 0.01% nitrogen, and up to about 0.05% carbon with the balance being essentially iron and residual elements incidental to the method of steelmaking. A preferred composition comprises from about 1% to about 3.5% silicon, up to about 0.5% aluminum, about 0.1% to about 3% chromium, about 0.1% to about 1% manganese, up to about 0.01% sulfur and/or selenium, up to about 0.005% nitrogen and up to about 0.01% carbon. In addition, the preferred steel may have residual amounts of elements, such as titanium, niobium and/or vanadium, in amounts not to exceed about 0.005%. A more preferred steel comprises about 1.5% to about 3% silicon, up to about 0.05% aluminum, about 0.15% to about 2% chromium, up to about 0.005% carbon, up to about 0.008% sulfur or selenium, up to about 0.002% nitrogen, about 0.1% to about 0.35% manganese and the balance iron with normally occurring residuals.

[0042]	The steel may also include other elements such as antimony, arsenic,

bismuth, phosphorus and/or tin in amounts up to about 0.15%. The steel may also include copper, molybdenum and/or nickel in amounts up to about 1% individually or in combination. Other elements may be present either as deliberate additions or present as residual elements, i.e., impurities, from steel melting process. Exemplary methods for preparing the steel melt include oxygen, electric arc (EAF) or vacuum induction melting (VIM). Exemplary methods for further refining and/or making alloy additions to the steel melt may include a ladle metallurgy furnace (IMF), vacuum oxygen decarburization (VOD) vessel and/or argon oxygen decarburization (AOD) reactor.

[0043]	Silicon is present in the steels of the present invention in an amount of

about 0.5% to about 6.5% and, preferably, about 1% to about 3.5% and, more preferably, about 1.5% to about 3%. Silicon additions serve to increase volume resistivity, stabilize the ferrite phase and increase hardness

for improved punching characteristics in the finished strip; however, at levels above about 2.5%, silicon is known that make the steel more brittle.

[0044]	Chromium is present in the steels of the present invention in an amount of

up to about 5% and, preferably, about 0,1% to about 3% and, more preferably, about 0.15% to about 2%. Chromium additions serve to increase volume resistivity; however, its effect must be considered in order to maintain the desired phase balance and microstructural characteristics.

[0045]	Manganese is present in the steels of the present invention in an amount of

up to about 3% and, preferably, about 0.1% to about 1% and, more preferably, about 0.1% to about 0.35%. Manganese additions serve to increase volume resistivity; however, its effect must be considered in order to maintain the desired phase balance and microstructural characteristics.

[0046]	Aluminum is present in the steels of the present invention in an amount of

up to about 3% and, preferably, up to about 0.5% and, more preferably, up to about 0.05%». Aluminum additions serve to increase volume resistivity, stabilize the ferrite phase and increase hardness for improved punching characteristics in the finished strip; however, aluminum can combine with other elements to form precipitates during cooling after solidification which may hinder grain growth during processing.

[0047]	Sulfur and selenium are undesirable elements in the steels of the present

invention in that these elements can combine with other elements to form precipitates that may hinder grain growth during processing. Sulfur is a common residual in steel melting. Sulfur and/or selenium, when present in the steels of the present invention, maybe in an amount of up to about 0.01%). Preferably sulfur may be present in an amount up to about 0.005% and selenium in an amount up to about 0.007%.

[0048]	Nitrogen is an undesirable element in the steels of the present invention in

that nitrogen can combine with other elements and form precipitates that may hinder grain growth during processing. Nitrogen is a common residual

in steel melting and, when present in the steels of the present invention, may be in an amount of up to about 0.01% and, preferably, up to about 0.005% and, more preferably, up to about 0.002%.

[0049]	Carbon is an undesirable element in the steels of the present invention.

Carbon fosters the formation of austenite and, when present in an amount greater than about 0.003%, the steel must be provided with a decarburizing annealing treatment to reduce the carbon level sufficiently to prevent "magnetic aging", caused by carbide precipitation, in the finish annealed steel. Carbon is a common residual from steel melting and, when present in the steels of the present invention, may be in an amount of up to about 0.05% and, preferably, up to about 0.01% and, more preferably, up to about 0.005%. If the melt carbon level is greater than about 0.003%, the non-oriented electrical steel must be decarburization annealed to less than about 0.003% carbon and, preferably, less than about 0.0025% so that the finished annealed strip will not magnetically age.

[0050]	Strip products from non-oriented electrical steel of the present invention are

subjected during manufacturing to rolling processes such as hot rolling and/or cold rolling in which the strip undergoes a reduction in the thickness.

[0051]	The cast and rolled strip is further provided with a finishing anneal within

which the desired magnetic properties are developed and, if necessary, to lower the carbon content sufficiently to prevent magnetic aging. The finishing annealing is typically conducted in a controlled atmosphere during annealing, such as a mixed gas of hydrogen and nitrogen. There are several methods well known in the art, including batch or box annealing, continuous strip annealing, and induction annealing. Batch annealing, if used, is typically conducted to provide an annealing temperature of at or above about 1450°F (about 790°C) and less than about 1550°F (about 843 °C) for a time of approximately one hour as described in ASTM specifications 726-00, A683-98a and A683-99. Continuous strip annealing,

if used, is typically conducted at an annealing temperature at or above 1450°F (about 790°C) and less than about 1950°F (about 1065°C) for a time of less than ten minutes. Induction annealing, when used, is typically conducted to provide an annealing temperature greater than about 1500°F (815°C) for a time less than about five minutes.

[0052]	In the practice of the method of the present invention, the temperature of

the non-oriented electrical steel strip leaving the casting roll surface is generally higher than about 2500°F (about 1370°C). The non-oriented electrical steel may be processed whereby the cast strip is provided with secondary cooling from a temperature of less than about 2500°F (about 1370°C) to a temperature less than about 1700°F (about 925°C) at a rate greater than about 20°F per second (about 10°C per second). The non-oriented electrical steel may be cooled and the cast, solidified and cooled strip may be coiled at a temperature less than about 1475°F (about 800°C). The cooling process may be optionally conducted in a protective non-oxidizing atmosphere to reduce or prevent oxidation of the surfaces of the steel strip.

[0053]	The present invention also provides for a steel melt cast into a starting strip

wherein the cast strip is subjected to rapid cooling to maintain the as-cast ferritic microstructure.

[0054]	In the preferred method of the invention, the cast strip is further provided

with rapid secondary cooling from a temperature greater than about 2280°F (about 1250°C) to a temperature less than about 1650°F (about 900°C) at a rate greater than about 45°F per second (about 25°C per second). This rapid secondary cooling process is typically accomplished using water spray or air-water mist cooling. A more preferred rate for the rapid secondary cooling of the present invention is greater than about 90°F per second (about 50°C per second) and a most preferred rate is greater than about 120°F per second (about 65°C per second). The cooling conditions for the steel strip may be controlled using a sprayer system which comprises a

spray nozzle design, spray angles, flow rate, spray water density, length of cooling zone and/or the number of spray nozzles. Since it is difficult to monitor the strip temperature during spray cooling due to the variations in water film thickness on the strip, water spray density measurements are typically used. A spray density of from about 125 liters per minute per m2 to about 450 liters per minute per m2 generally provides the desired cooling rate. The cast, solidified and cooled strip may be coiled at a temperature less than about 1475°F (about 800°C) and, more preferably, less than about 1250°F (about 680°C).

[0055]	The present invention provides for a non-oriented electrical steel having

magnetic properties appropriate for commercial use wherein a steel melt is cast into a starting strip which is then processed by hot rolling, cold rolling or both prior to finish annealing to develop the desired magnetic properties.

[0056]	In the practice of the method of the present invention, the non-oriented

electrical steel strip may be processed using hot rolling, cold rolling, or a combination thereof. If hot rolling is used, the strip may be rolled from a temperature of from about 1300°F (about 700°C) to about 2000°F (about 1100°C). The rolled strip may be further provided with an annealing step to produce the desired crystal structure and microstructure of the steel, particularly in cases where the melt composition does not provide a fully ferritic microstructure and, more particularly, when processing conditions result in substantial recrystallization of the microstructure prior to cold rolling and/or finish annealing. However, the use of these process methods can lead to growth of an oxide scale on the steel surfaces. The use of suitable process methods commonly known in the art make it possible, within limits, to influence this oxide formation in respect to quality as well as quantity.

[0057]	The silicon and chromium bearing non-oriented electrical steel of one

embodiment of the present invention is advantageous as improved

mechanical property characteristics of superior toughness and greater resistance to strip breakage during processing are obtained.

[0058]	In one embodiment, the present invention provides' processes to produce a

non-oriented electrical steel having magnetic properties which have a maximum core loss of about 4 W/pound (about 8.8W/kg) and a minimum magnetic permeability of about 1500 G/Oe measured at 1.5T and 60 Hz.

[0059]	In another embodiment, the present invention provides processes to

produce a non-oriented electrical steel having magnetic properties which have a maximum core loss of about 2 W/pound (about 4.4W/kg) and a

minimum magnetic permeability of about 2000 G/Oe measured at 1.5T and 60 Hz,

[0060]	In one embodiment of the non-oriented electrical steel of the present

invention, a steel having a composition which is not fully ferritic can be employed wherein the rapid cooling during strip casting and/or appropriate "  downstream processing, such as rapid secondary cooling of the cast strip, hot rolling and annealing conditions, are employed in order to suppress the formation of the austenite phase.

[0061]	In the optional practices of the present invention, the cast, solidified and

cooled strip may be provided with a hot reduction and/or an annealing step prior to cold rolling and/or finish annealing. It is well known to those skilled in the art that processing a strip with a stalling micro structure consisting of mixed phases of ferrite and austenite may provide significant difficulties in controlling the grain size and crystalline orientation, particularly, recrystallization may lead to the formation of a  orientation which has poorer magnetic properties than the preferred  and  orientations.

[0062]	In the practice of the method of the present invention, the formation of the

austenite phase can be prevented using a melt composition to provide a fully ferritic micro structure or, alternatively, by control of the processing

conditions of the cast, solidified and cooled strip where the melt composition does not provide a fully ferritic microstructure. Equation II illustrates the effect of composition on formation of the austenite phase. The percentages of the elements shown in Equation II are all in weight % while T20wt%r (noted in the Tables as T20) is the temperature which, under equilibrium conditions, would provide for 20 weight % of the steel to be in the form of the austenite phase.

[0063]	(IT)	 (Equation Removed) 

 [0064]	In the practice of the method of the present invention, Equation II can be

used to detennine the limiting temperature for hot rolling, if used, and/or annealing, if used, of the strip.

[0065]	Hot rolling of the cast and solidified strip may be preferred for a number of

reasons. First, a cast strip often has shrinkage porosity which must be closed to obtain the desired strip mechanical and magnetic properties. Second, textured casting rolls are commonly used for the direct casting of strip. In effect, the surface roughness of the as-cast strip reflects the surface roughness of the casting rolls, making the surface of a cast strip unsuitable for use in magnetic cores where the steel laminations must be assembled into a tightly packed stack. It has been established in the art that a thin cast strip can be hot rolled to provide the desired surface characteristics for both carbon steels and stainless steels. The applicants determined the application of hot rolling can substantially degrade the magnetic properties of the finished annealed non-oriented electrical steel; however, the applicants discovered the method of the present invention whereby hot rolling can be employed wherein the cast strip can be hot rolled, annealed, optionally cold rolled, and finish annealed to provide a non-oriented electrical steel having superior magnetic properties. The applicants have further determined in one embodiment of the present invention that a cast strip can be hot rolled,

cold rolled and finish annealed to provide a non-oriented electrical steel having superior magnetic properties without requiring an annealing step after hot rolling.

[0066]	In the research studies conducted by the applicants, the best magnetic

properties can be obtained whereby the hot rolling conditions suppress recrystallization of the as-cast microstructure prior to cold rolling and/or finish annealing, thereby preserving the  texture characteristic of the as-cast strip. In one embodiment of the methods of the present invention, the deformation conditions for hot rolling were modeled to determine the requirements for hot deformation whereby the strain energy imparted from hot rolling was insufficient to allow extensive recrystallization of the cast strip. This model, outlined in Equations EI through K, represents a further embodiment of the method of the present invention and should be readily understood by one skilled in the art.

[0067]	The strain energy imparted from rolling can be calculated as:

(Equation Removed) 

[0068]	Whereby W is the work expended in rolling, 6C is the constrained yield

strength of the steel and R is the amount of reduction taken in rolling in decimal fraction, i.e., initial thickness of the cast strip (tc, in mm) divided by the final thickness of the cast and hot rolled strip (t/, in mm). The true strain in hot rolling can be further calculated as:

(Equation Removed) 

[0069]	Where e is the true strain and Kj is a constant. Combining Equation III into

Equation IV, the true strain can be calculated as:

(Equation Removed) 

[0070]	The constrained yield strength, 8C> is related to the yield strength of the cast

steel strip when hot rolling. In hot rolling, recovery occurs dynamically and thus strain hardening during hot rolling is considered not to occur in the method of the invention. However, the yield strength depends markedly on temperature and strain rate and thereby the applicants incorporated a solution based on the Zener-Holloman relationship whereby the yield strength is calculated based on the temperature of deformation and the rate of deformation, also termed as the strain rate, as follows.

(Equation Removed) 

[0071]	Where 6T is the temperature and strain rate compensated yield strength of

the steel during rolling, s is the strain rate of rolling and J is the temperature, in °K, of the steel when rolled. For the purposes of the present invention, #r is substituted for 6C in Equation V to obtain:

(Equation Removed) 

[0072]	Where K2 is a constant.

[0073]	A simplified method to calculate the mean strain rate, sm, in hot rolling is

shown in Equation VIII:

(Equation Removed) 

[0074]	Where D is the work roll diameter in mm, n is the roll rotational rate in

revolutions per second and K3 is a constant. The above expressions can be rearranged and simplified by substituting sm of Equation VDI for s of Equation VII and assigning a value of 1 to the constants, Ki, K2 and K3, whereby the nominal hot rolling strain, s nominal, can be calculated as shown in Equation IX:

(Formula Removed)

[0075]	In one preferred practice of the method of the present invention, the

conditions used for hot rolling have been found to be critical to achieving the desired magnetic properties in the strip.

[0076]	In the practice of the method of the present invention, there are practical
