Repository: anandvc/allindianpatents

File: patents/253820-process-for-production-of-organic-inorganic-hybrid-hydrogel.html (part 1 of 3)
Indian Patents. 253820:PROCESS FOR PRODUCTION OF ORGANIC-INORGANIC HYBRID HYDROGEL

Indian Patents

Recently Granted Patents

  Recently Published Patents

Title of Invention	PROCESS FOR PRODUCTION OF ORGANIC-INORGANIC HYBRID HYDROGEL

Abstract	The present invention provides a production process of an organic/inorganic composite hydrogel, which demonstrates superior mechanical properties, by uniformly dispersing a clay mineral in an organic polymer over a wide range of clay mineral content, and a dried form thereof, to be produced easily in a short period of time. The production process of an organic/inorganic composite hydrogel of the present invention comprises reacting a water-soluble organic monomer (a) in the presence of a water-swellable clay mineral (b) by irradiating with an energy beam in a solution in which a non-water-soluble polymerization initiator (d) is dispersed in an aqueous medium (c).	

Full Text	 

[TECHNICAL FIELD]

[0001]

The present invention relates to a production process of

an organic/inorganic composite hydrogel having a

three-dimensional network structure comprising a polymer of a

water-soluble organic monomer and a water-swellable clay

mineral, a coated film of an organic/inorganic composite

hydrogel and a cell culture substrate comprising that coated

film, and a dried coated film of an organic/inorganic composite

hydrogel and an antifogging coated film comprising that dried

coated film,

[BACKGROUND ART]

[0002]

Polymer composites referred to as nanocomposites have

conventionally been prepared by compounding an organic polymer

such as polyamide, polystyrene, polypropylene, polyimide or

polyurethane with clay. Since the resulting polymer composite

is finely dispersed in a clay layer having a large aspect ratio,

the elastic modulus, heat deflection temperature, gas

permeability, burning rate and so forth are known to be

effectively improved.

[0003]

An organic/inorganic composite hydrogel having a

three-dimensional mesh structure composed of a polymer of a

water-soluble acrylic monomer and a water-swellable clay

mineral has been disclosed as an example of a nanocomposite

material having particularly superior mechanical properties

(see, for example, Japanese Unexamined Patent Application,

First Publication No. 2002-053762 and Japanese Unexamined

Patent Application, First Publication No. 2004-143212). Since

this organic/inorganic composite hydrogel has superior

mechanical properties not found in other gels, it is expected

to be applied in various applications. In order to deploy the

application thereof in various applications, the

organic/inorganic composite hydrogel is frequently required to

be formed into a coated film such as a thin film or film, formed

into a pattern, or formed into a laminated structure, and in

such cases, the composite hydrogel is easily molded into these

shapes and forms by producing an organic/inorganic composite

hydrogel using an energy beam.

[0004]

As an example of a production process of the prior art,

a process has been disclosed in which an acrylamide or

acrylamide derivative and a (meth)acrylic acid ester and so

forth are polymerized by heating' or irradiation with

ultraviolet light in the presence of a water-swellable clay

mineral in an agueous medium and an aqueous polymerization

initiator (see, for example, Japanese Unexamined Patent

Application, First Publication No. 2002-053762 and Japanese

Unexamined Patent Application, First Publication No.

2004-143212). However, in the case of using a water-soluble

peroxide for the polymerization initiator and carrying out the

polymerization reaction by irradiating with ultraviolet light

as in the process disclosed here, there were cases in which the

mechanical properties of the resulting organic/inorganic

composite hydrogel were not adequately obtained as well as cases

in which elution of linear polymer occurred. In addition, since

a water-soluble peroxide is used for the polymerization

initiator, since the polymer composite is polymerized by

allowing to stand undisturbed for several tens of minutes to

more than ten hours at a constant temperature such as room

temperature in the state in which oxygen in the polymer solution

has been removed, there has been a need to simplify the

production process as well as shorten the production time.

[0005]

These problems occur particularly prominently when forming

a coated film, thereby preventing the obtaining of an

organic/inorganic composite hydrogel coated film having

adequate mechanical properties and resulting in a desire to

realize an organic/inorganic composite hydrogel coated film

suitable for deployment in various applications.

[DISCLOSURE OF THE INVENTION]

[Problems to be Solved by the Invention]

[0007]

An object of the present invention is to provide a

production process of an organic/inorganic composite hydrogel

having superior mechanical properties in a production process

of an organic / inorganic composite hydrogel using an energy

beam, and an antifogging coated film and cell culture substrate

that use the resulting organic/inorganic composite hydrogel.

[Means for Solving the Problems]

[0008]

As a result of conducting extensive studies to solve the

aforementioned problems, the inventors of the present invention

found that by dispersing a non-water-soluble polymerization

initiator (d) in an aqueous medium (c) and reacting, in the

resulting dispersion , a water-soluble monomer (a) by

irradiating with an energy beam in the presence of a

water-swellable clay mineral, the reaction is completed nearly

instantaneously while being resistant to the effects of oxygen.

Moreover, it was also found that by dispersing a

non-water-soluble photopolymerization initiator (d) in the

aqueous medium (c) , the non-water-soluble photopolymerization

initiator (d) is interposed around the water-swellable clay

mineral (b) when the water-swellable clay mineral (b) is present

in the dispersion. When the water-soluble organic monomer (a)

is polymerized in such an environment, the polymerization

reaction begins from the photopolymerization initiator

interposed around the water-swellable clay mineral (b) , bonding

between a polymer of the water-soluble organic monomer (a) and

the water-swellable clay mineral (b) proceeds favorably, and

a three-dimensional network structure is formed in which the

polymer of the water-soluble organic monomer (a) is crosslinked

between the water-swellable clay mineral (b) , thereby allowing

the production of an organic/inorganic composite hydrogel

having superior mechanical properties.

[0009]

Namely, the present invention provides a production

process of an organic/inorganic composite hydrogel having a

three-dimensional network structure composed of a polymer of

a water-soluble organic monomer (a) and a water-swellable clay

mineral (b), wherein

a non-water-soluble polymerization initiator (d) is

dispersed in an aqueous medium (c), and the water-soluble

organic monomer (a) is reacted in the resulting dispersion by

irradiating with an energy beam in the presence of the

water-swellable clay mineral (b).

[0010]

In addition, the present invention provides a production

process of a coated film comprising an organic/inorganic

composite hydrogel having a three-dimensional network

structure composed of a polymer of a water-soluble organic

monomer (a) and a water-swellable clay mineral (b), wherein

an energy beam-curable composition (X), containing a

dispersion of a non-water-soluble polymerization initiator (d)

dispersed in the water-soluble organic monomer (a), the

water-swellable clay mineral (b) and an aqueous medium (c) , is

coated onto a substrate followed by irradiating with an energy

beam.

[0011]	

In addition, the present invention provides a production

process of a thin film comprising a dried organic/inorganic

composite hydrogel having a three-dimensional network

structure composed of a polymer of a water-soluble monomer (a)

and a water-swellable clay mineral (b) , wherein

an energy beam-curable composition (X), containing a

dispersion of a non-water-soluble polymerization initiator (d)

dispersed in the water-soluble monomer (a), the water-swellable

clay mineral (b) and an aqueous medium (c), is coated onto a

substrate followed by irradiating with an energy beam to form

an organic/inorganic composite hydrogel coated film, and

removing the solvent from the organic/inorganic composite

hydrogel coated film.

[0012]

In addition, the present invention provides a culture

substrate comprising an organic/inorganic composite hydrogel

having a three-dimensional network structure composed of a

polymer of a water-soluble organic monomer (a) and a

water-swellable clay mineral (b).

[0013]

In addition, the present invention provides an antif ogging

material comprising a dried organic/inorganic composite

hydrogel having a three-dimensional network structure composed

of a polymer of a water-soluble organic monomer (a) and a

water-swellable clay mineral (b).

[Effects of the Invention]

[0014]

According to the production process of the present

invention, since the production process is resistant to the

effects of oxygen when polymerizing an organic/inorganic

composite hydrogel, equipment and steps for removing oxygen are

not required, thereby allowing the organic/inorganic composite

hydrogel to be easily produced. Moreover, the

organic/inorganic composite hydrogel can be produced in an

extremely short period of time as a result of polymerizing by

irradiating with an energy beam. In addition, as a result of

having the characteristics of being resistant to the effects

of oxygen on polymerization and polymerization being able to

be completed in an extremely short period of time, the resulting

organic/inorganic composite hydrogel and dried product thereof

is able to realize superior mechanical properties and

flexibility by uniformly dispersing the clay mineral in the

organic polymer over a wide range of clay mineral content.

[0015]

Since the organic/inorganic composite hydrogel and dried

product thereof of the present invention exhibits superior

mechanical properties and flexibility of the organic/inorganic

composite hydrogel despite being a coated film by uniformly

dispersing the clay mineral in an organic polymer over a wide

range of clay mineral content, they are useful as materials for

medical and nursing care devices as well as various types of

industrial materials.

[0016]

Since the culture substrate comprising the

organic/inorganic composite hydrogel of the present invention

has superior flexibility and toughness, it is able to stably

transport cultured cells while retaining its shape even when

transporting cultured cells along with the substrate.

Moreover, in the case of carrying out co-culturing and so forth

following initial cell culturing, culturing can be repeated

without being contaminated by culture liquid or chemicals. In

particular, since cell culture substrates in which

hydrophilicity and hydrophobicity reversibly change according

to the external environment exhibit superior adhesion with

cells under hydrophobic conditions, they are able to

effectively culture and grow cells, and since they are able to

lower adhesion with cells under hydrophilic conditions, cell

can be detached without using a protein hydrolase such as

trypsin or chemicals, thereby enabling cells to be recovered

easily without damaging cells or causing separation or

contamination by the substrate. Moreover, since the change

from hydrophobicity to hydrophilicity or from hydrophilicity

to hydrophobicity occurs rapidly, the effects on cells during

changes in temperature and other parameters of the external

environment are low.

[0017]

Since the antifogging coated film comprising the dried

organic/inorganic composite hydrogel.of the present invention

exhibits superior mechanical properties and antifogging

properties by uniformly dispersing a clay mineral in an organic

polymer over a wide range of clay mineral content while

simultaneously having favorable adhesion with various types of

substrates, it can be used as a material for medical and nursing

care devices as well as various types of industrial materials.

[BEST MODE FOR CARRYING OUT THE INVENTION]

[0018]

[Organic/Inorganic Composite Hydrogel Production Process]

The water-soluble organic monomer (a) used in the present

invention has the property of dissolving in water, and together

with interacting with the water-swellable clay mineral (b)

capable of uniformly dispersing in water, is polymerized by

being irradiated with radiation, and preferably has a

functional group capable of forming a hydrogen bond, ionic bond,

coordinate bond or covalent bond and so forth with a clay mineral.

Specific examples of water-soluble organic monomers having a

functional group include water-soluble organic monomers having

an amide group, amino group, ester group, hydroxyl group,

tetramethyl ammonium group, silanol group or epoxy group, with

water-soluble organic monomers having an amide group being

preferable. In addition, water as referred to in the present

invention includes mixed solvents of organic solvents miscible

with water having water as a main component thereof. In

particular, water-soluble acrylic monomers are preferable, and

the use of a water-soluble acrylic monomer allows the

non-water-soluble initiator to be more finely and uniformly

dispersed, and the obtaining of an organic/inorganic composite

hydrogel having more superior properties and is resistant to

the effects of oxygen during polymerization by an energy beam.

[0019]

Preferable examples of such water-soluble organic monomers

(a) that can be used include N-substituted acrylamide

derivatives, N,N-disubstituted acrylamide derivatives,

N-substituted methacrylamide derivatives and

N,N-disubstituted methacrylamide derivatives, with specific

examples including N-isopropyl acrylamide, N-isopropyl

methacrylamide, N-n-propyl acrylamide, N-n-propyl

methacrylamide, N-cyclopropyl acrylamide, N-cyclopropyl

methacrylamide, N-ethoxyethyl acrylamide, N-ethoxyethyl

methacrylamide, N-tetrahydrofurfuryl acrylamide,

N-tetrahydrofurfuryl methacrylamide, N-ethyl acrylamide,

N-ethyl-N-methyl acrylamide, N,N-diethyl acrylamide,

N-methyl-N-n-propyl acrylamide, N-methyl-N-isopropyl

acrylamide, N-acryloyl piperidine and N-acryloyl pyrrolidine.

[0020]

The acrylic monomers of formulas (1) to (6) below are used

even more preferably.

[Chemical Formula 1]

(wherein, R1 represents a hydrogen atom or methyl group, R2 and

R3 respectively and independently represent a hydrogen atom or

alkyl group having 1 to 3 carbon atoms, R4 represents an alkyl

group having 1 to 2 carbon atoms, and n is 1 to 9) .

[0021]

One or more types of the aforementioned water-soluble

organic monomers may be used as a mixture according to the

required mechanical properties, chemical properties and so

forth.

[0022]

In addition, other copolymerizable monomers can also be

used in combination to a degree that does not have an effect

on the properties of the organic/inorganic composite hydrogel,

examples of which include acrylic monomers having an anionic

group such as a sulfone group or carboxyl group, acrylic

monomers having a cationic group such as a quaternary ammonium

group, acrylic monomers having amphoteric ionic groups such as

a quaternary ammonium group and a phosphate group, acrylic

monomers having amino acid residues such as a carboxyl group

and an amino group, acrylic monomers having a sugar residue,

acrylic monomers having a hydroxyl group, acrylic monomers

having a polyethylene glycol or polypropylene glycol chain,

amphipathic acrylic monomers having both a hydrophilic chain

such as polyethylene glycol and a hydrophobic group such as a

nonylphenyl group, polyethylene glycol diacrylate and

N,N'-methylene bisacrylamide.

[0023]

A polymer of the water-soluble organic monomer (a) in the

present invention is able to form an organic/inorganic

composite hydrogel of a stable form by forming a

three-dimensional network structure with the water-swellable

clay mineral (b) and acrylic compounds comprised of the

previously listed monomers or vinyl compounds and so forth can

be used. Examples of polymers of the water-soluble organic

monomer (a) include poly(N-isopropylacrylamide),

poly(N-n-propylacrylamide),

poly(N-cyclopropylmethacrylamide) ,

poly(N-isopropylmethacrylamide),

poly(N-n-propylmethacrylamide),

poly(N-ethoxyethylacrylamide),

poly(N-ethoxyethylmethacrylamide) ,

poly(N-tetrahydrofurfurylacrylamide),

poly(N-tetrahydrofurfurylmethacrylamide) ,

poly(N-ethylacrylamide), poly(N,N-diethylacrylamide),

poly(N-acryloylpiperidine) and poly(N-acryloylpyrrolidine).

[0024]

An example of the water-swellable clay mineral (b) used

in the present invention is a swellable clay mineral capable

of separating into a layered form, and is preferably a clay

mineral capable of swelling and uniformly dispersing in water

or a mixed solvent of water and an organic solvent, and

particularly preferably an inorganic clay mineral capable of

uniformly dispersing in a molecular form (single layer) or level

close thereto in water. For example, water-swellable smectite

or water-swellable mica can be used, specific examples of which

include water-swellable hectorite, water-swellable

montmorillonite, water-swellable saponite, and

water-swellable synthetic mica, containing sodium as an

interlayer ion. These clay minerals may also be used as a

mixture.

[0025]

When producing the organic/inorganic composite hydrogel

of the present invention, the weight ratio (b)/(a) of the

water-swellable clay mineral (b) to the water-soluble organic

monomer (a) is preferably 0.01 to 10, more preferably 0.03 to

5, and particularly preferably 0.05 to 3. If the weight ratio

(b)/(a) is less than 0.01, the mechanical properties of the

resulting organic/inorganic composite hydrogel tend to be

inadequate, while if the ratio exceeds 10, it becomes difficult

to disperse the clay mineral.

[0026]

There are no particular limitations on the aqueous medium

(c) used in the present invention provided it is able to contain

the water-soluble organic monomer (a) and the water-swellable

clay mineral (b), and allows the obtaining of an

organic/inorganic composite hydrogel having satisfactory

mechanical properties as a result of polymerization by an energy

beam. For example, it may be an aqueous solution containing

water and a solvent and/or other compound miscible with water,

and is able to contain, in particular, a preservative or

antimicrobial, colorant, fragrance, enzyme, protein, sugars,

amino acids, cells, DNA, salts, water-soluble organic solvent,

surfactant or leveling agent.

[0027]

Examples of the non-water-soluble polymerization

initiator (d) used in the present invention include

acetophenones such as p-tert-butyl trichloroacetophenone,

benzophenones such as 4,4'-bisdimethylaminobenzophenone,

ketones such as 2-methylthioxanthone, benzoin ethers such as

benzoin methyl ether, a-hydroxyketones such as

hydroxycyclohexyl phenyl ketone,phenyl glyoxylates such as

methyl benzoyl formate, and metallocenes.

[0028]

Non-water-soluble refers to the amount of the

polymerization initiator that dissolves in water being 0.5% by

weight or less. If solubility in water is excessively high,

the mechanical properties of the resulting organic/inorganic

composite hydrogel tend to be inadequate.

[0029]

In the production process of the present invention, after

dispersing the non-water-soluble polymerization initiator (d)

in the aqueous medium (c), it is important to polymerize this

dispersion in the presence of both the organic monomer (a) and

the water-swellable clay mineral (b) in that dispersion by

irradiating with an energy beam. At this time, the

polymerization initiator (d) is preferably dispersed in the

aqueous medium (c) dissolved in a solvent (e) . As a result of

employing this method, an organic/inorganic composite hydrogel

having satisfactory mechanical properties can be obtained by

irradiating with an energy beam. Conversely, in the case of

using a water-soluble polymerization initiator, there are cases

in which the mechanical properties of the resulting

organic/inorganic composite hydrogel decrease or elution of linear polymer occurs.

[0030]

A water-soluble solvent capable of dissolving the

non-water-soluble polymerization initiator (d) or an acrylic

monomer (e-1) that dissolves the non-water-soluble

polymerization initiator (d) and has a hydrophile-lipophile

balance (HLB) value of 8 or more can be used for the solvent

(e) of the present invention. This HLB value is the value

determined according to the Davis method ("Surfactants -

Properties, Applications and Chemoecology", F. Kitahara, etal.

ed., Kodansha Publishing, 1979, p. 24-27). Examples of the

solvent (e) include polypropylene glycol diacrylates such as

tripropylene glycol diacrylate; polyethylene glycol

diacrylates, polypropylene glycol acrylates such as

pentapropylene glycol acrylate; polyethylene glycol acrylates,

methoxypolyethylene glycol acrylates such as methoxyethyl

acrylate and methoxytriethylene glycol acrylate; nonylphenoxy

polyethylene glycol acrylates, N-substituted acrylamides such

as dimethyl acrylamide; hydroxyethyl acrylate and

hydroxypropyl acrylate. If the HLB value of the acrylic monomer

used for the solvent (e) is 8 or more, solubility or dispersivity

in the aqueous medium (c) is superior, thereby making this

preferable. One or more types of these acrylic monomers can

be used as a mixture.

[0031]

In addition, a water-soluble solvent (e2) capable of

dissolving the non-water-soluble polymerization initiator (d)

and having at least a certain degree of water solubility can

be used "for the solvent (e) of the present invention. A

water-soluble solvent here preferably refers to a solvent of

which 50 g or more is able to be dissolved in 100 g of water.

If the solubility in water thereof is less than 50 g, the

dispersivity of the non-water-soluble polymerization

initiator (d) in the aqueous medium (c) decreases, thereby

resulting in cases in which the mechanical properties of the

resulting organic/inorganic composite hydrogel are low.

[0032]

Examples of the water-soluble solvent (e2) include amides

such as dimethylacetoamide and dimethylformamide; alcohols

such as methanol and ethanol, tetrahydrofuran, and

dimethylsulfoxide. These solvents may also be used as a

mixture.

[0033]

The weight ratio (d)/(e) of the non-water-soluble

polymerization initiator (d) and the solvent (e) in a solution

in which the polymerization initiator (d) is dissolved in the

solvent (e) is preferably 0. 001 to 0 .1 and more preferably 0 . 01

to 0.05. If this ratio is 0.001 or more, since an adequate

amount of radicals are generated by irradiation with an energy

beam, the polymerization reaction is able to proceed favorably,

and if the ratio if 0.1 or less, there is substantially no

occurrence of discoloration or odor caused by the initiator,

while also enabling costs to be reduced.

[0034]

In addition, the dispersed amount of solution in which the

polymerization initiator (d) is dissolved in the solvent (e)

relative to the total weight of the water-soluble organic

monomer (a) , the water-swellable clay mineral (b) , the aqueous

solvent (c), polymerization initiator (d) and the organic

solvent (e) is preferably 0.1 to 5% by weight and more preferably .

0 . 2 to 2% by weight. If this dispersed amount is 0.1% by weight

more, polymerization is adequately initiated, while if this

amount is less than 5% by weight, problems such as the formation

of linear polymers not involved in the organic/inorganic

composite hydrogel, the generation of odor caused by an increase

in the amount of polymerization initiator in the gel, and

re-aggregation of the initially dispersed polymerization

initiator or solution of the polymerization initiator and the

solvent (e), can be reduced, thereby making this preferable

since it allows the obtaining of a homogeneous

organic/inorganic composite hydrogel.

[0035]

In order to obtain an organic/inorganic composite hydrogel

in the present invention having satisfactory mechanical

properties, the solution in which the polymerization initiator

(d) is dissolved in the solvent (e) is preferably dispersed in

the aqueous medium (c) at 1 µm or less, particularly preferably

at 0.1 µm or less, and most preferably at 0.01 µm or less. If

dispersed at 1 µm or less, the reaction solution easily becomes

homogeneous, thereby making this preferable since the

homogeneity and transparency of the organic/inorganic

composite hydrogel can be improved.

[0036]

Examples of energy beams used in the present invention

include an electron beam, gamma rays, X-rays, ultraviolet rays

and visible light. In particular, ultraviolet rays are used

preferably in consideration of the simplicity of the apparatus

and ease of handling. The intensity of the irradiated

ultraviolet rays is preferably 10 to 500 mW/cm2, and the

irradiation time is typically about 0.1 to 200 seconds.

Although oxygen acts as an inhibitor of polymerization in the

case of ordinary radical polymerization by heating, in the

present invention, it is not necessary to prepare the solution

and carry out polymerization by irradiation with an energy beam

in an atmosphere isolated from oxygen, but rather these can be

carried out in an air atmosphere. However, there are cases in

which irradiating with ultraviolet rays in an inert gas

atmosphere is desirable since it allows the polymerization rate

to be further increased.

[0037]

The production process of the inorganic/organic composite

hydrogel of the present invention consists of shaping a reaction

solution containing the water-soluble organic monomer (a) , the

water-swellable clay mineral (b) , the aqueous medium (c) , the

polymerization initiator (d) and the solvent (e) into an

arbitrary form (such as a plate, sheet, thin film, rod, sphere,

fiber or hollow fiber) and irradiating with an energy beam to

polymerize the water-soluble organic monomer (a) .. In addition,

an organic/inorganic composite hydrogel can also be produced

in the form of a single sheet or continuous sheets by using a

belt-shaped support.

[0038]

Examples of supports that can be used include metal, ceramic,

glass, plastic, fabric, non-woven fabric, paper and wood. The

sheet-like gel may ultimately be peeled from the support or it

may used while still integrated with the support.

[0039]

Moreover, an organic/inorganic composite hydrogel having

an arbitrary pattern can also be produced if the aforementioned

reaction solution is coated onto a support and then irradiated

with an energy beam through a mask. An ultrafine pattern can

be obtained on the micrometer level or lower.

[00.40]

In particular, the production process of the present

invention is suitable for forming a coated film comprising an

organic/inorganic composite hydrogel, and a coated film

comprising an organic/inorganic composite hydrogel having

superior mechanical properties can be easily produced by

coating an energy beam-curable composition (X), containing a

dispersion in which the non-water-soluble polymerization

initiator (d) is dispersed in the water-soluble organic monomer

(a), the water-swellable clay mineral (b) and the aqueous medium

(c), onto a substrate followed by irradiating with an energy

beam.

[0041]

In addition, a coated film comprising a dried

organic/inorganic composite hydrogel can be produced by producing the aforementioned coated film, washing as necessary,

and removing the solvent by drying and so forth.

[0042]

[Cell Culture Substrate]

The cell culture substrate of the present invention

comprises an organic/inorganic composite hydrogel having a

three-dimensional network structure composed of a polymer of

the water-soluble organic monomer (a) and the water-swellable

clay mineral (b), and preferably comprises the

organic/inorganic composite hydrogel formed by irradiation

with an energy beam.

. [0043] 

The water-soluble organic monomer (a) and the

water-swellable clay mineral (b) used here are the same as those

previously described. A water-soluble organic monomer that

imparts a polymer having both water solubility or

hydrophilicity for absorbing water and hydrophobicity is

particularly effective for the water-soluble organic monomer

(a) since cultured cells can be easily separated from the

resulting cell culture substrate. A water-soluble organic

monomer that enables the hydrophilicity and hydrophobicity of

the polymer in an aqueous solution to change with temperature,

pH, solute concentration and solvent composition is used

particularly preferably. More specifically, in the case of

temperature, for example, polymers having a lower critical

solution temperature (LCST) at which it becomes hydrophobic at

or above the critical temperature (Tc), and polymers having an

upper critical solution temperature (UCST) at which it becomes

hydrophilic at or above the Tc are used preferably. In addition,

in the case of solute concentration, for example, polymers that

become hydrophobic at or above a certain concentration of sodium

chloride in the solvent and become hydrophilic below that

concentration at a certain temperature are also used preferably.

Moreover, in the case of solvent composition, for example,

polymers that become hydrophobic when the concentration of

methanol relative to water in the solvent reaches a certain

concentration, and become hydrophilic below that certain

concentration at a certain temperature are also used

preferably.

[0044]

Since the organic/inorganic composite hydrogel used in the

cell culture substrate of the present invention is such that

the polymer of the water-swellable clay mineral (b) and the

water-soluble organic monomer (a) has a three-dimensional

network structure, it has the characteristic of allowing cells

to retain their shape without being destroyed when detached from

the organic/inorganic composite hydrogel following culturing.

In addition, in the case it is necessary to transport the cells

to the location of a subsequent experiment following culturing,

the organic/inorganic composite hydrogel used in the cell

culture substrate of the present invention enables the cells

to be transported without destroying the cultured cell sheet.

This organic/inorganic composite hydrogel is able to realize

a tensile modulus of 1 kPa or more, tensile strength of 20 kPa

or more, and fracture elongation of 50% or more at a moisture

content of 90%, and a composite hydrogel having these properties

can be used preferably. In addition, a tensile modulus of 5

kPa or more, tensile strength of 50 kPa or more and fracture

elongation of 50% or more are more preferable, while a tensile

modulus of 10 kPa or more, tensile strength of 80 kPa or more

and fracture elongation of 100% or more are even more preferable.

An organic/inorganic composite hydrogel having such mechanical

properties allows the obtaining of a surface status suitable

for cell culturing. In addition, an organic/inorganic

composite hydrogel having such mechanical properties under

conditions of a water content of 90% retains superior mechanical

properties even in a state of exhibiting hydrophobicity during

cell culturing, and demonstrates superior shape stability,

handling, mobility and so forth regardless of its form following

cell culturing.

[0045]

This organic/inorganic composite hydrogel has

hydrophilicity and hydrophobicity corresponding to external

environmental conditions due to the polymer of the

water-soluble organic monomer (a) that forms a

three-dimensional network structure. Consequently, a cell

culture substrate comprising this organic/inorganic composite

hydrogel is able to preferably culture cells and allow cultured

cells to be detached and recovered both easily and rapidly

without causing destruction of the cultured cells or separation

and contamination by the substrate.

[0046]

Although the inorganic/organic composite hydrogel used in

the cell culture substrate of the present invention is obtained

by polymerization of the water-soluble organic monomer (a) as

a result of irradiating the water-soluble organic monomer (a)

with radiation in the presence of the water-swellable clay

mineral uniformly dispersed in water, polymerization by

irradiation is ordinarily carried out using a polymerization

initiator. At this time, the polymerization initiator is

preferably uniformly dispersed, and is more preferably

uniformly dispersed on the surface or in the vicinity thereof

of the water-swellable clay mineral (b) uniformly dispersed in

water. As a result of irradiating such an aqueous solution with

radiation, an organic/inorganic composite hydrogel can be

obtained in which the water-swellable clay mineral (b) is

uniformly dispersed, thereby allowing the obtaining of a cell

culture substrate having superior cell culturing performance.

An example of a method for uniformly dispersing the

polymerization initiator is described above.

[0047]

There are no particular limitations on the cells capable

of being cultured using the cell culture substrate of the

present invention provided they are human or animal tissue cells,

and examples of such cells include vascular cells, fibroblasts,

muscle cells, nerve cells, chondrocytes, osteoblasts, liver

cells, pancreas cells and cornea cells. Among these, vascular

endothelial cells, skin fibroblasts, hepatic parenchymal cells,

hepatic cancer cells and chondrocytes are used preferably. In

particular, the present invention can be preferably used to

culture, for example, skin fibroblasts, vascular endothelial

cells and chondrocytes.

[0048]

In addition to being used alone, the organic/inorganic

composite hydrogel used in the cell culture substrate of the

present invention is also used by coating onto a support having

a smooth surface or irregular surface such as metal, ceramic,

plastic, fabric, non-woven fabric, paper or wood. In addition,

the composite hydrogel can be formed into various shapes to

realize enhanced mechanical properties, and can be used in the

form of a sheet, fibers, hollow fibers or spheres. The polymer

hydrogel coated onto the support may be ultimately peeled from

the support or may be used integrated with the support.

[0049]

In the production of the cell culture substrate of the

present invention, cell culture substrates having various sizes

and shapes can be prepared by changing the shape of the

polymerization vessel at the time of polymerization or cutting

the gel after polymerization. For example, cell culture

substrates can be prepared having an arbitrary shape such as

fibers, rods, disks, cylinders, hollow shapes, spirals or

spheres. In addition, the cell culture substrate can also be

produced in the form of fine particles by using a method such

as having a commonly used surfactant present during the

polymerization reaction. In addition, the cell culture

substrate of the present invention is preferably used by

layering over a non-hydrophilic support such as a plastic or

glass Petri dish routinely used for cell culturing. Such a

laminated member may be polymerized on the support and used

directly for cell culturing, or it may be polymerized in another

vessel followed using for cell culturing after filling onto a

substrate surface.

The organic/inorganic composite hydrogel used in the cell

culture substrate of the present invention has the

characteristic of being able to be formed at an arbitrary-

thickness when formed into various shapes, and when used by

coating onto a support in particular, the thickness following

irradiation is preferably 1000 µm or less and more preferably

10 to 500 µm for reasons such as ease of preparation, reduction

of the amount of residual monomer following polymerization by

irradiation, and ease of separation from the support.

[0050]

A commonly known, ordinary organic crosslinking agent may

also be used during production of the organic/inorganic

composite hydrogel for the purpose of improving the properties

thereof. There are no particular limitations on the organic

crosslinking agent used, and can be selected according to the

purpose of use. Examples of organic crosslinking agents that

can be used include bifunctional compounds such as

N,N'-methylene bisacrylamide, N,N'-propylene bisacrylamide,

di(acrylamidomethyl) ether, 1,2-diacrylamidoethylene glycol,

1,3-diacryloyl ethylene urea, ethylene diacrylate,

N,N' -diallyl tartar diamide and N,N' -bisacrylyl cystamine; and

trifunctional compounds such as triallyl cyanurate or triallyl

isocyanurate.

[0051]	

The cell culture substrate of the present invention can

be obtained in the form of a dried cell culture substrate by

forming the organic/inorganic composite hydrogel on a support

and washing as necessary followed by drying while affixed to

the support. In addition, a dried cell culture support can also

be obtained by peeling the organic/inorganic composite hydrogel

formed on the support from the support, washing as necessary

and then drying.

[0052]

A surface status suitable for cell culturing can be obtained

for the cell culture substrate of the present invention by

converting to a dry form. Moreover, when using as a cell culture

substrate, by immersing the dried cell culture substrate in a

liquid cell culture medium, the liquid culture medium can be

absorbed by the cell culture substrate, thereby easily

obtaining a cell culture substrate having a moisture content

suitable for cell culturing. The water content at this time

differs from the water content of the cell culture substrate

prior to drying, and by changing the ratio of the polymer of

the water-soluble organic monomer and the clay mineral in the

organic/inorganic composite hydrogel that composes the cell

culture substrate, and reversibly changing the hydrophilic and

hydrophobic status of the organic/inorganic composite hydrogel,

the water content can be arbitrarily controlled over a wide

range. In particular, by immersing the organic/inorganic

composite hydrogel in a medium at a higher temperature than the

lower critical solution temperature of the organic/inorganic

composite hydrogel, the water content thereof is controlled to

a water content suitable for cell culturing, and that having

a weight ratio of solvent to the dried cell culture substrate

of 0.01 to 5 is used preferably, while that having a ratio of

0 . 01 to 1 is used more preferably. If the weight ratio is within

this range, the surface of the organic/inorganic composite

hydrogel in terms of smoothness, water content and so forth is

suitable for cell culturing, and is able to demonstrate superior

culturing characteristics for various types of cells.

[0053]

Although it is necessary to sterilize the cell culture

substrate prior to use for cell culturing, this sterilization

step can be carried out with irradiation, autoclaving or gas

sterilization and so forth of the organic/inorganic composite

hydrogel. Among these, irradiation with gamma rays and so forth

is used more preferably, and irradiation of a dried polymer

hydrogel can be carried out particularly preferably. As a

result, the cell culture substrate can be sterilized without

significantly decreasing the properties of the

organic/inorganic composite hydrogel and without allowing

substances to remain that have a detrimental effect on cells.

[0054]

When producing the organic/inorganic composite hydrogel,
