Repository: anandvc/allindianpatents

File: patents/253902-an-electrode-material-composition-in-form-of-a-coating-and-a-process-thereof.html (part 1 of 3)
Indian Patents. 253902:AN ELECTRODE MATERIAL COMPOSITION IN FORM OF A COATING AND A PROCESS THEREOF

Indian Patents

Recently Granted Patents

  Recently Published Patents

Title of Invention	AN ELECTRODE MATERIAL COMPOSITION IN FORM OF A COATING AND A PROCESS THEREOF

Abstract	The present invention is in relation to a composition of electrode material in the form of a coating, said composition represented by formula Mn1-xO/C, wherein Mn1-xO is the monoxide of manganese with x is > 0 and < 0.1 and C is carbon. In addition, the invention also provides a process for deposition of aforementioned composition in the form of a nanocomposite coat on the electrode of an electrochemical capacitor in the fields of automobile, aerospace engineering and applications, very large scale integrated circuits (VLSI) technology, micro-electro-mechanical systems (MEMS) and combinations thereof.	

Full Text	 

Field of the Invention

The present invention is in relation to an electrochemical supercapacitor described only in a generic form; it should be understood by those sklled in the art that various changes may be made and equivalents may be substituted without departing from the true spirit and scope of the invention as defined by the appended claims. In addition, many modifications may be made to adapt a particular situation, material, composition of matter, method, process step or steps, to the objective, spirit and scope of the present invention. All such modifications are intended to be within the scope of the claims appended hereto. In particular, while the methods disclosed herein have been described with reference to particular steps performed in a particular order, it will be understood that these steps may be combined, sub-divided, or re-ordered to form an equivalent method without departing from the teachings of the present invention. Accordingly, unless specifically indicated herein, the order and grouping of the steps is not a limitation of the present invention.

Background of the Invention

Several publications are referred to in this application. These references describe the state of the art to which this invention pertains, and are incorporated herein through appropriate citation.

Electrochemical capacitors (ECs) are of growing interest in the field of energy storage devices due to the combination of high specific energy and specific power, in comparison with batteries and conventional capacitors. In batteries, the specific energy (usually given in units of watt-hour/kg) is high, but the specific power (usually given in units of watts/kg) is low, whereas in conventional capacitors, the specific power is high, but the specific energy is low. ECs are complementary to the pulse batteries and offer applications in high power applications, hybrid-power systems for electrical vehicles, telecommunication devices, memory backup, stand-by power systems, on-board power supply, and energy storage at the extreme conditions (e.g., in deep mines and military applications). The most important feature is that they have excellent reversibility and a much longer life cycle (-20 years) than batteries.

In particular, ECs, sometimes called ultracapacitors, or supercapacitors, are of interest in hybrid electric vehicles, where they can supplement a battery to provide bursts of power needed for rapid acceleration. The latter is the biggest technical hurdle to making

battery-powered cars commercially viable. A battery would still be used for cruising, but capacitors would kick in whenever the car needs to accelerate for merging, hill climbing, passing, and emergency maneuvers. This is because ECs have high power densities, i.e., they release energy much more quickly than batteries. In electric vehicle applications, large ECs can "load-level" the power demanded of the battery system, and thereby increase battery life and extend power density to a range needed in a transport vehicle. ECs can play a similar supplementary role in automobiles projected for the future, wherein a combination of fuel cells and ECs would form a part of the power train that includes an internal combustion engine. Such a hybrid power train combines greater fuel efficiency with reduced consumption of fossil fuels. To be cost- and weight-effective compared to additional battery capacity (as an alternative), ECs must combine adequate specific energy and specific power with long cycle life, and must meet the target of low cost as well.

Electrochemical capacitors are gaining acceptance in the electronics industry as system designers become familiar with their attributes and benefits. Compared to conventional capacitors, ECs have very high capacitance values, a relatively limited frequency response, and a relatively high equivalent series resistance (ESR), which is determined by electrode-electrolyte interface, electrode thickness, adhesion properties of the electrode, and the cross sectional area of the electrode. ECs were originally developed to provide large bursts of driving energy for lasers in satellites. In complementary metal oxide semiconductor (CMOS) memory backup applications, for instance, a one-Farad EC having a volume of only one-half cubic inch can replace nickel-cadmium or lithium batteries and provide backup power for months.

Conventional capacitors store energy in the electric field between two oppositely charged, conducting parallel plates, which are separated by an insulator. The amount of energy a capacitor can store increases as the area of conducting plates increases, the distance between the plates decreases, and the dielectric constant (the ability to store charge between the plates) of the insulating material increases.

Conventional electrochemical energy storage is achieved in a galvanic cell or a battery of such cells. The energy corresponds to the charge associated with chemical redox changes that can occur in the battery on discharge, multiplied by the voltage difference between the electrodes of the cell. The discharge process involves a net chemical

reaction in the cell associated with passage of a certain number of electrons per formula unit, or faradays per mole of reactants.

ECs do not approach batteries in the energy density. For a given applied voltage, capacitatively storage energy associated with a given charge is about half that storable in a corresponding battery system for passage of the same charge. This difference is due to the fact that, in an ideal battery reaction, involving two-phase systems, charge can be accumulated at constant potential while, for a capacitor, charge must be passed into the capacitor where voltage and charge are being continuously built up. This is why energy storage by a capacitor is about half that for the same charge and voltage in battery energy storage under otherwise identical and ideal conditions. This makes ECs energy storage mechanism reversible, as change in energy is continuous, making the work done reversible (from a thermodynamic point of view), and there is no involvement of phase separation.

Despite their energy density being lower than that of batteries, ECs are extremely attractive power sources. Compared to batteries, they require no maintenance, offer much higher cycle-life (due to the reversibility referred to above), require a very simple charging circuit, experience no "memory effect", and are generally much safer. Physical rather than chemical energy storage is the key reason for their safe operation and extraordinarily high cycle-life.

Interest in automotive starting, lighting and ignition (SL!) applications, as well as in electric vehicle (EV) load-leveling, has stimulated product development activities for such high-power devices. The goal is to develop devices that can be efficiently charged and then discharged within the short duration specified for these high-power applications.

Severe demands are placed on the energy storage system used in an EV. The system must store sufficient energy to provide an acceptable driving range. It must have adequate power to provide acceptable driving performance, notably acceleration rate. In addition, the system must be durable to give years of reliable operation. And finally, the system must be affordable. These four requirements are often in conflict for candidate energy storage technologies. This situation creates significant challenges to developers of EV energy storage systems.

A capacitor offers significant advantages to the EV energy storage system. But, to be useful, it must store about 400 Wh of energy, be able to deliver about 40 kW of power

for a short duration, provide liigh cycle-life (>100,000 cycles), and meet specified volume, weight, and cost constraints.

The present invention is the result of an effort to address these requirements, and concerns developments in the direction of fulfilling some of them. The energy stored in a charged capacitor can be continuously increased in proportion to the increase of the voltage, limited only by electrical breakdown of the dielectric. The maximum available stored energy, for a given chemical species, is determined by the quantity of electrochemically active materials, their standard electrode potentials, and their equivalent weights, while the maximum power is limited by the reversibility of the electrochemical changes that take place over discharge, together with the electrical resistivity of the materials and external circuitry.

Electrochemical capacitors are classified on the basis of different mechanisms, namely the double layer mechanism and the pseudo-capacitance mechanism. The double layer capacitance mechanism arises from the separation of the charge at the interface between a solid electrode and an electrolyte, and chemisorption and desorption of the electrolyte takes place over an appropriate potential range. The charge storage process is non-Faradaic, i.e., ideally, no electron transfer takes place across the electrode interface [1-4]. The electric double-layer capacitance of a metal electrode is in the order of a few tens of uF/cm2, and to make use of the electric double-layer capacitors in applications requiring large capacitance, one must consider high surface area electrode materials. Activated carbon electrode-based capacitors are based on double layer capacitance mechanism, where high capacitance depends on large surface area, stated usually in m2 of surface area of the electrode per gram of the electrode material [5-9]. Although the energy storage capability of the double layer was recognized more than 100 years ago, it took the development of low-current-draw volatile computer memories to create a market for ECs.

The Helmholtz double layer plays a key role in the working of the EC. It forms near the electrode/electrolyte interface. When an electrode has excess charge, charge separation takes place in the electrolyte with the formation of a double layer as shown in Figure 1. This idea is similar to that of an electrolytic capacitor, where charge separation takes place only by pure electrostatic force. The outer layer is formed by the first layer of non-specifically adsorbed ions. These ions are completely surrounded by the solvation shell. The thickness of the outer layer is the distance from the centre of non-specifically

1

adsorbed ion and the electrode. These ions are held in place by purely electrostatic forces and give electrostatic contribution to the capacitance. The inner layer is formed by specifically adsorbed ions, which are ions with a weakly bounded solvation shell. These ions may lose some part of the solvation shell to form a chemical bond with the electrode surface. The chemical interaction between specifically adsorbed ions and the electrode surface causes more charge to be accumulated at the surface than required by electrostatics, giving rise to a very large capacitance [1,10].

The high volumetric capacitance density of an EC (10 to 100 times greater than conventional capacitors) derives from using porous electrodes to create a large effective "plate area" and from storing energy in the diffuse double layer. This double layer, created naturally at an electrode-electrolyte interface when voltage is imposed, has a thickness of only about 1 nm, thus forming an extremely small effective "plate separation", (and thus high capacitance).

The performance characteristics of electrochemical capacitors are fundamentally determined by the structural and electrochemical properties of electrodes. Various materials, including doped conducting polymers, metal oxides, metal nitrides, and carbon in various forms, have been studied for use as electrode materials. Several methods are known in the art for increasing the amount of energy stored in an electrochemical capacitor. One such method is to increase the surface area of the active electrode. High surface area electrodes result in an increase in capacitance and thus increased stored energy. Another approach to increasing stored energy involves using different types of material for fabricating the capacitor electrodes. Carbon electrodes are used in most commercial capacitors, while precious metal oxide electrodes are used in the capacitors known as pseudocapacitors.

The pseudocapacitance mechanism arises indirectly from fast reversible interfacial pseudo-faradaic redox reactions in which chemisorption of ions or molecules takes place with partial charge transfer over an appropriate potential range i.e., the electrode material partially gets oxidized or reduced [1,11,12]. Pseudocapacitance can add significantly to enhancing the capacitance -- and hence energy density - of the supercapacitor device.

An electrochemical capacitor involving pseudo-faradaic reactions will have a cyclic voltammogram different from that of a pure double-layer capacitor, the pseudocapacitance  revealing  a  Faradaic  signature.  Doublelayer  capacitors  are

commonly of the order of a few tens of fj.F cm'", while pseudocapacitors associated with EC systems are commonly of the order of hundreds of )j,F cm"^ [1,11,12]. There are generally two kinds of pseiidocapacitor electrode materials: conducting metal oxides, {i.e., RuOx, IrOx, and CrOx, x~2.0) and redox conductive polymers (i.e., polyaniline, polypyrrole, and polythiophene). Pseudocapacitors fabricated to date with these electrode materials generally suffer from high material cost and low cell voltage. Supercapacitors with metal oxide electrodes commercially available today are expensive, as many of the preferred metals, such as Ru and Ir, are expensive. Supercapacitors with redox polymer electrodes generally have a relatively high energy storage capacity and low cost. However, these conductive polymers have a narrow working voltage in proton-conducting electrolytes and suffer from limited cycle life (degradation).

Supercapacitors with electrodes comprising hydrated ruthenium oxide, Ru02.nH20, for have been shown to provide high capacitance because of the pseudocapacitance mechanism [13]. The amorphous nature of the hydrated oxide and the interaction between the proton of the hydroxyl group in the electrode and the electrolyte, together lead to fast proton diffusion rates which is responsible for high capacitance in hydrated ruthenium oxide. But high cost and limited cycle life are continuing impediments to the commercial use of such materials. Therefore, efforts have been made recently to prepare electrode materials containing a composite of metal oxides to reduce cost, to provide firm support for conduction, as well as to enhance the surface area. Because of the redox reactions involved in the pseudocapacitance mechanism, the cyclic voltammogram for the pseudocapacitance mechanism-based capacitors may not be perfectly rectangular in shape. So, the durability of the capacitor based on pseudocapacitance mechanism will be limited in comparison to the capacitor based on the pure double-layer mechanism. Nevertheless, the working life of capacitors will be longer than that of batteries, wherein a distinguishable phase transition is observed in the cyclic voltammogram. On the other hand, using known or proposed electrode materials, the specific goals of obtaining high power output suitable for electric vehicle (EV) applications cannot be met by a pure double-layer capacitor. Carbon-based electrodes give slightly better capacitance in sulfuric acid, but oxidation of carbon and corrosion of the current collectors can be a problem, especially at higher voltages. This

has made it necessary so far to employ expensive noble metals as the supporting conducting materials [14,15].

Because of its superior electrochemical properties, manganese dioxide (Mn02) is one of the promising, alternative metal oxide electrode materials. Its natural abundance, low cost and its environmental compatibility make it a very desirable choice in any energy storage device [6,16-21]. Various groups have reported experimentally deliverable capacitance of the order of 700 F/g [22]. However, the electrical conductivity of Mn02 is not as high as that of ruthenium oxide, which has the advantage of bulk conductivity throughout the electrode. Whereas the entire bulk is involved in hydrous ruthenium oxide in the pseudocapacitance mechanism, only the surface is involved in the case of manganese oxide [23]. One way to increase conductivity is to add a conducting additive such as carbon black [24-27].

The aforesaid points to the desirability of having a carbonaceous composite material, preferably a metal oxide/carbon composite, as the electrode material for supercapacitor. Furthermore, a composite material containing oxide nanoparticles in a carbonaceous matrix might help overcome the disadvantage noted above, viz., only the surface layers of the oxide (Mn02) is involved in the pseudo capacitance mechanism.

Prior Art of the Invention

The related art of interest describes various processes for obtaining Electrochemical capacitors containing electrodes fabricated from more than one material (multi-component electrode materials), but none discloses the present invention. The related art will be discussed in the order of perceived relevance to the present invention. U.S. Patent Nos. 6,205,016 and 6,491,789, and pending US Patent Application No. 20020008956, all in the name of Niu and Chun-Ming, describe the various multi-component electrode materials known in the prior art, which are quoted below.

U.S. Patent No. 4,862,328 (Morimoto et al.) describes a polarizable electrode for a coin-shaped double layer capacitor composed of a structure of fluorine-containing polymer resin with a fine carbon powder incorporated therein. The structure includes fine nodes of resin connected by fine fibers of the resin. The carbon powder is contained in the nodes. The fluorine-containing polymer resin is about 5 to 30% by

weight relative to the fine carbon powder. A sealing material is interposed in the

capacitor.

U.S.  Patent  No.  5,079,674  (Maiaspina)  provides  for  an  electrode  used  in

supercapacitors composed of two active electrodes bonded to opposite sides of a

dielectric separator. The active electrodes consist of metal oxides, chlorides, bromides,

sulfates, nitrates, sulfides, hydrides, nitrides, phosphides, or selenides coated onto

porous carbon particles. The coated particles are bound together in a matrix of a

fluorocarbon resin.

U.S. Patent No. 5,136,473 (Tsuchiya et al.) relates to an electric double layer capacitor

having at least two polarized electrodes, a separator interposed between the electrodes,

and a casing in which the electrodes, separator, and electrolyte are accommodated. The

polarized electrodes are composed of two powders of joined, minute, active carbon

particles, which have different diameters.

U.S. Patent No. 5,369,546  (Saito et al.), the electric double layer capacitor is

described,  in which  composite  materials of activated  carbon/polyacene  comprise

conductive layers formed on electrical insulating ceramic substrates; a pair of these

polarizable electrodes are arranged to be facing each other through a separator, forming

a capacitor.

U.S. Patent No. 5,501,922 (Li et al.) relates to a modified carbon electrode for use in

an energy storage device made from an activated carbon support having adsorbed

thereon  a  protonated  polymer,  the  polymer  having  adsorbed  therein  a  poly-

oxometallate.

U.S. Patent No. 5,429,893 granted to Thomas describes an electrochemical capacitor

comprising a first electrode fabricated of a carbon-based material, a second electrode

fabricated of an inorganic redox material such as Ru, Rh, Pd, Os, Ir, Co, Ni, Mn, Fe, Ft,

and alloys and oxides thereof and an electrolyte disposed between the first and second

electrodes.

U.S. Patent No. 5,538,813 granted to Li covers an electrochemical storage device

fabricated from two opposing asymmetric electrode assemblies and a solid polymer

electrolyte.  The  first  electrode  consists  of a conducting  polymer  selected  from

polyaniline,	polypyrrole,	polythiophene,	polychlorophenylthiophene,

polyfluorophenolthiophene and n or p-doped conducting polymer. The second electrode

is fabricated from Al, Fe, In, Mn, Mg, Sb, Mo, Cr, Ni, N, V, An, Ru, Ir, Co, Zn, Sn, Bi,

Cd, Pd, Ag, or alloys or oxides thereof. A polymer electrolyte is dispersed between the electrodes.

U.S. Patent No. 5,557,497 (Ivanov et al.) relates to a capacitor comprising an electrolyte, at least one pair of electrolyte-impregnated electrodes, a separator, at least one pair of current collectors, and an uncompressed gasket. The electrolyte-impregnated electrodes are composed of various forms of carbon particles in combination with porous elastic dielectrics and polymer binders.

U.S. Patent No. 5,581,438 granted to Halliop describes a double-layer capacitor having a housing, a porous separator, an electrolyte, a conductor and electrodes. The electrodes are formed from a current collector positioned against a non-woven web of non-activated carbon fibers impregnated with carbon particles and positioned on either side of a porous layer within a container including a suitable electrolyte. In order to achieve improved power performance over earlier capacitor devices, the NEC Company, Japan, developed an activated carbon/carbon composite electrode with a sulfuric acid electrolyte to be used in a supercapacitor. The electrodes are formed from phenol resin, activated carbon powder and PMMA. The phenol resin was used as a binder.

Merryman et al. of Auburn University have also designed a two-component electrode. The double layer capacitors are constructed using a composite-carbon/metal electrode structure. Large surface area carbon fibers are blended with nickel fibers and a cellulose binder. This mixture is then converted to a paper sheet. A thin foil backing plate is sandwiched between two pieces of the composite paper material. With the nickel fibers sinter-bonded to each other, a conducting path which does not require pressure to achieve low ESR values, is formed throughout the carbon bed."

The foregoing lists some of the patents describing the relevant prior art in the field of electrode materials for supercapacitors.

The two-component electrodes described in these patents and references provide improved electric capacity and/or mechanical properties to the electrochemical capacitor, compared to electrodes described in earlier art. However, many of these electrodes (described in the prior art listed above) require the presence of a binder or sealer material (in addition to the electrically conductive materials) to hold the electrode components in the desired shape or in the proper orientation. Further, they are not able to provide sufficient electrical capacitance to be used in many high-energy and

high-power applications, and woric only with certain electrolytes. Moreover, many of the references describe asymmetric two-component electrodes in which the two components are not combined but are present in different electrodes. Accordingly, there exists the need to provide novel electrochemical capacitors exhibiting greater capacitance using composite electrodes having a large accessible surface area, high porosity, and few micropores (or none), and being free of the limitations inherent in prior-art systems. There also exists the need to provide for a method of producing uniform, symmetrical electrodes which can be used in capacitors to achieve higher operating voltage levels as well as sealing of the completed electrode. Such electrochemical capacitors must have high electrical conductivity, provide high power and high energy, and must be fabricated from environmentally benign materials. In addition to high electrical conductivity, it is important that the composite electrodes exhibit high utilization efficiency of expensive active materials, and have high structural as well as chemical stability. Moreover, fabrication of such composite electrodes should be simple, inexpensive, and readily repeatable. Given below is a description of some of the methods of making electrode materials for supercapacitor applications.

One method of preparation of a metal oxide coating for use as electrode material is the sol-gel/wet-chemical method [22,23,25,28-30]. Sol-gel/wet-chemical methods comprise a wide variety of procedures. In general, sol-gel/wet-chemical method is used to synthesize metal oxides through chemical treatment of the metal ion/complex in solution. After the formation of oxide, carbon may be added to obtain an oxide/carbon composite colloidal solution. This colloidal solution may be used to form a coating of the oxide/carbon composite electrode material on a substrate (using a binder), which is then dried. It must be noted, however, that such a process generally does not lead to strong adhesion of the coating to the substrate, because no interfacial interaction (bonding) occurs. This is because, in general, treatment at an elevated temperature is required for significant interfacial interactions to take place leading to improved adhesion. On the other hand, annealing of the coating/substrate structure at an elevated temperature is known generally to improve adhesion, because of enhanced interfacial (chemical) interaction. However, annealing at elevated temperature generally leads to oxide grain growth, which results in a reduced specific surface area of the electrode material.  Such  reduced  specific surface area is detrimental to  achieving a high

capacitance. Alternatively, the composite electrode material may be formed through a physical mixing process. In general, physical mixing processes, such as ball-milling, require a long time to yield a metal oxide/carbon composite uniformly mixed at the nanometer-level. Such a mixture would then have to be made into slurry, employing a suitable binder, in order to obtain a composite coating on the desired substrate. However, this process does not provide proper thickness control. The starting material may not be used efficiently and the adherence to the substrate is likely to be poor because, in the absence of any annealing treatment at an elevated temperature, the film is not likely to be chemically bound to the substrate. Annealing at elevated temperature, required to improve adhesion to the substrate would, as already noted, lead to grain growth, with results detrimental to achieving high capacitance.

Another method, i.e., an electrochemical method, has been used to prepare thin films of metals and metal oxides [31-34]. The mass and thickness of the metal-oxide film in the electrochemical method may be easily controlled by adjusting the current, bath chemistry, and temperature [35]. However, there appears to be no reported electrochemical method that produces a composite film/coating that contains both a metal oxide and carbon.

Yet another method of making coatings, which may be applied to the fabrication of coatings that serve as supercapacitor electrodes, is chemical vapour deposition (CVD). In particular, metalorganic chemical vapour deposition (MOCVD) is a suitable process for the preparation of thin films and coatings of metal oxides, because of the metal-oxygen chemical bond present in the metalorganic precursor(s) used in such a process. The method in general provides uniformity in thickness and composition over large substrate area and also conformal coverage with great reproducibility, so that substrates of arbitrary shapes may be used. Because of the elevated temperatures generally required in the MOCVD process, the adhesion of the film (coating) to the substrate can be strong, resulting from the chemical bonding that occurs at the film/substrate interface. In a thin film electrode, such improved adhesion can lead to greater durability (cyclability) of the electrode.

The development of a MOCVD process has usually been an ad hoc effort, especially where new CVD precursors are being employed. It would therefore be desirable to model the chemical aspects of the process so that its development becomes less ad hoc and to obtain  insight  into the deposition  mechanism. This can  be achieved  by

thermodynamic modeling of the MOCVD process. For a given chemical system, it provides valuable information on the composition of the resulting gaseous and condensed phases at equilibrium as a function of the process parameters. Thus, it is possible to form "CVD phase stability diagrams" corresponding to different CVD precursors to depict the stability windows for different pure and mixed condensed phases as functions of the process parameters [36]. In this manner, the thermodynamic analysis can guide the choice of MOCVD precursors and the experimental conditions to deposit films of particular compositions. Though there may be some quantitative uncertainty in the predictions made by such analysis, it is usually accurate enough to guide MOCVD process development, and has been found helpful in the MOCVD of GaAs [37], and several other systems [36,38,39].

In the thermodynamic equilibrium calculations, it is assumed that the substrate and the film being deposited on it are in equilibrium with the vapor phase. As all practically useful CVD processes are conducted in the mass-flow-limited regime, the assumption that quasi-equilibrium conditions prevail is justified, and validates thermodynamic calculations [36]. The method involves a search for a minimum value of the Gibbs free energy G of the system, subject to the mass balance relations as subsidiary conditions [40]. These phase stability diagrams obtained by this method represent graphically the regions of CVD parameter space (temperature, reactor pressure, relative concentration of reactants) in which a given (soild) substance is to be expected as a reaction product or deposit (coating). It may specifically be noted that the acronyms CVD and MOCVD are used interchangeably in what follows, without limiting the meaning of constructions such as the "CVD phase stability diagram".

Object of the present invention:

The principal object of the present invention is to obtain a composition of electrode

material in the form of a coating represented by formula Mni_xO/C.

Another object of the present invention is to develop a process for deposition of

composition represented by formula Mn1-xO/C.

Yet another object of the present invention is to develop a capacitor having electrode

coated with a composition represented by formula Mn1-xO/C, wherein x is > 0 and 
and C is carbon.

Still another object of the present invention is to develop an electrode coated with composition represented by formula Mn1-xO/C, wherein x is > 0 and 
A further object of the present invention is to obtain the coating of the composition on a substrate in the form of a nanocomposite layer.

An additional object of the present invention is to make the coating of the composition into electrodes of an electrochemical capacitor for application in the fields of automobiles, aerospace engineering, very large scale integrated circuits (VLSI) technology, micro-electro-mechanical systems (MEMS), and wherever compact, high-power density energy storage systems are desirable. Statement of Invention:

Accordingly, the present invention provides a composition of electrode material in the form of a coating, said composition represented by the formula Mn1-xO/C, wherein Mni-xO is the monoxide of manganese with x is > 0 and  0 and  0 and  0 and  0 and 

Brief Description of the Accompanying Drawings

Figure 1: Sketch diagram of double layer model (Adapted from D.M. Kolb, Surface Science 500 (2002)] 722 [10])

Figure 2: Schematic diagram of the Miii-xO/C nanocomposite film/coating sandwiched

between the substrate deposited by MOCVD process.

Figure 3: (a) General molecular structure of the P-diketonate complex of M in general.

(b)Molecular  structures  of  diaquobisacetylacetonatomanganese(ll),  and

trisacetylacetonatomanganese(III) represented respectively as [Mn(acac)2(H20)2], 310,

and [lVIn(acac)3], 320, when R, = R2 = CH3.

Figure 4: TG/DTA of Mn(acac)2(H20)2 carried out in nitrogen ambient.

Figure 5: Mass spectrum of Mn(acac)2(H20)2.

Figure 6: Flow chart adopted for the thermodynamic modeling of the CVD process.

Figure 7: Variation in the equilibrium molar concentration of various reaction products

from Mn(acac)2(H20)2 in argon atmosphere as a function of temperature.

Figure 8: (a) Variations in the calculated equilibrium molar concentrations of various

condensed phases formed from Mn(acac)2(H20)2, as a function of 02/Pre.

(b) "CVD phase stability diagram" to represent the formation of MOCVD-grown solid

phases from Mn(acac)2(H20)2.

Figure 9: Flow chart used for the making of a general electrode material of the present

invention prepared by MOCVD.

Figure 10: Field emission SEM of Mn-oxide/C nanocomposite film/coating grown on

SS3i6byMOCVD.

Figure 11:  XRD pattern of Mn-oxide/C nanocomposite layer/coating grown as a

function of deposition temperature on SS-316 by MOCVD using Mn(acac)2(H20)2.

Figure 12: TEM of the Mm.xO/C film/coating grown on the SS-316 by MOCVD.

Figure 13: XPS of the Mn1-xO/C nanocomposite film/coating deposited on SS-316 by

MOCVD.

Figure 14: Block diagram of electrochemical a) 3-electrode cell configuration b) 2-

electrode cell configuration for electrochemical capacitance measurements

Figure  15:  CV  in  the  (a)  negative  potential  and  (b)  positive  potential  range,

respectively, of the Mn1-xO/C nanocomposite film/coating deposited on SS-316 by

MOCVD.

Figure 16: Impedance (Bode) plot of Mn1-xO/C nanocomposite layer/coating deposited

onSS-316byMOCVD.

Figure 17: Impedance (Nyquist) plot Mn1-xO/C nanocomposite layer/coating deposited

onSS-3I6byMOCVD.

Figure 18: Time constant for the Mn1-xO/C nanocomposite layer/coating deposited on

SS-316byMOCVD.

Figure  19:  Chronopotentiometry in (a) negative potential  range and (b) positive

potential range respectively of Mni-xO/C nanocomposite film/coating deposited on SS-

3I6byMOCVD.

Figure 20: Capacitance v^-.  number of charge-discharge cycles for the Mn1-xO/C nanocomposite film/coating deposited on SS-316 by MOCVD.

Detailed description of the present invention

The present invention is in relation to a composition of electrode material in the form of

a coating, said composition represented by the formula Mn1-xO/C, wherein Mni_xO is

the monoxide of manganese with x is > 0 and 
In another embodiment of the present invention, wherein the formula Mn1-xO/C means

a material in which both the oxide, Mn1-xO, and the element, C, are present.

In yet another embodiment of the present invention, wherein said manganese oxide

particles are either amorphous or crystalline and the carbon particles are amorphous.

In still another embodiment of the present invention, wherein said composition is

homogeneous and has a particle size ranging from 2 nm to 100 nm.

In still another embodiment of the present invention, wherein said composition is

homogeneous and has a particle size preferably of about 5-25 nm.

In still another embodiment of the present invention, wherein the molar ratio of

elemental carbon to Mn1-xO ranges from 99: 1 to 1:99.

In still another embodiment of the present invention, wherein the coating method is

selected from a group comprising chemical vapor deposition, atomic layer deposition,

spin coating, dip coating and combinations thereof.

In still another embodiment of the present invention, wherein the composition is coated

over substrates which are electrically conducting, selected from, but not limited to, a

group comprising nickel, platinum, gold, stainless steel or a thin sheet of stainless steel,

which may be folded into a compact shape or a thin film of platinum or gold and any

other metal or metal alloy or any metal or metal alloy coated onto a silicon or other semiconductor.

In still another embodiment of the present invention, wherein said manganese precursor compound is selected from a group comprising organometallic compounds of manganese, such as manganocene, (3-diketones of manganese, such as diaquobisacetylacetonatomanganese (II) and trisacetylacetonatomanganese (III) and derivative compounds thereof which contain direct manganese oxygen bonds with hydrocarbon or other organic moieties.

The present invention is in relation to a process for deposition of the electrode material of composition represented by the formula MnuxO/C, wherein x is > 0 and 
(a)	volatilizing  the  precursor  containing  manganese  and  carbon  in  a vaporizer to obtain the vapors of the precursor;

(b)	contacting the substrate with the precursor vapors under chemical vapor deposition (CVD) conditions; and

(c)	adsorption  followed  by  decomposition  of precursor  molecules  on substrate surface to form the nanocomposite coated electrode.

In another embodiment of the present invention, wherein said manganese precursor

compound  is  selected  from  a  group  comprising  organometallic  compounds  of

manganese,  such  as  manganocene,  p-diketones  of  manganese,  such  as

diaquobisacetylacetonatomanganese (II) and trisacetylacetonatomanganese (III) and

derivative compounds thereof which contain direct manganese oxygen bonds with

hydrocarbon or other organic moieties.

In still another embodiment of the present invention, wherein said precursor vapors are

transported into a reaction chamber using a chemically inert gas selected from a group

comprising but not limited to argon, nitrogen, neon, krypton, and xenon.

In still another embodiment of the present invention, wherein in addition to the inert

carrier gas, the flow of an oxidizing gas, such as oxygen, ozone (O3), nitrous oxide

(N2O), or a combination thereof is employed or a combination of gases, such as

hydrogen (H2) and carbon dioxide (CO2), which yields oxygen concentration.

In still another embodiment of the present invention, wherein the composition is coated

over substrates which are electrically conducting, selected from, but not limited to, a

group comprising nickel, platinum, gold, stainless steel, and any other metal or metal

alloy that can sustain the processing.

In still another embodiment of the present invention, wherein the composition is coated

over substrate which is a thin film of platinum or gold or any metal or metal alloy

deposited on a wafer of silicon or other semiconductor or a wafer of an insulator such

as ceramic alumina.

In still another embodiment of the present invention, wherein the substrate is a thin

sheet of stainless steel, or other metal/alloy, which may be folded into a compact shape.

In still another embodiment of the present invention, wherein the surface area of the

coating on a substrate ranges from about 50 m^/ gram to about 3000 m^/ gram.

In still another embodiment of the present invention, wherein the surface area of the
