Repository: anandvc/allindianpatents

File: patents/253919-biodegradable-chewing-gum-comprising-biodegradable-polymer-with-high-glass-transition-temperature.html (part 1 of 3)
Indian Patents. 253919:BIODEGRADABLE CHEWING GUM COMPRISING BIODEGRADABLE POLYMER WITH HIGH GLASS TRANSITION TEMPERATURE

Indian Patents

Recently Granted Patents

  Recently Published Patents

Title of Invention	BIODEGRADABLE CHEWING GUM COMPRISING BIODEGRADABLE POLYMER WITH HIGH GLASS TRANSITION TEMPERATURE

Abstract	The invention discloses a chewing gum comprising at least one biodegradable polymer in an amount of from 0.1 % to 95 %, said biodegradable polymer such as herein described having a glass transition temperature (Tg) 38°C to 90°C, wherein said chewing gum comprising said at least one biodegradable polymer further comprises at least one elastomeric compound such as herein described, and wherein said biodegradable polymer has a plasticizing effect on said elastomeric compound.	

Full Text	FIELD OF THE INVENTION

The present invention relates to the field of chewing gum. In particular, the present

invention provides a gum base and a chewing gum comprising a biodegradable

polymer having a glass transition temperature (Tg) above 37°C.

TECHNICAL BACKGROUND AND PRIOR ART

It is generally recognized that chewing gum that is dropped in indoor or outdoor

environments gives rise to considerable nuisances and inconveniences due to the fact

that the dropped gum sticks firmly to e.g. street and pavement surfaces and to shoes

and clothes of people being present or moving in the environments. Adding

substantially to such nuisances and inconveniences is the fact that conventional

chewing gum products are based on the use of elastomeric and resinous polymers of

natural or synthetic origin that are substantially non-degradable in the environment.

Cleaning off the dropped chewing gum remnants is often costly and without

satisfactory results.

Attempts to reduce the nuisances associated with the widespread use of chewing gum

have e.g. involved improvement of cleaning methods or incorporation of anti-stick-

ing agents into chewing gum formulations. However, none of these precautions have

contributed significantly to solving the pollution problem.

In recent time an increasing amount of interest has been paid to synthetic polyesters,

which are hydrolysable to smaller compounds, which are more easily degradable by

environmental effects and/or removed via metabolic pathways.

In US 5,672,367 it has been disclosed that chewing gum may be made from certain

synthetic polymers having in their polymer chains chemically unstable bonds that

can be broken under the influence of light or hydrolytically into water-soluble and

non-toxic components. In US 5,672,367 such polymers, which are obtained by the

polymerization of cyclic esters, e.g. lactides, glycolides, and ε-caprolactone, are

referred to as biodegradable. Furthermore according to the same document such

polymers as applied in chewing gum have a glass transition temperature of at most

37°C

The upper limit of the glass transition temperature being substantially at human body

temperature is a general assumption throughout the prior art within the area of biode-

gradable chewing gum polymers. The importance of keeping the glass transition

temperature of chewing gum polymers substantially below human body temperature

seams to be a logical consequence of the basic properties related to the glass tran-

sition temperature (Tg). Usually Tg is loosely defined as the temperature at which a

polymer undergoes a significant change in properties. Accordingly, Tg may be

described as the temperature where a polymer structure turns "rubbery" upon heating

and "glassy" upon cooling.

Therefore, the glass transition temperature is in the prior art of biodegradable

chewing gum polymers generally kept substantially below human body temperature.

An example of such prior art-chewing gum polymer is disclosed in WO 00/19837

wherein it is stated that caprolactone may be toxic and should be avoided as a

masticatory substance. As 'the applied polymer comprises no low-Tg-inducing

monomers, the Tg is found to be too high. Therefore a large amount of plasticizer is

used to obtain a poly(D,L-lactic acid) polymer with a lower Tg. According to WO

00/19837, the Tg is shifted from a higher value to a lower, whereby the resulting

polymer according to WO 00/1983 7-is much more rubbery and elastic.

A drawback of using these large amounts of plasticizer such as triacetin in chewing

gum may be that the robustness of the chewing gum is compromised, especially if

the chewing gum contains rather aggressive chewing gum ingredients such as acids

or fats.

Another approach in order to obtain a combined advantageous texture and a

robustness with respect to gum base or chewing gum components is to mix the

biodedegradable polymer with different kinds of natural resins. The resin compounds

are contributing to obtain the desired masticatory properties and acting as plasticizers

for the elastomers of the gum base composition.

Resin in conventional chewing gum bases typically include synthetic resins such as

polyvinyl acetate (PVA) and natural resins such as rosin esters, which are often

referred to as ester gums. Additionally, natural resins such as glycerol esters of

partially hydrogenated rosins, glycerol esters of polymerized rosins, glycerol esters

of partially dimerized rosins, glycerol esters of tally oil rosins, pentaerythritol esters

of partially hydrogenated rosins, methyl esters of rosins, partially hydrogenated

methyl esters of rosins and pentaerythritol esters of rosins are typically applied in

chewing gum bases. Other resinous compounds typically applied in chewing gum

bases include synthetic resins such as terpene resins derived from alpha-pinene, beta-

pinene, and/or d-limonene and natural terpene resins.

It is an object of the present invention to avoid the application of natural resin

because of lack of degradability of these components.

The synthetic resin polyvinyl acetate (PVA) is substantially non-degradable in the

environment and thus the use of this resin polymer in gum bases has a high influence

on the non-degradability of chewing gum. PVA is usually added to a gum base in

amounts dependent upon the molecular weight range, and thereby i.e. provides

stretch or elasticity to the gum base. The total amount of PVA used in a gum base

composition is usually from about 5% to 95% by weight based on the total gum base

composition. Typically, the amount of PVA in chewing gum bases is in the range of

10-30%, and thus constitutes a major part of the entire gum base composition. As

this synthetic resin is substantially non-degradable in the environment, this

component in the gum base contributes significantly to the overall non-degradability

of chewing gum based on such gum bases.

It is an object of the invention to create a biodegradable polymer, suited for chewing

gum and with improved degradability.

It is a further object of the present invention to prepare a chewing gum comprising a

polymer, which is particularly degradable and may substitute the resin part of a

chewing gum.

It is a further object of the invention to obtain a chewing gum polymer having

improved biodegradability properties with respect to e.g. degradation process and/or

the degradation residues.	 

SUMMARY

The invention relates to a chewing gum comprising at least one biodegradable

polymer in an amount of from about 0.1 % to about 95 %, said biodegradable

polymer having a glass transition temperature (Tg) above 37°C.

In an embodiment of the invention a chewing gum comprises at least one

biodegradable polymer in'an amount of from about 0.1 % to about 95 %, said

biodegradable polymer having a glass transition temperature (Tg) above 37°C and

having a molecular weight (Mn) within' the range of approximately 500 to 60000

g/mol and wherein said chewing gum comprises less than approximately 5% by

weight of natural resins. 

According to an embodiment of the invention, a high Tg of the low molecular weight

polymer component of the chewing gum, namely the biodegradable component

having a molecular weight (Mn) within the range of approximately 500 to 400000

g/mol, results in an improved effect of the applied low molecular weight polymer. In

other words, according to the invention an improved effect of the low molecular

weight polymer component has been obtained. Such improvement may e.g. result in

the possibility of reducing the overall amount of the low molecular weight polymers

which may be significant with respect to stability. This is in particular the fact when

dealing with biodegradable chewing gum.

According to the invention the amount of natural resins in the final chewing gum

should be kept low due to the fact that the desired biodegradability is compromised

by the nature of the natural resins available.

Moreover, according to an embodiment of the invention, the use of high-Tg

polymers facilitates the use of high-Tg-inducing monomers, which may be regarded

as more biodegradable when dealing with e.g. lactidε-based or glycolidε- based

biodegradable polymers. Thus, degrad'ability of lactonε-polymers is not as fast as

either lactidε- or glycolidε-polymers, and furthermore the degradation products of

lactonε-polymers are less preferred than those of lactide and/or glycolide polymers.

Moreover, the application of high-Tg properties according to the invention facilitates

use of advantageous polymer monomers. According to an advantageous embodiment

of the invention, a biodegradable polymer may be made substantially on the basis of

lactides and/or glycolides alone and/or the content of lactones may be minimized.

According to a preferred embodiment of the invention, the chewing should comprise

less than approximately 2% by weight of natural resins.

In an embodiment of the invention, said chewing gum comprises said at least one

biodegradable polymer in an amount of from about 2 to 60 % by weight.

In an embodiment of the invention, said biodegradable polymer has a glass transition

temperature (Tg) above about 40°C.

In an embodiment of the invention, said chewing gum is substantially free of natural

resins.

According to a preferred embodiment of the invention, use of natural resins should

be avoided in order to obtain a chewing gum, which may be regarded as completely

biodegradable due to the fact that natural resins features very little biodegradability,

if any, compared to typical synthetic polyester-based polymers.

The natural resins, which according to the present invention should be avoided,

include natural rosin esters, often referred to as ester gums including as examples

glycerol esters of partially hydrogenated rosins, glycerol esters of polymerised

rosins, glycerol esters of partially dimerised rosins, glycerol esters of tally oil rosins,

pentaerythritol esters of partially hydrogenated rosins, methyl esters of rosins,

partially hydrogenated methyl esters of rosins, pentaerythritol esters of rosins.

According to an embodiment of the present invention, even those natural resins,

which according to some litterature may have some degradability over very long

periods and at elevated temperatures, are also not acceptable according to the present

invention in any considerable amount.

Other resinous compounds include synthetic resins such as terpene resins derived

from alpha-pinene, beta-pinene, and/or d-limonene, natural terpene resins. Such

resins are not regarded as biodegradable according to the present invention. Thus,

they are not acceptable according to the present invention in any considerable

amount.

It is an object of the present invention to avoid the application of natural resin

because of the marked lack of degradability of these components. According to the

present invention, the biodegradable polymers with a high Tg of at least 37°C has a

larger effect as resinous compounds than biodegradable polymers of lower Tg.

Hence, the biodegradable polymers of high Tg may be excellent substitutes for

natural resins.

In a further embodiment of the invention, the amount of resin substitute in a chewing

gum may be lowered, when applying the effective high-Tg-polymers of the present

invention.

In an embodiment of the invention, said chewing gum comprising said at least one

biodegradable polymer further comprises at least one elastomeric compound.

In an embodiment of the invention, said biodegradable polymer has a plasticizing

effect on said elastomeric compound.

In a preferred embodiment of the invention, the biodegradable polymer with Tg

above 37°C functions as plasticizer for the elastomeric part of the chewing gum. In

other words, according to an embodiment of the invention, the high Tg

biodegradable polymer acts as elastomer plasticizer, which is typically the role of a

resinous compound. The biodegradable chewing gum polymer of the present

invention may therefore be referred to as a biodegradable resin.

In an embodiment of the invention; the total content of polymers, including one or

more biodegradable resins of high Tg and one or more elastomeric compounds, in

the final chewing gum may preferably be in the range of 5 to 90%, preferably in the

range of 20 to 70% by weight of the chewing gum. A polymer content, which is too

low, may result in a chewing gum, which is too soft, which dissolves in the mouth

and is completely swallowed or leaving a water insoluble part, which is too small for

chewing. On the other hand, if the polymer content is too high, the chewing gum

may be extremely hard and/or falling apart. Within the limits of reasonable polymer

content, there are various possibilities of adjusting the texture of a chewing gum

comprising a biodegradable resin of high Tg according to the present invention.

In an embodiment of the invention, said chewing gum comprises said biodegradable

polymer in an amount in the range of 2 to 50 %.

According to the invention, the robustness of the chewing gum may be enhanced by

an increase in the amount of the polymer part of the chewing gum. Specifically

according to the invention, when keeping the elastomer content at a constant level,

while increasing the amount of biodegradable polymer of high Tg according to the

invention, the robustness of the chewing gum may be clearly enhanced.

In an embodiment of the invention, said chewing gum comprises said biodegradable

polymer in an amount in the range of 5 to 40 %, preferably in the range of 10 to 30

%.

It should be noted, that it is important in the manufacture of chewing gum to bring

about a balance between elastomeric and resinous compounds. According to the

present invention, a biodegradable polymer of high Tg, which is above human body

temperature, is suitable as at least one of the resinous polymers in a chewing gum.

The amount of the resinous biodegradable polymer should preferably not encompass

the whole polymer part of the chewing gum. Depending on the actual elastomer used,

the resin content may advantageously be lowered to make room for a higher content

of elastomer, which may improve the texture of the final chewing gum.

In an embodiment of the invention, said chewing gum comprises said biodegradable

polymer in an amount in the range of 5 to 25 %.

According to the invention, the final chewing gum texture may be designed by

adjusting the amount of high-Tg-polymer. The sufficient amount, according to the

present invention, of the biodegradable polymer in a chewing gum may preferably be

considerably lower than the amount, which would be necessary in the case of using a

comparable polymer with a lower Tg.

In an embodiment of the invention, said biodegradable polymer has a glass transition

temperature (Tg) above 38 °C.

In an embodiment of the invention the chewing gum comprises an elastomeric

compound in an amount of at least 0.5 %, preferably at least 1 % by weight of the

chewing gum.

In an embodiment of the invention the chewing gum comprises an elastomeric

compound in an amount of at least 5 %, preferably at least 8 % by weight of the

chewing gum.

In an embodiment of the invention the chewing gum comprises an elastomeric

compound in an amount within the range of about 1% to 40% by weight of the

chewing gum.	 

According to the present invention, the high-Tg biodegradable polymer may be

considered to hereby have a great strength as a resin compound i.e. an advantageous

plasticizer or solvent for the elastomeric compound in the chewing gum.

In an embodiment of the invention, said biodegradable polymer has a glass transition

temperature (Tg) in the range of 38°C to 90°C.

Previously it was supposed that polymers applied in chewing gum had to have a Tg-

value below human body temperature, because logically Tg would be the limit

between a polymer being glassy or being chewable. Now it has surprisingly been

found, that it is possible to apply a polymer having a Tg-value well above human

body temperature without compromising the chewability of the final chewing gum,

as the polymer may provide the function of a resin, i.e. as a plasticizer for an

elastomer in the chewing gum.

In an embodiment of the invention, said biodegradable polymer has a glass transition

temperature in the range of 41°C to 75°C.

In an embodiment of the invention, said biodegradable polymer has a glass transition

temperature in the range of 42°C to 65°C.

In an embodiment of the invention, said biodegradable polymer has a glass transition

temperature in the range of 43 °C to 48°C.

The present invention relates to a chewing gum comprising biodegradable polymers

having favorable resinous properties and being exceedingly degradable. Furthermore

the degradation products of the inventive biodegradable chewing gum polymers are

notably desirable as they are part of biochemical pathways.

When the Tg of the biodegradable polyester polymer of the invention is a couple of

degrees above mouth temperature, but not more than about ten to twenty degrees

above mouth temperature, an advantageous embodiment of the invention may be

obtained, as the performance as resinous and elastomer plasticizing compound is

high without imparting too hard texture in the final chewing gum.

Moreover, a high robustness may be obtained of the chewing gum comprising the

biodegradable polymer having Tg in this Tg-range.

In an embodiment of the invention, said biodegradable polymer has a molecular

weight (Mn) in the range of 1000 to 40000 g/mol, preferably in the range of 1000 to

25000 g/mol.

According to a preferred embodiment of the invention, a relatively low molecular

weight of the relevant biodegradable polymer is one of the factors leading to a

desirable texture of the final chewing gum. The low molecular weight polymer

should provide the resinous properties, typically a plasticizing effect, which is useful

in combination with elastomeric polymers.

In an embodiment of the invention, said biodegradable polymer has a molecular

weight (Mn) in the range of 3000 to 22000 g/mol, preferably in the range of 3000 to

15000 g/mol.

According to an embodiment of the invention, the plasticizing effect may be

improved, when lowering the molecular weight. A molecular weight somewhat close

to the molecular weight of conventional synthetic resins may be preferred.

In an embodiment of the inventionj said biodegradable polymer is a polyester.

t

In an embodiment of the invention, said biodegradable polyester polymer is

obtainable by ring-opening polymerization of cyclic monomers.

According to an embodiment of thε- invention, an advantageous biodegradable

polyester polymer may be obtained based on cyclic monomers.

In an embodiment of the invention, said cyclic monomers are selected from the

group of cyclic esters and cyclic carbonates.

In an embodiment of the invention, the biodegradable polyester polymer obtained

from cyclic esters and/or cyclic carbonates may provide a chewing gum according to

the invention with preferred properties with regard to texture and degradability.

In an embodiment of the invention, said cyclic monomers are selected from the

group of D,L-lactide, L-lactide, glycolide, s-caprolactone, δ-valerolactone,

trimethylene carbonate (TMC) and dioxanone.

In an embodiment of the invention, at least one of said cyclic monomers is a high-

Tg-inducing monomer.

In the present text the terms "high-Tg-inducing monomer" and "low-Tg-inducing

monomer" refer to monomers, which when polymerized alone or in their respective

groups result in polymers of high- and low Tg, respectively. Herein the resulting

polymers of high- and low-Tg may be understood as polymers having a molecular

weight of at least 500 Mn. In other words, the terms high- and low-Tg-inducing

monomers are used for monomers, which, when polymerized to polymers of at least

500 Mn, may preferably lead to either high or low Tg of the polymer. Herein a high

Tg is defined as a Tg above mouth temperature and a low Tg is correspondingly

defined as a Tg below mouth temperature.

The chewing gum elastomer plasticizer polymer, also referred to as biodegradable

resin according to the present invention may sometimes in the present text be

referred to as 'polyester resin' when it is intended to refer to the polymer as being a

polyester with resin-like properties. •':.

In an embodiment of the invention the polyester resin comprises monomer units

originating from one or more sorts of high-Tg-inducing monomers such as lactide or

glycolide forming a homo-polymer or a co-polymer with high Tg.

In an embodiment of the invention, the high-Tg-inducing monomers may be chosen

among D,L-lactide, L-lactide, and glycolide.

The observed and desired effect of applying at least one high-Tg-inducing monomer

may be to obtain a chewing gum polymer, which is harder and less elastic than usual

chewing gum polymers. Such polymer has been observed to imply a pleasing texture

in the final chewing gum.

In an embodiment of the invention, said polyester is a polymer obtainable by the

polymerization of one single type of high-Tg-inducing monomers.

In an embodiment of the invention, the biodegradable polyester polymer is a homo-

polymer based on one type of high-Tg-inducing monomers only. Preferred polymers

of this type may be poly(lactide) or poly(glycolide).

In an embodiment of the invention, said polyester is a copolymer obtainable by the

polymerization of at least two different high-Tg-inducing monomers.

In an embodiment of the invention,' a co-polymer such as a poly(d,l-lactidε-co-

glycolide) may be applied as the high-Tg-biodegradable polymer in a chewing gum

according to the present invention. A purpose of introducing a co-polymer may be

that such co-polymer may be more amorphous and less crystalline than a homo-

polymer, and that these features may contribute further to the advantageous texture

properties of the final chewing gum.

In an embodiment of the invention, said polyester is a copolymer obtainable by the

polymerization of at least one low-Tg-inducing monomer with at least one high-Tg-

inducing monomer.

In an embodiment of the invention a small percentage of low-Tg-inducing monomers

is introduced in the polymer chain to control the Tg of the resulting copolymer.

While keeping the Tg above 38 °C according to the present invention, the texture of

the polymer may according to a preferred embodiment of the invention be adjusted

by regulating the percentage of low-Tg-inducing monomers in the copolymer.

In an embodiment of the invention, a high Tg of the biodegradable resin polymer has

improved effect as resinous compound, thereby lowering the necessary amount of

resin in order to plasticize the elastomer part of the chewing gum.

In an embodiment of the invention, the structure of the high-Tg-biodegradable

polymer may be tuned by the balance between high- and low-Tg-inducing monomers

in the co-polymer to provide a polymer with elastoplastic and considerably amorph

properties. Hereby, a preferred quality of the final chewing gum according to the

invention may be achieved.

A polymer having elastoplastic properties may comprise both elastomeric and

resinous properties and act as elastomer at lower temperatures and as resin

(elastomer plasticizer) at higher temperatures.

In an embodiment of the invention,- the molar ratio of the at least one high-Tg-

inducing monomer to the at least one low-Tg-inducing monomer is in the range of

75/25 to 99/1, preferably in the range of 85/15 to 99/1.

An advantage of such ratio between low and high Tg-inducing monomers is that

improved elastoplastic features may be obtained.

In an embodiment of the invention, the molar ratio of the at least one high-Tg-

inducing monomer to the at least one low-Tg-inducing monomer is in the range of

90/10 to 99/1, preferably in the range of 95/5 to 99/1.

In an embodiment of the invention, the molar ratio of the at least one high-Tg-

inducing monomer to the at least one low-Tg-inducing monomer is in the range of

95/5 to 98/2.

In an embodiment of the invention, said at least one high-Tg-inducing monomer is

selected from the group of monomers comprising D,L-lactide, L-lactide and

glycolide.

When these monomer units constitute a relatively large part of the polymer an

advantage may be obtained with regard to the degradation products. When the goal is

to obtain a biodegradable chewing gum, it may provide a significant contribution to

the usefulness of the chewing gum that the monomer- or oligomer-degradation

products are desirable in the environment. This is what may be obtained by the

present invention, as the fraction of lactic acid, glycolic acid etc. as degradation

products may be increased compared to the degradation products of prior art

biodegradable chewing gum polymers, wherein low-Tg-inducing monomers such as

e.g. lactones are often used in higher percentages.

The application of these high-Tg-inducing monomers in the biodegradable resin in

the chewing gum of the present invention generally involves some important

advantages as regards fast rate of degradability with favorable and non-toxic

degradation products. In addition hereto, these monomer compounds may be

purchased at low cost

By increasing the percentage of high-Tg-inducing monomers in the polymer, the Tg

of the resulting polymer is raised, and experiments have shown that it is actually

possible to obtain desired chewing gum characteristics, when applying such hard and

inelastic polymers in chewing gum in combination with an elastomeric compound.

In an embodiment of the invention, said at least one low-Tg-inducing monomer is

selected from the group of monomers comprising s-caprolactone, δ-valerolactone,

trimethylene carbonate (TMC) and dioxanone.

As regards polymers made at least partly from these monomers, they may represent

some ambiguity with regard to degradation rate. Certainly, they degrade with a much

more rapid rate than conventional chewing gum polymers such as PVA or natural

resins. However, when compared to high-Tg-polymers such as poly(d,l-lactide), they

may be observed to degrade at a slower rate. Hence, when taking degradability

aspects into account, the amount of high-Tg-inducing monomers may

advantageously be increased. 

In an embodiment of the invention, ε-caprolactone may be preferred over δ-

valerolactone because of cost considerations.

In an embodiment of the invention; said ring-opening polymerization is initiated by

one or more initiators.

In an embodiment of the invention, said initiators comprise about 0.01 to 1.0 % by

weight of said biodegradable polyester polymer.

In an embodiment of the ihvention at least 50 mol %, preferably at least 70 mol % of

said initiators are difunctional.

In an embodiment of the invention, the mol percentage of difunctional initiators may

be used to control the linearity of the biodegradable polymer. If both difunctional and

higher functional initiators are used, an increase in the mol percentage of difunctional

initiators may increase the linearity, while an increase in the higher functional

initiators may induce more branching in the polymer.

In an embodiment of the invention, an advantageous robustness and texture of the

chewing gum may be obtained, when the relatively low molecular weight

biodegradable polyester polymer of high Tg obtains a high degree of linearity and

crystallinity. Excellent properties as biodegradable resin in the chewing gum may

hereby be obtained.

Thus, the excellent resinous properties may be derived from the fact that especially a

biodegradable polymer with glass transition temperature above mouth temperature

may gain fine elastomer plasticizing properties, when somewhat crystalline and

linear regions are introduced therein.

In an embodiment of the invention, a preferred group of difunctional initiators may

be diol initiators such as e.g. 1,2 -propane diol.

In an embodiment of the invention, said polyester polymer is substantially linear.

In an embodiment of the invention, a high linearity may be associated with an

improved elastomer plasticizing function of the high-Tg-biodegradable polymer.

Furthermore, a higher linearity may also imply a higher crystallinity, which in an

embodiment of the invention may entail that a smaller amount of biodegradable resin

polymer is needed in order to obtahvthe desired texture of the final chewing gum

according to the present invention.

In an embodiment of the invention, said substantially linear polyester polymer

comprises above 50 percent linear polymer chains.

Accordingly, in an embodiment of the invention, a high percentage linearity of the

biodegradable polymer of the invention, may contribute to a high robustness and

pleasant texture of the chewing gum.

In an embodiment of the invention, said substantially linear polyester polymer

comprises above 70 percent linear polymer chains.

In an embodiment of the invention, said substantially linear polyester polymer

comprises above 80 percent linear polymer chains.

Hereby, in an embodiment of the invention, a further improvement may be obtained

with regard to elastomer plasticizer function of the high-Tg biodegradable polyester

polymer.

In an embodiment of the invention, said biodegradable polyester polymer is

obtainable by condensation polymerization of polyfunctional acids or derivatives

thereof and/or polyfunctional alcohols or derivatives thereof.

Examples of poly condensation methods of producing polymers from carboxylic

acids have been disclosed in US 5,310,865 and US 4,273,920.

In an embodiment of the invention, said polyfunctional acids are selected from the

group of lactic acids and glycolic acids.

In an embodiment of the invention, said polyfunctional acids are

polyhydroxycarboxylic acids or hydroxycarboxylic acids.

In an embodiment of the invention, said chewing gum comprises an elastomeric

compound in an amount of at least 5 %, preferably at least 10 % by weight of the

chewing gum.

The amount of elastomeric compound depends on the actually applied elastomer and

resin. It has been found that a nice texture of the chewing gum according to the

invention may be obtained, when the high-Tg biodegradable resin is combined with

an elastomeric compound in a gum base, which is introduced into a standard chewing

gum formulation.

In an embodiment of the invention, said at least one elastomeric compound is a

biodegradable elastomer.

In order to obtain a highly degradable chewing gum, it may be preferred that both the

resinous and the elastomeric parts of the chewing gum are biodegradable.

In an embodiment of the invention, said biodegradable elastomer is obtainable by the

polymerization of at least' one alcohol or derivative thereof and at least one

carboxylic acid or derivative thereof. 

Useful elastomers of this kind may be prepared from a large number of different

monomers.

In an embodiment of the invention an advantageous elastomer polymer may be

prepared from dimethyl terephthalate, dimethyl adipate, and di(ethylene glycol).

Further examples within the scope of the invention include polymers, which may

generally be prepared by step-growth polymerization of di-, tri- or higher-functional

alcohols or esters thereof with di-, tri- or higher-functional aliphatic or aromatic

carboxylic acids or esters thereof. Likewise, also hydroxy acids or anhydrides and

halides of polyfunctional carboxylic acids may be used as monomers. The

polymerization may involve direct polyesterification or transesterification and may

be catalyzed.

In another embodiment, useful elastomer compounds may include polyester

polymers obtained by the polymerization of one or more cyclic esters such as lactide,

glycolide, trimethylene carbonate, δ-valerolactone, β-propiolactone and ε-

caprolactone.

Regardless of the monomer composition, the molecular weight of the elastomeric

compound may be considerably higher than the molecular weight of the resinous

high-Tg biodegradable polymer according to the present invention. Likewise, the

glass transition temperature may be much lower for the elastomer.

In an embodiment of the invention, the water content is less than 3 %, preferably less

than 1.5 %, and most preferably less than 1 % by weight of the chewing gum.

In some of the most preferred embodiments of the present invention, a low water

content in the final chewing gum is of great importance because of the chewing gum

content of highly degradable polymers such as poly(lactide). When applying such

polymers being particularly susceptible to hydrolytical degradation, a low water

content may according to the present invention be a crucial factor to avoid or at least

minimize prε-chewing degradation, which is very undesired in the chewing gum.

Keeping the water content in the chewing gum low may increase the keeping

qualities of the final chewing gum product considerably, and the period of storage

before use may be prolonged without compromising the chewing gum taste,

appearance and quality.

Thus, due to the large content of particularly degradable polymers in the chewing

gum of the present invention, it is a general goal to keep to water content as low as

possible.

The chewing gum of the present invention may be manufactured by several different

processes such as a batch process, by extrusion, by a onε-step process, etc..

The shape of the resulting chewing gum tablet may be any manufacturable

geometrical shape, such as round, oval, flattened, stick, etc. The tablet may also be

multi-modular, e.g. center-filled.

The chewing gum according to the invention may also be made by means of

compression, as a compressed multi-modular table, etc.

In an embodiment of the invention, said chewing gum comprises one or more

chewing gum ingredients selected from the group comprising flavoring agents,

sweetening agents, fillers, softeners, emulsifiers, and active ingredients.

In an embodiment of the invention, said flavoring agents comprise natural and

synthetic flavorings in the form of natural vegetable components, essential oils,

essences, extracts, powders, including acids and other substances capable of affecting

the taste profile.

In an embodiment of the invention, said chewing gum comprises flavor in an amount

of 0.01 to about 25 wt %, preferably in an amount of 0.1 to about 5 wt %, said

percentage being based on the total weight of the chewing gum.

In an embodiment of the invention, the chewing gum comprises at least one softener

in an amount of about 0 to about 20 % by weight of the chewing gum, more typically

about 0 to about 10 % by weight of the chewing gum.

According to the present invention, it has been found that softener may

advantageously be added to the chewing gum of the present invention in an amount

corresponding to the amount used in conventional chewing gum. According to the

present invention, a satisfactory texture of a chewing gum comprising a resinous

compound of high Tg may be obtained, even when the amount of added softener is

rather low, that is below 10 % or even below 5 % by weight of the chewing gum.

In an embodiment of the invention, the softeners may be selected among tallow,

hydrogenated tallow, hydrogenated and partially hydrogenated vegetable oils, cocoa

butter, glycerol monostearate, glycerol triacetate, lecithin, mono-, di- and

triglycerides, acetylated mono- or diglycerides, fatty acids - such as stearic, palmitic,

oleic and linoleic acids, waxes, PGE and mixtures thereof.

In an embodiment of the invention, the amount of emulsifier is in the range of 0 to 18

% by weight of the chewing gum.

In different embodiments of the present invention, the chewing gum may be provided

either with or without emulsifier.

In an embodiment of the invention, said sweetening agents are selected from the

group comprising bulk sweeteners, and high intensity sweeteners, and combinations

thereof.

In an embodiment of the invention, thechewing gum comprises sugar.

In an embodiment of the invention, the chewing gum is sugar free.

In an embodiment of the invention, said bulk sweeteners comprises an amount of

about 5 to about 95%, preferably about 20 to about 80% by weight of the chewing

gum.

According to the invention, the bulk sweeteners may be sugar sweeteners, non-sugar

sweeteners and combinations thereof.

In an embodiment of the invention, the sugar sweeteners may comprise saccharidε-

containing compounds such as sucrose, dextrose, maltose, dextrins, trehalose, D-

tagatose, dried invert sugar, fructose, levulose, galactose, corn syrup solids, alone or

in combination.

Moreover, in an embodiment of the invention, the non-sugar sweeteners may

comprise sugar alcohols such as sorbitol, mannitol, xylitol, hydrogenated starch

hydrolysates, maltitol, isomaltol, erythritol, lactitol, alone or in combination.

In an embodiment of the invention, the chewing gum comprises high intensity

sweeteners in an amount of about 6 to about 1.2 %, preferably about 0.1 to about 0.6

% by weight of the chewing gum.

In an embodiment of the invention, the high intensity sweeteners may comprise

sucralose, aspartame, salts of acesulfame, alitame, neotame, twinsweet, saccharin and

its salts, cyclamic acid and its salts, glycyrrhizin, dihydrochalcones, thaumatin,

monellin, stevioside, alone or in combination.

In an embodiment of the invention, the chewing gum comprises filler in an amount

of about 0 to about 50% by weight' of the chewing gum, more typically about 10 to

about 40% by weight of the chewing gum:

In an embodiment of the invention, the chewing gum comprises at least one coloring

agent.

In an embodiment of the invention, said chewing gum ingredients comprise active

ingredients.

In an embodiment of the invention, the active ingredients may be selected among

medicines, oral compositions, anti-smoking agents, highly potent sweeteners, pH

adjusting agents, nutritients, antiseptics, minerals, agents for care or treatment of the

oral cavity and the teeth, dietary supplements, other active ingredients and

combinations thereof.

In an embodiment of the invention, said chewing gum is coated with an outer coating

selected from the group comprising hard coating, soft coating and edible film-

coating.

The outer coating may be a sugar coating or a sugarless coating or a combination

thereof.

In an embodiment of the invention, the outer coating is a hard coating comprising at

least 50 % by weight of a polyol selected from the group comprising sorbitol,

maltitol, mannitol, xylitol, erythritol, lactitol and isomalt.

In a further embodiment of the invention, the edible film-coating comprises at least

one component selected from the group comprising wax and an edible film-forming

agent such as a cellulose derivative, a modified starch, a dextrin, gelatine, shellac,
