Repository: anandvc/allindianpatents

File: patents/253960-a-photo-cation-polymerizable-resin-composition.html
Indian Patents. 253960:"A PHOTO CATION POLYMERIZABLE RESIN COMPOSITION"

Indian Patents

Recently Granted Patents

  Recently Published Patents

Title of Invention	"A PHOTO CATION POLYMERIZABLE RESIN COMPOSITION"

Abstract	A photo cation polymerizable resin composition comprising (A) a cation ring-opening polymerizable compound of the kind such as herein described whose activation energy in ring-opening reaction at the time of addition of methyl cation is not higher than 15 kcal/mol, (B) a cation polymerizable compound of the kind such as herein described, and (C) a photo cation polymerization initiator of the kind such as herein described, and optionally, (D) a photo radical polymerization initiator of the kind such as herein described, wherein the cation ring-opening polymerizable compound (A) is 0.1 to 10.0 parts by weight and the cation polymerizable compound (B) is 90.0 to 99.9 parts by weight based on 100 parts by weight of (A) and (B) in total in the photo cation polymerizable resin composition, the amount of the photo cation polymerization initiator (C) added is in the range of 0.1 to 10.0 parts by weight based on 100 parts by weight of the cation ring-opening polymerizable compound (A) and the cation polymerizable compound (B) in total in the photo cation polymerizable resin composition, and the photo radical polymerization initiator (D) is contained in the range of 10.0 parts by weight or less based on 100 parts by weight of the cation ring-opening polymerizable compound (A) and the cation polynerizable compound (B) in total in the photo cation polymerizable resin composition.	

Full Text	The present invention relates to a photo cation polymerizable resin composition.

Technical Field

The present invention relates to a cation polymerizable resin composition excellent in curing during polymerization, which is used as an adhesive for optical disk requiring dimensional accuracy, a coating material, and an adhesive for protective sheet.

Background Art

Epoxy resin is superior in heat resistance, adhesiveness, water resistance, mechanical strength and electrical properties, and is used in semiconductor sealing resin, laminate resin, coating material, adhesive, ink and various sealing materials. A method of curing the epoxy resin includes a method of using a curing agent such as an acid anhydride, amine compound, isocyanate compound and phenolic compound and polymerization reaction (addition reaction) of epoxy resin itself ,that is, a photo/thermosetting system by cation polymerization.

As the curing system using cation polymerization, the cation polymerization which involves using not only the epoxy resin but also oxetane resin, vinyl ethers and styrene or derivatives thereof is known, and particularly the cation polymerization using epoxy res in and oxetane resin is extensively examined.

Among optical recording media, DVD (digital video disk or digital versatile disk) capable of recording large-capacity information attracts attention in recent years, and techniques wherein the memory capacity of one side of an optical disk is increased to 20 to 30 G bytes by utilizing a blue-violet laser light source at a wavelength of 405 nm and reducing a protective layer covering the recording layer to 0.1 to 0.3 mm are proposed (Japanese Journal Applied Physics, Vol. 30 (2000) ) .  This DVD, unlike a conventional structure wherein two disks are attached, is composed fundamentally of one disk, and thus requires a surface protective layer . With respect to a material of this protective layer, Japanese Journal Applied Physics, Vol. 39, 775-778 (2000) shows (i) a method that involves spin-coating a photo cation polymerizable resin composition onto an optical disk and then irradiating it with UV rays in a nitrogen atmosphere to form a protective layer and (ii) a method that involves spin-coating a photo cation polymerizable resin composition onto a polycarbonate sheet, attaching it to an optical disk and irradiating it with UV rays to form a protective layer.

The performance required by these protecting coatings is that for recording with a blue-violet laser at 405 nm as a light source, the protective coating has excellent light transmittance at 405 nm and specifically requires 90% light transmittance. It is also desired that after spin coating or attachment of a polycarbonate sheet, thebasepolycarbonateplate isnot deformed by curing upon irradiation with UV rays, and it is thus desired that the cure shrinkage of the surface protective material for

optical disk is low. From this viewpoint, photo cation polymerization is preferably used in ring-opening polymerization. Further, there is a high degree of freedom in design of hardness by regulation of crosslinking density.

However, the cation polymerization system is poor in polymerizability as compared with the previously mentioned acid anhydrides and amines. Accordingly, this polymerizability is extensively studied. Examples of proposed methods include a method of increasing polymerizability by using oxetane resin in combination with epoxy resin according to Fine Chemical, Vol. 29, No. 19, 5, 2000, a method of using hydrogenated epoxy resin described in JP-A 2001-261780, a method of using cyclohexene oxide described in JP-A 2001-316450, and a system wherein vinyl ether is combined with a weak base as proposed in JP-A 2 000-109511. There is also an easier method which comprises adding a large amount of a catalyst for cation polymerization.

In the method of using oxetane resin, the rate of polymerization can be increased, but the initiation reaction itself should be coped by increasing the amount of a catalyst added, by simultaneously using epoxy resin, or by using higher energy, and there are problems such as deterioration of water resistance and coloration of resin caused by ionic components derived from the catalyst. In the method of using the hydrogenated epoxy resin having hydroxyl groups, there is a limit to use of epoxy resin having other skeletons used to exhibit functions . The method of using cyclohexene oxide has the problem of significant cure shrinkage . In the system wherein vinyl ether

is combined with a weak base, the weak base not forming a chemical bond with resin is added after curing, and thus there is the problem of inferior water resistance. It is found that when the amount of the catalyst for cation polymerization is increased, water resistance and corrosion resistance are significantly deteriorated.

Disclosure of Invention

The object of the present invention is to provide a cation polymerizable resin composition excellent in curing properties and corrosion resistance with less resin coloration and less cure shrinkage to solve the problems described above, as well as a material suitable as an optical disk-protecting material.

As a result of extensive study to solve the problems described above, the present inventors attracted their attention on the formation of oxonium ion by a cation ring-opening polymerizable compound in initiation reaction and on the stability of the oxonium ion. They attracted their attention on activation energy as a measure of the stability until formation of a ring-opened product upon adding methyl cation to cyclic ether compounds. Specifically, they conducted comparison and examination based on primary principle calculation, and as a result they found that the conventional photo cation polymerization can be activated by energy under specific activation energy. Particularly, they found that an epoxy compound represented by formula 1 can initiate the reaction easily with the lowest activation energy.

Further, the present inventors paid attention to the fact that the polymerization initiation step of photo cation polymerization is mediated by radicals, and examined various radial initiators, and as a result, they found that a specific photo radical polymerization initiator can be simultaneously used in further activating the reaction, and has a higher polymerization ability than in the system using oxetane or a derivative thereof which has been considered excellent in polymerizability, to exhibit curing properties comparative to those in the radical polymerization system.  Further, the inventors found that a cation polymerizable resin having a specific molecular-weight range can be blended to give a surface protective material for optical disk requiring high dimensional accuracy, and the inventors thereby achieved the object and arrived at the present invention.

That is, the present invention relates to:

(1)	A photo cation polymerizable resin composition comprising

(A)	a cation ring-opening polymerizable compound whose

activation energy in ring-opening reaction at the time of

addition of methyl cation is not higher than 15 kcal/mol, (B)

a cation polymerizable compound, and (C) a photo cation

polymerization initiator.

(2)	The photo cation polymerizable resin composition, wherein

the cation ring-opening polymerizable compound (A) is a compound

having at least one oxirane cyclic group represented by formula

1 in one molecule chain, and the cation polymerizable compound

(B)	is a cation polymerizable compoundnot containing a structure

represented by formula 1

[Formula 1] (Formula Removed)

wherein R1 and R2 each represent a saturated or unsaturated carbon atom, and R3 represents a hydrogen atom or a saturated or unsaturated carbon atom.

(3)	The photo cation polymerizable resin composition, wherein

the cation ring-opening polymerizable compound (A) is 0.1 to

10.0 parts by weight and the cation polymerizable compound (B)

is 90.0 to 99.9 parts by weight based on 100 parts by weight

of (A) and (B) in total in the photo cation polymerizable resin

composition.

(4)	The photo cation polymerizable resin composition, wherein

the amount of the photo cation polymerization initiator (C) added

is in the range of 0.1 to 10.0 parts by weight based on 100 parts

by weight of the cation ring-opening polymerizable compound (A)

and the cation polymerizable compound (B) in total in the photo

cation polymerizable resin composition.

(5)	The photo cation polymerizable resin composition, wherein

the photo radical polymerization initiator (D) is contained in

the range of 10.0 parts by weight or less based on 100 parts

by weight of the cation ring-opening polymerizable compound (A)

and the cation polymerizable compound (B) in total in the photo

cation polymerizable resin composition.

(6)	The photo cation polymerizable resin composition, wherein

a cation polymerizable functional group of the cation

polymerizable compound (B) is an epoxy group and/or an oxetane

group, and an epoxy group and/or an oxetane group may be contained

in the cation ring-opening polymerizable compound (A) .

(7)	The photo cation polymerizable resin composition, wherein

the ratio of the total of the number of moles of epoxy groups

contained in the cation ring-opening polymerizable compound (A)

and the cation polymerizable compound (B) and the number of moles

of oxirane cyclic groups represented by formula 1 to the number

of moles of oxetane groups is 0.05 to 20.0.

(8)	The photo cation polymerizable resin composition, wherein

the photo cation polymerization initiator (C) is an iodonium

salt-based initiator.

(9)	The photo cation polymerizable resin composition, wherein

the photo radical polymerization initiator (D) is an

acetophenone-based compound.

(10)	A coating material composition and an adhesive composition

comprising the photo cation polymerizable resin composition

described above.

(11)	The photo cation polymerizable resin composition, wherein

the cation polymerizable compound (B) in the photo cation

polymerizable resin composition comprises a cation

polymerizable compound (B-l) whose functional group equivalent

is 700 or more and a cation polymerizable compound (B-2) whose

functional group equivalent is less than 700.

(12)	The photo cation polymerizable resin composition, wherein

the compound (B-l) is 5. 0 to 40 . 0 parts by weight and the compound (B-2) is 50.0 to 94.9 parts by weight in the cation polymerizable compound (B), based on 100 parts by weight of the cation ring-opening polymerizable compound (A) and the cation polymerizable compound (B) in total in the photo cation polymerizable resin composition.

(13) A coating material and/or an adhesive using the photo cation polymerizable resin composition described above, and/or a material for optical disk and a surface protective material for optical disk comprising a protective sheet having the adhesive applied thereon.

The cation polymerizable composition of the present invention is a cation polymerizable resin composition excellent in curing properties and corrosion resistance with less resin coloration and less cure shrinkage, to provide a material suitable as an optical disk-protecting material.

Brief Description of Drawing Fig. 1 shows a conceptual drawing of activation energy.

Best Mode for Carrying Out the Invention Hereinafter, the present invention is described in more detail.

The compound (A) in the present invention is a group of compounds whose ring-opening polymerizability in polymerization of cation ring-opening polymerizable compound was compared and examined by using a model of the reaction of

addition of methyl cation to a cyclic compound. Specifically, the activation energy in the reaction route shown in Fig. 1 was calculated by using primary principle calculation, and the results are shown in Table 1. The results indicated that there is a cyclic ether structure having lower activation energy than those of conventionally frequently used epoxy compounds, oxetane compounds and alicyclic epoxy compounds, and the activation energy is preferably 15 kcal/mol, and particularly the structure is preferably an epoxy compound having a structure represented by formula 1: [Formula 1](Formula Removed)

wherein R1 and R2 each represent a saturated or unsaturated carbon atom, and R3 represents a hydrogen atom or a saturated or unsaturated carbon atom.

This structure is instable in the form of an oxonium ion formed upon initiation of cation ring-opening polymerization, and easily rearranged into a highly active carbonium ion so that polymerization immediately proceeds . On the other hand, cyclic ethers having other structures have higher activation energy, and thus they advantageously occur in the form of an oxonium ion without undergoing ring opening, thus lowering polymerizability.

The epoxy compound represented by formula 1 is an epoxy

compound wherein among carbon atoms constituting anoxirane ring, one carbon atom is substituted with at least one hydrogen atom, and one of the other carbon atoms is substituted with two carbon atoms, and the substituent carbon atoms are saturated or unsaturated bonds [literal translation] . The saturated or unsaturated bond of the carbon atom may be substituted with an arbitrary atomic group.

Specifically, R1 and R2 each represent a hydrocarbon consisting of alkane, alkene or alkyne andmay have a substituent group. The substituent group includes, but is not limited to, an alkyl group, cycloalkyl group, aromatic ring, halogen, hydroxyl group, ether, aldehyde, ketone, ester group, alkyl-substituted amide group, and alkyl-substituted amino group. R3 represents a hydrogen atom or a hydrocarbon consisting of alkane, alkene or alkyne, and may have a substituent group. The substituent group includes, but is not limited to, an alkyl group, cycloalkylgroup, aromatic ring, halogen, hydroxylgroup, ether, aldehyde, ketone, ester group, alkyl-substituted amide group, and alkyl-substituted amino group.

Examples of the epoxy compounds represented by formula 1 include terpinolene dioxide, isobutylene oxide, isoprene oxide, (ß-pinene oxide, 2-methyl glycidol, limonene dioxide, methyl 2-methylglycidate, 7-oxa-bicyclo[4.1.0]heptane oxiranyl, 2-acetyl-2-methyloxirane, 2-(benzyloxymethyl)-2-methyloxirane, 5,6-epoxy-4,7-methano-l-oxaspiro-(2,5)-octane, 2-methyl-l-(2-methyl-oxiranyl)-non-3-en-l-ol, myrcene

dioxide etc. Like terpinolene diepoxide, limonene dioxide, 7-oxa-bicyclo[4.1.0]heptaneoxiranyl

5,6-epoxy-4,7-methano-l-oxaspiro-(2,5)-octane and myrcene dioxide in particular, the epoxy compounds may have another cation polymerizable skeleton such as oxirane ring in the same molecule insofar as they have at least one oxirane ring structure in one molecule.

A phenolic epoxy compound having the structure of formula 1 obtained in a usual manner from a compound having 2-chloromethyl-2-methyloxirane and a phenolic hydroxyl group is also subjected to the present invention. A product obtained by converting 2-chloromethyl-2-methyloxirane and an alcoholic hydroxyl group with metal sodium or the like into an alcoholate or a product converted into ether by desalting reaction can also be subjected to the present invention. Similarly, a modified product of 2-methyl glycidol with an isocyanate compound, acrylic resin containing a methylglycidyl group-containing methacrylate monomer (MGMA manufactured by Daicel Chemical Industries, Ltd.), and an epoxy compound having the structure of formula 1 are also subjected to the present invention.

As the compound (B) used in the present invention, a cation polymeri zable compound not containing the structure represented by formula 1 is used. Specific examples include compounds having a cyclic ether in the molecule, such as an oxirane ring, oxetane ring or tetrahydrofuran ring, and cation polymeri zable compounds such as vinyl ethers and styrene or derivatives thereof, and the compound (B) is not particularly limited insofar as it has

cation polymerizability, but is practically desirably a compound having an oxirane ring, that is, epoxy resin, and a compound having an oxetane ring, that is, oxetane resin.

Then, the compound (B) is illustrated.  The compound having one oxirane ring includes, for example, phenyl glycidyl ether, butyl glycidyl ether etc., and the compound having two or more oxirane rings includes, for example, trimethylol propane triglycidyl ether, bisphenol A diglycidyl ether, bisphenol F diglycidyl ether, novolak glycidyl ether, polypropylene diglycidyl ether, and glycidyl ethers such as diglycidyl ether having terminals modified with polybutadiene or polysulfide. Alicyclic epoxy compounds such as

3,4-epoxycyclohexylmethyl-3,4-epoxycyclohexane carboxylate and bis-(3,4-epoxycyclohexyl) adipate can also be mentioned.

Examples of the compound having one oxetane ring include 3-ethyl-3-hydroxymethyl oxetane, 3-(meth)allyloxymethyl-3-ethyl oxetane, (3-ethyl-3-oxetanylmethoxy)methyl benzene, 2-ethylhexyl(3-ethyl-3-oxetanylmethyl)ether, ethyldiethylene glycol (3-ethyl-3-oxetanylmethyl)ether, 3-cyclohexylmethyl-3-ethyl-oxetane etc.

Examples of the compound having two oxetane rings include l,4-bis{ [ (3-ethyl-3-oxetanyl)methoxy]methyl} benzene, bis{[(1-ethyl) 3-oxetanyl]methyl} ether, l,4-bis[(3-ethyl-3-oxetanyl)methoxy] benzene, l,3-bis[(3-ethyl-3-oxetanyl)methoxy] benzene, 3,7-bis(3-oxetanyl)-5-oxa-nonane,

1,4-bis[(3-ethyl-3-oxetanylmethoxy)methyl] benzene, l,2-bis[(3-ethyl-3-oxetanylmethoxy)methyl] ethane, 1,2-bis[(3-ethyl-3-oxetanylmethoxy)methyl] propane, ethylene glycol-bis(3-ethyl-3-oxetanylmethyl) ether, dicyclopentenyl-bis(3-ethyl-3-oxetanylmethyl) ether, etc.

Examples of the compound having three or more oxetane rings include trimethylol propane tris(3-ethyl-3-oxetanylmethyl) ether, pentaerythritol tris(3-ethyl-3-oxetanylmethyl) ether, pentaerythritol tetrakis(3-ethyl-3-oxetanylmethyl) ether, dipentaerythritol pentakis(3-ethyl-3-oxetanylmethyl) ether etc.

These cation polymerizable compounds may be used alone or as a mixture of two or more thereof.

Based on 100.0 parts in totalby weight of the epoxy compound

(A)	represented by formula 1 and the cation polymerizable

compound (B) other than the epoxy compound representedby formula

1, the epoxy compound (A) represented by formula 1 is usually

0.1 to 30 . 0 parts by weight, and the cationpolymerizable compound

(B)	other than the epoxy compound represented by formula 1 is

usually 70 . 0 to 99 . 9 parts by weight, andpreferably the compound

(A) is 0.5 to 10.0 parts by weight and the compound (B) is 90.0 to 99.9 parts by weight. When the amounts of (A) and (B) are in the above range, curingproperties are sufficiently exhibited, and the resin is not colored due to generation of heat at the time of curing.

The ratio of the total of the number of moles of epoxy groups contained in the compounds (A) and (B) and the number

of moles of oxirane ring groups represented by formula 1 to the number of moles of oxetane groups, that is, the epoxy group mol number/oxetane group mol number is 0 . 05 to 20 . 0, more preferably 0.1 to 10.0.

In the photo cation polymerizable resin composition of the present invention, the photo cat ion polymerization initiator (C) and the photo radical polymerization initiator (D) are activated by active energy rays to initiate polymerization. This active energy rays include, but are not limited to, microwaves, IR rays, visible rays, UV rays, X rays, y rays and electron beams, among which easily usable UV rays are preferably used.  The light source for UV rays is not particularly limited, but preferably a mercury lamp and a metal halide lamp are used.

The photo cation polymerization initiator (C) used in the present invention is a compound generating cation species or Lewis acid by active energy rays (visible rays, UV rays, electron beams etc.) and is preferably an onium salt compound, more preferably an iodonium salt.

The onium salt compound which generates cation species or Lewis acid by activation energy rays includes diphenyl iodonium, 4-methoxy diphenyl iodonium, bis(4-methylphenyl) iodonium, bis(4-tert-butylphenyl) iodonium, bis(dodecylphenyl) iodonium, triphenyl sulfonium, diphenyl-4-thiophenoxy phenyl sulfonium, bis[4-(diphenylsulfonio)-phenyl] sulfide, bis[4-(di (4-(2-hydroxyethyl)phenyl)sulfonio)-phenyl] sulfide, and a compound consisting of a combination of an onium

ion such as 5-2, 4- (cyclopentadienyl)

[1 2, 3, 4, 5, 6-- (methylethyl) benzene] -iron (1 + ) and an anion

such as tetrafluoroborate, hexafluorophosphate,

hexafluoroantimonate, hexafluoroarsenate or

hexachloroantimonate.

A commercial onium salt which generates cation species or Lewis acid by active energy rays includes Uvacure 1590, 1591 (trade name, manufactured by Daicel UCB) , Sunaid SI-110, SI-180, SI-100L, SI-80L, SI-60L (trade name, manufactured by Sanshin Kagaku Kogyo), Adecaoptomer SP-100, SP-172, SP-170, SP-152 (trade name, manufactured by Asahi Denka), 2074 (trade name, manufactured by Rhodia) etc.

A compound which generates cation species and Lewis acid by heat can also be simultaneously used. Specific examples include triphenyl sulfonium boron tetrafluoride, triphenyl sulfonium antimony hexafluoride, triphenyl sulfonium arsenic hexafluoride, tri(4-methoxyphenyl)sulfonium arsenic hexafluoride, diphenyl(4-phenylthiophenyl)sulfonium arsenic hexaf luoride, p-t-butyl benzyl tetrahydrothiophenium antimony hexafluoride, N,N-dimethyl-N-benzylanilinium antimony hexafluoride, N,N-dimethyl-N-benzylanilinium boron tetrafluoride, N,N-dimethyl-N-(4-chlorobenzyl)anilinium antimony hexafluoride,

N,N-dimethyl-N-(1-phenylethyl)anilinium antimony hexafluoride, N-benzyl-4-dimethylaminopyridinium antimony hexafluoride, N-benzyl-4-diethylaminopyridinium trifluoromethanesulfonic acid,

N-(4-methoxybenzyl)-4-dimethylaminopyridinium antimony hexafluoride, N-(4-methoxybenzyl)-4-diethylaminopyridinium antimony hexafluoride,

N, N-dimethyl-N-(4-methoxybenzyl)toluidinium antimony hexafluoride, N,N-diethyl-N-(4-methoxybenzyl)toluidinium antimony hexafluoride, ethyltriphenylphosphonium antimony hexafluoride, tetrabutylphosphonium antimony hexafluoride, diphenyliodonium arsenic hexafluoride, di-4-chlorophenyliodonium arsenic hexafluoride, di-4-bromophenyliodonium arsenic hexafluoride, di-p-tolyliodonium arsenic hexafluoride,

phenyl(4-methoxyphenyl)iodonium arsenic hexafluoride etc. A commercial thermal potential cation polymerization initiator includes, for example, Sunaid SI-60L, Sunaid SI-80L, Sunaid SI-100L, Sunaid SI-80, Sunaid SI-100, Sunaid SI-145, Sunaid SI-150, SunaidSI-160 (tradename, manufacturedbySanshinKagaku Kogyo) etc.

Among these initiators, the iodonium salt initiator is superior in polymerization reactivity to other cation polymerization initiators.

The cation polymerization initiators described above can be used singly or as a mixture of two or more thereof. Asensitizer or the like can also be added to the photo cation polymerizable resin composition of the present invention. The photo cation polymerizable resin composition can be polymerized by further heating after irradiation with active energy rays.

The photo cation polymerizable resin composition

containing (A) , (B) and (C) shows curing properties superior to those of the photo cation curing resin compositions cited in the patent literatures, and upon addition of the photo-radical polymerization initiator (D), further excellent curing properties are exhibited. The photo radical polymerization initiator (D) used in the present invention is a compound which forms radicals by active energy rays. Among these compounds, acetophenone compounds such as benzyl dimethyl ketal and ot-hydroxyketone are preferable. Specific examples include 2,2-dimethoxy-l, 2-diphenylethane-l-one, 1-hydroxy-cyclohexyl-phenyl-ketone, 2-hydroxy-2-methyl-l-phenyl-propan-l-one, 1-hydroxy-cyclohexyl-phenyl-ketone, 2-hydroxy-2-methyl-1-phenyl-propan-l-one,

1-[4-(2-hydroxyethoxy)-phenyl]-2-hydroxy-2-methyl-l-propan-1-one etc. The commercial product includes Irgacure 651, Irgacure 184, Darocure 1173, Irgacure 500, Irgacure 1000, Irgacure 2959 etc., and benzophenone can be used in combination with the acetophenone initiator.

The cation polymerizable resin composition comprising the epoxy compound (A) of formula 1 as an essential ingredient, the cation polymerizable compound (B) other than the epoxy compound of formula 1, and the photo cation polymerization initiator (C) has excellent polymerization properties, and shows excellent characteristics under practical conditions, such as stability, rapid curing and temperature (atmosphere at room temperature) in a specific range, inpractical applications such as an adhesive,

coatingetc. That is, the photo cation polymerization initiator

(C)	is blended preferably in an amount of 0.1 to 10.0 parts by

weight and the photo radical polymerization initiator (D) when

used is blended preferably in an amount of up to 10.0 parts by

weight based on 100 parts by weight of the epoxy compound (A)

of formula 1 and the cation polymerizable compound (B) other

than the epoxy compound of formula 1 in the cation polymerizable

resin composition of the present invention.

When the cation polymerization initiator (C) is in this range, curing properties are sufficiently exhibited, and in practical applications, water resistance is not deteriorated and the resin is not colored. Even if the photo radical polymerization initiator (D) is not added, sufficient curing occurs, but when a rate of curing comparative with that of the conventional radical polymerization system is desired, a sufficient rate of curing can be achieved by adding the initiator

(D)	in the range of up to 10.0 parts by weight.

By blending the components (A) to (C) and (D) in a specif ic range, a cation polymerizable resin composition excellent in cur ing proper ties and superior in corrosion resistance with less coloration and less cure shrinkage mentioned in the object described above can be obtained and used directly in various coating materials, adhesives and tackifiers.

Other resin can be used if necessary in the composition of the present invention. The other resin includes, for example, polyamide, polyamide imide, polyurethane, polybutadiene, polychloroprene, polyether, polyester,

styrene-butadiene-styrene block copolymer, petroleum resin, xylene resin, ketone resin, cellulose resin, fluorine-based oligomer, silicon-based oligomer, polysulfide-based oligomer etc. These may be used alone or as a mixture of two or more thereof.

A modifier includes, for example, a polymerization initiation aid (optical sensitizer), an aging inhibitor, a leveling agent, a wetting improver, an adhesion enhancer, a surfactant, a plasticizer, a UV absorber etc. These can be used singly or as a mixture thereof.

A diluent can be used for conferring or improving coating properties. As the diluent, a usual organic solvent is used.

The photo cation polymerization is suitable for applications using its characteristic low-cure shrinkage, that is, for applications requiring dimensional accuracy. The cation polymerizable resin composition of the present invention can exhibit high dimensional stability by itself and can also exhibit higher dimensional by its composition in a specific range to serve as a surface protective material for optical disk. A composition which can also improve surface hardness was also found. Specifically, a compound (B-l) whose cation polymerizable functional group equivalent is 700 or more, preferably 700 to 10000, morepreferably 700 to 5000 andacompound (B-2) whose cation polymerizable functional group equivalent is less than 700, preferably 100 to 700, more preferably 100 to 300 are used as the cation polymerizable compound (B) .  The functional group equivalent in this range is suitable in respect

of coating suitability.

Examples of the component (B-l) include high-molecular bisphenol A epoxy resin having an epoxy equivalent of 700 or more, hydrogenated products thereof and acrylic resin having glycidyl groups or oxetane groups introduced to adjust the functional group equivalent to 700 or more. Examples of the component (B-2) include acrylic resin having a functional group equivalent regulated to be less than 700, and the previously illustrated compound (B). The compounds (B-l) and (B-2) are used in a specific range. That is, the amount of the compound (B-l) is 5 . 0 to 40 . 0 parts by weight, and the amount of the compound (B-2) is 50 . 0 to 94 . 9 parts by weight in the cation polymerizable compound (B), relative to 100 parts by weight of the cation ring-opening polymerizable compound (A) and the cation polymerizable compound (B) in total in the cation polymerizable resin composition. When the compound (B-l) is in this range, deformation of an optical disk coated therewith is reduced, the curing rate is suitable, and coating properties are excellent, thus attaining an excellent surface.

Examples

Hereinafter, the present invention is described in more detail by reference to the Examples and Comparative Examples. Curing properties, hardness, light transmittance, water resistance and cure shrinkage were evaluated in the following methods. (Curing properties)

The composition (resin solution) was applied by an applicator to a thickness of 100 (µa on the surface of a glass plate (4.5 cmx2.0 cmxO.2 cm), and the glass plate having the resin solution also applied to its edge (0.2 cm) was irradiated with 0 .1 J/cm2 with a metal halide lamp, and the degree of curing of the resulting coating film on the surface and edge of the glass plate was evaluated with naked eyes. The degree of curing was designated O (no tack) , A (curing of only the surface or tack on the surface) and x (no curing). (Hardness)

The coating (irradiated for 1 hour) applied onto the glass plate was evaluated according to a pencil scratch test JIS-K 5400. 6. 14. (Corrosiveness)

Aluminum was sputtered to a thickness of 100 nm on a glass plate (4.5 cmx2. 0 cmxO.2 cm), and the composition was applied by an applicator to a thickness of 100 (am on the surface of the glass plate and irradiated with 0.5 J/cm2 with a metal halide lamp, and a part not coated with the resin was sealed with Kapton Tape (manufactured by Scotch) , and this test specimen was left at 85°Cx95% humidity for 24 hours, and the corrosion of aluminum on the surface of the glass plate was evaluated with naked eyes. In this evaluation with naked eyes, a test specimen in the absence of abnormalities such as corrosion on the surface of aluminum was given O, a test specimen wherein the surface of aluminum had been rendered partially transparent or a test specimen having pinholes was given A, and a test specimen wherein the surface

of aluminum and the whole surface had been rendered transparent

was given x.

Degree of shrinkage

The specific gravity of the cationic polymerizable resin compos it ion be fore curing, and the specific gravity of the cation polymerizable resin composition after curing with 0.5 J/cm2, were measured, and the degree of shrinkage was calculated from the specific gravity after curing (specific gravity of solid)/specific gravity before curing (specific gravity of liquid)xlOO. [Example 1]

69.9 parts by weight of hydrogenated bisphenol A epoxy resin (Adeka Resin EP-4080S, manufactured by Asahi Denka) and 30 parts by weight of di [ 1-ethyl (3-oxetanyl) ] methyl ether (Alon Oxetane OXT-221, manufactured by Toagosei Chemical Industry) as the cation polymerizable compound (B) other than the epoxy compound represented by formula 1, and 3 parts by weight of (tolylcumyl) iodonium tetrakis(pentafluorophenyl)borate (RHODORSIL PHOTOINITIATOR 2074) as the cation polymerization initiator (C) were mixed and dissolved in a light-shielding brown bottle. To this solution were added 0.1 part by weight of (3-pinene oxide (manufactured by Atof ina) and 0 . 5 part by weight of Darocure 1173 (manufactured by Ciba Specialty Chemical) as the epoxy compound (A) represented by formula 1, and the mixture was mixed and dissolved to give the cation polymerizable composition of the present invention.

The cation polymerizable resin composition was evaluated

according to the evaluation methods described above, and the evaluation results are shown in Table 2. [Example 2 to 7]

Cation polymerizable resin compositions were compounded and evaluated in the same manner as in Example 1 except that the type and amount of the epoxy compound (A) represented by formula 1, the cation polymerizable compound (B) other than the epoxy compound represented by formula 1, the photo cation polymerization initiator (C) and the photo radical polymerization initiator (D) were changed as shown in Table 2. The results are shown in Table 3. [Examples 8 to 10]

Cation polymerizable resin compositions were compounded and evaluated in the same manner as in Examples 2 to 4 except that the type of the epoxy compound (A) represented by formula 1 was changed as shown in Table 2, and the photo radical polymerization initiator (D) was not used. The results are shown in Table 3. [Comparative Examples]

Cation polymerizable resin compositions were compounded and evaluated in the same manner as in Example 1 except that the type and amount of the epoxy compound (A) represented by formula 1, the cation polymerizable compound (B) other than the epoxy compound represented by formula 1, the photo cation polymerization initiator (C) and the photo radical polymerization initiator (D) were changed as shown in Table 2. The results are shown in Table 3.

[Example 11]

15.0 parts by weight of Epicoat 1007 as (B-l) whose cation polymerizable functional group equivalent was 700 or more, 45.0 parts by weight of hydrogenated bisphenol A epoxy resin (Adeka Resin EP-4080S, manufactured by Asahi Denka) and 38 . 0 parts by weight of di[1-ethyl(3-oxetanyl)] methyl ether (Alon Oxetane OXT-221, manufactured by Toagosei Chemical Industry) as (B-2) whose cation polymerizable functional group equivalent was less than 700, and 3 parts by weight of (tolylcumyl)iodonium tetrakis(pentafluorophenyl)borate (RHODORSIL PHOTOINITIATOR 2074) as the cation polymerization initiator (C) were mixed and dissolved in a light-shielding brown bottle. To this solution were added 2 . 0 parts by weight of myrcene dioxide (manufactured by Atofina) and 0 . 5 part by weight of Darocure 1173 (manufactured by Ciba Specialty Chemical) as the epoxy compound (A) represented by formula 1, and the mixture was mixed and dissolved to give the cation polymerizable composition of the present invention. Curing properties

The composition was applied by a spin coater to a thickness of 100 µm on a polycarbonate disk having a diameter of 120 mm and a thickness of 0.6 mm, and then irradiated with 1 J/cm2 with a metal halide lamp, to give a polycarbonate disk coated with a 100 µm coating film. The surface of the disk perpendicular to the light and the edge of the disk parallel to the light were evaluated for curing properties. In evaluation of the degree of curing, a test specimen which was cured and free of tack was given O, a test specimen which was cured on only the surface

or a test specimen having tack on the surface was given A, and a test specimen which was not cured at all was given x.  The results are shown in Table 5. Warp

One hour after curing, the above disk with the coating surface facing upward was measured for its warp (R-Skew) in the surface in the direction of radius, that is, from the center of the disk to 58 mm apart from the center, by a disk warp measuring device T-7DRB (manuf acturedby Tobishi Atto) , and the disk before coatingwith the resin was alsomeasured. Achange in themaximum warp before and after coating is shown in Table 5. Hardness

The hardness of the coating surface was measured according to JIS-K 5400, and the results are shown in Table 5. [Examples 12 to 14]

Compositions were blended and evaluated in the same manner as in Example 8 except that the type and amount of the epoxy compound (A) represented by formula 1, the compound (B-l) whose cationpolymerizable functional group equivalent was 700 or mo re, and the compound (B-2) whose cation polymerizable functional group equivalent was less than 700 were changed as shown in Table 4. The results are shown in Table 5.

Table  1(Table Removed)Industrial Applicability

The cation polymerizable resin composition of the present invention is sufficiently cured with a low quantity of light, is excellent in res in transparency, is excellent in corrosiveness problematic for use in electronic parts etc., hardly undergoes cure shrinkage, and can be used in semiconductor sealing resin,

laminate resin, coating material, adhesive, ink and various sealing materials. The composition in a specific range can be used as a material for optical disk and a surface protective material for optical disk.

WE CLAIM:

1.	A photo cation polymerizable resin composition comprising

(A)	a cation ring-opening polymerizable compound of the kind such as herein described whose activation energy in ring-opening reaction at the time of addition of methyl cation is not higher than 15 kcal/mol,

(B)	a cation polymerizable compound of the kind such as herein described, and

(C)	a photo cation polymerization initiator of the kind such as herein described, and optionally,

(D)	a photo radical polymerization initiator of the kind such as herein described,

wherein the cation ring-opening polymerizable compound (A) is 0.1 to 10.0 parts by

weight and the cation polymerizable compound (B) is 90.0 to 99.9 parts by weight based on 100 parts by weight of (A) and (B) in total in the photo cation polymerizable resin composition,

the amount of the photo cation polymerization initiator (C) added is in the range of 0.1 to 10.0 parts by weight based on 100 parts by weight of the cation ring-opening polymerizable compound (A) and the cation polymerizable compound (B) in total in the photo cation polymerizable resin composition, and

the photo radical polymerization initiator (D) is contained in the range of 10.0 parts by weight or less based on 100 parts by weight of the cation ring-opening polymerizable compound (A) and the cation polynerizable compound (B) in total in the photo cation polymerizable resin composition.

2.	The photo cation polymerizable resin composition as claimed in claim 1, wherein the

cation ring-opening polymerizable compound (A) is a compound having at least one oxirane

cyclic group represented by formula 1 in one molecule chain, and the cation polymerizable

compound (B) is a cation polymerizable compound not containing a structure represented by

formula 1:

[Formula 1]

(Formula Removed) 

wherein R1 and R2 each represent a saturated or unsaturated carbon atom, and R3 represents a hydrogen atom or a saturated or unsaturated carbon atom.

3.	The photo cation polymerizable resin composition as claimed in any one of claims 1 or

2, wherein a cation polymerizable functional group of the cation polymerizable compound (B) is

an epoxy group and/or an oxetane group, and an epoxy group and/or an oxetane group may be

contained in the cation ring-opening polymerizable compound (A).

4.	The photo cation polymerizable resin composition as claimed in any one of claims 1 to 3, wherein the ratio of the total of the number of moles of epoxy groups contained in the cation ring-opening polymerizable compound (A) and the cation polymerizable compound (B) and the number of moles of oxirane cyclic groups represented by formula 1 to the number of moles of oxetane groups is 0.01 to 20.0.

5.	The photo cation polymerizable resin composition as claimed in any one of claims 1 to 4, wherein the photo cation polymerization initiator (C) is an iodonium salt-based initiator.

6.	The photo cation polymerizable resin composition as claimed in any one of claims 1 to 5, wherein the photo radical polymerization initiator (D) is an acetophenone-based compound.

7.	The photo cation polymerizable resin composition as claimed in any one of claims 1 to

6, wherein the cation polymerizable compound (B) comprises a cation polymerizable compound

(B-l) whose functional group equivalent is 700 or more and a cation polymerizable compound

(B-2) whose functional group equivalent is less than 700.

8.	The photo cation polymerizable resin composition as claimed in claim 7, wherein the

compound (B-l) is 5.0 to 40.0 parts by weight and the compound (B-2) is 50.0 to 94.9 parts by

weight in the cation polymerizable compound (B), based on 100 parts by weight of the cation

ring-opening polymerizable compound (A) and the cation polymerizable compound (B) in total in the photo cation polymerizable resin composition.

9. A photo cation polymerizable resin composition as claimed in any one of the preceding claims as and when used as a coating material, an adhesive, a material for optical disk or as a surface protective material for optical disk.

Documents:

				4824-DELNP-2005-Abstract-(01-02-2010).pdf

				4824-DELNP-2005-Abstract-(22-04-2009).pdf

				4824-delnp-2005-abstract.pdf

				4824-DELNP-2005-Claims-(01-02-2010).pdf

				4824-DELNP-2005-Claims-(22-04-2009).pdf

				4824-delnp-2005-claims.pdf

				4824-DELNP-2005-Correspondence-Others (01-02-2010).pdf

				4824-DELNP-2005-Correspondence-Others (13-11-2009).pdf

				4824-DELNP-2005-Correspondence-Others-(22-04-2009).pdf

				4824-delnp-2005-correspondence-others.pdf

				4824-DELNP-2005-Description (Complete)-(22-04-2009).pdf

				4824-delnp-2005-description (complete).pdf

				4824-DELNP-2005-Drawings-(22-04-2009).pdf

				4824-delnp-2005-drawings.pdf

				4824-DELNP-2005-Form-1-(22-04-2009).pdf

				4824-delnp-2005-form-1.pdf

				4824-delnp-2005-form-13-(22-04-2009).pdf

				4824-delnp-2005-form-18.pdf

				4824-DELNP-2005-Form-2-(22-04-2009).pdf

				4824-delnp-2005-form-2.pdf

				4824-DELNP-2005-Form-3-(22-04-2009).pdf

				4824-delnp-2005-form-3.pdf

				4824-DELNP-2005-Form-5-(22-04-2009).pdf

				4824-delnp-2005-form-5.pdf

				4824-DELNP-2005-GPA-(22-04-2009).pdf

				4824-delnp-2005-gpa.pdf

				4824-delnp-2005-pct-210.pdf

				4824-delnp-2005-pct-301.pdf

				4824-delnp-2005-pct-304.pdf

				4824-delnp-2005-pct-308.pdf

				4824-DELNP-2005-Petition-137-(22-04-2009).pdf

				4824-DELNP-2005-Petition-138-(22-04-2009).pdf

				4924-DELNP-2005-Form-3.pdf

				abstract.jpg

« Previous Patent

Next Patent »

Patent Number	253960	

Indian Patent Application Number	4824/DELNP/2005	

PG Journal Number	37/2012	

Publication Date	14-Sep-2012	

Grant Date	06-Sep-2012	

Date of Filing	21-Oct-2005	

Name of Patentee	MITSUI CHEMICALS, INC.	

Applicant Address	5-2, HIGASSHI-SHIMBASHI , 1-CHOME, MINATO-KU, TOKOYO 105-7117, JAPAN.	

Inventors:

#	Inventor's Name	Inventor's Address	

1	YUICHI ITO	580-32, NAGAURA, SODEGAURA-SHI,CHIBA 299-0265, JAPAN.	

2	SATORU SUDA	580-32, NAGAURA, SODEGAURA-SHI,CHIBA 299-0265, JAPAN.	

3	YASUSHI MIZUTA	580-32, NAGAURA, SODEGAURA-SHI,CHIBA 299-0265, JAPAN.	

4	KATSUNORI NISHIURA	580-32, NAGAURA, SODEGAURA-SHI,CHIBA 299-0265, JAPAN.	

5	TOSHIKAZU GOMI	580-32, NAGAURA, SODEGAURA-SHI,CHIBA 299-0265, JAPAN.	

PCT International Classification Number	C08G 65/08	

PCT International Application Number	PCT/JP2004/005461	

PCT International Filing date	2004-04-16	

PCT Conventions:

#	PCT Application Number	Date of Convention	Priority Country	

1	2003-129421	2003-05-07	Japan	

© All Indian Patents, 2013-2021.

  Patent data available in the public domain from Indian Patents Office, Department of Industrial Policy and Promotions, Ministry of Commerce and Industry, Government of India.
