Repository: anandvc/allindianpatents

File: patents/254004-method-for-manufacturing-cement-clinker.html
Indian Patents. 254004:"METHOD FOR MANUFACTURING CEMENT CLINKER"

Indian Patents

Recently Granted Patents

  Recently Published Patents

Title of Invention	"METHOD FOR MANUFACTURING CEMENT CLINKER"

Abstract	A process and apparatus by which blast-furnace slag can be added to the feedstock materials fed into the feed-end of a rotary cement kiln to form cement clinkers. The blast-furnace slag is crushed and screened to provide blast-furnace slag particles having particles with a predominant size of up to a maximum diameter of substantially 2" or less.	

Full Text	1. FILED OF THE INVENTION

This invention relates in general internal if to the manufacturing of cement clinker in long rotary kilns. In particular, the invention relates to the method and apparatus for the manufacture of cement clinker in conventional long; wet or dry rotary kilns wherein blast-furnace slag is added at the input-end of kiln with a stream of feedstock material containing lime such (hat as (the stream of feedstock and blast-furnace slag moves toward the heat at the heat-end of the kiln, the blast-furnace slag is melted and defused into the feedstock material to form cement clinkers.

2.  ST ATE: OF THE: AR I

As stated in U.S. Patent No. 5.156,676, the htetature is replete with processes by which the calcining and clinkering of cement ingredicms". can he accomplished. The typical process using a rotary kiln. either wet or dry. is well known. Cement raw materials such as limestone, clay and sand, or the like, are finely ground and intimately mixed to provide ;. substantially homogeneous mixture at the input or feed-end of the kiln. the kiln is tipped dowiiuardly at an angle such that the heat-end of the kiln is below the feed-end. The kiln has generally lour operating  zones including a proclaiming zone, a calcining /one, a clinkering zone., and a cooling zone. Conventional fuel is combined with preheated air and injected into the Li'n at the he- it end. Fuels such as natural gas, oil of powdered coad are conventionally) employed in cement manufacturing processes.

A-. the finely divided cement raw materials pass into the rotating, kiln at tne feed-end thereof, the material, are heated from neal ambient temperature to about .5380C' (10000F) in the proclaiming zone., in this zone, the heat of the combustion gases from the calcining /one is used to raise the temperature of the raw materials. Additionally, in the kihi. chain systems or the like may be attached :o the interior ol the kiln and aic employed to improve the efficiency of heat exchange between the gases and raw materials.

The temperature of the raw materials is increased from about :5380C to about 10930C (1000°F to about .20000I) as they pass through the calcining zone and in this zone CaCO. is decomposed with the evolution of CO,.

Calcined material at the temperature of about 1093°C (2000°F) (hen [passes into the clinkering or burning zone when, the temperature is raised to about 15000C (2732°F). It is in this zone that the primary raw material are converted into the  typical cement  compounds such  as tricalciam  ilicate

dicalcium silicate, tricalcunn ahminato, and tctracalcium-aluininolerrite. The cement clinker:- then leave the clinuering zone where the clinkers are cooled and thereafter processed further such as by grinding.

Further, the use of ground blast-furnace slag as a cementitious material dates back to 1774. In the production of iron, the blast furnace is continuously charged from the top with iron oxide sources, fluxing stone, and fuel. Two products are obtained from the furnace: molten iron that collects in the bottom of the furnace and liquid iron blast-furnace slag floating on the pool of iron. Both are periodically tapped from the furnace at a temperature of about 1500°C (2732°F). The slag consists primarily of silica and alumina combined with calcium and magnesium oxides from the fluxing stone. Cementitious activity of this slag for use in mortar or concrete is determined by its composition and the rate at which the molten material is cooled when it comes from the furnace.

Further, in the production of steel, a similar process occurs wherein liquid steel slag floats on the pool of steel. Again, the steel slag consists primarily of silica and alumina combined with calcium and magnesium oxides. Disposing of both the steel slag and the blast-furnace slag poses a major disposal problem for the manufactuier thereof because ol the amount ol materials involved.

Both the steel slag and the blast-furnace slag is composed of particles that are very hard. The blast-furnace slag, when used, has always been in a finely powdered or granulated form, which means that a great deal of energy must be used to grind and pulverize the slag into the finely powdered form or to granulate it. Such a process is disclosed in U.S. Patent 2,600,515 in which a blast-furnace slag, in a finely powdered mixture with limestone, is fed in rotary cement kilns and is infoducrd directly into the flame of the kiln. The slag powder i; blown in at the same time and by the- same channels as the fuel,

namely,  pulverized  coal,  heavy  oil  or  gas.  1 his  process  has  several

disadvantages.  One of the most signilicant disadvantages is that enormous

amounts of energy are requiled to pulverize and dry  the matenal so thai il

could be blown into the furnace.

Many of the chemical compounds, in steel :,lag and blast-furnace slag are

common to cement chemical compounds and their heat of formation is already

been accomplished in their respective processes.  The American Concrete

Institute defines blast-fuinace slay as follows:

blast-furnace slag — the nonmetallic product, consisting essentially of silicates and alunu'nosilicates of calcium and other bases, that is developed in a molten condition simultaneously with iron in a blast furnace.

1.	'.air-cooled blast-furnace slag is the material resulting

from solidification of molten blast-furnace slag under

atmospheric conditions: subsequent cooling may be

accelerared  by  application  of water  to  the  solidified

storage

2.	expanded blast-furnace slag is the lightweight,

cellular material obtained by controlled processing of

molten blast-furnace slag with water, or water and other

agents, such as steam or compressed ai:, or both.

3 granulated blast-furnace slag is the glassy, granular material formed when molten biast-iurnace slag is rapidly chilled, as by immersion in water.

In the present case, the term "blast-furnace slag" will be used hereafter to designate only "air-cooled blast-furnace slag" and not expanded or granulated blast-furnace slag unless otherwise stated.

These products, with the addition of Ca(.)14, can be converted to 3CaO SiO2  (C3S),  2CaO  • SiO,  (C,S).  2CaO  Fo,(,vC2F),  4CaO  A1,O, Fe2O3(C4AF), 3CaO  A12O,(C3A) in the burning zone of the rotary kiln.

Experience has shown blasl-furnace slag has no deleterious effect on the operation of a cement rotary kiln. Amission ot volatile materials from the rotary kiln is improved because the slag has previously been heat Heated and most volatile materials have been removed, i.e. carbon dioxide, catbon, volatile organics, and the like. However, as stated in the prior art, fine grinding or comminution or pulverization of the- slag is required, thus adding an expensive step to the cement-making process. Also, granulated slag is also very expensive to form.

SUMMARY OF THE INVENTION

Because it has long been recognized that many of the chemiels and chemical compounds in blast-furnace slag are common to cement making materials and because blast-furnace slag is available in large quantities, it would be advantageous to be able to use the blast-furnace slag in the cement-making process if it could be used in a much coarser state than the pulverized or granulated state now required and if it could be added to the feedstock materials being fed to the kiln at the feed-end of the kiln instead of the heat-end thereof.

The present invention provides such use of blast-furnace slag and provides a method and apparatus for utilization of various blast-furnace process slags that have been crushed and screened to provide a coarse state with a predominant particle size having diameters up to 2" with the coarse blast-furnace slag being fed into the input-end of the kiln with the feedstock materials, thereby obtaining all of the advantages of the prior art use of blastfurnace slag without the disadvantage of the requirements to provide granulation of the slag or fine grinding, pulverizing or comminution of" the slag and introducing the fine blast-furnace slag into the heat-end of the kiln.

As stated previously, Applicant's experience has shown blast-furnace slag to have no deleterious effect on the operation of a cement rotary kiln. Emission of volatile materials from the rotary kiln is improved because the blast-furnace slag has previously been heat-treated and most volatile materials have been removed, i.e. carbon dioxide, carbon, volatile organics, and the like. Because of the previous history of the blast-furnace slag, the required blastfurnace slag cheinistn,' has already been achieved during the steel making process thus conserving erevgv in the iron-making process. Thus there are a number of advantages of lthe of his slag united  as stated earlier. no fine

grinding, pulverizing or comminution of the slag is lequined. Large quantities of coarse slag (defined herein as blast-furnace siag having predominant particle sizes that are substantially up to in diameter can be incorporated into the cement clinker composition with only  minor chemical changes to the regulat material feed to the  rotary kiln. causing and screening is required only for slag panicles m access of 2 in diameter.

second. no drying of the, slag is equired, inherent moisture normally runs %to 050. in the wet process rotary kiln system, substantial moisture reduction and .savings are realized. In the dry piocess rotary kiln system, it is not required thai the blast-furnace siag be dried.

Third, no plugging of the kiln has been experienced due to mud ring or clinker buildup. In both the wet and the dry process rotary kilns, the coarse blast-furnace slag has a cleaning effect on material buildup as it moves through the kiln.

Fourth, the coarse blast-furnace slag can be utilized as part of the initial feedstock and is introduced into the kiln at the feed-end thereof. The blastfurnace slag and wet or dry feed.Mock may be injected into the feed-end of the rotary kiln as separate materials and may be injected together at the feed-end of the kiln without prior blending,.

Fifth, only slight chemical changes in the feedstock composition are required for the normal feedstock to accommodate the blast-furnace slag. This usually means the feedstock must be richer in lime content.

Six, the coarse blast-furnace slag chemical compound structure transforms to the desired cement clinker structure during, the heal treatment within the rotary kiln by diffusion.

Seventh, substantial energy savings are realated  when the blag  lumer slag is utilized because of the low temperature at which the blast-furnace .SLAG

melts and because no grinding or pulverizing of the blast-furnace slag is required.

Eight, cement clinker production increases are almost propotional to the amount of blast-furnace slag united.

Ninth, the environmental condition of the totary kiln process improves because of the low volatile content oi the blast lurnace slag.

Tenth, recycling of the blast-furnace slag improves the environment because it provides an important use for the lags quanties of blast-furance slag available and avoids any so-called problems with disposal of the blastfurnace slag.

Eleventh, the cost of cement production is substantially reduced because of the energy savings, and the plentiful supply ol low cost blast-furnace slag.

Thus, it is an object to the present invention to provide an improved method and apparatus for operating a rotary kiln for the production of cement clinker using coarse blast-lumance slag, a by-product of the iron-making processes.

Ii is another object to the present invention to introduce the coarse blastfurnace slag into " cement- totly kiln at the feed-end thereof.

It is still another object of the present invention to use coarse blastfurnace slag having predominant practile sizes that are substantially 2" in diameter or .

1 Thus the present invention relates to a method of cement clinker manufacture using an elongated totlycement kiln having a feed-end and a heat-end, the heat-end being lilted downwardly with respect to the feed-end, the method comprising the steps of directing heat from a heat source into the hear-end of the kiln, introducing a person of  feedstock mateial containing iime into the feed-end of the that the  stream of feedstock material moves toward the heat at the and adding a predected mired

amount of crushed and screened b;ast furanace slag to the stream of feedstock material at the feed-end of the kiln such that as the stream of feedstock material and blast-furnace slag merges toward the heat-end of the kiln, the blast-furnace slag is melted by the that and dilfused into the feedstock material to form cement clinkers

The invention also relates to apparatus for forming cement clinkers comprising a rotary cement kiln having a feed-end and a heat-end, the heat-end being tilted downwardly with respect to the leed-end, a heat source: at the heat-end for heating the interior of the rotary kiln, and conveying means for introducing a stream of feedstock material containing lime and blast-furnace slag into the feed-end of the rotary kiln such that as the stream of feedstock material and blast-furnace slag move toward the heat-end of the kiln, the blastfurnace slag is diffused by the heal into the feedstock material to form cement clinker.

Accordingly the present invention relates to a method of manufacturing cement clinker using an elongated rotary cement kiln having a feed-end and a heat-end, the heat-end being tilted downwardly with respect to the feed-end, the method comprising the steps of: directing heat from a heat source into said heat-end of the kiln; introducing a stream of feedstock material containing lime into said

feed-end of the kiln such that the stream of feedstock material moves toward said heat at the heat-end of the kiln; crushing and screening air-cooled blast-furnace slag to obtain particles with a

predominant size of up to a maximum diameter of substantially 2"; and adding an amount of said crushed and screened air-cooled blast-furnace slag to said stream of feedstock material at said feed-end of the kiln, such that as the stream of feedstock material and blast-furnace slag moves toward said heat-end, the blast-furnace slag is melted by said heat and diffused into the feedstock material to form cement clinkers.

BRIEF DESCRIPTION OF THE DRAWINGS?

These and other more detailed objects of the present invention will be more fully disclosed in the following DETAILED DESCRIPTION OF THE DRAWINGS in which:

FIG. 1 is a basic diagrammatic representation of a rotary kiln system of the present invention for forming cement clinkers in which the feedstock material and the blastfurnace slag are fed together into the input-end of the rotary kilns;

FIG. 2 is a diagrammatic representation of the feedstock material and the blastfurnace slag being feed separately into the inlet-end of the rotary kiln.

FIG. 3 is a flow chart representation of the process in which the feedstock material and the blast-furnace slag are fed into the input-end of the kiln in a combined mixture; and

FIG. 4 is a flow chart representation of an alternate process in which the feedstock material and the blast-furnace slag are fed separately into the input or feed-end of the rotary kiln.

: DETAILED DESCRIPTION OF THE DRAWINGS

The present invention allows crushed and screened raw blast lurnance slag to be added to the kiln feed as a separate component at the feed-end of the rotary cement kiln in various parcle sizes wherein the predominant particle size is up to a maximum of 2" in diameter. The term "raw" blast-furnace slat;, as used herein, means blast-furnace slag that is unprocessed in any manner except for crushing and screening of the blast-furnace-slag that is in a solid state. Most blast-furnace slay has particles below 2" in diameter. However, some of it is over 2" in diameter and thus a crushing and screening process is required to achieve only the desired predominant particle size thai is substantially 2" in diameter or less. No line grinding, pulvcii/mg oi comminution of blast-furnace slag is required by (the present invention The invention provides a method of utilization of \atious blast-furnace .slags in a much coarser .state than previously recognized in lolaly cement kiln processes which allows the elements in the chemical compounds of the blast-furnace slag, i.e., silicates, and aluminosilictes of calcium, and the like, to become an integral part of tiie cement clinker. As- understood by those skilled in the art, the chemistry of the slag must be understood and controlled as pari of the overall ingredients of the cement and thus the quantity of the blast-fuinace slag being added to the feedbook brust be balanced with the feed.slock materials and t-'.eir chemical compounds.

In a laboratory furance burst test of 100' \ Mast-furance slag, the melting, point of the blast-furancd slag has determined and is the key to its use in a cement kiln. As canbe seen ot fable in the inching point was determined to be 255C°F/S% 180oC  for blast furance slag which allows the blast-furnace slag to 'be added to the feed and of  the kiln in farly large particle sizes, the

I AB FURNACE BURANCE BURM

EFFECTS ON SLAG

(Table Remoaved)

Table 1 o;;istrates the effects on blast-furnace slag when heated to various temperatures. The tests set forth in Table I were run 15 minutes at each tempotatare with slag size approximating 3/8" panicles. As a result of the tests, it has been determined tIi;it (he shig will not thicken slurry in the chain section of tliv roiary kiln, cause mua rings or increase dust loss because of particle s'ze. Further, it will reduce moisture content as much as 2.2% or more depending upon the quartify of blast-liiniacc slag. The blast-furnace slag begins to melt and combine with oilier raw materials somewhere between the calcination zone and the burning zone in the rotary kiln. Because of the low melting point, it is not necessary , pulverize or comminute this material such us in the prior art which requires 30% of the material to pass through a

200-mesh screen for a chemical combination with other ingredients. The formation ol silicates and aluminosilicates of calcium and other bases which are similar to cement clinker compounds, if not the same, have already been accomplished in the blast-furnace slag during the steel-making process. These compounds, with the addition of CaO, can be converted to 2CaO • SiO2(C2S), 3CaO SiO, (C3S), 2CaO Fe2O3(C2F), 3CaO ALO3(C3A), and 4CaO AI2O, Fe2O3(C4AF) with very little additional heal. These are the major chemical compounds of cement clinker.

The apparatus of the present invention is illustrated in FIG. 1. The apparatus 10 includes the rotary kiln 12 supported in a well-known manner by flanges 14 that rotate with the kiln. The kiln has a feed-end 16 and a heat-end or burning zone 18. The heat-end IS is tilted downwardly with respect to the feed-end 16 as is well known in the art. A fuel source 20 creates a flame 22 in the heat-end 18 of the rotary kiln 12 to provide a temperature of approximately 15()0°C (2732°F). Cement raw materials or feedstock such as limestone, clay, sand and the like is carried by a variable speed conveyor belt 24 to the rotary kiln 12. If a wet slurry is used, the variable speed conveyot belt 24 will convey the feedstock to a grinder 26 and from the grinder 26 to the feed-end 16 of the rotary kiln 12. The feedstock moves in a stream 28 through the rotating kiln 12 lowaid the flame 22. The well-known chemical processes lake place within the kiln 12 and the cement clinker 30 exits the heat-end 18 of kiln 12 lor further processing. Pollution control devices 32 and 34, well known in the art, are at the heat-end and feed-end, respectively, of the kiln 12. At the heat-end 18. out of the pollution control device 32, waste gases 38 are expelled to atmosphere an'1 leclaimed waste products 40 are recovered. At the heat-end 16, the pollution control equipment 34 removes tin-vaste gasses:'inch are espell and  the waste products at 42.

In the present invention, the blast-furnace slag 44 is carried by a conveying device 46, such as a variable speed con\eyor be it, to the feedstock material 48 that is being fed through a dust hopper 56 (FIG. 2) at the feed-end 16 of the rotary kiln 12. A controller 25 controls the speed of the conveyor belts 24 and 46 so that the proper proportion of blast-furnace slag 44 is provided relative to the feedstock depending upon the chemical compositions thereof. Such control is well known in the art and will not be discussed in detail.

FIG. 2 is a diagrammatic representation of the apparatus for providing a separate feed of the blast-furnace slag and the feedstock into the input-end of the rotary kiln 12. In FIG. 2, it can be seen that the bla.st-furnace slag 50 is dropped into a hopper 52 and carried upwardly by a conveying system 54 where it is deposited at 55 so as to pass through the dust hopper 56 to the input-end 16 of the rotating kiln 12. The feed of the material to the input-end of the kiln can be done in any well-known manner. In like manner, the feedstock materia! 58 is dropped into a hopper 60 where it is carried upwardly by conveyor means 62 and dropped at 64 into the hopper 56 for feeding into the input-end '6 of the rotary kiln 12. Fuller the apparatus of FIG. 1 or FIG. 2 produces tl.e desined results.

Table ii sets forth the result of the chemecal analysis of a sample of blast-furnace slag from a blast furance slag stockpile at random. Of course, the chemical analysis of blast furance slag may the values in Table II depending upon the skg.

Table  II

BI AST FURNACE Si  \G

(Table Remoaved)

It can be seen that the blast-furnace slag composition is suitable for the manufacture of cement.

Tablc III illustrates the typical mix calculations for a feedstock having 0% blast-furnace slag, 89.679'f limestone, 4.12% shale, 4.M29J' sand, and 0.99% shale.

TABLE-: III TYPE I LA MIX CALCULATION - (K7 SLAG

is

(Table Remoaved)

Table IV illustrates a test nii\ calculation having 5% blast-furnace slag, 8b. 1 11% Limestone, 4.14% shale, 3.70% sand, and 0.97% mill scale.

Table IV fYPE I WITM 5r.i  H; AST 1-URNACIi SLAG ADDLO

(Table Remoaved)

Table V illustrates a test mix calculation Max int.' 10% Blast furnace slag 82.66% limestone, 2.94% shale, 3.32%' sand, and 1.08% mill .scale.

TABLE: V TYPE I WITH 10% BI.AST-FURNACE SLACJ ADDED

(Table Remoaved)

Table VI illustrates a test mix calculation having 15% blast-furnace slag. 74.22% limestone, 1.68% shale, 2.93% sand, and 1.10% mill scale.

TABLE: VI TYPE 1 WITH \5r,i Bl AST-FURNAC I  SI AC, ADDED

(Table Remoaved)

Table VII illustrates a test mix calculation having 30% blast-furnace slag. 1.81% mill scale. 0.33% sand, and 67.80%' limestone.

TABLE-; VII TYPii I WITH 30% BLAST I URNAC H SLAG ADDED

(Table Remoaved)

Clearly, Tables III, IV, V, VI, and VII confirm that the addition of blastfurnace (air-cooled) slag is suitable as the raw material for the manufacture of cement ciinkcr.

FIG. 3 illustrates the process of the present invention wherein the feedstock material and blast-furnace slag are combined as illustrated in FIG. 1 before entering the kiln at the feed-end thereof. At step 76, the feedstock material is provided and combined at step 78 with the blast-furnace slag that has been crushed and screened to obtain particles of which the predominant particle sizes have a maximum diameter of substantially 2 inches or less at step 80. The combined material is then fed into the feed-end of the rotary kiln at step 82.

In FIG. 4, the process feeds the blast-furnace slag and the feedstock into the feed-end of the rotary kiln separately as illustrated in FIG. 2. In such case, at step 66 the feedstock material is provided and conveyed by a conveying means at step 68 to the inlet or feed-end of the totary kiin. The blast-furnace slag is crushed and screened to obtain the particle sizes having a predominant particle size with a maximum diameter of substantially two inches or less at step 72 and the resultant end product is conveyed at step 74 to the inlet or feed-end of the rotary kiln. At step 70, the feedstock and blast-furnace slag is heated in the rotary kiln until cement clinker is formed.

Thus there has been disclosed a method and apparatus for forming cement clinker with the addition of coarse blast-furnace slag which is led, with the feedstock material into the feed-end of the rotary kiln. Coarse blastfurnace slag is defined herein as blast-furnace slag that has been crushed and screened in particles having a predominant panicle size up to a maximum diameter of substantially 2" in diameter. Many advantages are obtained by the present invention. No fine grinding, pulverizing or comminution of the slag is

required. Large quantities of coarse slag up to the predominant 2" particle size can be incorporated into the cement clinker composition with only minor chemical changes required in the regular material fed to the rotary kiln.

No drying of the slag is required. Inherent moisture normally runs one to six percent. In the wet process rotary kiln system, substantial moisture reduction and savings are realized. In the dry process rotary kiln system, the blast-furnace slag may be dried but it is not nesessary.

With the present invention, coarse blast-furnace slag can be utilized in the production of cement clinker by the way of the rotary kiln as part of the initial feedstock. The blast-furnace slag and wet (or dry) feedstock arc injected into the feed-end of the rotary kiln as separate materials. They also may be injected together at the feed entrance of the kiln with prior blending. No plugging of the kiln has been experienced due to mud ring or clinker buildups. In both the wet and the dry process rotary kilns, the blast-furnace slag has a cleaning effect on material buildup as it moves through the kiln.

Only slight chemical changes are required for the normal feedstock to accommodate the blast-furnace slag. This usually means that the feedstock must be richer in lime content. The chemical compound structure of the coarse blast-furnace slag transforms to the desired cement clinker structure during the heat treatment within the rotary kiln by diffusion. Because grinding, pulverizing or comminution of the blast-furnace slag is not required, substantial energy savings are realized using this invention to produce cement clinker. Production increases are almost proportional to the amount of slag utilized. Further, the environmental condition of the rotary kiln process improves because of the low volatile content of the blast-furnace slag. Further, recycling of the blast-furnace slag improves the environment and provides a useful outlet for blast-furnace slag rather than the blast-furnace slag occupying vast areas of land space for storage.  Thus recycling of the blast-furnace slag

improves  the  environment  and  reduces  the  cost  of cement  production substantially.

While the invention has been described in connection with a preferred embodiment, it is not intended to limit the scope of the invention to the particular form set forth, but. on the contrary, it is intended to cover such alternatives, modifications, and equivalents as may be included within the spirit and scope of the invention as defined by the appended claims.

We Claim:

1.	A method of manufacturing cement clinker using an elongated rotary

cement kiln having a feed-end and a heat-end, the heat-end being tilted

downwardly with respect to the feed-end, the method comprising the steps of:

directing heat from a heat source into said heat-end of the kiln;

introducing a stream of feedstock material containing lime into said

feed-end of the kiln such that the stream of feedstock material moves toward said heat at the heat-end of the kiln;

crushing and screening air-cooled blast-furnace slag to obtain particles with a predominant size of up to a maximum diameter of substantially 2"; and

adding an amount of said crushed and screened air-cooled blast-furnace slag to said stream of feedstock material at said feed-end of the kiln, such that as the stream of feedstock material and blastfurnace slag moves toward said heat-end, the blast-furnace slag is melted by said heat and diffused into the feedstock material to form cement clinkers.

2.	A method as in claim 1 wherein the blast-furnace slag is added to the feed-end of kiln as a material separate from the feedstock material.

3.	A method as in claim 1 wherein the blast-furnace slag and the feedstock material are blended prior to being introduced into the feed-end of the kiln.

4.	A method as in claim 1 wherein a wet process rotary kiln is used to receive the stream of feedstock material and blast-furnace slag.

5.	A method as in claim 1 wherein a dry process rotary kiln is used to receive the stream of feedstock material and the blast-furnace slag.

6.	A method as in claim 1 wherein said blast-furnace slag has a chemical composition of silicates and aluminosilicates of calcium.

7.	A method of cement clinker manufacture substantially as herein described with reference to and as illustrated by the accompanying drawings.

Documents:

				2180-del-1995-abstract.pdf

				2180-del-1995-assignment.pdf

				2180-del-1995-claims.pdf

				2180-del-1995-correspondence-others.pdf

				2180-del-1995-correspondence-po.pdf

				2180-del-1995-description (complete).pdf

				2180-del-1995-drawings.pdf

				2180-del-1995-form-1.pdf

				2180-del-1995-form-2.pdf

				2180-del-1995-form-3.pdf

				2180-del-1995-form-4.pdf

				2180-del-1995-form-6.pdf

				2180-del-1995-gpa.pdf

				2180-del-1995-pa.pdf

				2180-del-1995-petition-138.pdf

« Previous Patent

Next Patent »

Patent Number	254004	

Indian Patent Application Number	2180/DEL/1995	

PG Journal Number	37/2012	

Publication Date	14-Sep-2012	

Grant Date	12-Sep-2012	

Date of Filing	27-Nov-1995	

Name of Patentee	TEXAS INDUSTRIES INC.	

Applicant Address	1341 W. MOCKINGBIRD LANE, DALLAS, TEXAS 75247, USA	

Inventors:

#	Inventor's Name	Inventor's Address	

1	ROM DEWITT YOUNG	411 TOWN CREEK DRIVE, DALLAS, TEXAS 75247, USA	

PCT International Classification Number	C04B 7/147	

PCT International Application Number	N/A	

PCT International Filing date		

PCT Conventions:

#	PCT Application Number	Date of Convention	Priority Country	

1	08/404,902	1995-03-15	U.S.A.	

© All Indian Patents, 2013-2021.

  Patent data available in the public domain from Indian Patents Office, Department of Industrial Policy and Promotions, Ministry of Commerce and Industry, Government of India.

File: patents/254007-a-process-for-removal-of-arsenic-from-arsenic-contaminated-water-using-nanostructured-porous-alumina-powder-as-absorptive-media.html
Indian Patents. 254007:A PROCESS FOR REMOVAL OF ARSENIC FROM ARSENIC-CONTAMINATED WATER USING NANOSTRUCTURED POROUS ALUMINA POWDER AS ABSORPTIVE MEDIA

Indian Patents

Recently Granted Patents

  Recently Published Patents

Title of Invention	A PROCESS FOR REMOVAL OF ARSENIC FROM ARSENIC-CONTAMINATED WATER USING NANOSTRUCTURED POROUS ALUMINA POWDER AS ABSORPTIVE MEDIA

Abstract	A process for removing arsenic salt or arsenic compound from arsenic contaminated water using nanostructured porous alumina powder as an absorptive media comprises:- - a preparation of plurality of known concentrations of arsenic contaminated water; - agitation of these arsenic-contaminated water with a definite quantity of nanostructured porous alumina powder for a definite period using a stirrer to disperse the absorption media homogeneously or similar equipment for dispersion; - formation of an emulsion or slurry after agitation; - filtration of emulsion or slurry using a suitable filter paper or filter cloths or vacuum pump filtration; - collection of the filtered water; - determination estimation of arsenic concentration in the filtered water using both inductively coupled plasma-optical Emission spectroscopy (ICP-OES) and atomic absorption spectrophotometry (AAS) technique or suitable technique; and - estimation evaluation of arsenic removal in the contaminated water.	

Full Text	FIELD OF INVENTION

The present invention relates to a process for removing arsenic salts or

arsenic compounds from arsenic-contaminated water to a level of 50 ppb or

below using nanostructured porous alumina powder material as an absorptive

media. More specifically, the present invention deals with an absorption

process for removal of arsenic contaminants [both arsenic (III) and arsenic

(V) species] from the raw water by treating arsenic contaminated water with

nanostructured porous alumina material following various methods of

absorption techniques, e.g., single-step absorption or multi-step absorption or

bed-type absorption depending on the concentration of arsenic contaminants

in the feed water and the level of removal.

PRIOR ART

One of the major concerns for sourcing potable water from natural resources

is the possibility of arsenic contamination with the groundwater. In the

various parts of the world, most notably, Bangladesh, India (West Bengal)

and the United States of America have seen to cause life threatening diseases

and other health hazards including cancer that affected a large numbers of

people in the region due to consumption of arsenic contaminated water.

About 3% of water samples collected worldwide showed to contain arsenic at

concentrations greater than 50 'parts per billion' (ppb). Thermal water in

Wyoming, California, Nevada, Alaska and Iceland are reported to be in the

range of 20 - 3,800 ppb and water from the Waitopu Valley (New Zealand) is

said to contain up to an alarming level of 276,000 ppb. Other countries

include Argentina, Australia, Chile, China, Hungary, Mexico, Peru, Thailand

etc, where adverse health effects have been documented due to arsenic

contamination with the groundwater.

-Z-

The common route of exposure to arsenic is through food chain. Arsenic

enters into groundwater in the form of its compounds or as soluble acids and

further enters into the food chain containing plants, cereals and other food

chains through rock and soil. Regions of volcanic or geothermal activity

usually show elevated levels of arsenic contamination. Saltwater fishes often

showed about 10 milligrams of arsenic per kilogram of tissue. The average

daily per capita intake of arsenic from food could shoot up to a level of 50

micrograms, depending on geographical location. Though it is interesting to

note that arsenic may rather be useful to human at extremely low doses,

however, high consumption of arsenic is reported, commonly lead to

gastrointestinal disorder, fatal skin diseases, hypotension, including cancer.

Arsenic is a naturally occurring element that is tasteless and odorless. In the

earth's crust, arsenic ranks as the twentieth most common element. Arsenic

is present in soils ranging from 0.1 to 40 milligrams per kilogram (parts per

million, ppm) with an average level between 1.5 - 2 milligrams per kilogram

[1]. Arsenic is considered to be a metalloid and not a true metal. Arsenic

exists in four valence states. The four states are:

•	Arsenate (As+5)

•	Arsenite (As+3)

•	Elemental Arsenic (As0)

•	Arsine gas (As3)

In the groundwater, Arsenic is present predominantly in the form of arsenate

(As+5) and arsenite (As+3). Of the two predominant species, the arsenite is

considered to be more toxic than arsenate that also has higher solubility in

water. Arsenite is generally associated with anarobic conditions in

groundwater and is more mobile than arsenate in groundwater. Arsenite is

reported to be around sixty times more toxic than arsenate, due to its

preferred reaction with enzymes in human metabolism. Other examples of

inorganic arsenic compounds found naturally include oxides of arsenic, i.e.

-3-

As203, As205 and sulfides of arsenic, i.e., As2S3, AsS, HAsS2, HAsS33". Arsenic

compounds which are stable in oxygenated water include arsenic acid

containing As (V) i.e. H3As04, H2As04", Has042", and As043~. Arsenous acid

containing As (III) species is also stable as H3As03 and H2As03" under mild

reducing aqueous solutions. Arsenite can be converted to arsenate under

oxidizing atmosphere, which means well-aerated surface water predominately

contains arsenates.

A wide range of technologies has been tried for the removal of arsenic from

the borewell or groundwater containing higher levels of arsenic, thus making

the natural water potable. The most common technologies for removal of

arsenic utilize the conventional processes of oxidation, precipitation, ion

exchange processes, membrane filtration techniques and most widely

adsorption processes using various adsorptive media. These techniques are

discussed in the following examples:

A. Oxidative Methods

Arsenic is present in groundwater in As (III) and As (V) forms in different

proportions. Most oxidative treatment methods are effective in removing

arsenic in pentavalent form and hence include an oxidation step for

converting arsenite to arsenate, in case arsenic (III) is present in the water.

Arsenite can be oxidized by oxygen, ozone, free chlorine, hypochlorite,

permanganate, hydrogen peroxide, and Fenton's reagent, though atmospheric

oxygen, hypochloride and permanganate are commonly used. The

corresponding chemical reactions involved in oxidation process could be

written as:

H3As03 + V2 02 D H2As04" + 2H+

H3As03 + HCIO □ HAs04' + CI" + 3H+

3H3As03 + 2KMn04 □ 3HAs04"2 + 2Mn02+ + 2K+ + 4H+ + H20

Arial oxidation of arsenic is very slow and can take several weeks for

oxidation but chemicals like chlorine and permanganate can rapidly oxidize

arsenite under wide range of conditions [5].

Al. In-situ Oxidation

In-situ oxidation, the dissolved oxygen in water oxidizes arsenite to less

mobile arsenate that results in reduction of arsenic content in water.

Experimental results show that arsenic in the tube well water following in-situ

oxidation is reduced to about half due to underground precipitation and

adsorption on ferric iron [5].

A2. Solar Oxidation

Solar oxidation is another simple example of oxidative method to oxidize

arsenic in presence of solar radiation. By using this method, even transparent

bottles containing arsenic contaminated water when exposed to sunlight for a

given period of time is reported to reduce arsenic (III) content in the water.

Ultraviolet radiation can also catalyze the process of oxidation of arsenite in

presence of other oxidants like oxygen. Experiments using natural water in

Bangladesh region show that the process, on average, can reduce arsenic

content of water to about one-third [6],

A3. Oxidation Method by Passive Sedimentation

Passive sedimentation is another example of oxidative method that had

received considerable attention primarily because of rural people's habit of

storing water in pitchers for drinking purposes. Oxidation of water during

collection and subsequent storage in houses often cause a reduction in

arsenic concentration in the stored water.

Experiments conducted using groundwater collected from the region of

Bangladesh showed zero to high reduction in arsenic content by passive

sedimentation. Arsenic reduction by plain sedimentation, appears to be

dependent on water quality, particularly, the presence of precipitating iron in

water that makes the arsenic to sediment under static condition of storage

along with iron. Authors [5] showed that more than 50% reduction in arsenic

content is possible by sedimentation of tube-well water containing 380-480

- 5-

mg/L of alkalinity in the form of CaC03 and 8-12 mg/L of iron, but the desired

level of arsenic could not be reduced by this process. Most studies showed a

reduction of 0 - 25% of the initial concentration of arsenic in ground water by

this method.

B. Precipitation and coagulation methods

Precipitation and coagulation methods for arsenic removal from raw water

depend upon the co-precipitation of both water insoluble arsenates and

inorganic oxides of other metals. The water insoluble inorganic oxides are

produced by the hydrolysis in the arsenic contaminated raw water by adding

coagulants such as alum, ferric chloride or ferric sulfate. It is reported that in

case of alum as coagulant, the pH of the contaminated water must be very

close to neutral, whereas in case of ferric chloride, it can serve over a wide

pH range.

Bl. Filtration followed by Coagulation

Conventional filtration followed by coagulation or flocculation using iron salts,

is reported to be effective in removing arsenic up to 90% of (As+5) and 50%

of (As+3).at pH in or around 7. Thus, in such methods, it is very important to

fully oxidize As+3 to As+5 with chlorine or another strong oxidant prior to

coagulation.

It was reported [7] that coagulation/ filtration for arsenic removal from a high

arsenic water with ferric ions as the coagulant could be considerably

enhanced by adding an appropriate amount of coarse calcite. The enhanced

coagulation and conventional filtration achieved a very high arsenic removal

over 99%.

Another report [8] states that, electro-coagulation is a very promising

electrochemical treatment technique that does not require the addition of

-6-

chemicals or regeneration. The solid products which were deposited on the

iron electrode during the process of electro-coagulation were characterized.

The results suggested that magnetite particles and amorphous iron oxy-

hydroxides present in the electro-coagulation products remove As(III) and

As(V) with an efficiency of more than 99% from ground water in a field pilot

scale study.

C. Adsorption Methods

Adsorption methods have been successfully applied to remove arsenic from

groundwater. Adsorptive media that have been most widely used are

activated alumina, ion exchange, elemental iron or iron compounds like ferric

hydroxide, organic polymers, kaolin clay, and silica sand. Granular Ferric

Hydroxide (GFH) is reported to be a good absorptive material. A lot of

research has been carried out using this material for absorption. The article

[9] describes the quantification of arsenate adsorption kinetics on GFH and to

determine the inter particle diffusion rate. In another report, it is stated [10]

that GFH is effective in reducing both As (III) and As (V) to a level less than 5

ppb in drinking water from an initial concentration of 100 ppb at the pH levels

of 6 and 7.6, with highest removal recorded at pH 7.6. It has been reported

[11] that arsenic adsorption by GFH in a fixed bed reactor is simple, safe, and

effective method for the elimination of arsenic from contaminated ground

water. Depending upon the concentration of arsenic in raw water, 50,000 to

70,000 bed volumes can be treated with GFH.

CI. Absorption using Activated Alumina

Activated alumina has a long history of using as an adsorptive material for

arsenic removal. The material is extremely porous and has a high surface

area.

The capacity of arsenic removal by activated alumina is pH dependent, with

the maximum removal capacity achieved in the pH range of 5.5 - 6. It is

reported [14] that a household technology is developed based on activated

alumina in which the efficiency of the technology is reported to be excellent

irrespective of feed water quality. As reported, it also removes iron and

manganese besides removal of As. The two activated alumina plants

evaluated were capable of achieving arsenic levels of 5 ppb or less in the

treated water, provided that the activated alumina was changed in time [12].

It is reported [15] that arsenic removal can be done to the acceptable levels

of below 50 ppb within 2 hours of adsorption time. It is achieved by agitation

in the presence of activated alumina adsorbent below about 200 micrometers

diameter with sufficient porosity of pores of above 100A diameter. It is

reported that the amount of activated alumina adsorbent used per liter should

not exceed 3.5gm because higher amounts results in higher viscosity and

hence requiring higher energy consumption for mixing, pumping, etc., in

higher consumption and possibly higher losses of alumina. It is preferred to

use adsorbent in the range of 1.0-3.5 gm/L to facilitate solid-liquid contact

and separation of loaded adsorbent. The said adsorption process is suitable

for reducing levels of arsenic of about 0.5 to 5 ppm to below the acceptable

limit of 50 ppb. The feed water having concentrations above 5 ppm, a

pretreatment which includes precipitation with reagents such as ferric

sulphate or chloride, is preferably used to reduce the arsenic concentration.

Another group [16] has tried to remove arsenite ions (As (III)) by activated

alumina. The effect on adsorbent dose, solution pH, and contact time has

been investigated that revealed arsenite removal is pH and temperature

dependent. A maximum of 96.2% As (III) removal could be achieved at pH

7.6. The results suggested that adsorption of As (III) on activated alumina is

a complex mechanism where both surface adsorption and intra particle

diffusion contribute to the rate determining step and the adsorption process

was spontaneous and decreased with increase in temperature.

C2. Absorption using metallic iron

Metallic iron or zero-valent iron is an effective material for dehalogenation of

chlorinated organic compounds and for the removal of toxic metals [17].

Granular iron is reported to offer a great promise for the in situ remediation of

ground water contaminated with organic and inorganic pollutants.

Thermodynamic considerations indicate that Fe (0) can reduce highly soluble

As (V) and As (III) to sparsely soluble As (0). It has been reported that batch

experiments showed faster removal of As (III) than As (V) removal rate at pH

4 and 7 under anoxic conditions and under oxic conditions, As (III) removal

was slower than As (V) removal at pH 7. Another article [18] reported a two

stage treatment approach, viz. treatment with Fenton's reagent (lOOmg of

ferrous ammonium sulphate + 100 pi H2O2 per liter) for 10 min followed by

passing through iron scrap and filtering through sand, was found to be

suitable for consistently producing water with arsenic content less than 10

ppb.

D. Membrane Filtration Methods

Membrane filtration methods have been applied primarily to purify brackish

water or seawater for use as drinking water. The water flows through the

membrane whereas most of the water contaminants are retained. Not only

are inorganic contaminants such as arsenic, lead, and iron removed from the

treated water, but pathogens and hazardous organic contaminants are

removed. Some articles have been reported to separate arsenic by various

membrane filtration methods.

Dl. Reverse Osmosis (RO)

Most reverse osmosis plants are designed for 75-80% recovery, i.e. up to

25% of the flow must be disposed of as a concentrated, possibly hazardous,

and waste. Reverse osmosis is quite capable of the removal of arsenic to very

low levels.  Robert Y. Ning [19] has done work on arsenic removal by RO

method. Arsenic in the commonly high oxidation states of (V) is very

effectively removed by RO. But it shows lower treatment efficiencies for

arsenite. Elevating the pH such as by caustic injection into RO system feed

water is done for the greater removal of As (III) compounds. It has been

reported [20] that removal of As (V) and Sb (V) is much higher than As (III)

and Sb (III) over the pH range 3-10. The effect of solution pH on the

removal of arsenic using RO membranes was strongly affected by the solution

pH, especially As (III). Controlling the pH of membrane feed water is essential

for the successful removal of arsenic compounds.

D2. Nano-Filtration

This process uses an ultra-low-pressure membrane designed to allow only

passage of particles less than 1 nanometer (10 Angstroms) in size. It is thus

very efficient in the removal of dissolved matter, but is, of course, not

selective for arsenic only. Like all other membrane processes, extensive

pretreatment is necessary to prevent fouling of the delicate and expensive

membranes caused by particulate matter, scaling, or bio-fouling.

The rejection characteristics of the sodium dibasic arsenate as well as the

arsenate anion from the natural groundwater by the nano-filtration

membranes have been reported [21] to be satisfactory. Another report [22]

have compared the performance of rapid sand filtration inter-chlorination

system with nano-filtration in arsenic removal from raw water. It was

observed that nano-filtration membrane could remove over 95% of As (V)

under relatively low applied pressure and 75% of As (III) without adding any

chemical additives. It was observed that As (III) could not be removed by

rapid sand filtration system with out pre-oxidation of As (III) to As (V).

D3. Electro dialysis (ED) and Electro Dialysis Reversal CEDRI

Electro-dialytic and dialytic techniques [23] were used for the removal of

Arsenic and other heavy metals. The effect of applying direct current, as

"cleaning agent", of up to 120 mA was investigated. Parallel comparisons

-10-

were done between the two processes to reveal transport of charged particles

induced solely by internal electrochemical potential difference in the system.

The maximum removal efficiencies obtained in a batch electro-dialytic cell

operated for 14 days was 95% for Arsenic.

D4. Coagulation-Assisted Membrane Process ("CAMP*)

Coagulation-assisted membrane process (CAMP) is considered to be a

promising technology for arsenic removal because it can be applied over a

wide range of water quality that contains high turbidity, iron, manganese,

sulfate and nitrate.

Low pressure membranes (e.g. micro-filtration and ultra-filtration) are very

effective in removing particulate arsenic, but with out pre-coagulation step,

low pressure membranes are ineffective at removing soluble arsenic. Metal-

based coagulants, such as ferric chloride, can be used to bind arsenic which is

removed with the ferric floe on the membrane. Factors affecting the CAM

process include ferric chloride dosage, pH, mixing and floe formation. As with

all membrane processes, provision for adequate pretreatment to control feed

water quality need to be taken to protect the membrane from fouling caused

by particulate matter, scaling and bio-fouling to optimize membrane

performance and life. Disposal of the reject coagulant can be to a sanitary

sewer.

E. Ion Exchange Methods

One great advantage of Ion Exchange is that no pH adjustment is necessary

and recent advances in resin technology have replaced the weak-base anion

resins with strong-base ones. Pentavalent arsenic (As+5), being present as the

divalent anion HAs04"2, appears to have greater affinity for this type of resin.

The ability to consistently achieve low levels of arsenic in the treated water

(i.e. 
new anion exchanger (AE) prepared from a natural material like coconut coir

pith (CP), for the removal of arsenic (V) from the aqueous solutions was

evaluated [13]. The adsorbent (CP-AE) carrying dimethylaminohydroxypropyl

weak base functional group was synthesized by the reaction of CP with

epichlorohydrin and dimethylamine followed by treatment of hydrochloric

acid. Analysis shows the presence of -NH+(CH3)2CI" group in the adsorbent

and confirms the decrease in crystallinity in CP-AE compared to CP. Batch

experiments were conducted to examine the efficiency of the adsorbent on

As(V) removal and maximum removal of 99.2% was obtained.

It appears from the literature that absorption methods using appropriate

absorptive media and preferably without the usage of any secondary

material/s (those normally used to optimize pH in the absorption process for

enhancing the absorption) could be a better solution for removing arsenic

from raw water. In this context, this invention was made using a porous

material based on aluminum oxide ceramic powder sourced from Bharat

Heavy Electricals Limited, India (BHEL/CTI) [24] that removes arsenic to a

level of 50 ppb or below from feed water containing arsenic in the range of 10

- 500 'parts per million' (ppm). The process does not need to use any

secondary chemical/s in the absorption process. The process hereby

discloses various parameters that effect the absorption process, i.e., the

quantity of absorbent media, agitation/residence time, type/mode of

absorption (single-step, multi-step, bed type etc) for effective removal arsenic

from feed water having variable levels of arsenic in absence of any secondary

chemical/s in the absorption process those normally used to optimize the pH

of the medium for enhancing the absorption.

OBJECTS OF THE INVENTION

It is therefore an object of the present invention to propose a process for

removing arsenic salts or arsenic compound from arsenic-contaminated

waters to a level of 50 ppb or below using nano structured porous alumina

power material as an absorptive media by which arsenic-free water could be

generated from arsenic-contaminated water that will help the society at large

-12-

for prevention of many diseases and health hazards those caused by

consumption of arsenic-contaminated potable water.

Another object of the present invention is to propose a process for removing

arsenic compounds from arsenic contaminated water to a level of 50 ppb or

below using nano structructed porous alumina power material which is

economical and environmentally benign material less costly and eco-friendly.

DESCRIPTION OF THE PROCESS:

In arsenic-contaminated groundwater, both arsenic (V) and arsenic (III) could

predominantly be present, the invented process is valid for any raw water

that is contaminated with either or both the above forms of arsenic.

Arsenic contaminated water with variable concentrations of both (V) and (III)

forms of arsenic were prepared by dissolving known quantities of arsenic

salts, i.e., sodium arsenate (Na2HAsC>4.7H20) and sodium arsenite (NaAs02)

respectively in de-ionized water. Both of the salts are soluble in water and

are the salts largely used for making an artificial contamination of arsenic in

water under laboratory condition. The derived arsenic-contaminated water

represents a condition, similar to various sources of raw water from natural

sources with respect to arsenic contamination/s.

As (V) contaminated water, i.e., aqueous solutions of sodium arsenate

(Na2HAs04.7H20) (AR grade) is prepared with known concentrations of i) 500

ppm (0.500mg/L), ii) 300 ppm (0.300mg/L), iii) 100 ppm (O.lOOmg/L), iv) 50

ppm (0.050mg/L), v) 20 ppm (0.020mg/L) and vi) 10 ppm (O.OlOmg/L). In

case of As (III) contaminated water, i.e., aqueous solutions of sodium

arsenite (NaAs02) (AR grade) is prepared with the same concentrations are

prepared in the above.

-13-

As per the process, arsenic contaminated water with varied levels of arsenic is

agitated with definite quantity of nanostructured porous alumina powder

(absorptive media) in a definite period of time using a magnetic stirrer. The

purpose of agitation is to allow arsenic to get absorbed with the absorptive

media within a definite period of agitation time. The purpose of stirring is to

disperse the absorptive media homogeneously in the arsenic contaminated

water and the speed of stirring could be adjusted accordingly so as to

disperse the absorptive media homogeneously throughout the water. Both

the agitation and dispersion operation in the above process could also be

achieved by other means, say, ultrasonic treatment.

After the agitation, an emulsion or slurry is resulted which needs to be filtered

using suitable filter paper or filter cloth. In order to accelerate the filtration

process, a vacuum pump could be used.

After filtration, the filtered water is collected and arsenic concentration in the

filtered water is estimated using both Inductively Coupled Plasma-Optical

Emission Spectroscopy (ICP-OES) and Atomic Absorption Spectrophotometry

(AAS) techniques and removal of arsenic in the contaminated water is

estimated. It is to be mentioned that when the evaporation takes place from

the filtered water, the concentration of arsenic in the filtered water would go

up that would mislead the arsenic level in the filtered water and hence the

removal efficiency of the process. For the purpose of accurate testing, the

filtered water is preserved carefully to avoid any evaporation or contamination

that could take place due to environmental and atmospheric conditions.

In case the removal of arsenic in desired level has not been achieved by the

said agitation process, one way to achieve this is to increase the quantity of

absorptive media and follow thereafter the same procedure. Alternatively,

the number of steps in the agitation process need to be progressively

increased using fresh absorptive media, until the level of separation of arsenic

is achieved in the filtrate and hence a so-called multi-step absorption method

could be followed.

Further methods of achieving the desired level of arsenic in the filtrate

besides agitating the absorptive media either in a single-step or multi-step

process, absorption of arsenic by the absorptive media is also adopted by

making a bed using the absorptive media with required thickness that is

wrapped with a filter cloth in which the arsenic contaminated water is passed

through the bed and thereby the filtered water is collected in the other end of

the bed. Due to the high retention time of the arsenic contaminated water in

the absorptive bed, a high adsorption of arsenic is observed and arsenic is

removed in the desired level from the feed water.

Table 1: Removal of arsenic ion from feed water TASfV^I using 0.005

gm/cc of absorptive media which is agitated for 30 min by single-

step abortion process

Sample	Initial concentration	Final concentration

1	217 ppm	169.4 ppm

2	117.3 ppm	103 ppm

3	46 ppm	29.55 ppm

4	18.7 ppm	10.85 ppm

5	7.2 ppm	0.86 ppm

6	4.23 ppm	0.06 ppm

-15-

Figure 1: Comparison of initial and final concentration of Arsenate ion [As

(V)] in ppm for 0.5 gm of adsorbent/100 ml of arsenic-contaminated water,

which is agitated for 30 min

TABLE 2: Removal of arsenic ion from feed water fAsfV)1 using 0.01

qm/cc absorptive media bv single-step absorption process which is

agitated for 30 min

Sample	Initial concentration	Final concentration

1	227.9 ppm	180.54 ppm

2	117.3 ppm	104.06 ppm

3	46 ppm	25.3 ppm

4	18.7 ppm	5.8 ppm

5	7.2 ppm	0.05 ppm

6	4.23 ppm	0.2 ppm

- lb"

Figure 2: Comparison of initial and final concentration of arsenate ion [As

(V)] in ppm for 1.0 gm of adsorbent/100 ml of arsenic-contaminated water,

which is agitated for 30 min

TABLE 3: Removal of arsenic ion from feed water rAsflll)! using

0.005 qm/cc of absorptive media by single-step absorption process

which is agitated for 30 min

Sample	Initial concentration	Final concentration

1	367 ppm	298.6 ppm

2	193.72 ppm	173.1 ppm

3	93 ppm	74.02 ppm

4	28.3 ppm	24.87 ppm

5	13.1 ppm	10.25 ppm

6	8.81 ppm	7.08 ppm

-17-

Figure 3: Comparison of initial and final concentration of arsenite ion [As

(III)] in ppm for 0.5 gm of adsorbent/100 ml of arsenic-contaminated water

which is agitated for 30 min

TABLE 4: Removal of arsenic ion from feed water fAsfllDl using

0.01 qm/cc of absorptive media bv single-step absorption process

which is agitated for 30 min

Sample	Initial concentration	Final concentration

1	367 ppm	303.85 ppm

2	193.72 ppm	187.04 ppm

3	93 ppm	75.03 ppm

4	28.3 ppm	26.34 ppm

5	13.1 ppm	10.47 ppm

6	8.81 ppm	5.15 ppm

-IS-

Figure 4: Comparison of initial and final concentration of arsenite ion [As

(III)] in ppm for 1.0 gm of adsorbent/100 ml of arsenic-contaminated water

which is agitated for 30 min

TABLE 5: Removal of arsenic ion from feed water TAsfV^I using

0.005 am/cc of absorptive media bv step absorption process which

is agitated for 30 min

Adsorbent

(gm)/100 ml	Filtration time

(min) / Step	As[V] (ppm)

Before	As[V] (ppm)

After

0.5	30 / 1 Step	227.9	198

0.5	30 / 2 Step	227.9	177

0.5	30 / 3 Step	227.9	162

-11'

TABLE 6: Removal of arsenic ion from feed water rAsflllll using

0.005 am/cc absorptive media by step absorption process which is

agitated for 30 min

Adsorbent

(gm)/100 ml	Filtration time

(min) / Step	As[III](ppm)

Before	As[III](ppm)

After

0.5	30 / 1 Step	361.3	331

0.5	30 / 2 Step	361.3	304

0.5	30/3 Step	361.3	288

TABLE 7: Removal of arsenic ion from feed water TAsOm using 1 am

of adsorptive media by bed adsorption process

Initial As(V) Concentration

(ppm)	Final As(V) Concentration

(ppm)

4.23	0.02

TABLE 8: Removal of arsenic ion from feed water fAsCIim using

-20'

1 qm of adsorptive media by bed adsorption process

Initial As(III) Concentration

(ppm)	Final As(III) Concentration

(ppm)

8.81	
-If-

A process for removing arsenic salt or arsenic compound from

arsenic contaminated water using nanostructured porous alumina

powder as an absorptive media comprises:-

- a preparation of plurality of known concentrations of arsenic

contaminated water;

- agitation of these arsenic-contaminated water with a definite

quantity of nanostructured porous alumina powder for a

definite period using a stirrer to disperse the absorption media

homogeneously or similar equipment for dispersion;

- formation of an emulsion or slurry after agitation;

- filtration of emulsion or slurry using a suitable filter paper or

filter cloths or vacuum pump filtration;

- collection of the filtered water;

- determination estimation of arsenic concentration in the filtered

water using both inductively coupled plasma-optical Emission

spectroscopy (ICP-OES) and atomic absorption

spectrophotometry (AAS) technique or suitable technique; and

- estimation evaluation of arsenic removal in the contaminated water.

Documents:

				00552-kol-2008-abstract.pdf

				00552-kol-2008-claims.pdf

				00552-kol-2008-correspondence others.pdf

				00552-kol-2008-description complete.pdf

				00552-kol-2008-form 1.pdf

				00552-kol-2008-form 2.pdf

				00552-kol-2008-form 3.pdf

				00552-kol-2008-gpa.pdf

				552-KOL-2008-(23-01-2012)- CLAIMS.PDF

				552-KOL-2008-(23-01-2012)-DESCRIPTION (COMPLETE).pdf

				552-KOL-2008-(23-01-2012)-EXAMINATION REPORT REPLY RECIEVED.PDF

				552-KOL-2008-(23-01-2012)-FORM 1.pdf

				552-KOL-2008-(23-01-2012)-FORM 2.pdf

				552-KOL-2008-(23-01-2012)-OTHERS.pdf

				552-KOL-2008-(27-07-2012)-CORRESPONDENCE.pdf

				552-KOL-2008-CLAIMS.pdf

				552-KOL-2008-CORRESPONDENCE 1.1.pdf

				552-KOL-2008-CORRESPONDENCE.pdf

				552-KOL-2008-DESCRIPTION (COMPLETE).pdf

				552-KOL-2008-EXAMINATION REPORT 1.1.pdf

				552-KOL-2008-EXAMINATION REPORT.pdf

				552-KOL-2008-FORM 1.pdf

				552-KOL-2008-FORM 18 1.1.pdf

				552-kol-2008-form 18.pdf

				552-KOL-2008-FORM 2.pdf

				552-KOL-2008-FORM 3 1.1.pdf

				552-KOL-2008-FORM 3.pdf

				552-KOL-2008-GPA 1.1.pdf

				552-KOL-2008-GPA.pdf

				552-KOL-2008-GRANTED-CLAIMS.pdf

				552-KOL-2008-GRANTED-DESCRIPTION (COMPLETE).pdf

				552-KOL-2008-GRANTED-FORM 1.pdf

				552-KOL-2008-GRANTED-FORM 2.pdf

				552-KOL-2008-GRANTED-SPECIFICATION.pdf

				552-KOL-2008-REPLY TO EXAMINATION REPORT 1.1.pdf

				552-KOL-2008-REPLY TO EXAMINATION REPORT.pdf

				552-KOL-2008-SPECIFICATION.pdf

« Previous Patent

Next Patent »

Patent Number	254007	

Indian Patent Application Number	552/KOL/2008	

PG Journal Number	37/2012	

Publication Date	14-Sep-2012	

Grant Date	12-Sep-2012	

Date of Filing	19-Mar-2008	

Name of Patentee	BHARAT HEAVY ELECTRICALS LIMITED	

Applicant Address	REGIONAL OPERATIONS DIVISION (ROD), PLOT NO: 9/1 DJBLOCK, 3RD FLOOR, KARUNAMOYEE, SALT LAKE CITY, KOLKATA-700091 BHEL HOUSE, SIRI FORT, NEW DELHI- 110049	

Inventors:

#	Inventor's Name	Inventor's Address	

1	SUKUMAR ROY	CERAMIC TECHNOLOGICAL INSTITUTE BHEL, CORPORATE R&D BANGALORE 560 012, INDIA	

2	ALOK BHASKAR	CERAMIC TECHNOLOGICAL INSTITUTE BHEL, CORPORATE R&D BANGALORE 560 012, INDIA	

PCT International Classification Number	C02F9/04; C02F1/64; C02F9/00	

PCT International Application Number	N/A	

PCT International Filing date		

PCT Conventions:

#	PCT Application Number	Date of Convention	Priority Country	

1			NA	

© All Indian Patents, 2013-2021.

  Patent data available in the public domain from Indian Patents Office, Department of Industrial Policy and Promotions, Ministry of Commerce and Industry, Government of India.
