Repository: anandvc/allindianpatents

File: patents/254030-a-method-of-producing-a-powder-coating-compositions.html
Indian Patents. 254030:"A METHOD OF PRODUCING A POWDER COATING COMPOSITIONS"

Indian Patents

Recently Granted Patents

  Recently Published Patents

Title of Invention	"A METHOD OF PRODUCING A POWDER COATING COMPOSITIONS"

Abstract	The present invention relates to a method of producing a powder coating composition comprising the steps of: providing a pigment composition comprising flake-like, color effect pigment particles and a polymeric binder, said pigment composition having an initial particle size distribution with fine particles; mixing and heating the pigment composition to a temperature to achieve a second particle size distribution substantially without fine particles wherein said temperature is more than 1.11 K (2°F) greater than the TG of said polymeric binder; and cooling the pigment composition from step (ii) to produce the powder coating composition, wherein particle size distribution is determined as a function of particle count, said initial particle size distribution having a single mode and said second particle size distribution having two modes.	

Full Text	FIELD OF THE INVENTION

[0001]  The present invention is directed to methods of producing powder coating compositions that contain flake-like, color effect pigments and to coating compositions prepared thereby.

BACKGROUND OF THE INVENTION

[0002]  Solvent-based coating compositions used in automotive finishes or industrial paints typically include a polymeric resin base in which are dispersed flake-like pigments, such as metal flakes, that create a color effect in the coating composition such as metallic luster or goniochromism. The metal flakes tend to align parallel to the surface of the coated substrate, thereby presenting a flat, reflective surface which gives a desired appearance to the coating when the paint dries or is baked.

[0003]  Tough abrasion resistant coatings can be produced by powder coating methods. However, alignment of flake-like pigments in powder coating compositions to achieve the color effects similar to those achievable in solvent-based coating compositions is problematic. Powder coating compositions are commonly applied through electrostatic spray coating. In the electrostatic spray process, components of the coating composition (including a polymeric resin and additives) are ground to produce powder particles which are dispersed in an air stream. The dispersed particles are subjected to a high voltage field in which the particles pick up an electrostatic charge. The charged particles are attracted to a charged substrate resulting in a fine layer of powder on the substrate. The coated substrate is heated to a temperature sufficient to melt the powder coating and to cause it to flow and provide a smooth, even finish.

[0004]  Metal flakes can be included in a coating powder by admixing the metal flakes with the resin, as well as flow-control agents, curing agents, pigments, fillers, etc., prior to melt-compounding of the ingredients. However,

during grinding of the composition to produce a coating powder, the flakes are often significantly fragmented, and the finish that results from such a coating powder has a dull, grey appearance.

[0005]  Attempts to enhance the appearance of metallic finish have focused on methods of admixing the flake-like pigment with the polymeric coating powder particulates. However, in the powder coating process, such an admixture often results in inconsistent coatings. In the electrostatic coating process, the coating powder is sprayed through a gun where a high voltage corona discharge is used to establish an ionized field. As the powder particles pass through the ionized field, they become charged and are attracted to the substrate, which is usually a metallic article to be coated. Powder that is not deposited on the substrate is collected in a reclamation system and returned for admixture with the virgin material for reapplication. When metal flakes are merely admixed with the polymeric coating particulates, the flakes are not charged to the same extent or deposited at the same rate as the polymeric coating powder particulates. Over a period of time during which overspray is continuously reclaimed and admixed with virgin material, the metallic flake pigment becomes more concentrated in the powder being sprayed, changing the appearance of the resulting finish from the finish which resulted from spray at the start of the run. Eventually, the increasing concentration of metal flakes may interfere with the charging mechanism. If the powder in the ionized field becomes too conductive, the electrostatic gun may "short out" or result in an explosion.

[0006]  One solution to this problem .of producing powder coating compositions that contain flake-like pigments has been to fuse or bond the flake-like pigments to particles of the base resin of the coating composition. By adhering the flake-like pigments to the resin particulates, the composition does not change significantly over time in a process in which overspray coating powder is reclaimed and reintroduced. Accordingly, the resulting finishes are more uniform over time.

|0007]  Bonding of flake-like pigments to resin particles can be achieved by high shear mixing. However, many flake-like pigments are sensitive to fragmentation in high shear environments whereby the flake shape is damaged or destroyed, such that the resulting powder coating compositions yield low quality finishes.

[0008]  An alternative method of bonding that has achieved some commercial success involves controlled heating of the flake-like pigment and resin mixture with low or medium shear mixing. According to this method, the powder composition is heated just enough to slightly soften the resin particles so that the flake-like pigment particles will adhere thereto. While elevated temperatures have been demonstrated to enhance bonding of flake-like pigments to resin particles, this conventional practice dictates that the bonding temperature be no more than 2°F higher than the TG of the base resin. By controlling the bonding temperature to a maximum of 2°F higher than the TG of the base resin, it has been thought that the resin begins to soften yet remains particulate (not melted) so that bonding can occur with the particles of the flake-like pigment without losing the particulate form of the resin. [0009]  While this blanket approach to bonding based solely on the TG of the base resin can be used with some success, it does not account for significant differences in the total composition of the powder coating, i.e., the resin, flake-like pigment, fillers, etc. The potential heat intake of a composition is determined not only by the base resin but also by all the components thereof. As such, the control of bonding processes based solely on the TG of base resin is not necessarily appropriate for all powder coating compositions. [0010]  Accordingly, a need remains for a method of producing coating powders which result in a lustrous metallic finish that is consistent over time when using various base resins, flake-like pigments and fillers in a process in which overspray particles are reclaimed and returned.

SUMMARY OF THE INVENTION

|0011 ]  7 his need is met by the method of the present invention of producing a powder coating composition that contains flake-like, color effect pigment particles and a polymeric binder. The pigment composition has an initial particle size distribution containing fine particles. The pigment composition is mixed and heated to a temperature to achieve a second particle size distribution substantially without the fine particles. The pigment composition is cooled to produce the powder coating composition. In the heating step, the temperature of the pigment composition is raised to more than 2°F greater than the TG of the polymeric binder. This increased temperature may be 1 to 15% greater than the TG of the polymeric binder. In one embodiment, in the initial particle size distribution, the fine particles are sized up to 5 microns with the fine particles being present in the pigment composition in an amount of 2 to 20% or 4 to 8 volume % based on the total, volume of the pigment composition. f0012J  In another embodiment, when the particle size distribution is determined as a function of particle count, the initial particle size distribution has a single mode. Upon completion of the heating and mixing step, the particle size distribution shifts to the second particle size distribution which has two modes. The mode of the initial particle size distribution is located between 5 and 20 microns, and the two modes of the second particle size distribution are located between 10 and 50 microns. The pigment composition may contain flake-like, color effect pigment particles and other pigment particles that are non-leafing in shape. The non-leafing pigment particles may be organic coloring pigments or inorganic filler pigments and may comprise from 10 to 40 volume % based on the total volume of the pigment composition. [0013]  The flake-like, color effect pigments may be leafing or non-leafing pigments, including metal flakes such as aluminum or metal oxide coated mica. The polymeric binder may be a thermosetting composition such as an epoxy group containing material and a curing agent. The present invention also includes a powder coating composition produced according to these methods as well as substrates coated using the methods of the present invention. The

present invention is particularly suited for coating metallic substrates such as automotive components.

BRIEF DESCRIPTION OF THE DRAWINGS

[0014]  Fig. 1 is a graph of the volumetric particle size distribution of the epoxy polymeric binder of Example 1 treated at increasing temperatures; (0015]  Fig. 2 is a graph of the volumetric particle size distribution of the binder of Example 1 treated for varying time periods;

[0016]  Fig. 3 is a graph of volumetric size distribution for the various flake-like, color effect pigments of Example 2;

[0017]  Fig. 4 is a graph of volumetric size distribution for the polymeric binder of Example 1 and a pigment of Example 2 treated for varying time periods; [0018]  Fig. 5 is a populative particle size distribution of the composition of Example 3;

]0019]  Fig. 6 is a volumetric particle size distribution of the acrylic urethane polymeric binder of Example 4 treated at increasing temperatures; [0020]  Fig. 7 is a volumetric size distribution of the polymeric binder of Example 4 treated for varying time periods;

[0021] Fig. 8 is a populative particle size distribution of the polymeric binder of Example 4 treated at various time periods;

[0022]  Fig. 9 is a graph of the volumetric size distribution of an industrial powder coated composition rebonded according to the method of the present invention; and

[0023] Fig. 10 is a graph of the volumetric size distribution of an automotive powder coating composition rebonded according to the method of the present invention.

DETAILED DESCRIPTION OF THE INVENTION

[0024] The present invention is directed to a method for improving the uniformity in the appearance and metallic effect of flake-like, color effect pigments in resinous powder coatings that have traditionally been the result of

improper orientation of the flake-like pigments in a film of the powder coating and non-uniform distribution of the non-leafing pigments and other pigments throughout the coating. In particular, the flake-like, color effect pigments which are typically metal and the resinous particles have differences in both their density and electrical conductivity. These differences in density and electrical conductivity contribute to the non-uniform distribution of the respective particles in conventional powder coatings. Not only does particle segregation create a non-uniform appearance in the powder coating applied to a substrate, the presence of individual discreet particles of the flake-like pigments (generally metallic) provides an opportunity for the powder composition to produce electrical discharges (i.e., sparking) during the electrostatic spraying of the powder onto a substrate to be coated. While prior attempts to bond flake-like pigments to polymeric binder to improve the uniformity of the resulting coating have helped and maintained the integrity of the flake-like pigments and the uniformity of appearance, these processes do not necessarily control the particle size distribution of the components of the powder coating composition of both the metallic particles and the resinous particles. The present invention is directed to a method of producing a powder coating composition in which the particle size distribution, in particular the presence of fine particles sized 5 microns or less, is controlled.

[0025]  The powder coating compositions produced according to the method of the present invention are produced from a pigment composition that contains flake-like, color effect pigment particles and a polymeric binder. The pigment composition may further include other non-leafing pigments such as organic coloring pigments and/or inorganic filler pigments. Other conventional additives may be included in the powder coating composition such as fluidizing agents, lubricants and the like. The polymeric binder may be a thermosetting resin which is used in conjunction with a crosslinking agent and/or a curing catalyst. Suitable resins for use as the polymeric binder in the present invention include, but are not limited to, epoxy resins, polyester resins, polyurethane resins, epoxy/polyester hybrid resins and acrylic resins. The resin is selected to have

a softening temperature that is sufficiently high to prevent the particulates of the resin from sintering or fusing during transportation and storage, but that is sufficiently low that the resin particles can be melt compounded at a temperature below the temperature at which the reaction between the resin and the crosslinking agent and/or cure catalyst results in substantial curing of the resin. Generally, the softening temperature and melting point is a function of the monomers and the molecular weight of the resins. [0026]  The crosslinking agent and/or cure catalyst is selected as appropriate for the resin used and to provide substantial curing only at a temperature above the melting point of the resin. Epoxy resins may be cured by dicyanamides or anhydrides, Hydroxyl functional polyester resins may be cured with multifunctional isocyanates to form urethane polyesters. Acid functional polyester resins can be cured with isocyanurates. Epoxy-polyester hybrids may be cured by reaction with each other, and hydroxyl functional acrylic resins may be cured with multi-functional isocyanates. The amount of crosslinking agent and/or curative that is sufficient .to effect the curing depends on the particular chemistry and stoichiometry of the resin used and may be 5 to 20 weight % of  . the resin.

[0027)  The flake-like, color effect pigments used in the present invention typically are metal flakes such as aluminum flakes or metal oxide coated mica flakes or both. As used herein, a flake has a ratio of its width to its thickness (termed aspect ratio) that is at least 2 and typically falls in the range of 10 to 2,000. As such, the flakes are substantially flat structures. Aluminum flakes are common flake-like, color effect pigments. Other metals that may be used include nickel, bronze, zinc and stainless steel. The amount by weight of flake-like, color effect pigments relative to the amount by weight of the polymeric binder may vary over a wide range depending on a variety of factors including the relative densities of the flake-like, color effect pigments and the particulates of the polymeric binder, the desired finish, whether the flake-like, color effect pigment should provide a uniform appearing surface, such as a mirror-like surface, or whether flake-like, color effect pigments are provided for accent

such as a sparkle and the thickness of the flake-like, color effect pigments. In one embodiment of the invention, the flake-like, color effect pigments are included at 0,5 to 20 weight % relative to the weight of the polymeric binder and may be included in amounts of 1 to 5 

weight %.

[0028]  The pigment composition used in the present invention has an initial particle size distribution where there are particles which are typically sized 0.5 to 100 microns. The present invention includes a method of producing a powder coating composition in which the pigment composition containing the flake-like, color effect pigment particles in polymeric binder are mixed and heated to change the initial particle size distribution of the pigment composition to a second particle size distribution that is substantially without fine particles, fine particles defined herein as sized up to 5 microns. Both the polymeric binder and the flake-like, color effect pigments have fine particles in the initial size distribution. In one embodiment, the fine particles are present in the pigment composition in an amount of 2 to 20 volume % based on the total volume of pigment composition and may be present in the initial particle size distribution of the pigment composition in an amount of 4 to 8 volume % of the total volume of the pigment composition.

[0029]  Upon heating the pigment composition to a temperature which is more than 2°F greater than the TG of the polymeric binder, the initial particle size distribution exhibiting fine particles that are sized up to 5 microns changes to a second particle size distribution that is substantially without fine particles. [0030]  In one embodiment of the invention, when the initial particle size distribution of the pigment composition is compared to the second particle size distribution, the initial particle size distribution has a single mode; whereas the second particle size distribution has two modes which are centered at higher particle sizes than the single mode of the initial particle size distribution. According to this populative analysis of the number of particles present in the pigment composition in the initial particle size distribution and in the second particle size distribution, it is believed that the fine particles sized up to 5 microns become attached to larger particles such as particles sized 8 to 20

microns, thereby reducing the particle count at the lower end of the particle size distribution and creating a new mode (the second mode) for the fine particles which become attached to the 8 to 20 micron size particles. In one embodiment of the invention, the mode of the initial particle size distribution is located between 5 and 20 microns. After heating and mixing the pigment composition, the second particle size distribution in the pigment composition has two modes that are located between 10 and 50 microns. In this manner, bonding of the flake-like, color effect particles to the polymeric binder is evidenced by a change in the particle size distribution determined as a function of particle count. In one embodiment of the invention, bonding is considered to be achieved upon evidence of a second size distribution that is particle size bimodal. In another embodiment, the second particle size distribution is not necessarily bimodal, yet it is distinct from the first particle size distribution. In that case, bonding is determined to be achieved upon evidence of the second particle size distribution.

[0031]  In addition to the flake-like, color effect pigment and the polymeric binder in the pigment composition, the pigment composition may also include other non-leafing pigment particles. Suitable non-leafing pigment particles include organic coloring pigments and inorganic filler pigments, as well as other fillers such as flow control additives and the like. The non-leafing pigments and other materials may constitute from 10 to 20 volume % of the powder coating composition based on a total volume of the pigment composition. {0032}  A result of producing a powder coating composition according to the present invention is a powder coating composition that includes non-leafing pigment particles, flake-like, color effect pigment particles and a polymeric binder. The resulting powder coating composition has a particle size distribution determined as a function of particle count that is distinct from an initial particle size distribution that exhibited fine particles sized up to 5 microns and may have two count modes located between 10 and 50 microns. The present invention is particularly suited for coating metallic substrates such as

automotive components or other metallic industrial components such as appliance; components.

[0033J  The method of the present invention and coating compositions prepared according to the present invention are illustrated in the examples that follow. The following examples are merely illustrative of the invention and are not intended to be limiting. Unless otherwise indicated, all parts are by weight. As used herein, unless otherwise expressly specified, all numbers such as those expressing values, ranges, amounts and percentages may be read as if prefaced by the word "about". Any numerical range recited herein is intended to include all sub-ranges, subsumed therein. Plural encompasses singular and vice versa. As used herein, the term "polymer" is meant to refer to prepolymers or oligomers and both homopolymers and copolymers. The prefix "poly" refers to two or more.

[0034]  In order to practice the method of the present invention, it is helpful to first determine the onset TG (glass transition temperature) of the polymeric binder and determine the temperature at which fine particles sized up to 5 microns of the polymeric binder are removed by increasing the temperature of the polymeric binder. By onset Tc it is meant the temperature of the polymeric binder at which the polymer exhibits segmental mobility of polymer segments within the polymer molecule. The temperature below which the polymer segments do not have sufficient energy to move past one another is the TG. Differential scanning colorimetry (DSC) determines heat input as a function of temperature. The onset TG is an inflection point in the heat flow versus temperature graph. Upon determining a suitable increased temperature that is more than 2°F above the TG of the polymeric binder, bonding is then tested by incorporating a mixture of the polymeric binder with the flake-like, color effect pigments to determine the length of time required to heat the pigment composition containing the polymeric binder and the flake-like, color effect pigments which will remove the fine particles from the pigment composition. Upon determining the suitable operating temperature (more than 2°F above and length of time for the particular pigment composition, subsequent coating

compositions can be prepared by reliably using these predetermined temperature and time parameters. The following examples set forth such

processes.

Example 1

[0035]  A polymeric binder containing the reaction product of a carboxylic acid group-containing polyester and a hydroxyalkylamide was determined by DSC to have an onset TG of 109°F. According to conventional practice, bonding of this polymer having an onset TG of 109°F would be performed at 111°F and the flake-like pigment would be mixed with the polymer at this temperature for an empirically determined length of time. However, in the present invention, the particle size distribution of the base material is determined at the onset TG and temperatures greater than onset TG such as up to 15% higher than the onset TG of the polymeric binder.

f0036]  In the following trials, the polymeric binder was heated in a Plasmec mechanical mixer to a temperature above onset TG for two minutes and the particle size was determined. As shown in Fig. 1, the particle size distribution at onset Te (109°F) and at 2°F higher than onset TG (111 °F) was the same as at 113°F. However, as the temperature was further increased, the particle size distribution began to shift to the right in favor of larger particles. Fig. 1 shows curves for the binder material at temperatures 113°F, 115°F, 117 °F and 119°F. As the temperature increased, the particle size distribution changed. The fine particles (sized 5 microns and less) disappeared and the peak mode of the particle size distribution narrowed. The particle size distribution was again tested using a midpoint temperature, in this case 115°F, and increasing the time that the polymeric binder was exposed to the elevated temperature. Fig. 2 shows the particle size distribution for polymeric binder elevated to 115°F at 60 seconds, 600 seconds and 1000 seconds. The particle size distribution of the polymeric binder prior to heating is shown as a control. For the tested samples, the fine particles (5 microns or smaller) are progressively reduced with increasing heating time and the peak particle size increases with a

narrowing of the particle size distribution in the peak. While increasing time at temperature can advantageously narrow and shift upwards the peak particle size distribution, some polymer systems are sensitive to premature melting and/or flake-like, color effect pigments combined with the polymeric binder cannot withstand long mix times.

Example 2

[0037]  The initial particle size distribution of the flake-like, color effect pigments can be an important factor in producing a powder coating composition according to the present invention. Flake-like, color effect pigments are commercially available in various sizes from a very low median of 12 microns to a very high median size of 80 microns. Fig. 3 is a particle size distribution of various flake-like, color effect pigments. Typically, thicker flake-like pigments are more resilient to processing, and finer particle size flake-like pigments are more resilient to processing as well. The ability of the flake-like, color effect pigment to withstand the bonding process in a mixing and heating device is critical to maximizing the bonding process. If the flake-like, color effect pigment is prone to tearing, a shorter and more elevated temperature bonding cycle should be performed in order to allow for sufficient fines removal of the base resin and the flake-like, color effect pigment by attaching those fine particles to larger ones or creating larger ones. On the other hand, if the flake-like, color effect pigment is relatively resilient to the mixing conditions in a bonder, longer bonding cycles can be performed at cooler temperatures to achieve the desired results. The following examples utilize Tufflake aluminum flake-like, color effect pigments from Silberline Manufacturing Co., Inc. (Tamaqua, PA) having a median particle distribution of about 19 (as shown in Fig. 3) and a high resistance to processing.

Example 3

[0038]  The polymeric binder of Example 1 was mixed with the aluminum flake-like, color effect pigment of Example 2 in an amount of 8 weight % aluminum based on the total composition of polymer and aluminum. While the data of Fig. 1 indicates that the polymer can be heated to 119°F, upon

incorporation of the aluminum pigment to the polymer mixture, the upper temperature limit for the resulting pigment composition is even higher, as much as 5 to 7°F higher depending on the concentration of flake-like, color effect pigment in the pigment composition. In this case, a bonding temperature of 123°F was found to be suitable. As shown in Fig. 4, at 60 seconds, marginal bonding has occurred as shown by the reduction in many of the fine particles and an excellent bonding has occurred at 480 seconds or longer as indicated by the narrowing of the particle size distribution peaks. This example demonstrates that the bonding temperature for a pigment composition containing flake-like, color effect pigments is significantly higher than 2°F above onset TG.

[0039]  While Fig. 4 shows the volumetric shift in the particle size distribution upon bonding, Fig. 5 represents a populative analysis of particle size distribution. Fig. 5 shows the number of particles at each particle size following bonding at 120'3F for 60,180, 240, 300, 480 and 540 seconds. The volumetric data presented in Fig. 4 is sKewed by the high population of fines in the bonded compositions. While there is a high population of fines in these compositions, their volume as a percentage of the total is relatively small and changes in the volume percent are discernable, but still slight. In contrast, analysis of the number of particles having a certain particle diameter, as shown in Fig. 5, more clearly indicates the shift in particle size achieved during the bonding process of the present invention. The particle count for the pigment compositions treated for various lengths of time exhibits a shift in the particle size distribution from a single mode composition to a two mode composition as the time of bonding increases. This shift in particle size distribution measured as a valid basis of particle count from a single mode to a two mode is indicative that the bonding process has been successful and that the amount of fine particles are bonded to the polymeric binder and, as such, are effectively removed from the overall composition.

Example 4

[0040|  Examples 1 and 2 were repeated using an acrylic-urethane polymeric binder having onset TG of 118°F as determined by DSC. The flake-like, color effect aluminum pigment was added to the polymer composition at 3.5 weight % based on the total pigment composition. Fig. 6 represents the volumetric study of the particle size distribution of the polymeric binder only. As temperature increased, the bimodal nature of the polymeric binder and reduction in fines is evidenced. This data indicates that bonding of fines occurred at a temperature approximately 25% higher than onset TG. The inclusion of over 16% fines below 5 microns contributes to the high temperature required to achieve bonding of the fines. Complete bonding is believed to have occurred at 156°F.

[0041]  Fig. 7 is a volumetric particle size distribution of treatment of the acrylic urethane polymeric binder with 35% aluminum flake-like, color effect pigment. The bonding temperature was 156°F, and the particle size distributions were tested at the outset, 120 seconds and 240 seconds. The graphs for 120 and 240 records show complete removal of the fines according to the volumetric analysis. However, as shown in Fig. 8, which is a populative particle size distribution analysis, further fines were reduced at 240 seconds compared to 120 seconds. Accordingly, the recommended bonding condition for this system is 156°F at 240 seconds.

Example 5

[0042]  A preexisting industrial powder coating composition containing a polyurethane produced from a hydroxy group containing-polyester and an isophorone diisocyanate was subjected to an additional heat treatment to rebond any remaining fines in that product. A populative particle size distribution analysis of the industrial powder coating prior to rebonding is shown in Fig. 9 as having a single mode. The industrial powder coating composition was heated in a Plasmec mechanical mixer as in Example 1. The onset TG was determined, and then the composition was heated to 2°F increments above the onset TG until the fines were sufficiently removed. Fig. 9 shows that

fines remaining in the preexisting industrial powder coating composition were removed after rebonding.

[0043]  This process was repeated with a conventional automotive powder coating composition containing the reaction product of a carboxylic acid group-containing polyester and a hydroxyalkylamide, bonded according to conventional practice to 2°F above onset TG. The conventional automotive powder coating composition was rebonded by heating to 120°F. As shown in Fig. 10, the single mode of the previously bonded automotive composition was shifted to a dual mode particle size distribution.

[0044]  These examples of rebonding powder coating compositions that would conventionally be considered to have been completely processed indicates that the present invention can further remove fine particles and increase the coarser fractions of the powder coating compositions Without causing any detrimental effect to the final product.

[0045]  It will be readily appreciated by those skilled in the art that modifications may be made to the invention without departing from the concepts disclosed in the foregoing description. Accordingly, the particular embodiments described in detail herein are illustrative only and are not limiting to the scope of the invention, which is to be given the full breadth of the appended claims and any and all equivalents thereof.

We Claim:

1.	A method of producing a powder coating composition comprising the steps of:

(i) providing a pigment composition comprising flake-like, color effect pigment particles and a polymeric binder, said pigment composition having an initial particle size distribution with fine particles;

(ii) mixing and heating the pigment composition to a temperature to achieve a second particle size distribution substantially without fine particles wherein said temperature is more than 1.11 K (2°F) greater than the TG of said polymeric binder; and

(iii) cooling the pigment composition from step (ii) to produce the powder coating composition,

wherein particle size distribution is determined as a function of particle count, said initial

particle size distribution having a single mode and said second particle size distribution

having two modes.

2.	The method as claimed in claim 1, wherein the temperature is 1-15% greater than the TG of said polymeric binder.

3.	The method as claimed in claim 1, wherein the mode of said initial particle size distribution is located between 5 µm and 20 µm and the two modes of said second particle size distribution are located between 10 µm and 50 µm.

4.	The method as claimed in claim 1, wherein said flake-like, color effect pigment particles comprise metal flakes.

5.	A method for manufacturing a powder coating composition comprising the steps of:

(i)  providing  a base  composition  comprising non-leafing pigment particles and  a

polymeric binder; (ii)  mixing the base composition at an elevated temperature; (iii)  adding flake-like, color effect pigment particles into the base composition to produce a

pigment  composition,  the  pigment  composition  having  an  initial  particle  size

distribution with fine particles; (iv)  heating the pigment composition to a temperature to achieve a second particle size

distribution substantially without fine particles, wherein said temperature is more than

1.11 K (2°F) greater than the TG of said polymeric binder; (v)  mixing the pigment composition produced in step (iv) at said temperature for a

predetermined time period; and (vi)  cooling the pigment composition from step (v) to produce the powder coating

composition, wherein particle size distribution is determined as a function of particle count, said initial particle size distribution having a single mode and said second particle size distribution having two modes.

6.	The method as claimed in claim 5, wherein the temperature is 1-15% greater than the TG of said polymeric binder.

7.	The method as claimed in claim 5, wherein the mode of said initial particle size distribution is located between 5 µm and 20 µm and the two modes of said second particle size distribution are located between 10 µm and 50 µm.

8.	The method as claimed in claim 5, wherein said flake-like, color effect pigment particles comprise metal flakes.

9.	A method as claimed in any preceding claim, whenever used to prepare a powder coating composition, wherein particle size distribution is determined as a function of particle count, said initial particle size distribution having a single mode and said second particle size distribution having two modes.

10.	A method as claimed in any of claims 1-4, wherein the second particle size distribution is achieved substantially with a reduction of fine particles when compared to the initial particle size distribution, the second particle size distribution determined as a function of particle count and being bimodal with a first mode showing a reduction in fine particles between 3 µm and 10 µm and a second mode showing a increase in particles between 10 µm and 40 µm when compared to initial particle size distribution on heating and mixing the pigment composition to a temperature , and wherein said temperature is more than 2°F greater than the TG of said pigment composition.

11. A method as claimed in any of claims 5-9, wherein the second particle size distribution is achieved substantially with a reduction of fine particles when compared to the initial particle size distribution, the second particle size distribution determined as a function of particle count and being bimodal with a first mode showing a reduction in fine particles between 3 µm and 10 µm and a second mode showing a increase in particles between 10 µm and 40 µm when compared to initial particle size distribution on heating the pigment composition to a temperature, and wherein said temperature is more than 2°F greater than the TG of said pigment composition.	

Documents:

				5967-DELNP-2007-Abstract-(26-12-2011).pdf

				5967-delnp-2007-abstract.pdf

				5967-delnp-2007-assignment.pdf

				5967-DELNP-2007-Claims-(07-06-2012).pdf

				5967-DELNP-2007-Claims-(26-12-2011).pdf

				5967-delnp-2007-claims.pdf

				5967-DELNP-2007-Correspondence Others-(07-06-2012).pdf

				5967-DELNP-2007-Correspondence Others-(22-12-2011).pdf

				5967-DELNP-2007-Correspondence-Others-(26-12-2011).pdf

				5967-delnp-2007-correspondence-others.pdf

				5967-DELNP-2007-Description (Complete)-(26-12-2011).pdf

				5967-delnp-2007-description (complete).pdf

				5967-delnp-2007-drawings.pdf

				5967-DELNP-2007-Form-1-(26-12-2011).pdf

				5967-delnp-2007-form-1.pdf

				5967-DELNP-2007-Form-2-(26-12-2011).pdf

				5967-delnp-2007-form-2.pdf

				5967-DELNP-2007-Form-3-(22-12-2011).pdf

				5967-DELNP-2007-Form-3-(26-12-2011).pdf

				5967-delnp-2007-form-3.pdf

				5967-delnp-2007-form-5.pdf

				5967-delnp-2007-pct-202.pdf

				5967-delnp-2007-pct-210.pdf

				5967-delnp-2007-pct-220.pdf

				5967-delnp-2007-pct-237.pdf

				5967-delnp-2007-pct-301.pdf

				5967-delnp-2007-pct-304.pdf

				5967-delnp-2007-pct-308.pdf

				5967-DELNP-2007-Petition-137-(22-12-2011).pdf

« Previous Patent

Next Patent »

Patent Number	254030	

Indian Patent Application Number	5967/DELNP/2007	

PG Journal Number	38/2012	

Publication Date	21-Sep-2012	

Grant Date	13-Sep-2012	

Date of Filing	31-Jul-2007	

Name of Patentee	PPG INDUSTRIES OHIO, INC.	

Applicant Address	3800 WEST 143RD STREET, CLEVELAND, OHIO 44111, USA	

Inventors:

#	Inventor's Name	Inventor's Address	

1	FERENCZ, JOSEPH, M.	9140 SPIETH ROAD, LITCHFIELD, OHIO 44253, USA	

PCT International Classification Number	C09D 5/00	

PCT International Application Number	PCT/US2006/002860	

PCT International Filing date	2006-01-27	

PCT Conventions:

#	PCT Application Number	Date of Convention	Priority Country	

1	11/060,824	2005-02-18	U.S.A.	

© All Indian Patents, 2013-2021.

  Patent data available in the public domain from Indian Patents Office, Department of Industrial Policy and Promotions, Ministry of Commerce and Industry, Government of India.
