Repository: anandvc/allindianpatents

File: patents/254060-improved-resin-compositions-for-extrusion-coating-and-the-process-for-preparing-the-same.html (part 1 of 2)
Indian Patents. 254060:IMPROVED RESIN COMPOSITIONS FOR EXTRUSION COATING AND THE PROCESS FOR PREPARING THE SAME

Indian Patents

Recently Granted Patents

  Recently Published Patents

Title of Invention	IMPROVED RESIN COMPOSITIONS FOR EXTRUSION COATING AND THE PROCESS FOR PREPARING THE SAME

Abstract	A composition is disclosed which is particularly suited for use in extrusion coating. The composition comprises a polymeric material having a rheology such that the slope S of a natural log-natural log plot of loss modulus (or G") versus storage modulus (or Gf) is greater than [0.635<*>(melt index)+13.2]/[(melt index)+16.6], and wherein the polymeric material has a CDF RI fraction less than 0.23 of a GPC chromatogram which has a molecular weight above 85,000 g/mol5 and a CDF LS fraction of more than 0.07 at a conventional GPC molecular weight of 1,750,000 g/mol or greater. The compositions exhibit reduced neck-in when used in extrusion coating and the neck-in is independent of melt strength, thereby facilitating improved extrusion processes.	

Full Text	 

WO 2005/023912	PCT/US2004/029124

IMPROVED RESIN COMPOSITIONS FOR EXTRUSION COATING

This invention pertains to polyethylene extrusion compositions. In particular, the invention pertains to ethylene polymer extrusion compositions in the density range 0.956g/cc to 0.863 g/cc having high drawdown and substantially reduced neck-in. The invention also pertains to a method of making the ethylene polymer extrusion composition and a method for making an extrusion coated article, an article in the form of an extrusion profile and an article in the form of an extrusion cast film.

It is known that low density polyethylene (LDPE) made by high-pressure polymerization of ethylene with free-radical initiators as well as Linear PE (defined herein to mean linear and substantially linear homogenous and heterogeneous polyethylene copolymers and homopolymers) such as heterogeneous linear low density polyethylene (LLDPE) and ultra low density polyethylene (ULDPE) made by the copolymerization of ethylene and a-olefins with Ziegler-Natta coordination (transition metal) catalysts at low to medium pressures can be used, for example, to extrusion coat substrates such as paper board, paper, and/or polymeric substrates; to prepare extrusion cast film for applications such as disposable diapers and food packaging; and to prepare extrusion profiles such as wire and cable jacketing. However, although LDPE generally exhibits excellent extrusion processability and high extrusion drawdown rates, LDPE extrusion compositions lack sufficient abuse resistance and toughness for many applications. For extrusion coating and extrusion casting purposes, efforts to improve abuse properties by providing LDPE compositions having high molecular weights (that is, having melt index, fc, less than about 2 g/lOmin) are not effective since such compositions inevitably have too much melt strength to be successfully drawn down at high line speeds.

While Linear PE in the form of ULDPE (Ultra Low Density Polyethylene) extrusion compositions offer improved abuse resistance and toughness properties and MDPE (medium density polyethylene) and HDPE (high density polyethylene) extrusion compositions offer improved barrier resistance (against, for example, moisture and grease permeation), these linear ethylene polymers exhibit unacceptably high neck-in and draw instability; they also exhibit relatively poor extrusion processability, as measured by motor load and back pressure in the extruder, compared to pure LDPE.

WO 2005/023912	PCT/US2004/029124

In certain applications it is necessary to coat a substrate with resin of higher density than it is possible to make in the conventional high pressure processes. Examples of such applications are release papers, backing of photographic print papers and the like. In these situations use of pure Linear PE of the appropriate density is not desired since such resins are subject to severe draw instability phenomena such as draw resonance and edge-weave as well as unacceptable neck-in. These deficiencies are partially overcome by blending a medium melt index autoclave LDPE with the high density Linear PE. This is conventionally done with Linear PE having a melt index of from 5 to 10 g/10 minutes and from 20 to 50% of a LDPE havin a melt index of from 5 to 8, however these blends suffer from relatively high neck-in and low draw-down. The large amount of LDPE also reduces the upper density possible with the blend. Conversely when resin compositions of density lower than is possible with LDPE are required, the large amount of LDPE increases the lower density limit of such blends. Thus, there is a need for compositions to provide low neck-in, high draw-down and increased upper and lower density limits.

In coating of woven (scrim) and non-woven substrates, it is frequently necessary for the coating resin to flow around the fibers to create adhesion, as the polyethylene may not adhere to the substrate by surface attractive forces. A typical substrate is polypropylene. In these cases, high melt index LDPE is often used as it has the ability to flow around the fibers. Unfortunately, such LDPb resins often exhibit web instabilities. Therefore there is a need for polyethylene compositions capable of successfully adhering to woven substrates while at the same time exhibiting little or no draw instabilities and low neck-in at commercial production rates.

In sealant applications, such as are used in flexible packaging and paper board/Aluminum Foil/PE juice containers, it is desirable that the seal initiation temperature be low, together with a high hot-tack or heat-seal strength. Pure LDPE resins have been used for these applications, typically of melt index in the range from 7 to 15. The recent introduction of metallocene catalyzed Linear PE has offered lowered seal initiation temperature and stronger seal strengths. Such Linear PE resins are generally blended with an LDPE resin to provide reasonably satisfactory processability parameters such as improved neck-in, reduced draw instability and power consumption, compared to the pure Linear PE. However, although these compositions do provide improved seal

WO 2005/023912	PCT/US2004/029124

performance compared to pure LDPE, their processability is substantially inferior, (see R. W. Halle, D.M. Simpson, "A New Enhanced Polyethylene for Extrusion Coating and Laminating", TAPPI2002 PLACE Conf) Therefore there is a need for resin compositions which provide improved seal performance and processability approaching or exceeding that of traditional LDPE resins.

We have found that many of these deficiencies are substantially

ameliorated through mixtures comprising low melt index LDPE, (typically in the range 0.2 to 1.0 g/1 Omin) in the amount of 10 to 25% together with high melt index Linear PE, where the melt index of the Linear PE is in the range 20 to 100, preferably 30 to 40. The density and type of the Linear PE is determined by the final end use of the coated substrate. In particular, the LDPE is characterized by having a MWD greater than 10, and a Mw(absolute)/Mw(GPC) ratio greater than 3.0.

It is generally believed that neck-in and melt strength are inversely related. Thus, in references such as U.S. Patents 5,582,923 and 5,777,155 to Kale et al. (each of which is hereby incorporated by reference in its entirety), adding Linear PE to improve physical toughness came at the expense of extrudability factors such as increased neck-in. Thus in the extrusion coating industry, current practice is to utilize lower melt index LDPE for extrusion on equipment with narrower die widths and relatively low maximum take off rates. Such low melt index autoclave LDPE resins provide low neck-in (less than 2 inches (1 inch for each side)) and sufficient draw-down speed. Faster equipment, typically with wider die widths and improved internal deckling, is supplied with higher melt index autoclave LDPE, which unfortunately, tends to yield greater neck-in. Thus several grades of LDPE are currently required, necessitating complex product handling capability at both resin manufacturer and at the extrusion coating facility, with additional requirements for inventory storage. It would therefore be advantageous to provide a single grade of resin which simultaneously yielded high draw-down and low neck-in.

Such a new family of compositions has now been discovered which breaks the traditional relationship between neck-in and melt strength, meaning that the neck-in can be controlled independently of the melt strength of the polymer. In the preferred application of these these new compositions exhibiting low neck-in, the melt strength is low, below 5 cN and in many useful instances of the invention the melt strength is too low to measure at the standard temperature of 190 Celsius. The melt index of the Linear

WO 2005/023912	PCT/US2004/029124

PE may vary in the range from 20 to 100g/l Oniin, with the resulting melt strength varying in the range 5 to below 1 cN, while the melt index of the resulting blend is changed substantially. Thus the melt index may be varied over wide ranges without substantially affecting the neck-in performance and thus it is possible to provide compositions exhibiting low neck-in, high draw-down and lower power consumption than normally associated with Linear PE based extrusion coating resins.

In the preferred practice of the present invention this neck-in is less than approximately two inches (1" per side) at a haul-off rate of approximately 440 feet/minute. The practical range of melt index is from 3 to 30g/10min in most coating applications, and the compositions of the present invention can cover this entire range, however the preferred range is from 10 to 30g/10min to maintain draw-down above 1200 ft/min. It is desirable that the maximum operating speed of the extrusion coating equipment not be limited by the properties of the resin being used. Thus it is desirable to use resin which exhibits neither draw instability nor breaking before the maximum line speed is reached. It is even more desirable that such resin exhibit very low neck-in, less than 2 inches. The resins provided in this invention exhibit low neck-in and excellent draw stability while the draw-down capability required is obtained by selecting the correct melt index. Typically the melt index is in the range of 10 to 20g/10min. It is a further feature of this invention that it provides a resin at, for example, a melt index of 1 Sg/lGmin that will be suitable for extrusion on both older equipment having slow takeoff and modern high speed equipment. In both situations the neck-in can be less than 2 inches.

The resin compositions of the present invention can be characterized by their rheological properties. It is believed that the rheology of composition of the present invention is one of the requirements necessary to achieve the independence of the neck-in versus melt index observed with the compositions. The compositions can be characterized as having a rheology such that the estimated slope (or S) (by linear least squares regression) of a natural log (loss modulus (or G")) versus natural log (storage modulus (or G')) is greater than [0.635*(melt index)+13.2]/[(melt index)+16.6], wherein the melt index is the melt index of the composition measured in accordance with ASTM D1238, condition 190°C/2.16kg.

WO 2005/023912	PCT/US2004/029124

It has been discovered that the desired rheology is obtained from resins containing relatively small amounts of molecules having high molecular weight and which are highly branched. Resins with this structural component exhibit the surprising combination of low neck-in and, at melt indices above l0g/lOmin, high draw down. Accordingly, the resins of the present invention can also be distinguished according to their structural architecture as determined by gel permeation chromatography. The resins of the current invention are those in which the percentage fraction of a GPC chromatogram which has a molecular weight above 85,000 as determined by gel permeation chromatography with a differential refractometer detector, is less than 23% of the total area of the GPC chromatogram, and yet more than 7% of the total light scattering area from a low angle laser light scattering detector occurs above a conventional GPC molecular weight of 1,750,000 g/moL. Further, the branching of the high molecular weight portion of the composition is preferably tree-like as opposed to comb-like as expressed in the Mark-Houwink plot (such as described by Wood-Adams, Dealy, deGroot and Redwine, "Effect of Molecular Structure on the Linear Viscoelastic Behavior of Polyethylene", 33 Macromolecules 2000, 7489), where the slope is less than 0.25 in the absolute molecular weight range between 300,000 and 3,000,000.

The resin compositions may advantageously comprise a blend of materials such as an Linear PE material together with an LDPE having a high molecular weight, highly branched component. The compositions may also include other polymeric materials such as polypropylene, ethylene-styrene copolymers, high pressure ethylene copolymers such as ethylvinylacetate (EVA) and ethylene acrylic acid, and the like.

Linear PE in the preferred blends for use in making the compositions of the present invention can be any Linear PE known in the art, and can be varied depending on the physical properties desired, as is generally known in the art.

The preferred LDPE for use in making the compositions of the present invention has a Melt Index (12) as measured in accordance with ASTM D1238, condition 190°C/2.16kg of from 2 to 0.2 g/10 min, a melt strength of from 25 to 50 cN or greater respectively, an Mw/Mn as measured by conventional GPC greater than 10 and a Mw(absolute)/Mw(GPC) ratio of greater than 3.0. Such an LDPE is preferably made in an autoclave reactor with chilled ethylene feed below 35°C operating in single phase mode with three or more zones. The reactor is preferably run above the transition point

WO 2005/023912	PCT/US2004/029124

(phase boundary between a two -phase and a single phase system) at an average reactor temperature of approximately 240°C.

Another aspect of the present invention is a process for improving extrusion coating performance by using the resins of the present invention.

Fig.l is a plot of the natural log of loss modulus G" versus elastic or storage modulus G' for a series of resins.

Fig. 2 is a plot of the slope of the line obtained from a linear least squares regression from the plot in Figure 1 versus melt index.

Fig. 3 is an example of an appropriate light scattering chromatogram obtained on anNBS 1476 high pressure low density polyethylene standard.

Fig. 4 is a plot of the cumulative detector fraction (CDF) of the low angle light scattering detector (LS) versus the log base 10 of the linear polyethylene equivalent GPCMW

Fig. 5 is a plot the cumulative detector fraction (CDF) of the refractometer detector (RI) versus the log base 10 of the linear polyethylene equivalent GPC MW.

Fig. 6 is a plot of neck in performance as the MI of the Linear PE is adjusted for blends of Linear PE with 2 different types of LDPE, showing the independence of neck-in and MI for the preferred blends of the present invention.

Fig. 7 is a plot of Hot Tack strength vs. temperature for a series of materials, showing the superior hot-tack performance possible with this invention through appropriate selection of the Linear PE component.

The following terms shall have the given meaning for the purposes of this invention:

"Haul-Off  is defined herein to mean the speed at which the substrate is moving, thus stretching or elongating a molten polymer extrudate.

"Melt strength" which is also referred to in the relevant art as "melt tension" is defined and quantified herein to mean the force (as applied by a wind-up drum equipped with a strain cell) required to draw a molten extrudate at a haul-off velocity at which the melt strength plateaus prior to breakage rate above its melting point as it passes through the die of a standard plastometer such as the one described in ASTM D1238-E.

WO 2005/023912	PCT/US2004/029124

Melt strength values, which are reported herein in centi-Newtons (cN)? are determined using a Gottfert Rheotens at 190°C Density is tested in accordance with ASTM D792.

"Neck-in" is defined herein as the difference between the die width and the extrudate width on the fabricated article. The neck-in values reported herein are determined at a haul off rate of 440 feet/minute which yields a 1 mil coating thickness at an extrusion rate of approximately 250 lbs/hr, at a temperature of 600°F (except where otherwise noted) using a 3.5-inch diameter, 30:1 L/D Black-Clawson extrusion coater equipped with a 30 inch wide die deckled to 24 inches and having a 25-mil die gap. "Drawdown" means the haul-off speed (using the same equipment, extrusion rate and temperature) at which the molten polymer breaks from the die or the speed at which edge instability was noted.

The term "polymer", as used herein, refers to a polymeric compound prepared by polymerizing monomers, whether of the same or a different type. The generic term polymer thus embraces the term "homopolymer", usually employed to refer to polymers prepared from only one type of monomer as well as "copolymer" which refers to polymers prepared from two or more different monomers.

The term "LDPE" may also be referred to as "high pressure ethylene polymer" or "highly branched polyethylene" and is defined to mean that the polymer is partly or entirely homopolymerized or copolymerized in autoclave or tubular reactors at pressures above 14,500 psi (100 MPa) with the use of free-radical initiators, such as peroxides (see for example US 4,599,392, herein incorporated by reference).

The term "Linear PE" is defined to mean any linear, substantially linear or heterogeneous polyethylene copolymer or homopolymer. The Linear PE can be made by any process such as gas phase, solution phase, or shiny or combinations thereof. The Linear PE may consists one or more components, each of which is also a Linear PE.

The term molecular weight distribution or "MWD" is defined as the ratio of weight average molecular weight to number average molecular weight (Mw/Mn). Mw

and Mn are determined according to methods known in the art using conventional GPC. The ratio Mw(absolute)/Mw(GPC) is defined wherein Mw(absolute) is the weight average molecular weight derived from the light scattering area at low angle (such as 15 degrees) and injected mass of polymer and the Mw(GPC) is the weight average molecular

WO 2005/023912	PCT/US2004/029124

weight obtained from GPC calibration. The light scattering detector is calibrated to yield the equivalent weight average molecular weight as the GPC instrument for a linear polyethylene homopolymer standard such as NBS 1475.

Description of the Composition

The composition of matter of the present invention can be characterized according to its rheological properties and its molecular architecture as determined by multiple detector GPC.

It is believed that the rheology of the composition of the present invention leads to the independence of the neck-in versus melt index of the composition. The rheology of the compositions can be demonstrated according to the following method which uses dynamic shear rheology to independently measure the elastic and viscous responses of a polymer sample. The measurement should be performed at a temperature of 190° C and a range of frequencies from 0.1 to 100 1/sec using an oscillatory shear rheometer such as a Rheometrics RMS-800. The natural logarithm of these values can then be plotted (In (G") vs. ln(G'))-

A linear least squares regression can be performed on the ln( G") vs. In (G?) data, resulting in an equation of the form: Ln( G") = S*(ln( G')) +G,

Where S is the regressed slope of Lhe line, and G is the natural log of (i" when the natural log of G5 is zero.

It has been discovered that the S determined by the regression is an especially useful parameter for quantifying the elasticity of each resin. Compositions of the present invention can be differentiated by having an S exceeding [0.635*(melt index)+13.2]/[(melt index)+16.6]. Preferably, the compositions of the present invention exceed this value by more than 1%, more preferably more than 1.5%.

These compositions surprisingly exhibit neck-in performance in extrusion coating which is effectively independent of the melt index, particularly when the compositions comprise at least 13% of the preferred LDPE. This independence is not achieved at the expense of a reduction in draw-down. Thus it is possible to provide resins having high melt index and high draw down but surprisingly low neck-in. This independence is shown in Figure 6 in which Linear PE at various melt indices ranging

WO 2005/023912	PCT/US2004/029124

from 30 to 3 g/l0min was blended with 15% by weight of either (a) a 0.47 MI LDPE with MWD >10.0 and Mw(absolute)/Mw(GPC) > 3.0, or (b) a 8.0 MI LDPE with MWD 
The composition of matter of the present invention can also be characterized according to its unique molecular architecture as evidenced by multiple detector gel permeation chromatography (GPC). When using a properly calibrated GPC, equipped with at least a low angle laser light scattering detector (LS) and a conventional refractive index (RI) detector, the compositions of the present invention will exhibit the following properties: First, the percentage fraction of a GPC chromatogram which has a linear equivalent polyethylene molecular weight above 85,000 as determined by gel permeation chromatography with a differential refractometer detector, is less than 23% of the total area of the GPC chromatogram, and yet more than 7% of the total light scattering area from a low angle laser light scattering detector occurs above a conventional GPC molecular weight of 1,750,000 g/niol. Preferably, the material will have a percentage fraction of a GPC chromatogram which has a molecular weight above 85,000 as determined by gel permeation chromatography with a differential refractometer detector, less than 21%, more preferably less than 20 % and most preferably less than 15% of the total area of the GPC chromatogram. Preferably the material will also have more than 9% of the total light scattering area from a low angle laser light scattering detector occurring above a conventional GPC molecular weight of 1,750,000 g/mol.

The compositions of the present invention can have any melt strength, and surprisingly in view of the low neck-in observed with these resins, melt strength less than 9cN and more preferably less than 5 cN are particularly advantageous.

As should be understood from the foregoing, the physical properties of the compositions of the present invention when coated on a substrate can be tailored according to the particular needs. In the preferred blends of the invention, for example, the particular Linear PE (or combinations of Linear PE with other material including

WO 2005/023912	PCT/US2004/029124

other Linear PE) portion can be selected to optimize whatever characteristics are desired. For example tensile properties and abuse resistance will typically exceed those of conventional LDPE. We have also found that heat seal properties and hot tack properties are superior to conventional LDPE, showing lower initiation temperatures and increased seal and hot tack strength.

It will be appreciated by one of ordinary skill in the art that the composition of the present invention will be slightly modified after conversion into a fabricated article such as a film layer. Another aspect of the invention is therefore a polymeric film layer having a rheology such that the S of a natural log-natural log plot of loss modulus (or G") versus storage modulus (or G') is greater than [0.665*(melt index>f 14.2]/[(melt index)+ 16.6], and wherein the polymeric material has a CDF RI fraction less than 023 of GPC chromatogram which has a linear equivalent polyethylene molecular weight above 85,000, and a CDF LS fraction of more than 0.07 at a conventional GPC molecular weight of 1,750,000 g/mol or greater. The film layer can preferably be from 0.1 to 40 mils. The film layers of the present invention may advantageously be subjected to treatment such as flame or corona treatment and printing as is known in the art. Substrates for use with the film layers can be flame treated, corona treated, or coated with various primers to promote adhesion.

As a consequence of the ability to provide resins of high melt index that provide neck-in performance associated with traditional LDPE of lower melt indices (for example, from 5 to 9 g/l0min), the preferred blends of the present invention exhibit processability (as determined by motor load requirements) similar to traditional high pressure low density polyethylene used in extrusion coating and extrusion lamination applications, despite the majority of composition comprising Linear PE.

The inventive composition can advantageously be achieved using a blend of Linear PE and LDPE, optionally with additional polymers such as minor amounts of polypropylene. The preferred blends of the present invention will preferably comprise at least 70 percent of the composition based on the total weight of the composition, and may comprise up to 100% of the composition. The Linear PE portion of the blend will preferably comprise 70% by weight of the blend. More preferably the blend comprises at least 75 percent, still more preferably 80 to 85 percent of the Linear PE. The inventive composition should contain no more than 95 percent of the Linear PE, but preferably no

WO 2005/023912	PCT/US2004/029124

more than 90 percent, and most preferably no more than 85 percent of the Linear PE.

The inventive composition also contains at least 5 percent, preferably at least 10, more preferably 15 to 20 percent, based on the total weight of the composition, of at least one high pressure ethylene polymer composition or LDPE. Preferably this component is no more than 30 percent of the total composition, more preferably no more than 25 percent, most preferably no more than 20 percent. It should be understood that the total amount of Linear PE and LDPE does not necessarily have to equal 100%.

The molecular architecture of the preferred high pressure ethylene polymer composition is believed to be related to the neck-in, and rheological properties of the final composition. Without intending to be bound to theory, it is believed that the LDPE portion of the preferred blends for the present invention can supply high molecular weight, highly branched structure which leads to the unique combination of rheology and molecular architecture. It should be understood, however that the high molecular weight highly branched portion need not come from a high pressure low density resin, and other processes such as those described in WO 02/074816, may be applicable.

The preferred LDPE for use in the present invention has a Melt Index (I2) of from 0.2 to 2g/10 min. More preferably the melt index is greater than 0.25, most preferably more than 0.3g/10min. The melt index is preferably less than 2, more preferably less than 1, and most preferably less than 0.7g/10 min. The melt strength of the LDPE is preferably greater than 24.1 - 18.0*logl0(MI) or alternatively 25 cN or greater, more preferably 30 cN or greater, and most preferably 40 cN or greater. For practical reasons the melt strength is preferably less than 100 cN. The preferred LDPE also has a Mw/Mn as measured by conventional GPC greater than 10, preferably greater than 12 and a Mw(absolute)/Mw(GPC) ratio of greater than 3.0, preferably greater than 3.2 and most preferably greater than 3.5.

Such an LDPE can be made in an autoclave reactor with chilled ethylene feed below 35°C operating in single phase mode with three or more zones. The reactor is preferably run above the transition point (phase boundary between a two-phase and a single-phase system) at an average reactor temperature of approximately 240°C.

The composition of the present invention may also include LDPE/LDPE blends where one of the LDPE resins has a relatively higher melt index and the other has

WU 2U05/U2J912	PCT/US2004/029124

Preparation of the Polymer Extrusion Composition

The preferred blends for making the polymer extrusion compositions of this invention can be prepared by any suitable means known in the art including tumble dry-blending, weigh feeding, solvent blending, melt blending via compound or side-arm extrusion, or the like as well as combinations thereof. Surprisingly, in view of the melt index difference between the low melt index LDPE component and the higher melt index component, either Linear PE or LDPE, these blends do not require special mixing procedures to prevent gels. Dry blend mixes extruded with a 30:1 single screw provide a resulting film layer with minimal unmixed gels

The inventive extrusion composition can also be blended with other pofymer materials, such as polypropylene, high pressure ethylene copolymers such as ethylene vinyl acetate (EVA), ethylene ethylacrylate (EEA), and ethylene acrylic acid (EAA) and the like, ethylene-styrene interpolymers, so long as the necessary rheology and molecular architecture as evidenced by multiple detector GPC are maintained. The composition can be used to prepare monolayer or multilayer articles and structures, for example, as a sealant, adhesive or tie layer. The other polymer materials can be blended with the inventive composition to modify processing, film strength, heat seal, or adhesion characteristics as is generally known in the art.

Both the LDPE and the Linear PE portions of the preferred composition can be used in a chemically and/or physically modified form to prepare the inventive composition. Such modifications can be accomplished by any known technique such as, for example, by ionomerization and extrusion grafting.

Additives such as antioxidants (for example, hindered phenolics such as Irganox® 1010 or Irganox® 1076 supplied by Ciba Geigy), phosphites (for example,

Irgafos® 168 also supplied by Ciba Geigy), cling additives (for example, PIB), Standostab PEPQ™ (supplied by Sandoz), pigments, colorants, fillers, can also be included in the ethylene polymer extrusion composition of the present invention, to the extent that they do not interfere with the high drawdown and substantially reduced neck-in discovered by Applicants. In extrusion coating applications requiring strong adhesion, the inventive compositions preferably contain no or only limited amounts of antioxidants

WO 2005/023912	PCT/US2004/029124

as these compounds may interfere with adhesion to the substrate. However, compositions with high levels of anti-oxidants may be made to adhere using techniques known in the art such as corona and flame treatment of the substrate and by increasing the resin extrusion temperature The article made from or using the inventive composition may also contain additives to enhance antiblocking and coefficient of friction characteristics including, but not limited to, untreated and treated silicon dioxide, talc, calcium carbonate, and clay, as well as primary, secondary and substituted fatty acid amides, chill roll release agents, silicone coatings, etc. Other additives may also be added to enhance the anti-fogging characteristics of, for example, transparent cast films, as described, for example, by Niemann in US Patent 4,486,552. Still other additives, such as quaternary ammonium compounds alone or in combination with ethylene-acrylic acid (EAA) copolymers or other functional polymers, may also be added to enhance the antistatic characteristics of coatings, profiles and films of this invention and allow, for example, the packaging or making of electronically sensitive goods. Other functional polymers such as maleic anhydride grafted polyethylene may also be added to enhance adhesion, especially to polar substrates.

Multilayered constructions comprising the inventive composition can be prepared by any means known including coextrusion, laminations and combinations thereof. Moreover, compositions of this invention can be employed in coextrusion operations where a higher drawdown material is used to essentially "cany" one or more lower drawdown materials. In particular the compositions of this invention are well suited to carry a material of lower draw-down.

The ethylene polymer extrusion compositions of this invention, whether of monolayer or multilayered construction, can be used to make extrusion coatings, extrusion profiles and extrusion cast films as is generally known in the art When the inventive composition is used for coating purposes or in multilayered constructions, substrates or adjacent material layers can be polar or nonpolar including for example, but not limited to, paper products, metals, ceramics, glass and various polymers, particularly other polyolefins, and combinations thereof. For extrusion profiling, various articles can potentially be fabricated including, but not limited to, refrigerator gaskets, wire and cable jacketing, wire coating, medical tubing and water piping, where the physical properties of the composition are suitable for the purpose. Extrusion cast film made from or with the

WO 2005/023912	' PCT/US2004/029124

inventive composition can also potentially be used in food packaging and industrial stretch wrap applications.

EXAMPLES

A description of all of the resins used in the Examples is presented in Table 1.

WO 2005/023912	PCT/US2004/029124

Rheology Determination

To illustrate a suitable process for determining the rheology of polymeric material, samples of Resins A, B, C, D, E, Bl and B2 were prepared. 5  The loss modulus G" and the elastic or storage modulus G' for each of these compositions was then determined by Rheometrics RMS800 oscillatory shear rheometer. The values obtained for Resin Bl, Resin D and Resin A are reported in Table 2 and a natural log plot of these values (along with the plots for additional resins) is shown in Figure 1.

WO 2005/023912	PCT/US2004/029124

A linear least squares regression can be performed on the In (G") vs. In (G') data for each of the resins, resulting in an equation of the form;

In (G") = (S)*(ln (G') + G; Where S is the regressed slope of the line and G is the natural log of G" when the natural log of G' is zero.

Values for this slope can then be plotted against the melt index. These values are shown in Figure 2.

The line formed by the equation S = [0.635*(melt index)+13.2]/[(melt index)+16.6] is also presented On this plot, and those compositions which have slopes below this line are not within the scope of the present invention.

Molecular Architecture Determination

In order to determine the molecular architecture of various polymer compositions, the following procedure was used:

The cliromatographic system consisted of a Waters (Millford, MA) 150C high temperature chromatograph equipped with a Precision Detectors (Amherst MA) 2-angle laser light scattering detector Model 2040. The 15-degree angle of the light scattering detector was used for the calculation of molecular weights. Data collection was performed using Viscotek (Houston, TX) TriSEC software version 3 and a 4-channel Viscotek Data Manager DM400. The system was equipped with an on-line solvent degas device from Polymer Laboratories (Shropshire, UK).

The carousel compartment was operated at 140°C and the column compartment was operated at 150°C. The columns used were 7 Polymer Laboratories 20-micron Mixed-A LS columns. The solvent used was 1,2,4 trichlorobenzene. The samples were prepared at a concentration of 0.1 grams of polymer in 50 milliliters of solvent. The chromatographic solvent and the sample preparation solvent contained 200 ppm of butylated hydroxytoluene (BHT). Both solvent sources were nitrogen sparged. Polyethylene samples were stirred gently at

WO 2005/023912	PCT/US2004/029124

160 degrees Celsius for 4 hours. The injection volume used was 200 microliters and the flow rate was 1.0 milliliters/minute.

Calibration of the GPC column set was performed with 18 narrow molecular weight distribution polystyrene standards with molecular weights ranging from 580 to 8,400,000 and were arranged in 5 "cocktail" mixtures with at least a decade of separation between individual molecular weights. The standards were purchased from Polymer Laboratories (Shropshire, UK). The polystyrene standards were prepared at 0.025 grams in 50 milliliters of solvent for molecular weights equal to or greater than 1,000,000, and 0.05 grams in 50 milliliters of solvent for molecular weights less than 1,000,000. The polystyrene standards were dissolved at 80 degrees Celsius with gentle agitation for 30 minutes. The narrow standards mixtures were run first and in order of decreasing highest molecular weight component to minimize degradation. The polystyrene standard peak molecular weights were converted to polyethylene molecular weights using the following equation (as described in Williams and Ward, J. Polym. Sci., Polym. Let, 6, 621 (1968)).:

Where M is the molecular weight, A has a value of 0.41 and B is equal to 1.0. A fourth order polynomial was used to fit the respective polyethylene-equivalent calibration points.

The total plate count of the GPC column set was performed with Eicosane (prepared at 0.04 g in 50 milliliters of TCB and dissolved for 20 minutes with gentle agitation.) The plate count and symmetry were measured on a 200 microliter injection according to the following equations:

Where RV is the retention volume in milliliters and the peak width is in milliliters.

Symmetry = (Rear peak width at one tenth height- RV at Peak maximum) / (RV at Peak Maximum - Front peak width at one tenth height)

WO 2005/023912	PCT/US2004/029124

Where RV is the retention volume in milliliters and the peak width is in milliliters.

The Systematic Approach for the determination of multi-detector offsets was done in a manner consistent with that published by Balke, Mourey, et Al (Mourey and Balke, Chromatogniphy Polym. Chpt 12, (1992)) (Balke, Thitiratsakul, Lew, Cheung, Mourey, Chromatography Polym. Cbpt 13, (1992)), optimizing dual detector log MW results from Dow broad polystyrene 1683 to the narrow standard column calibration results from the narrow standards calibration curve using in-house software. The molecular weight data was obtained in a manner consistent with that published by Zimm (ZimnijB-H-, J.Chem. Phys., 16, 1099 (1948)) and Kratochvil (Kratochvil, P., Classical Light Scattering from Polymer Solutions, Elsevier, Oxford, NY (1987)). The overall injected concentration used for the determination of the molecular weight was obtained from the sample refractive index area and the refractive index detector calibration from a linear polyethylene homopolymer of 115,000 molecular weight. The chromatographic concentrations were assumed low enough to eliminate addressing 2nd Virial coefficient effects (concentration effects on molecular weight).

In order to monitor the deviations over time, which may contain an elution component (caused by chromatographic changes) and a flow rate component (caused by pump changes), a late eluting narrow peak is generally used as a "marker peak". A flow rate marker was therefore established based on the air peak mismatch between the degassed chromatographic system solvent and the elution sample on one of the polystyrene cocktail mixtures. This flow rate marker was used to linearly correct the flow rate for all samples by alignment of the air peaks. Any changes in the time of the marker peak are then assumed to be related to a linear shift in both flow rate and chromatographic slope.
