Repository: anandvc/allindianpatents

File: patents/254066-lead-free-tin-silver-copper-alloy-solder-composition.html (part 1 of 2)
Indian Patents. 254066:LEAD-FREE TIN-SILVER-COPPER ALLOY SOLDER COMPOSITION

Indian Patents

Recently Granted Patents

  Recently Published Patents

Title of Invention	LEAD-FREE TIN-SILVER-COPPER ALLOY SOLDER COMPOSITION

Abstract	A solder composition and associated method of formation. The solder composition comprises a substantially lead-free alloy that includes tin (Sn), silver (Ag), and copper. The tin has a weight percent concentration in the alloy of at least about 90 %. The silver has a weight percent concentration X in the alloy. X is sufficiently small that formation of Ag3Sn plates (57, 58) is substantially suppressed when the alloy in a liquefied state is being solidified by being cooled to a lower temperature at which the solid Sn phase is nucleated. This lower temperature corresponds to an undercooling &dgr;T relative to the eutectic melting temperature of the alloy. Alternatively, X may be about 4.0 % or less, wherein the liquefied alloy is cooled at a cooling rate that is high enough to substantially suppress Ag3Sn plate (57, 58) formation in the alloy. The copper has a weight percent concentration in the alloy not exceeding about 1.5 %.	

Full Text	LEAD-FREE TIN-SILVER-COPPER ALLOY SOLDER COMPOSITION

Background of the Invention

1.	Technical Field

The present invention relates generally to a lead-free alloy solder composition and more specifically to a tin-silver-copper alloy solder composition.

2.	Related Art

A chip carrier may be coupled to a circuit card by a ball grid array (BGA) comprising BGA solder balls. Such BGA solder balls have typically comprised a eutectic alloy composition of 63% tin (Sn) and 37% lead (Pb) which has a low melting temperature of 183 °C and is highly reliable. Unfortunately, lead is toxic and environmentally hazardous. As a result, lead-free solders are now beginning to be used commercially. However, many low-melt, lead-free solders have adverse physical characteristics which may cause reliability problems. Thus, there is a need for a reliable low-melt, substantially lead-free solder ball for coupling a chip or chip carrier to the next level of assembly (e.g., coupling a chip carrier to a circuit card).

Summary of the Invention

In first embodiments, the present invention provides a solder composition, comprising a solder alloy,

wherein the alloy is substantially free of lead,

wherein the alloy includes tin (Sn), silver (Ag), and copper (Cu), wherein the tin has a weight percent concentration in the alloy of at least about 90%, wherein the silver has a weight percent concentration of X in the alloy, wherein X is sufficiently small that formation of Ag3Sn plates is substantially suppressed when the alloy in a liquefied state is being solidified by being cooled at to a lower temperature at which the solid Sn phase is nucleated,

wherein the lower temperature corresponds to an undercooling 6T relative to the eutectic melting temperature of the alloy, and

wherein the copper has a weight percent concentration in the alloy not exceeding about

1.5%.

In second embodiments, the present invention provides a method for forming an electrical structure, comprising:

providing a first substrate and a first solder ball attached to a first electrically conductive pad that is coupled to the first substrate, wherein the first solder ball comprises a solder alloy, wherein the alloy is substantially free of lead, wherein the alloy includes tin (Sn), silver (Ag), and copper (Cu), wherein the tin has a weight percent concentration in the alloy of at least about 90%, and wherein the copper has a weight percent concentration in the alloy not exceeding about 1.5%;

providing a second substrate and a second electrically conductive pad coupled to the second substrate;

coupling the first solder ball to the second pad; 

melting the first solder ball by heating the first solder ball to form a modified solder ball;

and

solidifying the modified solder ball by cooling the modified solder ball to a lower temperature at which the solid Sn phase is nucleated, and wherein the lower temperature corresponds to an undercooling 5T relative to the eutectic melting temperature of the alloy, wherein the solidified modified solder ball is a solder joint that couples the first substrate to the second substrate, and wherein a silver weight percent concentration X2 in the modified solder ball is sufficiently small that formation of Ag3Sn plates is substantially suppressed during said cooling.

In third embodiments, the present invention provides a method for forming a solder composition, comprising:

providing a solder alloy, wherein the alloy is substantially free of lead, wherein the alloy includes tin (Sn), silver (Ag), and copper (Cu), wherein the tin has a weight percent concentration in the alloy of at least about 90%, wherein the silver has a weight percent concentration in the alloy not exceeding about 4.0%, and wherein the copper has a weight percent concentration in the alloy not exceeding about 1.5%;

melting the alloy by heating the alloy; and 

solidifying the melted alloy by cooling the melted alloy at a cooling rate that is high enough to substantially suppress Ag3Sn plate formation in the alloy during said cooling.

In  fourth embodiments, the present invention provides a method for forming an electrical  structure, comprising:

providing a first substrate and a first solder ball attached to a first electrically conductive pad that is coupled to the first substrate, wherein the first solder ball comprises a solder alloy, wherein the alloy is substantially free of lead, wherein the alloy includes tin (Sn), silver (Ag), and copper (Cu), wherein the tin has a weight percent concentration in the alloy of at least about 90%, wherein the silver has a weight percent concentration in the alloy not exceeding about 4.0%, and wherein the copper has a weight percent concentration in the alloy not exceeding about 1.5%;

providing a second substrate and a second electrically conductive pad coupled to the second substrate;

coupling the first solder ball to the second pad;

melting the first solder ball by heating the first solder ball to form a modified solder ball;

and

solidifying the modified solder ball by cooling the modified solder ball at a cooling rate that is high enough to substantially suppress Ag3Sn plate formation in the modified solder ball during said cooling, wherein the solidified modified solder ball is a solder joint that couples the first substrate to the second substrate.

In fifth embodiments, the present invention provides a pre-soldering electrical structure, comprising:

a first substrate and a first solder ball attached to a first electrically conductive pad that is coupled to the first substrate, wherein the first solder ball comprises^ solder alloy, wherein the alloy is substantially free of lead, wherein the alloy includes tin (Sn), silver (Ag), and copper 

(Cu), wherein the tin has a weight percent concentration in the alloy of at least about 90%, and wherein the copper has a weight percent concentration in the alloy not exceeding about 1.5%;

a second substrate and a second electrically conductive pad coupled to the second substrate, wherein the first solder ball is coupled to the second pad, wherein the first solder ball is adapted to being melted by being heated to form a modified solder ball, wherein the modified solder ball is adapted to being solidified by being cooled to a lower temperature at which the solid Sn phase is nucleated, wherein the lower temperature corresponds to an undercooling 6T relative to the eutectic melting temperature of the alloy, wherein the solidified modified solder ball is a solder joint that couples the first substrate to the second substrate, and wherein a silver weight percent concentration X2 in the modified solder ball is sufficiently small that formation of Ag3Sn plates are substantially suppressed during said cooling.

In sixth embodiments, the present invention provides a post-soldering electrical structure comprising:

a first substrate; and

a second substrate, wherein the first substrate is coupled to the second substrate by a solder joint, wherein the solder joint comprises an alloy, wherein the alloy is substantially free of lead, wherein the alloy includes tin (Sn), silver (Ag), and copper (Cu), wherein the tin has-a weight percent concentration in the alloy of at least about 90%, wherein the silver has a weight percent concentration in the alloy of X2, wherein X2 is sufficiently small that Ag3Sn plates are substantially absent in the solder joint, and wherein the copper has a weight percent concentration in the alloy not exceeding about 1.5%.

The present invention provides a reliable low-melt, substantially lead-free solder ball for coupling a chip carrier to a circuit card, or for coupling an integrated circuit chip to a chip carrier.

Brief Description of the Drawings FIG. 1A depicts a cross-sectional view of an electronic structure, showing a first substrate in position for being soldered to a second substrate.

FIG. IB depicts a cross-sectional view of the electronic structure of FIG. 1 after the first substrate has been soldered to the second substrate

FIGS. 2A-2B depict cross-sectional images of a solder joint associated with a solder ball after the solder joint has been subject to thermal cycle testing.

FIGS. 3A-3B depict cross-sectional images of a solder joint associated with a ball grid array (BGA) solder ball after the solder joint has been subject to thermal cycle testing.

FIG. 3C depicts cross-sectional images of a solder joint associated with a BGA solder ball, showing crack propagation along a silver-tin plate in the solder ball following thermal cycle testing of the solder joint.

FIGS. 4A-4D depict cross-sectional images of a Sn-3.8Ag-0.7Cu solder ball after being reflow-soldered to a nickel-gold pad at cooling rates spanning 0.2 to 3.0 °C/sec, in accordance with embodiments of the present invention.

FIGS. 5A-5C depict cross-sectional images of a Sn-3.4Ag-0.9Cu solder ball after being reflow-soldered to a nickel-gold pad at cooling rates spanning 0.2 to 3.0 °C/sec, in accordance 

„with embodiments of the present invention.

w

FIGS. 6A-6C depict cross-sectional images of a Sn-3.2Ag-0.9Cu solder bail after being reflow-soldered to a nickel-gold pad at cooling rates spanning 0.2 to 3.0 °C/sec, in accordance with embodiments of the present invention.

FIGS. 7A-7C depict cross-sectional images of a Sn-2.5Ag-0.9Cu solder ball after being reflow-soldered to a nickel-gold pad at cooling rates spanning 0.2 to 3.0 °C/sec, in accordance with embodiments of the present invention.

FIGS. 8A-8C depict cross-sectional images of a Sn-2.1Ag-0.9Cu solder ball after being reflow-soldered to a nickel-gold pad at cooling rates spanning 0.2 to 3.0 °C/sec, in accordance with embodiments of the present invention.

FIGS. 9A-9C depict cross-sectional images of a Sn-3.5Ag solder ball after being reflow- soldered to a nickel-gold pad at cooling rates spanning 0.2 to 3.0 °C/sec, in accordance with embodiments of the present invention.

FIGS. 10A-10C depict cross-sectional images of a Sn-3.5Ag solder ball after being reflow-soldered to a copper pad at cooling rates spanning 0.2 to 3.0 °C/sec, in accordance with embodiments of the present invention.

FIG. 11 is an image of a top view of silver-tin plates of Sn-3.8Ag-0.7Cu solder balls formed on an array of BGA pads wherein the majority tin component of the solder ball has been etched away, in accordance with embodiments of the present invention.

FIG. 12 is a cross-sectional image of a Sn-3.8Ag- 0.7 Cu solder ball joint having silver- tin plates of differing angular orientations, in accordance with embodiments of the present

invention.

FIGS. 13A-3B are images of a silver-tin plate that remained after the majority tin component had been had been etched away from a Sn-3.8Ag-0.7 Cu solder ball, in accordance with embodiments of the present invention.

FIG. 14 is a table showing pasty range variations as a function of copper concentration and silver concentration over a limited compositional range in a Sn-Ag-Cu system, in accordance with embodiments of the present invention.

FIG. 15 is a bar chart showing microhardness as a function of Ag weight percent concentration and cooling rate for a Sn-XAg-0.9Cu SAC alloy wherein X is weight percent silver, in accordance with embodiments of the present invention.

FIG. 16 depicts a section of the ternary Sn-Ag-Cu phase diagram, having a constant Cu concentration of 0.7 wt. %, in accordance with embodiments of the present invention.

Detailed Description of the Invention

FIG. 1A depicts a cross-sectional view of an electrical structure (e.g., an electronic packaging structure) 10, showing a substrate 12 in position for being soldered to a substrate 18, in accordance with embodiments of the present invention. An electrically conductive pad (l'pad") 13 is attached to the substrate 12, and a solder ball 14 is coupled to the pad 13. For example, the solder ball 14 may be in contact with the pad 13 (e.g., in metallurgical and/or electrical contact with the pad 13). Thus, the substrate 12, the pad 13, and the solder ball 14 are coupled together as a single mechanical unit. The solder ball 14 has been coupled to the pad 13 by any method 

* known to a person of ordinary skill in the art such as, inter alia, by reflowing the solder ball 14 onto the pad 13, followed by cooling and thus solidifying the solder ball 14. A pad 17 is attached to the substrate 18, and a solder paste 16 has been applied to the pad 17 and is in contact with the pad 17. The substrate 12 is to be soldered to the substrate 18 by heating, melting, and reflowing the solder paste 16 and the solder ball 14 such that the melted and reflowed solder from the solder paste 16 is incorporated into the solder ball 14 to form the modified solder ball 15 of FIG. IB. The modified solder ball 15 comprises the solder paste 16 as having been incorporated into the solder ball 14 during the aforementioned melting and reflowing of the solder paste 16 and the solder ball 14. After being cooled and solidified, the modified solder ball 15 serves as a solder joint that couples the substrate 12 to the substrate 18. In some embodiments, the joining of substrates 12 and 18 is performed without the use of the solder paste 16. In such embodiments, only flux is used to facilitate the joining process. In other embodiments, the solder paste 16 may be used to join substrates 12 and 18, wherein the solder ball 14 does not melt, but is wetted by the solder paste 16 solder under reflow conditions and provides for attachment upon solidification of the solder paste 16 solder. In FIG. 1A, the electrical structure 10 may be denoted as a "pre-soldering electrical structure."

FIG. IB depicts a cross-sectional view of the electronic structure 10 of FIG. 1A after the substrate 12 has been soldered to the substrate 18 such that both the solder paste 16 and the solder ball 14 have been fully melted, in accordance with embodiments of the present invention. In FIG. IB, the solidified modified solder ball 15 serves as a solder joint that couples the substrate 12 to the substrate 18. The modified solder ball 15 comprises the material of the solder

-ball 14 and the material of the solder paste 16 (see FIG. 1 A). Generally, N solder balls mechanically and electrically couple the substrate 12 to the substrate 18, wherein N^ 1, and wherein each of the N solder balls is typified by the modified solder ball 15. In FIG. IB, the electrical structure 10 may be denoted as a "post-soldering electrical structure."

In an alternative embodiment, the solder paste 16 is not used and a flux is instead used in accordance with the present invention, using any flux material known to one of ordinary skill in the art, to couple the solder ball 14 to the pad 17. When the flux is used, the modified solder ball 15 includes essentially the material of the solder ball 14 and does not include any solder paste. In other alternative embodiments, neither flux nor the solder paste 16 is used to couple the solder ball 14 to the pad 17 in accordance with the present invention.

In FIGS. 1A and IB, the substrates 12 and 18 may each comprise any electrical or electronic composite, laminate, component, etc. As a first example, the substrate 12 may comprise an integrated-circuit chip ("chip") and the substrate 18 may comprise a chip carrier (e.g., a ceramic or organic chip carrier). In chip attachment to a chip carrier, solder paste is typically not used. As a second example, the substrate 12 may comprise a chip carrier (e.g., a ceramic or organic chip carrier) and the substrate 18 may comprise a circuit card. In the second example, the solder ball 14 may be a Ball Grid Array ("BGA") solder ball. The solder pads 13 and 17 may each be any type of solder pad. and comprise any material or materials, known to one of ordinary skill in the art such as, inter alia, a copper pad, a nickel-gold plated copper pad ("nickel-gold pad"; i.e., a copper pad coated by a layer of nickel, and a layer of gold coating the layer of nickel), etc. The solder paste 16 may have any applicable composition (e.g., any 

applicable substantially lead-free composition) known to a person of ordinary skill in the art. For example, the solder paste 16 may comprise a solder paste composition by weight percent of: 3.5- 4.0% silver, 0.5%-0.9% copper, and the remainder as essentially tin with possible additions of small or trace amounts of other constituents. As another example, the solder paste 16 may comprise a solder paste composition by weight percent of: 3.5-4.0% silver and the remainder as essentially tin with possible additions of small or trace amounts of other constituents.

For the present invention, the solder ball 14 comprises an alloy of tin (Sn), silver (Ag), and copper (Cu) having concentrations of Sn, Ag, and Cu ("SAC") that relate to commercial SAC alloy compositions and the ternary eutectic SAC alloy composition. Typically, commercial SAC alloy compositions comprise Sn-3.8Ag-0.7Cu (i.e., 3.8 weight percent Ag and 0.7 weight percent Cu) and Sn-4.0Ag-0.5Cu. Based on the best experimental information in the scientific literature, the ternary eutectic SAC alloy composition is Sn-aAg-pCu, wherein a is about 3.4 to 3.5, and wherein P is between about 0.8 to 0.9. SAC alloy compositions in this near ternary eutectic compositional range are leading lead-free candidate solders to replace the Sn-37Pb alloy that is currently and historically used in electronic component assembly processes.

For notational purposes, whenever the SAC alloy is expressed herein in the form Sn-aAg- PCU, it should be understood that a denotes the weight percent concentration of Ag in the* SAC alloy and P denotes the weight percent concentration of Cu in the SAC alloy. The remainder of (100-A-P) percent of the SAC alloy, by weight, comprises essentially tin and possibly small or trace amounts of other constituents (e.g., bismuth or antimony as will be discussed m/ra). Similar notation with analogous interpretations will be used herein for other alloys than the SAC

• alloy, so that a coefficient of a component of an alloy (e.g., the coefficient a or 3.4 of the component Ag of the SAC alloy) denotes the weight percent concentration of the component in the alloy.

As will be demonstrated infra, the preceding SAC alloy compositions, when present in the modified solder ball 15 of FIG. IB, include Ag3Sn ("silver-tin") plates which may promote fatigue cracking during execution of thermal transients such as during thermal cycle testing simulating field application conditions. The present invention prevents such silver-tin plates from forming, or limits the size of such silver-tin plates, by synergistically exploiting the kinetics in combination with the thermodynamics of phase transformations associated with solidification of the ternary SAC alloy from the liquid state after the SAC alloy has been melted by heating and reflow (melting). The following discussion summarizes aspects of relevant phase transformations that underlie the present invention.

The three phases produced upon full solidification of the liquid SAC alloy (upon cooling from a liquid state) are Sn, Ag3Sn, and Cu6Sn5. For the purposes of this discussion, the ternary eutectic SAC alloy will be used as exemplifying the general behavior of all SAC alloys in this near eutectic compositional range. Upon cooling the liquid phase from temperatures above the melting point, non-equilibrium, kinetic effects intervene to preclude the simultaneous formation of all three phases at the melting point; i.e., to preclude a true eutectic phase transformation, because the equilibrium eutectic phase transformation is kinetically inhibited. The crystalline Ag3Sn phase is easily nucleated and forms with minimal undercooling (also called "supercooling") below the eutectic melting point of 217 °C of the ternary eutectic SAC alloy. 

This Ag3Sn phase, which is the first solid phase to form upon cooling to and below 217 °C , has a plate-like growth morphology. These plates can grow rapidly in the surrounding liquid phase. The bulk of the liquid phase comprises Sn, and the Sn crystalline phase does not easily nucleate. The crystalline Sn phase requires substantial undercooling for nucleation from the liquid state. Undercoolings of 15 to 25 °C are typically required for the formation of the solid phase of Sn. During the time interval associated with the undercooling required for the nucleation of the crystalline Sn phase, the Ag3Sn plates can grow to a large size. In processing conditions with typical cooling rates of 0.2 to 0.3 °C/sec, this cooling time interval can comprise tens of seconds and afford sufficient time for the Ag3Sn plates to grow to a large size. If the nucleation frequency for the Ag3Sn is low to the extent that only 1 or 2 plates are formed within the modified solder ball 15 of FIG. IB, then these Ag3Sn plates can grow large enough to subtend the entire solder joint embodied by the modified solder ball 15. As will be shown infra, these Ag3Sn plates can adversely affect the thermomechanical fatigue properties of such solder joints, for both chip-to- chip carrier and chip carrier-to-circuit card solder joints. Failure analysis demonstrates that the failures are caused by strain localization at the interface between the Ag3Sn plates and the bounding solid Sn phase due to grain boundary sliding at this phase boundary. As will be shown infra, by altering the Ag concentration within the SAC alloy, the early nucleation and growth of the Ag3Sn phase can be prevented such that this early fatigue failure mechanism is defeated.

The present invention teaches how to totally, essentially, or substantially suppress formation of the Ag3Sn plates by either of two methods or by a combination of the two methods. The first method comprises reducing the weight percent concentration of Ag in the SAC alloy to a value below the eutectic weight percent concentration of Ag such that Ag,Sn plate formation is thermodynamically impossible until the undercooling required to nucleate the solid Sn phase is reached. The second method comprises cooling the totally liquid phase of the SAC alloy at a cooling rate that is fast enough to prevent any solidified Ag3Sn from growing to a size that would facilitate fatigue cracking of the modified solder ball 15 of FIG. IB when the modified solder ball 15 is subject to cyclic or non-cyclic thermal transients (e.g., thermal cycle testing). FIGS. 2- 15 provide test support for the preceding two methods. FIG. 16 provides a thermodynamic model that explains the first method and predicts the requisite maximum Ag weight percent concentration that suppresses Ag3Sn plate formation. Chronologically, the inventors of the present invention first developed the thermodynamic model and used the thermodynamic model to predict the requisite maximum Ag weight percent concentration as a function of undercooling below the eutectic melting temperature of 217 °C of the ternary eutectic SAC alloy. Then the inventors conducted tests that confirmed the predictions of the thermodynamic model. The test results of FIGS. 2-15 are discussed next, followed by a discussion of the thermodynamic model in accordance with FIG. 16.

FIGS. 2A-2B depict cross-sectional images of a solder joint associated with a SAC alloy solder ball 20 after being subject to thermal cycle testing. In FIGS. 2A and 2B, the solder ball 20 is attached to a nickel-gold pad 22 to which a module (i.e., a chip carrier-chip package) had been attached. The solder ball 20 is also attached to a copper pad 24 to which a circuit card had been attached. The pads 22 and 24 each have a 28-mil linear dimension across the pad surface. The solder ball 20 comprised a Sn-3.8Ag-0.7Cu SAC alloy prior to its attachment to the copper pad 

24 During attachment of the module to the circuit card, the solder ball 20 was formed with an estimated undercooling of about 15 - 25 °C based on thermocouple measurements using identical circuit card assemblies. The solder joint of solder ball 20 in FIGS. 2A and 2B is one of many similar solder joints, each of which having been subjected to 1000 to 2000 thermal cycles between 0 °C and 100 °C wherein the heating and cooling rates during thermal cycling from 100 °C to 0 °C were about 0.2 °C/sec. The region 26 (shown in FIG. 2A and also in a blown-up view in FIG. 2B) shows localized deformation in the joint structure of the solder ball 20. The joint structure has a column-like appearance after attachment to both pads 22 and 24, as shown in FIG. 2A. Because of the coefficient of thermal expansion ("CTE") difference between the module and the card, the solder joint is subject to a cyclic strain within each thermal cycle. After the thermal cycling, some of the solder joints were cross-sectioned to determine the mechanisms for failure. The cross section shown in FIGS. 2A and 2B does not show failure of the joint, but does show localized deformation (i.e., formation of crack 29) in the region 26 where a Ag3Sn plate 28 subtends a major fraction of the cross section of the joint. The localized deformation has occurred right at the surface of the plate by initially grain boundary sliding between the silver-tin in the metallic phase and the bounding tin-rich phase. This failure mechanism in some joint structures may lead to early failure such as an electrical open.

FIGS. 3A-3B depict cross-sectional images of a solder joint associated with a ball grid array (BGA) SAC alloy solder ball 30 after being subject to thermal cycle testing. In FIGS. 3 A and 3B, the solder ball 30 is attached to a nickel-gold pad 32 to which a module had been attached. The solder ball 30 is also attached to a nickel-gold pad 34 to which a circuit card had

Been attached. The pads 32 and 34 each have a 28-mil linear dimension across the pad surface. The solder ball 30 comprised a Sn-3.8Ag-0.7Cu SAC alloy prior to its attachment to the nickel- gold pad 34. During attachment of the module to the circuit card, the solder ball 30 was formed at a cooling rate of 0.7 - 0.9 °C/sec with an estimated undercooling of about 15 - 25 °C based on thermocouple measurements using identical circuit card assemblies. The solder joint in FIGS. 3 A and 3B is one of many similar solder joints, each of which having been subjected to 1500 - 2500 thermal cycles between 0 °C and 100 °C wherein the heating and cooling rates during thermal cycling from 100 °C to 0 °C were about 0.2 °C/sec. The region 36 (shown in FIG. 3A and also in an enlarged view in FIG. 3B) shows localized deformation in the joint structure of the solder ball 30. A fatigue failure 31 occurred near the pad 32, and there was no fatigue failure near the pad 34, which is consistent with the fact that the CTE differential between the solder ball module was much larger than the CTE differential between the solder ball and the circuit card. Near the pad 34, FIGS. 3A and 3B provide evidence that the Ag3Sn plate 38 can augment the fatigue cracking initiation process. The Ag3Sn plate 38 is an intermetallic structure that has grown near the pad 34 from a side of the ball 30. Due to the fatigue processes, there has been a strain localization at the surface of the Ag3Sn plate 38 giving rise to a deformation-induced void¬like structure 39 at a corner of the pad 34, and a crack growing from this void-like structufe into the bulk of the ball 30. This shows augmentation of the crack initiation and fatigue processes, which is the primary wearout mechanism for solder joints. The solder joint failure 31 was not caused by the Ag3Sn plate 38 as discussed supra.

FIG. 3C depicts a cross-sectional image of a solder joint associated with a BGA SAC 

eljoy solder ball 40, showing crack propagation along a Ag3Sn plate 48 in the solder ball 40 following thermal cycle testing of the solder joint. In FIG. 3C, the solder ball 40 is attached to a nickel-gold pad 42 to which a module had been attached. The solder ball 40 is also attached to a copper pad 44 to which a circuit card had been attached. The pads 42 and 44 each had a 28-mil linear dimension across the pad surface. The solder ball 40 comprised a Sn-3.8Ag-0.7Cu SAC alloy prior to its attachment to the nickel-gold pad 42. During attachment of the module to the circuit card, the solder ball 40 was formed at a cooling rate of 0.7 - 0.9 °C/sec with an estimated undercooling of about 15 - 25 °C based on thermocouple measurements using identical circuit card assemblies. The solder joint in FIGS. 3C had been subjected to 2114 thermal cycles between 0 °C and 100 °C wherein the heating and cooling rates during thermal cycling from 100 °C to 0 °C were approximately 0.2 °C/sec. FIG. 3C illustrates propagation of a crack 49 along the surface of the Ag3Sn plate 48 and continued propagation of the crack 49 through the entire width of solder ball 40 such that the crack 49 constitutes a failure in the form of an electrical open circuit.

In, summary, FIGS. 2A-2B, 3A-3B, and 3C illustrates a correlation between the existence Ag3Sn plates in SAC alloy solder balls and crack formation and/or fatigue failure in the solder balls following thermal cycling such as, inter alia, thermal cycle testing. Thus, it is desirable to prevent or severely inhibit the formation of Ag3Sn plates in SAC alloy solder balls. FIGS. 4-15 provides testing support for the methods of the present invention for preventing or severely inhibiting the formation of Ag3Sn plates in SAC alloy solder balls.

FIGS. 4A-4D are cross-sectional images of a SAC alloy solder ball 50 after being reflow- soldered to a nickel-gold pad 54 at cooling rates of 3.0 °C/sec, 1.2 °C/sec, and 0.2 °C/sec in FIGS. 4A, 4B, and 4C, respectively, in accordance with embodiments of the present invention. FIG. 4D is an enlarged view of the region 56 in FIG. 4C. The solder ball 50 comprised a Sn- 3.8Ag-0.7Cu SAC alloy prior to its attachment to the pad 54. The pad 54 has a 25-mil linear dimension across the pad 54 surface. The peak temperature of the solder ball 50 during a melting reflow process was 240 °C, and the undercooling relative to 217 °C was estimated to be in the range of about 15-25 °C for FIGS. 4A - 4D, based on thermocouple measurements using identical or analogous circuit card assemblies. FIGS. 4A an 4B show at most very small Ag3Sn plates at the 3.0 and 1.2 °C/sec cooling rates, respectively. FIGS. 4C-4D shows Ag3Sn plates 55,57,58, and 59 wherein the Ag3Sn plate 57 spans almost the entire length across the solder ball 50. FIG. 4D also shows a Cu6Sn3 structure 53 in the form of a distorted hexagonal rod with round hole in the center of the distorted hexagon. Thus, FIGS. 4A-4D show that Ag3Sn plates are suppressed or of a very small size in the Sn-3.8Ag-0.7Cu SAC alloy solder ball 50 when the cooling rate is at least 1.2 °C/sec, but is not suppressed and may be large when the cooling rate is 0.2 °C/sec.

Note that the linear length scale on FIGS. 4A-4C is indicated by the "5 mils" text at the upper left corner of each Figure, which denotes that 5 mils of true length corresponds to the length of the line segment directly under the "5 mils" text. Similarly in FIG. 4D, the linear length scale is indicated by the "2 mils" text at the upper left corner of FIG. 4D, which denotes that 2 mils of true length corresponds to the length of the line segment directly under the "2 mils" text. Similar scale indications appear in FIGS. 5-11 and 13, described m/ra.

FIGS. 5A-5C are cross-sectional images of a SAC alloy solder ball 60 after being reflow- 

•soldered to a nickel-gold pad 64 at cooling rates of 3.0 °C/sec, 1.2 °C/sec, and 0.2 °C/sec in FIGS. 5A, 5B, and 5C, respectively, in accordance with embodiments of the present invention. The solder ball 60 comprised a Sn-3.4Ag-0.9Cu SAC alloy prior to its attachment to the pad 64. The pad 64 has a 25-mil linear dimension across the pad 64 surface. The undercooling relative to 217 °C was estimated to be in the range of about 15 - 25 °C for FIGS. 5A - 5C, based on thermocouple measurements using identical or analogous circuit card assemblies. FIGS. 5A an 5B show at most very small Ag3Sn plates at the 3.0 and 1.2 °C/sec cooling rates, respectively. FIG. 5C shows large Ag3Sn plates 66, 67, 68, and 69. Thus, FIGS. 5A-5C show that Ag3Sn plates are suppressed or of a very small size in the Sn-3.4Ag-0.9Cu SAC alloy solder ball 60 when the cooling rate is at least 1.2 °C/sec, but is not suppressed and may be large when the cooling rate is 0.2 °C/sec.

FIGS. 6A-6C are cross-sectional images of a SAC alloy solder ball 70 after being reflow- soldered to a nickel-gold pad 74 at cooling rates of 3.0 °C/sec, 1.2 °C/sec, and 0.2 °C/sec in FIGS. 6A, 6B, and 6C, respectively, in accordance with embodiments of the present invention. The solder ball 70 comprised a Sn-3.2Ag-0.9Cu SAC alloy prior to its attachment to the pad 74. The pad 74 has a 25-mil linear dimension across the pad 74 surface. The estimated undercooling relative to 217 °C was in the range of about 15-25 °C for FIGS. 6A - 6C, based on thermocouple measurements using identical or analogous circuit card assemblies. FIGS. 6A an 6B show at most very small Ag3Sn plates at the 3.0 and 1.2 °C/sec cooling rates, respectively. FIG. 6C shows large Ag3Sn plates 76 and 77. FIG. 6B and 6C shows small Ag3Sn plates 75,78 and 79, wherein the Ag3Sn plates 75, 78 and 79 may be small enough not to facilitate fatigue cracking of the solder ball 70 when the solder ball 70 is subject to cyclic or non-cyclic thermal transients (e.g., thermal cycle testing). Thus, FIGS. 6A-6C show that Ag3Sn plates are suppressed or of a very small size in the Sn-3.2Ag-0.9Cu SAC alloy solder ball 70 when the cooling rate is at least 1.2 °C/sec, but is not suppressed and may be large when the cooling rate is 0.2 °C/sec.

FIGS. 7A-7C are cross-sectional images of a SAC alloy solder ball 80 after being reflow- soldered to a nickel-gold pad 84 at cooling rates of 3.0 °C/sec, 1.2 °C/sec, and 0.2 °C/sec in FIGS. 7A, 7B, and 7C, respectively, in accordance with embodiments of the present invention. The solder ball 80 comprised a Sn-2.5Ag-0.9Cu SAC alloy prior to its attachment to the pad 84. The pad 84 has a 25-mil linear dimension across the pad 84 surface. The estimated undercooling relative to 217 °C was estimated to be in the range of about 15 - 25 °C for FIGS. 7A - 7C, based on thermocouple measurements using identical or analogous circuit card assemblies. FIGS. 7A, 7B, and 7C each show at most very small Ag3Sn plates at each of the three cooling rates of 3.0, 1.2, and 0.2 °C/sec, respectively. The Ag3-Sn is solidified not as plates but is dispersed in a striation structure as particulates between the majority tin phase, which shows up in FIGS. 7A- 7C as background, light grey striations 82. The dispersed! intermetallic compound structure, comprising Ag3Sn and Cu6Sn5 particulates, is quite homogeneous and therefore less susceptible to stress than are the Ag3Sn plates. Thus, FIGS. 7A-7C show that Ag3Sn plates are suppressed or of a very small size in the Sn-2.5Ag-0.9Cu SAC alloy solder ball 80 when the cooling rate is in the range of 0.2 to 3.0 °C/sec. Note that essentially the same results of Ag3Sn plate suppression were obtained for the same test as is shown in FIGS. 7A-7C, except that the Ag concentration was 2.7% instead of 2.5%. 

FIGS. 8A-8C are cross-sectional images of a SAC alloy solder ball 90 after being reflow- soldered to a nickel-gold pad 94 at cooling rates of 3.0 °C/sec, 1.2 °C/sec, and 0.2 °C/sec in FIGS. 8A, 8B, and 8C, respectively, in accordance with embodiments of the present invention. The solder ball 90 comprised a Sn-2.1Ag-0.9Cu SAC alloy prior to its attachment to the pad 94. The pad 94 has a 25-mil linear dimension across the pad 94 surface. The undercooling relative to 217 °C was estimated to be in the range of about 15 - 25 °C for FIGS. 8A - 8C, based on thermocouple measurements using identical or analogous circuit card assemblies. FIGS. 8A, 8B, and 8C each show at most very small Ag3Sn plates at each of the three cooling rates of 3.0,1.2, and 0.2 °C/sec, respectively. The Ag,-Sn is solidified not as plates but is dispersed in a striation structure as has been discussed supra in conjunction with FIGS. 7A-7C. Thus, FIGS. 8A-8C show that Ag3Sn plates are suppressed or of a very small size in the Sn-2.1Ag-0.9Cu SAC alloy solder ball 90 when the cooling rate is in the range of 0.2 to 3.0 °C/sec.

In summary, FIGS. 4-8 show that Ag3Sn plate formation in a SAC alloy solder ball attached to a substrate (e.g., a circuit card or a chip carrier) is "substantially suppressed" if the Ag concentration in the solder ball is 2.7% or less irrespective of the cooling rate, or if the cooling rate is at least 3.0 °C/sec irrespective of the Ag concentration; and Ag3Sn plate formation in a SAC alloy solder ball attached to a substrate may not be substantially suppressed if the Ag* concentration in the solder ball is 3.2% or more with cooling rates of 1.2 °C/sec or less. Definitionally, Ag3Sn plate formation in a solder ball (or in a solder joint) is "substantially suppressed" if there is no Ag3Sn plate formation in the solder ball (or in the solder joint), or if any formed Ag3Sn plate is small enough so as not to facilitate fatigue cracking of the solder ball (oc solder joint) when the solder ball (or solder joint) is subject to cyclic or non-cyclic thermal induced stresses (e.g., during thermal cycle testing). As an example, the Ag3Sn plates 75,78 and 79 of FIG. 6B and 6C are small enough so as not to facilitate said fatigue cracking, while large AgjSn plates 76 and 77 of FIG. 6C are large enough to facilitate said fatigue cracking. The cutoff Ag concentration below which Ag3Sn plate formation is substantially suppressed depends on the magnitude of the undercooling as will be explained infra in conjunction with the thermodynamic model of FIG. 16. Thus, the cutoff Ag concentration may lie typically somewhere between 2.7% Ag and 3.2% Ag depending on the magnitude of the undercooling. The cutoff Ag concentration can be determined by one of ordinary skill in the art without undue experimentation by performing tests of the type associated with FIGS. 4-8.
