Repository: anandvc/allindianpatents

File: patents/254117-diastereoselective-synthesis-process-with-6-bromo-4-3-chlorophenyl-2-methoxy-quinoline.html
Indian Patents. 254117:"DIASTEREOSELECTIVE SYNTHESIS PROCESS WITH 6-BROMO-4-(3-CHLOROPHENYL)-2-METHOXY-QUINOLINE"

Indian Patents

Recently Granted Patents

  Recently Published Patents

Title of Invention	"DIASTEREOSELECTIVE SYNTHESIS PROCESS WITH 6-BROMO-4-(3-CHLOROPHENYL)-2-METHOXY-QUINOLINE"

Abstract	A process for the preparation of a compound of formula (XVII) wherein R is C1-6alkyl or C1-6alkylphenyl- and wherein n-butyllithium is added to a solution of 6-bromo-4-(3-chlorophenyl)-2-methoxy-quinoline in tetrahydrofuran, and a compound of formula (XVIII) is added to the resulting reaction mixture wherein R is C1-6alkyl or C1-6alkylphenyl-, maintaining the reaction temperature at -78°C.	

Full Text	DIASTEREOSELECTIVE SYNTHESIS PROCESS WITH 6-BROMO-4-(3-CHLOROPHENYL)-2-METHOXY-QUINOLINE

The present invention relates to the diastereoselective synthesis process of 5-substituted imidazole compounds which have farnesyl tranferase inhibitory activity and to compounds used in the synthesis process for said imidazole compounds.

Famesyltransferase inhibitors block the main post-translational modification of the Ras protein, thus interfering with its localization to die inner surface of the plasma membrane and subsequent activation of the downstream effectors. Although initially developed as a strategy to target Ras in cancer, famesyltransferase inhibitors have subsequently been acknowledged as acting by additional and more complex mechanisms that may extend beyond Ras involving GTP-binding proteins, kinases, centromere-binding proteins and probably other farnesylated proteins.

A particular farncsyltransferase inhibitor is described in WO 97/21701, namely (R)-(+)-6-[amino(4-chlorophenyl}(l-niethyl-lJfir-imidazol-5-yl)methyl]-4-(3-chlorophenyl)-l-methyl^U/O-quinolinone. The absolute stereochemical configuration of the compound was not determined in the experiments described in the above-mentioned patent specification, but the compound was identified by the prefix "(B)" to indicate that it was the second compound isolated from column chromatography. The compound thus obtained has been found to have the (R)-(+)-configuration. This compound will be referred to below by its published code number Rl 15777 and has the following formula (V).

(Figurer Remove)

o

R115777 (Tipifamib) is a potent, orally active inhibitor of farnesylprotein transferase. It is one of the most advanced of the farnesylprotein transferase inhibitors currently reported to be in clinical development, being one of the agents that have progressed to phase ffl studies.

Rl 15777 has been found to have very potent activity against neoplastic diseases.

Antineoplastic activity in solid tumors, such as breast cancer, as well as in haematological malignancies, such as leukemia, have been observed. Also combination studies have been carried out demonstrating that R115777 can be safely combined with several highly active anticancer drugs.

In WO 01/53289, theracemates (±) (4-(3-chloro-phenyl)-6-[(6-chloro-pyridin-3-yl)-(4-methoxy-benzylamino)-(3-inethy]-3Jy-imidazol-4-yl}-methyl]-l-cycIopropylmethyl-lH-quinolin-2-one (racemate 1) and (±) 4-(3-chloro-phenyl)-6-[(6-chloro-pyridin-3-yl)-[(4-methoxy-benzylidene)-amino]-(3-methyl-3H-imida2ol-4-yl)-methyl]-l-cyclopropylmethyl-lflr-quinolin-2-one (racemate 2) are prepared.

(Figurer Remove)

'o

racemate 1

racemate 2

After chiral molecule separation using column chromatography, either the benzylamino or the benzilidine moiety of the resulting (+) and /or (-) enantiomers are converted to an amino group under acidic conditions.

In WO 97/21701, it is described (on page 9, line 7-14) that intermediates of formula (XIII), can be prepared by reacting an intermediate of formula (XIV), wherein W is an appropriate leaving group, such as, for example, halo, with an intermediate ketone of formula (XV). In WO 97/21701, it is described that this reaction can be performed by converting the intermediate of formula (XV) into an organometallic compound, by stirring it with a strong base such as butyl lithium and subsequently adding the intermediate ketone of formula (XV). It is further indicated that although this reaction gives at first instance a hydroxy derivative (i.e. R8 is hydroxy), said hydroxy derivative can be converted into other intermediates wherein R8 has another definition by performing art-known (functional group) transformations. The drawings of the

compounds of formula (XDI), (XV) and (XIV) have been taken over from WO 97/21701 and the substituents in these drawings are as defined in WO 97/21701.

(Figurer Remove)

In WO 97/21701, it is also described (from page 7 line 32, to page 8 line 6) that the compounds of formula (XVI), wherein R is Ci^alkyl, R(2"8' I6"19) can be a substituent chosen from lists as defined in WO 97/21701 and R1 has a meaning as defined in WO 97/21701 apart from hydrogen, may be prepared by hydrolysing an intermediate ether of formula (XIII), according to art-known methods, such as stirring the intermediate of formula (XIII) in an aqueous acid solution. An appropriate acid can be for instance hydrochloric acid. Subsequently the resulting quinolinone, wherein R1 is hydrogen, may be transformed into a quinolinone of formula (XVI) by art-known W-alkylation. The drawings of the compounds of formula (XIII) and (XVI) have been taken over from WO 97/21701 and the substituents in these drawings are as defined in WO 97/21701.

(Figurer Remove)

•R5

R"

R°

R3  R16  R4

(Xffl)

1)	hydrolysis

	»-

2)	#-alkylation

(XVI)

The synthesis of Rl 15777 as originally described in WO 97/21701, is presented in scheme 1.

Herein, in step 1, the intermediate 1-methyl imidazole in tetrahydrofuran, is mixed with a solution of n-butyllithium in a hexane solvent to which is added chlorotriethylsilane

(triethylsilyl chloride), followed by a further addition of n-butyllithium in nexane, the resulting mixture being cooled to -78°C before the addition of a solution of a compound of formula (I), i.e. 6-(4-chlorobenzoyI)-4-(3-chloropheny])-l-methyl-2(l#)-quinolinone in tetrahydrofuran. The reaction mixture is subsequently brought to room temperature, and then hydrolysed, extracted with ethyl acetate and the organic layer worked up to obtain a compound of formula (H), i.e. (±)-6-[hydroxy(4-chlorophenyl) (l-methyl-lflr-imidazol-5-yl)methy]]-4-(3-chlorophenyl)-J-methyl-2(lH)-quinolinone.

In step 2, the hydroxy compound of formula (U) is chlorinated with thionylchloride to form a compound of formula (HI), i.e. (±)-6-[chloro(4-chlorophenyl)(l -methyl- IH-

In step 3, the chloro compound of formula (HI) is treated, with NKUOH in tetrahydrofuran to form the amino compound of formula (IV), i.e. (±)-6-[amino(4-chlorophenyl)(l-methyl-lH-imidazol-5-yl)rnethyl]-4-(3-chlorophenyl)-l-methyI-2(lH)-quinoIinone.

In step 4, the amino compound of formula (IV) is separated into its enantiomers by chiral column chromatography over Chiracel OD (25 cm; eluent: 100% ethanol; flow: 0.5 ml/min; wavelength: 220 nm). The pure (B)-fractions are collected and recrystallised from 2-propanol resulting in Rl 157*77, the compound of formula (V).

(Figurer Remove)

step 1 W-methylimidazoIe,

«-BuLi, ClSiEta.THF,-78°C

(yield 52%)

step 4

Chiral

chromatography

(yield 32,5%)

Scheme 1

However, the procedure described in WO97/21701 has a number of disadvantages. For example, during the first step, the procedure results in the undesired formation of a corresponding compound of formula (XI), i.e. 6-[hydroxy(4-chlorophenyl) (1-methyl-ljff-imidazol-2-yl)methyl]-4-(3-chloropheny])-l-methyl-2(lH)-quinolinone), in which the hnidazole ring is attached to the remainder of the molecule at the 2-position of the ring, instead of the desired 5-position. At the end of the procedure, this results in the formation of a compound of formula (XII), i.e.6-[amino(4-chloropheny])(l-methyl-l/f-imidazol-2-yl)methyl]-4-(3-chlorophenyl)-l-methyl-2(lfl)-quinolinone.

(Figurer Remove)

(XI)

Furthermore, the purification of compound (V) using chiral chromatography is expensive and disadvantageous in view of the large amounts of solvent needed and the specialised equipment required to perform a targe scale chiral chromatography.

Another process for the synthesis of Rl 15777 as described in WO 02/072574, is presented in scheme 2.

Herein, in step 1, 1-methyi imidazole in tetrahydrofuran is mixed with a solution of n-hexyllithium in a hexane solvent to which is added tri-iso-butylsilyl chloride, followed by a further addition of n-hexyllithium in hexane. The compound of formula (I) in tetrahydrofuran is then added to the reaction mixture, keeping the temperature between -5°C and 0°C. The resulting product of formula (n) is isolated by salt formation.

In step 2, the chlorination reaction is effected by treatment of the compound of formula (H) with thionyl chloride in l,3-dimethyl-2-imidazolidinone.

In step 3, the chloro compound of formula (ID) is treated with a solution of ammonia in methanol. After the addition of water, the compound of formula (IV), precipitates and can be isolated.

In step 4, the compound of formula (IV) can be reacted with L-(-)-dibenzoyl tartaric acid (DBTA) to form the diastereomeric tartrate salt with formula (VI) i.e. R-(-)-6-[amino(4-chlorophenyl)(l-methyl-lff-irnidazol-5-yl)methyl]-4-(3-chlorophenyl)-l-methyl-2(lH)-quinolinone[R-(R*,R*)]-2,3-bis(benzoyloxy)butanedioate(2:3).

Finally, in step 5, the compound of formula (VI) is treated with aqueous ammonium hydroxide, to form the crude compound of formula (V) which is then purified by recrystallisation from ethanol to the pure compound (V).

(Figurer Remove)

However, in view of the fact that water is present during the third and the fifth step of this procedure, there is significant formation of the hydroxy compound of formula (II). This is important because the compounds of formula (II) and (V) are difficult to separate. In order to keep the quality of the final product (V) as high as possible, it is critical to limit the formation of compound (E).

The, major drawback of the above described processes is the generation of large amounts of the other enantiomer that subsequently must be recycled.

Attempts were made to develop processes that solve this problem. One of the possibilities was to enter chirality in the first step of the procedure. A first study was carried out in order to determine if the conversion of an enantiomer of the hydroxy compound of formula (II) into a compound of formula (IV) could preserve chirality.

Several experimental conditions have been tested starting with an enantiomer of a compound of formula (IF), but racemisation aJways occurred,

Shaw et al (Tetrahedron Letters: 42, 7173-7176) already in 2001, disclosed an asymmetric synthesis process for the production of a-ary]-cc~heteroaryl alkylamines using organometallic additions to Af-tert-butanesulfiny] ketimines. However, the configuration and the yield of the final enantiomer formed with this process, was depending on the configuration of the W-tert-butanesuIfinyl moiety of the ketimines, the composition of the aryl and/or the heteroaryl moieties of the ketimines, as well as on the organo- and the metallic moiety of the organometallic reagent. Furthermore, the use of heteroaryllithium reagents were described in this document, as being in particular disadvantageous, in view of their instability.

Nevertheless, it was tried to put together an N--C|^alkyl-(S*)-sulfinylketimine containing one part of the molecule of a compound of formula (VI) with an heteroaryllithium compound containing the rest of the molecule in such a way that the resulting W-Ci.6alkyl-(S*)-sulfinylamine could be used for conversion into a compound of formula (IV).

One approach was to diverge from the classical synthesis scheme of Rl 15777 and try to enter the 4-phenyIquinolinone backbone onto a #-Ci-6aIkyl-(S*)-sulfmylketirnine prepared from (4-chlorophenyl)(l-methyl-lH-imidazol-5-yl)methanone. Trial and error learned that the 4-phenylquinolinone backbone can not be directly introduced, that it is preferable to perform a bromine-lithium exchange on a 6-bromo-4-(3-chlorophenyl)-2-methoxy-quinoline and that in contrast to the procedure described by Shaw et al., the JV-C].6alky]-(S*)-sulfinylketimine prepared from (4-ch]orophenyl)(l-methyl-lH-imidazol-5-yl)methanone should be added to the organolithium compound and not vice versa.

Thus the present invention solves the above described problems. It provides a new process for the preparation of a compound of formula (IV), without the need to recycle one of the enantiomers, while minimising the formation of undesired isomers and impurities and under conditions which offer economic advantages for operation on a commercial scale.

The present invention provides a process for the preparation of a compound of formula (XVII)

(Figurer Remove)

xo—

(XVII)

wherein R is Chalky! or C].6alkylphenyl- which comprises reacting a compound of formula (KVUI)

(Figurer Remove)

(xvm)

wherein R is Chalky! or Cmsalkylphenyl-, with 6-bromo-4-(3-chlorophenyl)-2-methoxy-quinoline.

As used in the foregoing definitions and hereinafter Cj.6alkyl defines straight and branched chain saturated hydrocarbon radicals having from 1 to 6 carbon atoms such as, e.g. methyl, ethyl, propyl, butyl, 1-methylethyl, 2-methylpropyl, pentyl, 2-methyl-butyl, hexyl, 2-methylpentyl and the like.

(S(R)) in the chemical name of some compounds means that the sulfur-atom in the molecule is in the R-configuration and (S(S)) means that the sulfur-atom in the molecule is in the S-configuration.

In the above described process, the diastereomeric excess of a compound of formula (XVH) is generally higher than 80 %, most preferably higher than 94 %. The two diastereomers can be further purified (from the other diastereomer) by standard techniques like crystallisation or chromatography.

In more detail, the reaction may be conveniently effected by initially preparing a solution of 6-bromo-4-(3-chIorophenyl)-2-methoxy-quinoline in a solvent such as tetrahydrofuran, to which is added n-butyllithtum in a solvent such as n-hexane at a temperature of -78 °C. The compound of formula (XVIII) in a solvent such as tetrahydrofuran is then added to the reaction mixture, keeping the temperature at -78°C.

The number of equivalents of 6-bromo-4-(3-chlorophenyI)-2-methoxy-quinoline used during the diastereoselective synthesis process of a compound of formula (IV) is generally one, preferably 1.25 or more.

The number of equivalents of n-butyllithium used during the diastereoselective synthesis process of a compound of formula 0V) is generally 1.1, preferably 1.35 or more.

The number of equivalents of the compound of formula (XV1H) used during the diastereoselective synthesis process of a compound of formula (IV) is generally between 1 and 1.3, preferably lower than the equivalents of 6-bromo-4-(3~ chlorophenyl)-2-methoxy-quinoline and n-butyJHthium.

The concentration of the compound of formula (XVDI) is generally higher than 0.2 mol/L, preferably higher than 0.55 mol/L, most preferably higher than 1.65 mol/L.

Another feature of the present invention are the compounds of formula (XVIH)

(Figurer Remove)

and the stereochemically isomeric forms thereof wherein R is Q-salkyl or C].
Compounds of formula (XVIII) can be present as E and Z isomers which can rapidly interconvert.

Preferred compounds of formula (XVH1), are those compounds of formula (XVHI) wherein R is methylpropyl or methylphenyl, more preferably 2-methyl-2-propanyl or 4-methylphenyl. Most preferred compounds of formula (IX) arc compound 22, i.e. JV~[(4-chlorophenyl)(l-methyl-I#-imidazol-5-yl)methylene)]-2-rnethyl-2-propanesulfinamide, compound 23, i.e. Af-[(4-chlorophenyl)(-l-methyl-l/f-imidazol-5-yl)methylene]-/)-toluenesulfinamide, compound 25 , and compound 29 .

(Figurer Remove)

The compound of formula (XVIII) wherein R is Chalky] or Q.galleyIphenyl-, can be made by addition of a chiral sulfmamide of formula (X), wherein R is Chalky! or Q^alkylphenyl-, in the presence of titanium (IV) ethoxide and a suitable solvent, such as dichloromethane, preferably dichloroethane or tetrahydrofuran.

(Figurer Remove)

R in the chiral suifinamide of formula (X) is preferable 2-methyl-2-propany] or 4-methylphenyl.

The term chiral sulfinamide of formula (X) means the compound of formula (X), wherein the enantiomeric excess is 40 % or higher, preferably higher than 60 %, more preferably higher than 80 %, most preferably higher than 94 %.

Another feature of the present invention is a compound of formula (XVJI) (Figurer Remove)

(xvn)

and the stereochemically isorneric forms thereof wherein R is Ci-ealkyl or Ci-galkylphenyl-.

Preferred compounds of fonnula (XVH) are those compounds wherein R is 2-methyl-2-propyl. More preferred compound of fonnula (XVII) are compound 24, i.e. ^V-[(4-ch]orophenyl)((4-(3-chlorophenyl)-2-methoxy-quinoIitie-6-yl)(I-methyl-lH-imidazole-5-yl)methyl]-2-methyl-2-propanesulfinamide and compound 26.

(Figurer Remove)

(compound 24)

(compound 26)

A compound of fonnula (XVIII) can be converted into a compound of fonnula (XX) under acidic conditions, for example by addition of hydrochloric acid, in a suitable solvent, for example isopropanol or methanol, at a suitable temperature, for example room temperature.

(Figurer Remove)

N  O'

"N  O

(xvii)	(XX)

The quinolonone of formula (XXI) can be prepared by hydrolysing the compound of formula (XX) with an appropriate acid, such as hydrochloric acid, in a suitable solvent, such as tetrahydrofuran. (Figurer Remove)

HUR  V^,

(XX)

(XXI)

The quinolinone of formula (IV) can be prepared by N-alkylation of the compound of formula (XXI) with an appropriate alkylating agent, such as methyliodide, in a suitable solvent, such as tetrahydrofuran, in the presence of a suitable base, such as sodium hydroxide and a suitable phase transfer agent, such as benzyltriethylammonium chloride.

(Figurer Remove)

After conversion of a compound of formula (XVII) into the enantiomers of formula (XX), (XXI) and (IV), racemisation does not appear. Thus in the above described process, the enantiomeric excess of a compound of formula (XX), (XXI) and (IV) is generally higher than 80 %, most preferably higher than 94 %. The enantiomers of formula (XX)> (XXI) and (IV) can be further purified (from the other enantiomer) by standard techniques, such as crystallisation.

The pharmaceutically acceptable acid addition salts as mentioned hereinabove are meant to comprise the therapeutically active non-toxic acid and non-toxic base addition salt forms which the compounds of formula (XVII) and (XVIII) are able to form. The compounds of formula (XVII) and (XVffi) which have basic properties can be converted in their pharmaceutically acceptable acid addition salts by treating said base form with an appropriate acid. Appropriate acids comprise, for example, inorganic acids such as hydrohalic acids, e.g. hydrochloric or hydrobromic acid; sulfuric; nitric; phosphoric and the like acids; or organic acids such as, for example, acetic, propanoic, hydroxyacetic, lactic, pyruvic, oxalic, malonic, succinic (i.e. butanedioic acid), maleic, fumaric, malic, tartaric, citric, methanesulfonic, ethanesulfonic, benzenesulfonic, p-toluenesulfonic, cyclamic, salicylic, p-aminosalicylic, pamoic and the like acids.

The terms acid addition salt also comprise the hydrates and the solvent addition forms which the compounds of formula (XVII) and (XVIII) are able to form. Examples of such forms are e.g. hydrates, alcoholates and the like.

The term stereocheraically isomeric forms of compounds of formula (XVII) and (XVIII), as used hereinbefore, defines all possible compounds made up of the same atoms bonded by the same sequence of bonds but having different three-dimensional structures which are not interchangeable, which the compounds of formula (XVII) and (XVIff) may possess. Unless otherwise mentioned or indicated, the chemical designation of a compound encompasses the mixture of all possible stereochemically isomeric forms which said compound may possess. Said mixture may contain all diastereomers and/or enantiomers of the basic molecular structure of said compound. All stereochemically isomeric forms of the compounds of formula (XVD) and (XVIII) both in pure form or in admixture with each other are intended to be embraced within the scope of the present invention.

The following examples illustrate the present invention.

Hereinafter "BTEAC" means benzyltriethylammonium chloride, "DCM" means dichloromethane, "DCE" means dichloroethane "EtOAc" means ethyl acetate, "MeOH" means methanol, "Ti(OEt)4" means titanium (IV) ethoxide, and "THF" means tetrahydrofuran.

A. Preparation of intermediates

Example A.I

a) Preparation of N-F(4-chlorophenvl')fl-methvl-l/:ir-imidazol-5-yl'>methvlene')1-2-rnethyl-2-propanesulfinamide FfSflR.)! (compound 25)

(Figurer Remove)

(compound 25)

Ti(OEt)4 (0.0162 mol) was added to a mixture of (4-chlorophenyl)(l-methyl-l#-imidazol-5-yl)methanone (0.0032 mol) and (R)-(+)-2-methyl-2-propane-sulfinamide (0.0032 mol) in DCE (7ml). The mixture was stirred and refiuxed for 6 days, then cooled to room temperature. Ice water was added. The mixture was filtered over celite. Celite was washed with DCM. The organic layer was extracted with saturated sodium chloride. The organic layer was separated, dried (MgSO4), filtered, and the solvent was evaporated. This fraction was purified by column chromatography over silica gel (40 pirn) (eluent: DCM/MeOH/NHjOH 97/3/0.5), yielding 0.475g of compound 25  (46%).

The compound A/-[(4-chlorophenyl)(l-methyl-lflr-imidazol-5-yl)methylene)]-2-methyl-2-propanesulfinamide [(S(S)] can be obtained in an analogous way.

b) Preparation of JV-r(4-chlorophenvl')(f4-(3-chlorophenvl)-2-rnethoxy-quinoline-6-

yiyi-methvl-lff-imida2ole-5-vl)methyn-2-methy]-2-propanesulfinamiderS(R')1 (compound 26)

(Figurer Remove)

N  "OH (compound 26)

/t-Butyllithium (0.00081 mol) in hexane, was added dropwise at -78°C to a mixture of 6-bromo-4-(3-chlorophenyl)-2-methoxy-quinoIine (0.00081 mol) in THF (3 ml) under nitrogen flow. The mixture was stirred at -78°C for 30 minutes. A solution of compound 25 (0.00065 mol) in THF (0.6 ml) was added. The mixture was stirred at -78°C for 1 hour and 30 minutes, poured out into ice water and extracted with EtOAc. The organic layer was separated, dried (MgSO4), filtered, and the solvent was evaporated. This fraction was purified by column chromatography over silica gel (40u,ra)(eluent: DCM/MeOH/NHUOH 97/3/0.1). The pure fractions were collected and the solvent was evaporated, yielding 0.138g (36 %) of compound 26, melting point 153°C.

The compound JV-{(4-chlorophenyl)((4-(3-chlorophenyl)-2-methoxy-quinoline-6-yl)(l-methyl-lH-imidazole-5-yl)methyl]-2-methyl-2-propanesulfinamide [S(S)j can be obtained in an analogous way

c) Preparation of (S)-l-(4-chlorophenvl)-1 -f4-f3-ch]orophenvl)-2-methQxy-quinoline-6-vn-l-d-methvl-lg-imidazole-5-vl)-methvlamine (compound 27)

(Figurer Remove)

N

(compound 27)

Hydrochloric acid in isopropanol was added to a solution of compound 26 (0.000018 mol) in methanol (4.2 ml). The mixture was stirred at room temperature for 30 minutes. The mixture was added to potassium carbonate (10%) on ice and extracted with ethyl acetate. The organic layer was separated, washed with a solution of saturated sodium chloride, dried (MgSO4), filtered, and evaporated giving 0,086 g (100%) of compound 27, melting point 96°C, enantiomeric excess 88%,

dlPreparation of (SV64amino(4^hlorophenvl)(l-roethyl-l#-imidazol-5-yl)rnethyl1-4-(3-chIorophenyn-lJ:f)-quinolin-2-one (compound 28)

(Figurer Remove)

(compound 28)

Compound 27 (0.00038 mol) in hydrochloric acid 3N (9.25 ml) and THF (9.25 ml), was stirred at 60°C for 24 hours and evaporated, giving 0,18 g (100%) of compound 28, melting point 210°C.

Example A.2

a) Preparation of AT-r(4-chlorophenvl')(l-methvl-lg-inudazol-5-yl)methyleneYI-p-toluenesulfinamide f.(S(SYI (compound 29)

(Figurer Remove)

N

(compound 29)

Ti(OEt)4 (0.0419 mol) was added to a mixture of (4-chloropheny])(l-methyl-IH-imidazol-5-yl)methanone (0.0084 mol) and (S)-(+)-p-_toluenesulfmamide (0.0084 mol) in DCE (18ml). The mixture was stirred and refluxed for 7 days, then cooled to room temperature. Ice water was added. The mixture was filtered over celite. Celite was washed with DCM. The organic layer was extracted with saturated sodium chloride. The organic layer was separated, dried (MgSO4), filtered, and the solvent was evaporated. This fraction was purified by column chromatography over silica gel (40 urn) (eluent: DCM/MeOH/NHtOH 97/3/0.5), yielding 1.15 g of compound 29 (38%).

The compound N- [(4-chlorophenyl)( 1 -methyl-1 H-irnidazol-5-yl)methylene)]-p-toluenesulfinamide [(S(R)] can be obtained in an analogues way.

B. Preparation of final compounds

Example B.I

a) Preparation of (S)-6-[amino(4-chlorophenyl)(l-methyl-ltf-imidazol-5-vnmethy]1-4- (Figurer Remove)

compound 30

r3-chlorophenvl)-l-TOethyl-2nfl)-uinoljnone (compound 30")

Compound 28 (0.00038 mol) was added to a solution of THF

(1.8 ml) and NaOH ION (1.8 ml). BTEAC (0.0019 mol) and methyliodide

(0.00076 mol) were added and the mixture was stirred for 2 hours at room temperature.

EtOAc was added. The organic layer was separated, dried (MgSO^, filtered, and

evaporated giving 0,149 g (83%) of compound 30, enantiomeric excess 86%.

WE CLAIM:

1. A process for the preparation of a compound of formula (XVII)

(Formula Removed)

wherein R is C1-6alkyl or C1-6alkylphenyl- and wherein n-butyllithium is added to a solution of 6-bromo-4-(3-chlorophenyl)-2-methoxy-quinoline in tetrahydrofuran, and a compound of formula (XVIII) is added to the resulting reaction mixture

(Formula Removed)

wherein R is C1-6alkyl or C1-6alkylphenyl-, maintaining the reaction temperature at -78°C.

2.	A process as claimed in claim 1 wherein the diastereomeric excess of a compound of

formula (XVII) is 80% or higher.

3.	A process as claimed in claim 1 or claim 2 wherein

a)	the number of equivalents of  6-bromo-4-(3-chlorophenyl)-2-methoxy-quinoline is 1.25 or more,

b)	the number of equivalents of n-butyllithium is 1.35 or more,

c)	the number of equivalents of the compound of formula (XVIII) is 1, and

d)	the concentration of the compound of formula (XVIII) is higher than 0.55 mol/L.

4.	A process as claimed in any of the preceding claims wherein

the compound of formula (XVIII) is prepared by addition of a chiral sulfanamide of formula (X) to the compound of formula (XIX),

(Formula Removed)

5.  A process as claimed in any of the preceding claims wherein

a)	the compound of formula (XVII) is converted into the compound of formula (XX)

under acidic conditions, in a suitable solvent, at a suitable temperature,

(Formula Removed)

b)	the compound of formula (XXI) is prepared by hydrolysing the compound of formula

(XX) with an appropriate acid in a suitable solvent,

(Formula Removed)

c)	the quinolinone of formula (IV) is prepared  by N-alkylation the compound of

formula (XXI) with an appropriate alkylating agent, in a suitable solvent.

(Formula Removed)

6.	A process as claimed in claim 4 wherein the chiral sulfinamide of formula (X) is 2-

methyl-2-propane-sulfinamide or p- toluenesulfinamide.

7.	A compound of formula (XVIII)

(Formula Removed)

and the stereochemically isomeric forms thereof wherein R is C1-6alkyl or C1-6alkylphenyl- for use in the process as claimed in claim 1

8.	A compound as claimed in claim 7 wherein the compound is compound 22, compound

23, compound 25 or compound 29

(Formula Removed)

9.	A compound of formula (XVII)

(Formula Removed)

and the stereochemically isomeric forms thereof wherein R is C1-6alkyl or C1-6alkylphenyl- as prepared in the process claimed in claim 1.

10.	A compound as claimed in claim 9 wherein the compound is compound 24 or

compound 26.

(Formula Removed)	

Documents:

				6470-DELNP-2006-Abstract-(27-06-2012).pdf

				6470-delnp-2006-abstract.pdf

				6470-DELNP-2006-Claims-(27-06-2012).pdf

				6470-delnp-2006-claims.pdf

				6470-delnp-2006-correspondence others-(16-04-2008).pdf

				6470-DELNP-2006-Correspondence Others-(27-06-2012).pdf

				6470-delnp-2006-correspondence-others.pdf

				6470-delnp-2006-description (complete).pdf

				6470-delnp-2006-form-1.pdf

				6470-delnp-2006-form-18-(16-04-2008).pdf

				6470-delnp-2006-form-2.pdf

				6470-DELNP-2006-Form-3-(27-06-2012).pdf

				6470-delnp-2006-form-3.pdf

				6470-delnp-2006-form-5.pdf

				6470-DELNP-2006-GPA-(27-06-2012).pdf

				6470-delnp-2006-gpa.pdf

				6470-delnp-2006-pct-237.pdf

				6470-delnp-2006-pct-304.pdf

				6470-delnp-2006-pct-search report.pdf

				6470-DELNP-2006-Petition-137-(27-06-2012).pdf

				abstract.jpg

« Previous Patent

Next Patent »

Patent Number	254117	

Indian Patent Application Number	6470/DELNP/2006	

PG Journal Number	39/2012	

Publication Date	28-Sep-2012	

Grant Date	20-Sep-2012	

Date of Filing	02-Nov-2006	

Name of Patentee	JANSSEN PHARMASEUTICA N.V.,	

Applicant Address	TURNHOUTSEWEG 30, 2340 BEERSE, BELGIUM,	

Inventors:

#	Inventor's Name	Inventor's Address	

1	WALTER FERDINAND MARIA FILLIERS AND RUDY LAURENT MARIA BROECKX	C/O JANSSEN PHARMACEUTIcA N.V., TURNHOUTSEWEG 30, 2340 BEERSE, BELGIUM	

2	PATRICK RENE ANGIBAUD	C/O JANSSEN-CILAG, CAMPUS DE MAIGREMONT BP 615, 27106 VAL DE REUIL CEDEX, FRANCE	

PCT International Classification Number	C07D 233/54	

PCT International Application Number	PCT/EP2005/051932	

PCT International Filing date	2005-04-28	

PCT Conventions:

#	PCT Application Number	Date of Convention	Priority Country	

1	04076321.1	2004-05-03	EUROPEAN UNION	

© All Indian Patents, 2013-2021.

  Patent data available in the public domain from Indian Patents Office, Department of Industrial Policy and Promotions, Ministry of Commerce and Industry, Government of India.

File: patents/254124-a-method-of-cosmetically-treating-the-hair-with-composition-comprising-ampholytic-copolymer.html (part 1 of 5)
Indian Patents. 254124:A METHOD OF COSMETICALLY TREATING THE HAIR WITH COMPOSITION COMPRISING AMPHOLYTIC COPOLYMER

Indian Patents

Recently Granted Patents

  Recently Published Patents

Title of Invention	A METHOD OF COSMETICALLY TREATING THE HAIR WITH COMPOSITION COMPRISING AMPHOLYTIC COPOLYMER

Abstract	The present invention relates to the use of an anionicaliy amphoiytic or cationically ampholytic copolymer which which is obtainable by free-radical copolymerization of a1) at least one compound with a free-radically polymerizable. &#945;,&#946;-ethylenicalty unsaturated double bond and at least one anionogenic and/or anionic group per molecule, a2) at least one compound with a free-radically polymerizable &#945;, &#946;-ethylenically unsaturated double bond and at least one cationogenic and/or cationic group per molecule, b) at least one free-radically polymerizable crosslinking compound which comprises at least two &#945;,-ethylenically unsaturated double bonds per molecule. c) if appropriate in the presence of at least one silicone compound comprising a polyether group and/or a free-radically polymerizable olefinically unsaturated double bond. as rheology modifier for hair cosmetic compositions.	

Full Text	 

Use of anionically and cationically ampholytic copolymers

Description

The following invention relates to the use of anionically ampholytic and cationically ampholytic copolymers as rheology modifiers for hair cosmetic compositions.

Specific requirements are often placed on hair cosmetic compositions with regard to their rheological properties. They can often only be converted to the desired application form using additives, so-called "thickeners". Examples of customary low-molecular weight thickeners are, for example, the alkali metal and aluminum salts of fatty acids, fatty alcohols or waxes. However, depending on the field of use of the preparation to be thickened, use of the known thickeners is often associated with disadvantages. For example, the thickening effect of the thickeners may not be satisfactory, their use may be undesired or their incorporation into the preparation to be thickened may be hindered or completely impossible, for example due to their incompatibility with the compound to be thickened. The provision of products with a complex profile of properties using the lowest possible fraction or the fewest possible different active substances often presents difficulties. Thus, for example, there is a need for polymers for hair cosmetic compositions which allow the rheological properties of the compositions to be adjusted and which additionally have good film-forming properties. In addition, esthetic requirements are increasingly being placed on hair cosmetic products by the consumer. Thus, with such products, a preference for clear, opaque formulations in the form of gels is currently observed. A further advantageous property of polymers for hair cosmetic formulations is the ability to be converted into a solid form, in particular a powder and nevertheless be capable of being incorporated into a composition to be thickened within a short time and thereby reliably provide the desired rheological properties.

WO 01/85821 describes polyurethanes and their use for modifying rheological properties.

US 3,915,921 describes copolymers which comprise, in copolymerized form, an olefinically unsaturated carboxylic acid, a C10-C30-alkyl (meth)acrylate and, if appropriate, a crosslinking monomer with at least two ethylenically unsaturated double bonds. In neutralized form, they serve as thickeners for diverse applications.

WO 97/21744 describes crosslinked anionic copolymers and their use as thickeners and dispersants in aqueous systems.

EP-A-0 982 021 describes the use of (partially) neutralized copolymers of

A)	50 to 99% by weight of monoethylenically unsaturated carboxylic acids and

B)	1 to 50% by weight of at least one comonomer chosen from

a)	monoethylenically unsaturated carboxylic esters with saturated C8-C30-alcohols,

b)	N-C8-Ci8-alkyl- and N,N-di-C8-C18-alkylcarboxamides.

c)	vinyl esters of aliphatic C8-C30-carboxylic acids,

d)	C8-C18-alkyl vinyl ethers,

and mixtures thereof

as thickeners for producing hair-washing compositions.

US 4,395,524 and US 4,432,881 describe copolymers based on monomers containing amide groups which act as thickeners.

DE-A-42 13 971 describes copolymers which comprise, in copolymerized form, at least one olefinically unsaturated monomer containing acid groups, at least one olefinically unsaturated quaternary ammonium compound, if appropriate at least one polyether (meth)acrylate and, if appropriate, at least one crosslinker and their use as thickeners for thickening aqueous systems, which may be cosmetic preparations.

EP-A-893 117 and EP-A-913 143 describe crosslinked cationic copolymers and their use, inter alia, as hair-setting gel formers in cosmetic compositions.

EP-A-1 064 924 describes the use of crosslinked cationic polymers in skin cosmetic and dermatological preparations, inter alia as thickeners.

US 5,015,708 describes a process for the preparation of a terpolymer comprising (i) a vinyllactam, (ii) a monomer containing acid groups and (iii) a hydrophobic monomer, which may, inter alia, be an ethylenically unsaturated silicone compound, by precipitation polymerization, and also the preparation of powders from these polymers.

WO 01/62809 describes a cosmetic composition which comprises at least one water-soluble or water-dispersible polymer that comprises, in incorporated form.

a)	5 to 50% by weight of at least one α,β-ethylenically unsaturated monomer with a tert-butyl group,

b)	25 to 90% by weight of at least one N-vinylamide and/or N-vinyllactam,

c)	0.5 to 30% by weight of at least one compound with a free-radically polymerizable, α,β-Ethylenically unsaturated double bond and at least one cationogenic and/or cationic group per molecule, and

d)	0 to 30% by weight of at least one further α,β-ethylenically unsaturated compound, which may be compounds with at least one anionogenic and/or anionic group per molecule.

EP-A-670 333 describes crosslinked water-soluble polymer dispersions which are obtainable by polymerization of a monomer mixture comprising at least one water-soluble monomer, at least one crosslinker, and, if appropriate, hydrophobic and/or amphiphilic monomers in the presence of a polymeric dispersant. Besides a large number of others, water-soluble monomers which can be used are also N-vinylpyrrolidone, and monomers with cationic/cationizable groups, such as N-vinylimidazole. The polymeric dispersants may be polyelectrolytes which comprise, for example, copolymerized salts of (meth)acrylic acid as anionic monomer building blocks or quaternized derivatives of N,N-dimethylaminoethyl (meth)acrylate as cationic building blocks. A use of the polymer dispersions in cosmetics is not described.

EP-A-929 285 teaches the use of water-soluble copolymers which comprise vinylcarboxamide units and vinylimidazole units in copolymerized form as a constituent of cosmetic compositions. Polyelectrolyte complexes of these copolymers with polymers containing carboxylic acid groups are not disclosed in this document.

WO 00/27893 describes aqueous polymer dispersions based on N-vinylcarboxamides and, if appropriate, comonomers, in which case, besides a large number of others, mention is also made of N-vinylpyrrolidone, N-vinylimidazole and N-vinylimidazole derivates. The polymerization takes place in the presence of at least one polymeric dispersant. A use of these polymer dispersions in cosmetics is described only very generally and without being demonstrated by a working example.

EP-A-1038891 describes water-soluble or water-dispersible polymeric salts of at least one polymer and at least one oppositely charged neutralizing agent.

wo 02/41856 describes the use of polymer dispersions which are obtainable by polymerization of at least one water-soluble monomer in an aqueous salt solution which comprises at least one polyeiectroiyte as dispersant for the cosmetic treatment of keratin materials. In addition, the dispersions comprise at least one agent for adjusting the viscosity, for example a polycarboxylic acid or a salt thereof. Water-soluble monomers which can be used are cationic, anionic and nonionic monomers, preference being given to monomer mixtures which comprise at least one cationic monomer and, if appropriate, in addition acrylic acid and/or acrylamide.

WO 2005/004821 describes a cosmetic or pharmaceutical composition which comprises at least one polyeiectroiyte complex which comprises at least one water-soluble or water-dispersible copolymer A1) with cationogenic groups, which comprises, in copolymerized form, vinylimidazole and/or a derivative thereof and at least one further monomer copolymerizable therewith, and at least one polymer A2) containing acid groups.

WO 2005/005497 describes an aqueous polymer dispersion Pd) which is obtainable by free-radical polymerization of a monomer mixture M) comprising

a)	at least one α,β-ethylenically unsaturated amide-group-containing compound of

the general formula 1 

where

R2 is a group of the formula CH2=CR4- and R1 and R3, independently of one another, are H, alkyl, cycloalkyi, heterocycloalkyi, aryl or hetaryl, or R1 and R3 together with the amide group to which they are bonded are a lactam having 5 to 8 ring atoms,

b)	at least one free-radically polymerizable crosslinking compound with at least two α,β-ethylenically unsaturated double bonds per molecule.

c)	at least one compound with a free-radically polymerizable α,β-Ethylenically unsaturated double bond and at least one cationogenic and/or cationic group per molecule,

in an aqueous medium in the presence of at least one polymeric anionic dispersant D). Also described are cosmetic or pharmaceutical compositions which comprise such a polymer dispersion or a polymer obtainable by drying such a dispersion.

WO 00/39176 describes a hydrophilic. cationic, ampholytic copolymer which comprises, in copolymerized form, 0.05 to 20 mol% of an anionic monomer with at least one carboxy group, 0 to 45 mol% of a cationic monomer with at least one amino group and, if appropriate, a hydrophobic monomer and/or a crosslinker, where the molar ratio of cationic monomer to anionic monomer is about 2 : 1 to 16 : 1.

WO 04/058837 describes an ampholytic copolymer which is obtainable by free-radical copolymerization of

a)	at least one ethyienically unsaturated compound with at least one anionogenic and/or anionic group,

b)	at least one ethyienically unsaturated compound with at least one cationogenic and/or cationic group,

c)	at least one unsaturated compound containing amide groups

and if appropriate further comonomers. The polymerization can take place in the presence of a graft base, which may, inter alia, be a silicone derivative which contains poiyalkylene oxide. Also described are polyelectrolyte complexes which comprise such an ampholytic copolymer, and cosmetic or pharmaceutical compositions based on these copolymers which contain silicone groups and polyelectrolyte complexes.

US 2006/0084586 A1 describes rheology-modifying hair-setting resins which comprise a crosslinked copolymer based on vinylamide and carboxylic acid monomers. Polymers which are obtainable by free-radical polymerization in the presence of at least one silicone compound having a polyether group and/or a free-radically polymerizable double bond are not described. Polymers which comprise at least one cationic compound which is chosen from N-vinylimidazole compounds, N-[3-(dimethylamino)-propyl]acrylamide, N-[3-(dimethylamino)propyl]methacrylamide and mixtures thereof in copolymerized form are likewise not described.

There is also a need for thickeners for hair cosmetic compositions with improved properties. Thus, the anionic thickeners based on acrylic acid, such as the corresponding carbopols, currently still used most often for these applications have a number of disadvantages. They are themselves not capable of film formation, meaning

that, to prepare compositions with a setting effect, the use of relatively large amounts of film-forming polymers is always required. However, since anionic thickeners based on acrylic acid are incompatible with a large number of polyelectrolytes, suitable formulation partners are predominantly only nonionic polymers. Thus, a large number of products with interesting application properties, such as, for example, gels based on cationic polymers, cannot be prepared at all.

In particular, there is a need for polymeric thickeners for hair cosmetic compositions which are suitable for formulating gel-like preparations. These should combine as many of the following properties as possible:

the gels obtained should be as clear as possible,

they should be able to be distributed easily in the hair and nevertheless provide

good hold, which can be achieved particularly well by gels with thixotropic

properties,

they should themselves have film-forming properties and thus contribute to the

setting of the hair,

they should have conditioning properties and improve the sensory properties of

the hair, e.g. impart suppleness and shine to it and not be sticky, or only be sticky

to a small degree, after drying,

the hair treated with the gel should have good wet combability (the freshly treated

hair can thus be readily shaped using the comb in order to form the desired

hairstyle),

ability to formulate gels in as many cosmetically acceptable pH ranges as

possible, especially in a pH range of from about 3 to 9,

the ability to formulate gels with properties which can be switched in a targeted

manner via the pH value.

in addition, polymers for use as rheology modifiers for cosmetic compositions for treating hair should be able to be readily converted to a solid form, preferably a powder, which can be incorporated easily into the formulations to be thickened.

According to the invention, this object is achieved through the use of an ampholytic copolymer which has a molar excess of anionogenic/anionic groups compared with cationogenic/cationic groups or which has a molar excess of cationogenic/cationic groups compared with anionogenic/anionic groups and which is obtainable by free-radical copolymerization of

a1)  at least one compound with a free-radically polymerizable, α,β-Ethylenically

unsaturated double bond and at least one anionogenic and/or anionic group per

molecule,

a2)  at least one compound with a free-radically polymerizable, α,β-ethylenically

unsaturated double bond and at least one cationogenic and/or cationic group per molecule,

b)	at least one free-radically polymerizable crosslinking compound which comprises at least two α,β-ethylenically unsaturated double bonds per molecule,

c)	if appropriate in the presence of at least one silicone compound comprising a polyether group and/or a free-radically polymerizable olefinically unsaturated double bond,

as rheology modifier for hair cosmetic compositions.

Copolymers which have a molar excess of anionogenic/anionic groups compared with cationogenic/cationic groups are also referred to as anionic ampholytic copolymers within the scope of the invention. Copolymers which have a molar excess of cationogenic/cationic groups compared with anionogenic/anionic groups are also referred to as cationic ampholytic copolymers within the scope of the invention.

In a first embodiment, copolymers free from silicone groups are used for the use according to the invention. Of suitability for this purpose are all of the copolymers described in the German patent application 10 2005 034 412.7 which have a molar excess of anionogenic/anionic groups compared with cationogenic/cationic groups or which have a molar excess of cationogenic/cationic groups compared with anionogenic/anionic groups. The disclosure of this document is hereby incorporated with regard to these copolymers in its entirety by reference.

In a second embodiment, copolymers containing silicone groups are used for the use according to the invention. Of suitability for this are all of the copolymers described in the German patent application 10 2005 034 906.4 which have a molar excess of anionogenic/anionic groups compared with cationogenic/cationic groups or which have a molar excess of cationogenic/cationic groups compared with anionogenic/anionic groups. The disclosure of this document with regard to these copolymers is hereby incorporated in its entirety by reference.

The use of an ampholytic copolymer which has a molar excess of anionogenic/anionic groups is described in the German priority application 10 2005 046 918.3. The use of an ampholytic copolymer which has a molar excess of cationogenic/cationic groups is

described in the German priority application 10 2005 046 916.7. This disclosure is hereby incorporated in its entirety by reference.

The copolymers A) to be used according to the invention can be prepared by conventional polymerization processes, e.g. by solution polymerization or bulk polymerization. Copolymers with particularly advantageous properties, i.e. with generally higher molecular weights and a better ability to form pulverulent formulations than are obtained by conventional polymerization processes are obtained by the preparation in accordance with the method of precipitation polymerization. A preferred embodiment of the invention is therefore the use of copolymers which are obtainable by free-radical copolymerization by the method of precipitation polymerization in at least one organic solvent. In a specific embodiment, for the preparation of the copolymers used according to the invention, at least two free radical initiators are used whose decomposition temperatures and/or whose half-lives at a certain polymerization temperature are different from one another. Here, copolymers with particularly low residual monomer contents can be achieved. This is the case particularly if the initiator decomposing at the higher temperature is added before completion, preferably before the start of the precipitation of the polymer.

In the precipitation polymerization, the monomers used are soluble in the reaction medium (monomer, solvent), but the corresponding polymer is not. The polymer which forms becomes insoluble under the polymerization conditions chosen and precipitates out of the reaction mixture. In the process it is possible to obtain anionogenic/anionic ampholytic copolymers with molecular weights which are higher than those obtainable by other polymerization processes, e.g. by solution polymerization, which are particularly advantageously suitable as rheology modifiers (specifically thickeners).

For the purposes of the present invention, the expression alkyl comprises straight-chain and branched alkyl groups. Suitable short-chain alkyl groups are, for example, straight-chain or branched C1-C7-alkyl groups, preferably C1-C6-alkyl groups and particularly preferably C1-C4-alkyl groups. These include, in particular, methyl, ethyl, propyl, isopropyl, n-butyl, 2-butyl, sec-butyl, tert-butyl, n-pentyl, 1-methylbutyl, 2-methylbutyl, 3-methylbutyl, 1,2-dimethylpropyl, 1,1-dimethylpropyl, 2,2-dimethyl-propyl, 1-ethylpropyl, n-hexyl, 1-methylpentyl, 2-methylpentyl, 3-methyIpentyl, 4-methylpentyl, 1,2-dimethylbutyl, 1,3-dimethylbutyl, 2,3-dimethylbutyl, 1,1-dimethylbutyl, 2,2-dimethylbutyl, 3,3-dimethylbutyl, 1,1,2-trimethylpropyl, 1,2,2-trimethylpropyl. 1-ethylbutyl. 2-ethylbutyl, 1-ethyl-2-methylpropyl, n-heptyl, 2-heptyl, 3-heptyl, 2-ethylpentyl, 1-propylbutyl. octyl etc.

Suitable longer-chain C8-C30-alkyI groups and C8-C30-alkenyl groups are straight-chain and branched alkyl groups and alkenyl groups. Preference is given here to predominantly linear alkyl radicals as also occur in natural or synthetic fatty acids and fatty alcohols and in oxo alcohols, which may, if appropriate, additionally be mono-, di-or polyunsaturated. These include, for example, n-hexyl(ene), n-heptyl(ene), n-octyl(ene), n-nonyl(ene), n-decyl(ene), n"Undecyl(ene), n-dodecyl(ene), n-tridecyl(ene), n-tetradecyl(ene), n-pentadecyl(ene), n-hexadecyl(ene), n-heptadecyl(ene), n-octadecyl(ene), n-nonadecyi(ene), arachinyl(ene), behenyl(ene), lignocerinyl(ene), melissinyl(ene), etc.

CycloalkyI is preferably C5-C8-cycloalkyl, such as cyclopentyl, cyclohexyl, cycloheptyl or cyclooctyl.

Aryl comprises unsubstituted and substituted aryl groups and is preferably phenyl, tolyl, xylyl, mesityl, naphthyl, fluorenyl, anthracenyl, phenanthrenyl, naphthacenyl and in particular phenyl, tolyl, xylyl or mesityl.

In the text below, compounds which are derived from acrylic acid and methacrylic acid may sometimes be referred to in short by adding the syllable "(meth)" to the compound derived from acrylic acid.

The copolymers used according to the invention can advantageously be formulated as gels under normal conditions (20°C). "Gel-like consistency" is shown by formulations which have a higher viscosity than a liquid and which are self-supporting, i.e. which retain a shape imparted to them without a shape-stabilizing covering. In contrast to solid formulations, gel-like formulations can, however, easily be deformed under the application of shear forces. The viscosity of the gel-like compositions is preferably in a range from greater than 600 to about 60 000 mPas, particularly preferably from 6000 to 30 000 mPas. The gels are preferably hair gels.

For the purposes of the present invention, water-soluble monomers and polymers are understood as meaning monomers and polymers which dissolve in water at 20°C in an amount of at least 1 g/l. Water-dispersible monomers and polymers are understood as meaning monomers and polymers which disintegrate into dispersible particles under the application of shear forces, for example by stirring. Hydrophilic monomers are preferably water-soluble or at least water-dispersible. The copolymers used according to the invention are generally water-soluble.

For the purposes of the present invention, "modification of rheological properties" is understood in the broad sense. Thus, the copolymers used according to the invention

are generally suitable for thickening the consistency of liquid compounds within a wide range. Depending on the basic consistency of the liquid compound(s), flow properties from low viscosity to solid (no longer flowable) are generally achieved depending on the amount of copolymer used. "Modification of Theological properties" is therefore understood as meaning, inter alia, the increase in the viscosity of liquids, the improvement of the thixotropy properties of gels, the solidification of gels and waxes etc.

The ampholytic copolymers used according to the invention have both anionogenic and/or anionic groups and also cationogenic and/or cationic groups. For their preparation, the oppositely charged/chargeable monomers a1) and a2) can be used together, i.e. in the form of a monomer pair ("monomer salt"). In this monomer composition, the molar ratio of anionogenic and anionic groups of component a1) to cationogenic and cationic groups of component a2) is about 1 :1 (i.e. monovalent monomers are essentially used in equimolar amounts). The monomer pairs can be prepared separately prior to being used for the polymerization. However, preference is given to the "in situ" preparation of the monomer pairs through joint use (e.g. joint feed) during the preparation of the copolymers.

Preferably, the fraction in the monomer pair of the compounds used for the polymerization is at least 1% by weight, preferably at least 2% by weight, in particular at least 3% by weight.

Preferably, the copolymers have a significant excess of anionogenic/anionic groups compared with cationogenic/cationic groups. In a specific embodiment, monomers with ionogenic or ionic groups are used for the copolymerization in amounts such that the copolymer has a molar excess of anionogenic/anionic groups compared with cationogenic/cationic groups or a molar excess of cationogenic/cationic groups compared with anionogenic/anionic groups of at least 1.2:1, particularly preferably at least 1.4:1, in particular at least 2:1, specifically at least 2.5:1.

Monomer a1)

The copolymers used according to the invention comprise, as compound a1), at least one compound with a free-radically polymerizable α,β-Ethylenically unsaturated double bond and with at least one anionogenic and/or anionic group per molecule in copolymerized form. The component a1) can be used in an amount of from 0.1 to 96% by weight, such as, for example, 0.5 to 90% by weight, based on the total weight of the compounds used for the polymerization. In the case of anionically ampholytic copolymers the component a1) is preferably used in an amount of from 2 to 70% by

weight, preferably 3 to 60% by weight, based on the total weight of the compounds used for the polymerization (i.e. components a1), a2), b), c) and, if present, d) to g)). In the case of cationicaily ampholytic copolymers the component a1) is preferably used in an amount of from 0.2 to 35% by weight, preferably 0.5 to 25% by weight, based on the total weight of the compounds used for the polymerization (i.e. components a1), a2), b), c) and, if present, d) to g)).

Preferably, the compounds a1) are chosen from monoethylenically unsaturated carboxylic acids, sulfonic acids, phosphonic acids and mixtures thereof.

The monomers a1) include monoethylenically unsaturated mono- and dicarboxylic acids having 3 to 25, preferably 3 to 6, carbon atoms, which can also be used in the form of their salts or anhydrides. Examples thereof are acrylic acid, methacrylic acid, ethacrylic acid, a-chloroacrylic acid, crotonic acid, maleic acid, maleic anhydride, itaconic acid, citraconic acid, mesaconic acid, glutaconic acid, aconitic acid and fumaric acid. The monomers a1) also include the half-esters of monoethylenically unsaturated dicarboxylic acids having 4 to 10, preferably 4 to 6, carbon atoms, e.g. of maleic acid, such as monomethyl maleate. The monomers a1) also include monoethylenically unsaturated sulfonic acids and phosphonic acids, for example vinylsulfonic acid, allylsulfonic acid, sulfoethyl acrylate, sulfoethyl methacrylate, sulfopropyl acrylate, sulfopropyl methacrylate, 2-hydroxy-3-acryloxypropylsulfonic acid, 2-hydroxy-3-methacryloxypropylsulfonic acid, styrenesulfonic acid, 2-acrylamido-2-methylpropanesulfonic acid, vinylphosphonic acid and allylphosphonic acid. The monomers a1) also include the salts of the abovementioned acids, in particular the sodium, potassium and ammonium salts, and the salts with amines. The monomers a1) can be used as they are or as mixtures with one another. The weight fractions given all refer to the acid form.

Preferably, the component a1) is chosen from acrylic acid, methacrylic acid, ethacrylic acid, a-chloroacrylic acid, crotonic acid, maleic acid, maleic anhydride, fumaric acid, itaconic acid, citraconic acid, mesaconic acid, glutaconic acid, aconitic acid, 2-acrylamido-2-methylpropanesulfonic acid, vinylphosphonic acid and mixtures thereof.

The component a1) is particularly preferably chosen from acrylic acid, methacrylic acid, ethacrylic acid, a-chloroacrylic acid, crotonic acid, maleic acid, maleic anhydride, fumaric acid, itaconic acid, citraconic acid, mesaconic acid, glutaconic acid, aconitic acid and mixtures thereof.

The component a1) is particularly preferably chosen from acrylic acid, methacrylic acid and mixtures thereof. In a specific embodiment, the component a1) comprises

methacrylic acid or consists thereof. In another specific embodiment, the component a1) comprises acrylic acid or consists thereof.

Monomer a2)

The copolymers used according to the invention comprise at least one compound a2) with at least one cationogenic and/or cationic group per molecule in copolymerized form. The component a2) can generally be used in an amount of from 1 to 96% by weight, such as, for example, 2 to 90% by weight, based on the total weight of the compounds used for the polymerization. The anionically ampholytic copolymers comprise preferably 2 to 35% by weight, particularly preferably 3 to 30% by weight, based on the total weight of the monomers used for the polymerization, of at least one monomer a2) in copolymerized form. The cationically ampholytic copolymers preferably comprise 2 to 90% by weight, particularly preferably 3 to 70% by weight, in particular 5 to 70% by weight, based on the total weight of the monomers used for the polymerization, of at least one monomer a2) in copolymerized form.

Preferably, the component a2) comprises at least one compound which is chosen from esters of α,β-Ethylenically unsaturated mono- and dicarboxylic acids with amino alcohols which may be mono- or dialkylated on the amine nitrogen, amides of α,β-Ethylenically unsaturated mono- and dicarboxylic adds with diamines which have at least one primary or secondary amino group, N,N-diallylamine, N,N-diallyl-N-alkylamines and derivatives thereof, vinyl- and allyl-substituted nitrogen heterocycles, vinyl- and allyl-substituted heteroaromatic compounds and mixtures thereof.

In a preferred embodiment, the component a2) comprises, as vinyl-substituted heteroaromatic compound, at least one N-vinylimidazole compound. In a specific embodiment, the component a2) is chosen from N-vinyllmidazole compounds and mixtures which comprise at least one' N-vinylimidazole compound.

Preferably, the cationogenic and/or cationic groups of the component a2) are nitrogen-containing groups, such as primary, secondary and tertiary amino groups, and quaternary ammonium groups. The nitrogen-containing groups are preferably tertiary amino groups or quaternary ammonium groups. Charged cationic groups can be produced from the amine nitrogens either by protonation or by quaternization with acids or alkylating agents. These include, for example, carboxylic acids, such as lactic acid, tartaric acid or citric acid, or mineral acids, such as phosphoric acid, sulfuric acid and hydrochloric add, or as alkylating agents C1-C4-alkyl halides or sulfates, such as ethyl chloride, ethyl bromide, methyl chloride, methyl bromide, dimethyl sulfate and diethyl

sulfate. A protonation or quaternization can generally take place either before or after the polymerization, preferably after the polymerization.

As monomer a2), preference is given to l-vinylimidazole (N-vinylimidazole) and mixtures which comprise N-vinylimidazole.

Suitable monomers a2) are also the compounds obtainable by protonation or quaternization of the abovementioned N-vinylimidazole compounds. Examples of such charged monomers a2) are quaternized vinylimidazoles, in particular 3-methyl-1-vinylimidazolium chloride and methosulfate. Suitable acids and alkylating agents are those listed above.

In a specific embodiment, instead of or in addition to the abovementioned N-vinylimidazole compounds, the copolymers can comprise at least one other monomer a2) with at least one cationogenic and/or cationic groups in copolymerized form. In general, the fraction of these monomers a2) is 0 to 60% by weight, such as, for example, 0.1 to 50% by weight, based on the total weight of the compounds used for the polymerization. Preferably, the fraction of these monomers a2) in the case of anionically ampholytic copolymers is 0 to 30% by weight, particularly preferably 0.1 to 20% by weight, in particular 0.5 to 15% by weight, based on the total weight of the compounds used for the polymerization. Preferably, in the case of cationically ampholytic copolymers, the fraction of these monomers a2) is 0 to 30% by weight, particularly preferably 0.1 to 20% by weight, in particular 0.5 to 15% by weight, based on the total weight of the compounds used for the polymerization.

It at least one N-vinylimidazole compound, specifically N-vinylimidazole. is used as sole monomer a2), then the fraction is preferably 3 to 96% by weight, based on the total weight of the compounds used for the polymerization.

Suitable compounds a2) are the esters of α,β-Ethylenically unsaturated mono- and dicarboxylic acids with amino alcohols. Preferred amino alcohols are C2-C12-amino alcohols which are C1-C8-mono- or -dialkylated on the amine nitrogen. Suitable acid components of these esters are, for example, acrylic acid, methacryiic acid, fumaric acid, maleic acid, itaconic acid, crotonic acid, maleic anhydride, monobutyl maleate and mixtures thereof. As acid component, preference is given to using acrylic acid, methacryiic acid and mixtures thereof.

Preferred monomers a2) are N-tert-butylaminoethyl (meth)acrylate, N,N-dimethylaminomethyl {meth)acrylate, N,N-dimethylaminoethyl (meth)acrylate, N,N-diethylaminoethyl (meth)acrylate, N,N-dimethylaminopropyl (meth)acrylate. N,N-diethylaminopropyl (meth)acrylate and N,N-dimethylaminocyclohexyl (meth)acrylate. Particular preference is given to N-tert-butylaminoethyl (meth)acrylate and N,N-dimethylaminoethyl (meth)acrylate. Particular preference is furthermore given to N,N-dimethylaminoethyl acrylate and N,N-dimethylaminoethyl methacrylate.

Suitable monomers a2) are also the amides of the abovementioned α,β-Ethylenically unsaturated mono- and dicarboxylic acids with diamines which have at least one primary or secondary amino group. Preference is given to diamines which have one tertiary and one primary or secondary amino group.

Preferred monomers a2) are, for example, N-tert-butylaminoethyl{meth)acrylamide, N-[2-(dimethylamino)ethyl]acrylamide, N-[2-(dimethylamino)ethyl]methacrylamide, N-[3-(dimethylamino)propyl]acrylamide, N-[3-{dimethylamino)propyl]methacrylamide, N-[4-(dimethylamino)butyl]acrylamide, N-[4-(dimethylamino)butyl]methacrylamide, N-[2-(diethylamino)ethyl]acrylamide, N-[4-(dimethylamino)cyclohexyl]acrylamide and N-[4-(dimethylamino)cyclohexyl]methacrylamide. Particular preference is given to N-[3-(dimethylamino)propyl]acrylamide, N-[3-(dimethylamino)propyl]methacrylamide (DMAPMAM) and mixtures thereof.

A specific embodiment relates to copolymers A) which comprise N-[3-(dimethylamino)-propyl]acrylamide and/or N-[3-(dimethylamino)propyl]methacrylamide and no vinylimidazole compound. In a very specific embodiment, the component a2) consists only of N-[3-(dimethylamino)propyl]acrylamide and/or N-[3-(dimethylamino)propyl]-methacrylamide. The fraction of N-[3-(dimethylamino)propyl]acrylamide and N-[3-(dimethylamino)propyl]methacrylamide (in total if both are present) is then

preferably 2 to 95% by weight, particularly preferably 3 to 60% by weight, based on the total weight of the monomers used for the polymerization.

Suitable monomers a2) are also N,N-diallyiamines and N,N-diallyl-N-alkylamines and acid addition salts thereof and quaternization products. Alkyl here is preferably C1-C24-alkyl. Preference is given to N,N-diallyl-N-methylamine and N,N-diallyl-N,N-dimethylammonium compounds, such as. for example, the chlorides and bromides. Particular preference is given to N,N-diallyl-N-methylamine.

Suitable monomers a2) are also vinyl- and allyl-substituted nitrogen heterocycles different from vinylimidazoles, such as 2- and 4-vinylpyridine, 2- and 4-allylpyridine, and the salts thereof.

Crosslinker b)

The copolymers can, if desired, comprise at least one crosslinker, i.e. a compound with two or more than two ethylenically unsaturated, nonconjugated double bonds in copolymerized form.

Preferably, crosslinkers are used in an amount of from 0.01 to 5% by weight, particularly preferably 0.1 to 4% by weight, based on the total weight of the monomers used for the polymerization.

Suitable crosslinkers b) are, for example, acrylic esters, methacrylic esters, allyl ethers or vinyl ethers of at least dihydric alcohols. The OH groups of the parent alcohols here may be completely or partially etherified or esterified; however, the crosslinkers comprise at least two ethylenically unsaturated groups.

Examples of the parent alcohols are dihydric alcohols, such as 1,2-ethanediol, 1,2-propanediol, 1.3-propanediol, 1,2-butanediol, 1,3-butanediol, 2,3-butanediol. 1,4-butanediol, but-2-ene-1,4-diol, 1,2-pentanediol, 1,5-pentanediol, 1,2-hexanediol, 1,6-hexanediol, 1,10-decanediol, 1,2-dodecanediol, 1,12-dodecanediol, neopentyl glycol, 3-methylpentane-1,5-diol, 2,5-dimethyl-1,3-hexanediol, 2,2,4-trimethyl-1,3-pentanediol, 1,2-cyclohexanediol, 1,4-cyclohexanediol, 1,4-bis(hydroxymethyl)cyclohexane, hydroxypivalic neopentyl glycol monoester, 2,2-bis(4-hydroxyphenyl)propane, 2,2-bis[4-(2-hydroxypropyl)phenyl]propane, diethylene glycol, triethylene glycol, tetraethylene glycol, dipropylene glycol, tripropylene glycol, tetrapropylene glycol, 3-thiopentane-1,5-diol, and polyethylene glycols, polypropylene glycols and polytetrahydrofurans with molecular weights of in each case 200 to 10 000. Apart from the homopolymers of ethylene oxide and

propylene oxide it is also possible to use block copolymers of ethylene oxide or propylene oxide or copolymers which comprise incorporated ethylene oxide and propylene oxide groups. Examples of parent alcohols with more than two OH groups are trimethylolpropane, glycerol, pentaerythritol, 1,2,5-pentanetriol, 1,2,6-hexanetriol, triethoxycyanuric acid, sorbitan, sugars, such as sucrose, glucose, mannose. The polyhydric alcohols can of course also be used following reaction with ethylene oxide or propylene oxide as the corresponding ethoxylates or propoxylates. The polyhydric alcohols can also firstly be converted into the corresponding glycidyl ethers by reaction with epichlorohydrin. Preference is given to ethylene glycol di(meth)acrylate and polyethylene glycol di(meth)acrylates.

Further suitable crosslinkers b) are the vinyl esters or the esters of monohydric. unsaturated alcohols with ethylenically unsaturated Cs-Ce-carboxylic acids, for example acrylic acid, methacrylic acid, itaconic acid, maleic acid or fumaric acid. Examples of such alcohols are allyl alcohol, 1-buten-3-ol, 5-hexen-1-ol, 1-octen-3-ol, 9-decen-1-ol, dicyclopentenyl alcohol, 10-undecen-1-ol, cinnamyl alcohol, citronellol, crotyl alcohol or cis-9-octadecen-1-ol. However, it is also possible to esterify the mono-hydric, unsaturated alcohols with polybasic carboxylic acids, for example malonic acid, tartaric acid, trimellitic acid, phthalic acid, terephthalic acid, citric acid or succinic acid.

Further suitable crosslinkers b) are esters of unsaturated carboxylic acids with the above-described polyhydric alcohols, for example of oleic acid, crotonic acid, cinnamic acid or 10-undecenoic acid.

Suitable crosslinkers b) are also straight-chain or branched, linear or cyclic, aliphatic or aromatic hydrocarbons which have at least two double bonds which, in the case of aliphatic hydrocarbons, must not be conjugated, e.g. divinylbenzene, divinyltoluene, 1,7-octadiene, 1,9-decadiene, 4-vinyl-1-cyclohexene, trivinylcyclohexane or polybutadienes with molecular weights of from 200 to 20 000.

Also suitable as crosslinkers b) are the acrylamides, methacrylamides and N-allylamines of at least difunctional amines. Such amines are, for example, 1,1-diaminomethane, 1,2-diaminoethane, 1,3-diaminopropane, 1.4-diaminobutane, 1,6-diaminohexane, 1,12-dodecanediamine, piperazine, diethylenetriamine or isophoronediamine. Likewise suitable are the amides of aliylamine and unsaturated carboxylic acids, such as acrylic acid, methacrylic acid, itaconic acid, maleic acid, or at least dibasic carboxylic acids as have been described above.

In addition, triallylamine and triallylmonoalkylammonium salts, e.g. triallylmethylammonium chloride or methyl sulfate, are suitable as crosslinker b).

Also suitable are N-vinyl compounds of urea derivatives, at least difunctional amides, cyanurates or urethanes, for example of urea, ethyleneurea, propyleneurea or tartardiamide, e.g. N,N'-divinylethyleneurea or N,N'-divinylpropyleneurea.
