Repository: anandvc/allindianpatents

File: patents/254126-periodic-high-temperature-regeneration-of-thermal-swing-adsorption-systems.html
Indian Patents. 254126:PERIODIC HIGH TEMPERATURE REGENERATION OF THERMAL SWING ADSORPTION SYSTEMS

Indian Patents

Recently Granted Patents

  Recently Published Patents

Title of Invention	PERIODIC HIGH TEMPERATURE REGENERATION OF THERMAL SWING ADSORPTION SYSTEMS

Abstract	An improved thermal swing adsorption process is set forth which addresses the problem of water ingress into the adsorbent by periodically heating the adsorbent to a temperature greater than the temperature used in the normal regeneration cycle.	

Full Text	TITLE OF THE INVENTION:

Periodic High Temperature Regeneration of Thermal Swing Adsorption Systems

BACKGROUND OF THE INVENTION

[0001 ] Thermal swing adsorption (TSA) systems for the removal of contaminant from a gas stream are taught in the art. TSA systems generally comprise a repeating cycle of steps including:

(i)	contacting the gas stream with an adsorbent selective for the retention of a contaminant in order to adsorb at least a portion of the contaminant from the gas stream wherein this step (i) is conducted at an initial temperature;

(ii)	heating the adsorbent to a regeneration temperature in order to desorb at least a portion of the contaminant adsorbed in step (i); and

(iii)	cooling the adsorbent to the initial temperature before starting a new

cycle.

[2]	The regeneration temperature generally ranges anywhere from 40 °C to 400 °C, but once selected, generally remains generally constant from cycle to cycle. See for example US 5,531,808, US 5,689,974, US 5,906,675, US 6,106,593, US 6,373,939, and EP 1226860.

[3]	The adsorbent bed in TSA systems typically includes a layer of desiccant (such as silica gel or alumina) to remove water since, even at ppm levels, water adversely impacts the capacity of the adsorbent to adsorb contaminants. Notwithstanding the use of desiccants, water ingress into the adsorbent remains a problem in TSA systems. This is especially true just prior to start-up when the adsorbent is initially loaded in wet ambient air, or during a plant upset in which water breaks through the desiccant layer and into the adsorbent layer. In the past, this type of situation has required that the adsorbent be discarded and fresh adsorbent loaded. 

[4]	The present invention addresses the problem of water ingress by periodically heating the adsorbent to a second regeneration temperature greater than the first regeneration temperature. The present invention is particularly useful where the TSA adsorbent utilized is particularly sensitive to water, such as where the adsorbent comprises a zeolite molecular sieve.

[5]	Pressure swing adsorption (PSA) systems are also taught in the art for the removal of contaminant from a gas stream. PSA systems generally comprise a repeating cycle of steps including:

(i)	passing the gas stream through a vessel containing an adsorbent selective for the retention of a contaminant in order to adsorb at least a portion of the contaminant from the gas stream wherein this step (i) is conducted at an initial elevated pressure;

(ii)	depressurizing the adsorbent-containing vessel in order to desorb at least a portion of the contaminant adsorbed in step (I); and

(iii)	repressurizing the adsorbent-containing vessel to the initial elevated pressure before starting a new cycle.

[6]	It can be seen that whereas regeneration of adsorbent in TSA systems is accomplished by a temperature swing, regeneration of adsorbent in PSA systems is accomplished by a pressure swing. Consequently, PSA systems include no cyclical heating of the adsorbent.

[7]	US 5,931,022 teaches a PSA system which includes non-cyclical heating of the adsorbent. In particular, US 5,931,022 teaches periodic heating of the adsorbent to temperatures between 50 and 300°C to address water ingress into the adsorbent. In the case of US 5,931,022, an adsorbent comprising alumina is utilized to remove C02. The skilled practitioner will appreciate that alumina is easy to dehydrate, at least compared to the zeolite molecular sieve type adsorbent for which the present invention is particularly suited.

	US 4,481,018 teaches a PSA system which utilizes an X type zeolite for N2 removal. This patent recognizes the importance of regeneration gas flow rate to ensure good N2 capacity of zeolites, typically Ca exchanged X zeolites. Table V in this patent shows the importance of regeneration gas flow rate or contact time on the N2 capacity of CaX. At a regeneration gas contact time of 9 seconds (0.15 minutes), the N2 Henry's law

constant on CaX was 2.4 mmole/g/atm. When the regeneration gas contact time was increased to 27 seconds (0.45 min), the Nz Henry's law constant was decreased 33% to 1.6 mmole/g/atm. US 4,481,018 does not teach the effect of regeneration gas contact time on C02 capacity as per Example 4 herein.

BRIEF SUMMARY OF THE INVENTION

[9]	The present invention is an improved thermal swing adsorption process for the removal of contaminant from a gas stream. A key to the present invention is it addresses the problem of water ingress into the adsorbent by periodically heating the adsorbent to a temperature greater than the temperature used in the normal regeneration cycle.

DETAILED DESCRIPTION OF THE INVENTION

[10]	The present invention relates to a thermal swing adsorption (TSA) process for the removal of contaminant from a gas stream, said process comprising a repeating cycle of steps including:

(i)	contacting the gas stream with an adsorbent selective for the retention of a contaminant in order to adsorb at least a portion of the contaminant from the gas stream wherein this step (i) is conducted at an initial temperature;

(ii)	heating the adsorbent to a first regeneration temperature in order to desorb at least a portion of the contaminant adsorbed in step (i); and

(iii)	cooling the adsorbent to the initial temperature before starting a new

cycle.

[0011 ] The present invention is an improvement to the above process for addressing the problem of water ingress into the adsorbent. The improvement comprises a periodic heating step wherein the adsorbent is periodically heating to a second regeneration temperature greater than the first regeneration temperature.

[0012] In one embodiment of the present invention, the first regeneration temperature ranges from 40 to 200°C while the second regeneration temperature ranges from 200 to 400°C. In another embodiment, the second regeneration temperature is at least 50°C higher than the first regeneration temperature.

—#

[13]	The frequency of the present invention's periodic heating step is intended to match the frequency of water ingress incidents, such as when the adsorbent is initially loaded in wet ambient air just prior to start-up, or when there is a plant upset. Accordingly, another embodiment of the present invention is where the periodic heating step is conducted just prior to start-up and/or just after a plant upset. In another embodiment, the frequency of the present invention's periodic heating step is triggered by a threshold level of C02 breakthrough (for example where the time average C02 breakthrough is in excess of 50 to 100 ppb).

[14]	The capacity of zeolites to adsorb C02 or N20 is particularly sensitive to water ingress into the adsorbent. Accordingly, another embodiment of the present invention is where the adsorbent comprises a zeolite (such as NaX, NaLSX, CaX, CaLSX, 5A and binderless versions thereof) and the contaminant comprises C02 and/or N20.

[15]	In another embodiment of the present invention, the adsorbent is a layered system where a layer of desiccant (such as alumina, base treated alumina, silica gel, water stable gel, alumina/zeolite composites and mixtures thereof) is followed by a layer of adsorbent. In another embodiment, multiple layers of adsorbent can be utilized where each layer is selective for the removal of a different contaminant. For example, where removal of both C02 and N20 are required, the adsorbent could comprise a first layer of a C02 selective adsorbent (such as NaX zeolite) and a second layer of a N20 selective adsorbent (such as CaX zeolite). In another embodiment, the resultant dry and contaminant free gas is an air stream that is distilled into its constituent components (i.e. 02, N2, Ar, etc.) in a cryogenic separation unit.

[16]	The temperature of the feed gas stream in the present invention is suitably -80 to 100 °C (preferably 0-60 °C, and more preferably 10-50 °C) while the pressure is suitably at least 100,000 N/m2 (preferably 200,000 to 3,000,000 and more preferably 200,000 to 1,500,000 N/m2). The regeneration pressure is suitably 10,000 to 3,000,000 N.m2 (preferably 50,000 to 1,000,000 N/M2 but in any event preferably not greater than 50% of the feed pressure). Prior to the periodic heating step of the present invention, the molar ratio of regeneration gas to feed gas is suitably 0.05 to 0.8, preferably 0.2 to 0.5.

[17]	The following examples demonstrate the usefulness of other embodiments of the present invention.

[18]	Example 1: NaX zeolite is widely used to remove trace C02from air prior to the cryogenic distillation of the air into its constituent components. The typical as-received water loading for a commercial grade NaX zeolite is 1.5 wt%. Table 1 below gives the residual water content (determined by weight loss at 600°C) for a commercial grade NaX zeolite as a function of regeneration temperature. The table also gives the relative equilibrium C02 capacity determined by breakthrough from air (100 psig, 25°C, 400 ppm C02inair).

Typically, it is desired to operate TSA systems at a regeneration temperature as low as possible. This is to reduce the power requirements of the system. A typical TSA regeneration temperature is 200°C. As shown in Table 1, regeneration of the NaX zeolite at 200°C reduces the residual water content of the zeolite to 1.6 wt%, which is essentially the as-received water loading from the vendor. If however, the initially loaded NaX could be regenerated at 300°C, the residual water loading would be reduced to 1.2 wt% and the C02 capacity of the system could be improved by 26% (0.78/0.62). Even more striking is that if a regeneration temperature of 400°C can be achieved, the water loading drops to 0.4 wt% and the C02 capacity increases over 200°C regenerated material by 61% (1.0/0.62). Since the TSA design of choice is a 2-layer system (desiccant followed by adsorbent), the initial high temperature regeneration should not be needed again unless a plant upset occurs. The advantage of the present invention is that the adsorbent functions like a material that has been regenerated at high temperature (in excess of 200°C), but needs to be regenerated only once at that temperature since the desiccant pre-layer does not allow water ingress into the adsorbent.

[20]	Example 2: Example 1 was repeated for a commercially available CaX zeolite (often used for the removal of N20 from ambient air). Since CaX adsorbs water more strongly than NaX, its performance is even more drastically affected by high regeneration temperature. 

Takla O

[21]	At a regeneration temperature of 200°C, CaX has significantly more water loading than as-received material. Therefore, if a plant upset occurs on a plant with a 200°C regeneration system, the system will not recover its initial C02 capacity. If regeneration at 300°C is carried out, the C02 capacity increases 39% (0.71/0.51). At 400°C regeneration/the C02 capacity increases 96% (1.0/0.51). Again, these large capacity increases can be realized with only one high temperature regeneration.

[22]	The skilled practitioner will appreciate that zeolite adsorbents are susceptible to hydrothermal steaming and loss of capacity during thermal dehydration. Example 3 and Example 4 illustrate that lower regeneration flows or contact times are required to reclaim zeolite capacity for C02 than for N2. This has not been appreciated in the prior art. Lower regeneration flows result in lower regeneration costs and (ess regeneration time.

[23]	Example 3: In this example, a commercial grade CaX zeolite was regenerated at 400°G under various flow rates of nitrogen. After regeneration was complete (16 hours), the samples were cooled down and nitrogen adsorption isotherms were measured at 30°C. The results obtained are given in Table 3.

Table 3

[24]	The relative N2 capacity is defined as the ratio of the Henry's law constant (initial isotherm slope) at the given flow rate divided by the Henry's law constant obtained at the highest linear regeneration velocity. The results in Table 3 show that at high linear regeneration flow rates (short contact times), high N2 capacities are obtained. However, as the regeneration linear velocity goes below 0.37 ft/sec (regeneration contact time of 1.8), the N2 capacity is reduced. This shows that if optimal N2 capacities of CaX are desired, regeneration flow rates should not dip below about 0.37 ft/sec.

[25]	Example 4: The same experiment as described in Example 3 above was carried out except this time C02 capacity and not N2 capacity was measured. The C02 capacity was measured by C02 breakthrough from air at 400 ppm, 25°C and 100 psig. The results are shown in Table 4.

Table 4

[26]	The results in Table 4 show that the C02 capacity of CaX is retained at lower regeneration linear velocities than N2 capacity. Thus, the N2 capacity of the zeolite is more sensitive to regeneration flow rate than the C02 capacity of the zeolite. This has not been appreciated in the prior art and leads to an unexpected result with respect to that embodiment of the present invention where the adsorbent comprises a zeolite, the contaminant comprises C02 and the present invention's step (ii) involves contacting the adsorbent with a flow of regeneration gas (such as dry N2 or a dry N2 rich gas for example) having a particular linear velocity. Namely, this particular embodiment of the present invention allows the practitioner to utilize lower regeneration gas velocities than what would be predicted by the sensitivity of the zeolite's N2 capacity to the regeneration gas velocity. The data in Examples 3 and 4 are shown graphically in Figure 1 and suggests that as long as the regeneration gas linear velocity is at least 0.10 ft/sec, there will be little effect on C02 adsorption capacity. 

Figure 1. Effect of Regeneration Flow Bate on N2 and C02 Capacity on CaX

[27]	Examples 5 and 6 are shown to compare the present invention with US 5,931,022 which Teaches periodic heating of the alumina adsorbent to address water ingress in a PSA system utilizing alumina for C02 removal.

[28]	Example 5: Table 5 below gives the relative C02 capacity measured on a commercial grade activated alumina following initial regeneration at 30 and 300°C. The C02 capacities were measured on a standard volumetric adsorption unit. The material was then reactivated at 30°C (standard regeneration temperature for a PSA) and the C02 capacity re-measured. This process was repeated 3 times and Table 5 shows the C02 capacity of the alumina after initial 300°C regeneration followed by 3 regenerations at 30°C after exposure to C02.

Table 5  

	The results in Table 5 show that regeneration of activated alumina at 300°C leads to a very high initial increase in C02 capacity. However, once the regeneration temperature is returned to the standard regeneration temperature, the C02 capacity quickly reverts back to the capacity at the low regeneration temperature. The skilled practitioner will appreciate this is because the increase in C02 capacity of alumina following high regeneration temperature is due to C02 chemisorption on specific oxide sites produced on the alumina by high temperature activation. To recover this high C02 capacity, the regeneration temperature must remain high to generate the oxide chemisorption sites. Thus, the high C02 capacity achieved by high regeneration temperature is not retained at subsequent lower or "standard" regeneration conditions.

[30]	Example 6: The same experiment as described in Example 5 above was carried out except this time the adsorbent tested was a commercial grade NaX zeolite and the "standard" regeneration temperature was 150°C, indicative of a TSA process.

Table 6

[31]	The results in Table 6 show that the when NaX zeolite is initially regenerated at 200 or 300°C and then subsequently regenerated at a lower "standard" TSA regeneration temperature of 150°C, the C02 capacity remains the same as following high temperature regeneration. The last column in Table 6 shows that the C02 capacity is unchanged after initial high temperature regeneration followed by a lower regeneration temperature. This is because the C02 adsorbed on zeolites is physically adsorbed and can readily be desorbed by heating to temperatures in excess of 100°C. In example 5, the alumina adsorbent did not retain its high C02 capacity after an initial high regeneration temperature followed by a series of lower, standard regeneration temperatures. The sample regenerated at 300°C only retained 1.5% of the initial capacity after three regeneration cycles at 30°C.

[32]	The above examples cover removal of C02 and N20 from an air feed stream, but it should be recognized the present invention is applicable to the removal of any component from any feed stream. For example, the present invention is applicable to the removal of trace hydrocarbons from air, prior to separating the air by cryogenic distillation. Trace hydrocarbons include, but are not limited to methane, ethane, ethylene, acetylene, propane, propylene, and higher boiling point hydrocarbons, such C4+ hydrocarbons (including saturated, unsaturated, and aromatic hydrocarbons.) The trace contaminants can be removed by the same adsorbent(s) that remove C02 and/or N20, or a different adsorbent, optimized for the removal of the remaining trace contaminants. As another example, the present invention is applicable to a TSA system that removes water and C02 from a synthesis gas stream comprising hydrogen and carbon monoxide.

CLAIMS

1.	In a thermal swing adsorption process for the removal of contaminant from a gas stream, said process comprising a repeating cycle of steps including:

(i)	contacting the gas stream with an adsorbent selective for the retention of a contaminant in order to adsorb at least a portion of the contaminant from the gas stream wherein this step (i) is conducted at an initial temperature;

(ii)	heating the adsorbent to a first regeneration temperature in order to desorb at least a portion of the contaminant adsorbed in step (i); and

(iii)	cooling the adsorbent to the initial temperature before starting a new

cycle;

the improvement comprising a periodic heating step wherein the adsorbent is periodically heating to a second regeneration temperature greater than the first regeneration temperature.

2.	The process of Claim 1 wherein the first regeneration temperature ranges from 40 to 200°C and the second regeneration temperature ranges from 200 to 400°C.

3.	The process of Claim 1 wherein the second regeneration temperature is at least 50°C higher than the first regeneration temperature.

4.	The process of Claim 1 wherein the periodic heating step is conducted just prior to start-up.

5.	The process of Claim 1 wherein the periodic heating step is conducted just after a plant upset.

6.	The process of Claim 1 wherein the frequency of the periodic heating step is triggered by a threshold level of C02 breakthrough. 

7.	The process of Claim 1 wherein the adsorbent comprises a zeolite and the contaminant comprises C02.

8.	The process of Claim 7 wherein step (ii) involves contacting the adsorbent with a flow of regeneration gas having a linear velocity of at least 0.1 ft/sec.

9.	The process of Claim 8 wherein step the regeneration gas is a dry N2 rich

gas.

10.	The process of Claim 7 wherein the contaminant further comprises N2Q.

11.	The process of Claim 10 where the adsorbent comprises a first layer of NaX zeolite for the removal of the C02 contaminant and a second layer of CaX zeolite for the removal of the N20 contaminant.

12.	The process of Claim 1 wherein the adsorbent is layered over a layer of desiccant.

13.	The process of Claim 1 wherein the process produces a dry and contaminant free gas air stream that is subsequently distilled into its constituent components in a cryogenic air separation unit.

Documents:

				228-CHE-2005  AMENDED CLAIMS 16-03-2012.pdf

				228-CHE-2005  AMENDED PAGES OF SPECIFICATION 16-03-2012.pdf

				228-CHE-2005  CORRESPONDENCE OTHERS 09-12-2011.pdf

				228-CHE-2005  EXAMINATION REPORT REPLY RECEIVED 16-03-2012.pdf

				228-CHE-2005  FORM-3 16-03-2012.pdf

				228-CHE-2005  OTHER PATENT DOCUMENT 16-03-2012.pdf

				228-CHE-2005  POWER OF ATTORNEY 16-03-2012.pdf

				228-CHE-2005 ABSTRACT.pdf

				228-CHE-2005 CLAIMS.pdf

				228-CHE-2005 CORRESPONDENCE OTHERS.pdf

				228-CHE-2005 DESCRIPTION (COMPLETE).pdf

				228-CHE-2005 FORM 1.pdf

				228-CHE-2005 FORM 18.pdf

				228-CHE-2005 FORM 3.pdf

				228-CHE-2005 FORM 5.pdf

« Previous Patent

Next Patent »

Patent Number	254126	

Indian Patent Application Number	228/CHE/2005	

PG Journal Number	39/2012	

Publication Date	28-Sep-2012	

Grant Date	21-Sep-2012	

Date of Filing	08-Mar-2005	

Name of Patentee	AIR PRODUCTS AND CHEMICALS, INC.	

Applicant Address	7201 HAMILTON BOULEVARD, ALLENTOWN, PA 18195 1501	

Inventors:

#	Inventor's Name	Inventor's Address	

1	KALBASSI, MOHAMMAD, ALI	3 BRUMANA CLOSE, WEYBRIDGE, SURREY KT13 8SP.	

2	GOLDEN, TIMOTHY, CHRISTOPHER	4104 HAMPSHIRE COURT, ALLENTOWN, PA 18104.	

3	SCHMIDT, WILLIAM, PAUL	5260 HANOVER DRIVE, WESCOSVILLE, PA 18106	

4	AUVIL, STEVEN, RAY	6247 SAUTERNE DRIVE, MACUNGIE, PA 18062.	

PCT International Classification Number	B01 D 531047	

PCT International Application Number	N/A	

PCT International Filing date		

PCT Conventions:

#	PCT Application Number	Date of Convention	Priority Country	

1	10/797,742	2004-03-10	U.S.A.	

© All Indian Patents, 2013-2021.

  Patent data available in the public domain from Indian Patents Office, Department of Industrial Policy and Promotions, Ministry of Commerce and Industry, Government of India.
